Repository: tyo-nu/PolyIDRS_Paper

# PolyIDRS_Paper
Code and Figures for the PolyIDRS paper.

File: Figures/Data/220426_stereo_MW_prepolymer.csv (part 1 of 7)
smiles_monomer,pm,distribution,ref,comment,mechanism,Mn,Mv,Mw,PDI,Tc,Td,Tg,Tm,density,elongation to break,elongation_at_break,flexural_strength,modulus,modulus_of_elasticity,notched_strength,set,tensile modulus,tensile strength,tensile stress relaxation,tensile_strength,unnotched_strength,yield_elongation,yield_strength,monomers,data_id
C#CCOC(=O)C(C)(CO)COC(=O)O.C[C@H](O)C(=O)O[C@H](C)C(=O)O,1,"[1, 1]","Liu, X., Hua, X., & Cui, D. (2018). Copolymerization of Lactide and Cyclic Carbonate via Highly Stereoselective Catalysts to Modulate Copolymer Sequences. Macromolecules, 51(3), 930‚Äö√Ñ√¨937. https://doi.org/10.1021/acs.macromol.7b02696",Table 2.5,ester_stereo,6570,,7690,1.17,,,33.6,,,,,,,,,,,,,,,,,"('C#CCOC(=O)C(C)(CO)COC(=O)O', 'C[C@H](O)C(=O)O[C@H](C)C(=O)O')",0
C=C(C(=O)O)[C@@H](C)O.C=C(C(=O)O)[C@H](C)O,0.21,[],"Xu, Y. C., Zhou, H., Sun, X. Y., Ren, W. M., & Lu, X. B. (2016). Crystalline Polyesters from CO2 and 2-Butyne via _-Methylene-_-butyrolactone Intermediate. Macromolecules, 49(16), 5782-5787. https://doi.org/10.1021/acs.macromol.6b01371","Table 1, #9",ester_stereo,11300,,12091,1.07,,,,64.1,,,,,,,,,,,,,,,,"('C=C(C(=O)O)[C@@H](C)O', 'C=C(C(=O)O)[C@H](C)O')",1
C=C(C(=O)O)[C@@H](C)O.C=C(C(=O)O)[C@H](C)O,0.29,[],"Xu, Y. C., Zhou, H., Sun, X. Y., Ren, W. M., & Lu, X. B. (2016). Crystalline Polyesters from CO2 and 2-Butyne via _-Methylene-_-butyrolactone Intermediate. Macromolecules, 49(16), 5782-5787. https://doi.org/10.1021/acs.macromol.6b01372","Table 1, #3",ester_stereo,7700,,8932,1.16,,,19,80.5,,,,,,,,,,,,,,,,"('C=C(C(=O)O)[C@@H](C)O', 'C=C(C(=O)O)[C@H](C)O')",2
C=C(C(=O)O)[C@@H](C)O.C=C(C(=O)O)[C@H](C)O,0.49,[],"Xu, Y. C., Zhou, H., Sun, X. Y., Ren, W. M., & Lu, X. B. (2016). Crystalline Polyesters from CO2 and 2-Butyne via _-Methylene-_-butyrolactone Intermediate. Macromolecules, 49(16), 5782-5787. https://doi.org/10.1021/acs.macromol.6b01369","Table 1, #12",ester_stereo,8500,,9265,1.09,,,10.7,,,,,,,,,,,,,,,,,"('C=C(C(=O)O)[C@@H](C)O', 'C=C(C(=O)O)[C@H](C)O')",3
C=C(C(=O)O)[C@@H](C)O.C=C(C(=O)O)[C@H](C)O,0.91,[],"Xu, Y. C., Zhou, H., Sun, X. Y., Ren, W. M., & Lu, X. B. (2016). Crystalline Polyesters from CO2 and 2-Butyne via _-Methylene-_-butyrolactone Intermediate. Macromolecules, 49(16), 5782-5787. https://doi.org/10.1021/acs.macromol.6b01368","Table 1, #17",ester_stereo,,,,,,,18.7,,,,,,,,,,,,,,,,,"('C=C(C(=O)O)[C@@H](C)O', 'C=C(C(=O)O)[C@H](C)O')",4
C=C(C(=O)O)[C@@H](C)O.C=C(C(=O)O)[C@H](C)O,0.91,[],"Xu, Y. C., Zhou, H., Sun, X. Y., Ren, W. M., & Lu, X. B. (2016). Crystalline Polyesters from CO2 and 2-Butyne via _-Methylene-_-butyrolactone Intermediate. Macromolecules, 49(16), 5782-5787. https://doi.org/10.1021/acs.macromol.6b01370","Table 1, #17",ester_stereo,8200,,9266,1.13,,,,102.8,,,,,,,,,,,,,,,,"('C=C(C(=O)O)[C@@H](C)O', 'C=C(C(=O)O)[C@H](C)O')",5
C=C(C)C(=O)OC,0,[],"Bicerano, J. (2002). Prediction of Polymer Properties. In Prediction of Polymer Properties. https://doi.org/10.1201/9780203910115",Table 6.6.47,vinyl_stereo,,,,,,,159.85,,,,,,,,,,,,,,,,,"('C=C(C)C(=O)OC',)",6
C=C(C)C(=O)OC,0,[],"Ute, K., Miyatake, N., & Hatada, K. (1995). Glass transition temperature and melting temperature of uniform isotactic and syndiotactic poly(methyl methacrylate)s from 13mer to 50mer. Polymer, 36(7), 1415‚Äö√Ñ√¨1419. https://doi.org/10.1016/0032-3861(95)95919-R",has Mw data in paper,vinyl_stereo,,,,,,,123.3,,,,,,,,,,,,,,,,,"('C=C(C)C(=O)OC',)",7
C=C(C)C(=O)OC,0.02,[],"Bywater, S., & Toporowski, P. M. (1972). Effect of stereostructure on glass transition temperatures of poly(methyl methacrylate). Polymer, 13(3), 94‚Äö√Ñ√¨96. https://doi.org/10.1016/S0032-3861(72)80001-10",Table 2.2,vinyl_stereo,2500000,,,,,,105,,,,,,,,,,,,,,,,,"('C=C(C)C(=O)OC',)",8
C=C(C)C(=O)OC,0.06,[],"Doulut, S., Demont, P., & Lacabanne, C. (2000). Influence of tacticity on the ≈í¬± retardation mode in amorphous poly(methyl methacrylate). Macromolecules, 33(9), 3425‚Äö√Ñ√¨3430. https://doi.org/10.1021/ma990247k",Table 1.S90,vinyl_stereo,12500,,13600,1.02803738,,,127,,,,,,,,,,,,,,,,,"('C=C(C)C(=O)OC',)",9
C=C(C)C(=O)OC,0.12,[],"Bywater, S., & Toporowski, P. M. (1972). Effect of stereostructure on glass transition temperatures of poly(methyl methacrylate). Polymer, 13(3), 94‚Äö√Ñ√¨96. https://doi.org/10.1016/S0032-3861(72)80001-10",Table 2.1,vinyl_stereo,2500000,,,,,,103,,,,,,,,,,,,,,,,,"('C=C(C)C(=O)OC',)",10
C=C(C)C(=O)OC,0.18,[],"Doulut, S., Demont, P., & Lacabanne, C. (2000). Influence of tacticity on the ≈í¬± retardation mode in amorphous poly(methyl methacrylate). Macromolecules, 33(9), 3425‚Äö√Ñ√¨3430. https://doi.org/10.1021/ma990247k",Table 1.S66,vinyl_stereo,11600,,14800,1.088,,,123,,,,,,,,,,,,,,,,,"('C=C(C)C(=O)OC',)",11
C=C(C)C(=O)OC,0.24,[],"Bywater, S., & Toporowski, P. M. (1972). Effect of stereostructure on glass transition temperatures of poly(methyl methacrylate). Polymer, 13(3), 94‚Äö√Ñ√¨96. https://doi.org/10.1016/S0032-3861(72)80001-10",Table 2.6,vinyl_stereo,2500000,,,,,,101,,,,,,,,,,,,,,,,,"('C=C(C)C(=O)OC',)",12
C=C(C)C(=O)OC,0.5,[],"Bicerano, J. (2002). Prediction of Polymer Properties. In Prediction of Polymer Properties. https://doi.org/10.1201/9780203910115",Table 6.6.48,vinyl_stereo,,,,,,,104.85,,,,,,,,,,,,,,,,,"('C=C(C)C(=O)OC',)",13
C=C(C)C(=O)OC,0.54,[],"Doulut, S., Demont, P., & Lacabanne, C. (2000). Influence of tacticity on the ≈í¬± retardation mode in amorphous poly(methyl methacrylate). Macromolecules, 33(9), 3425‚Äö√Ñ√¨3430. https://doi.org/10.1021/ma990247k",Table 1.S36,vinyl_stereo,10000,,10000,1.27586207,,,99,,,,,,,,,,,,,,,,,"('C=C(C)C(=O)OC',)",14
C=C(C)C(=O)OC,0.6,[],"Bywater, S., & Toporowski, P. M. (1972). Effect of stereostructure on glass transition temperatures of poly(methyl methacrylate). Polymer, 13(3), 94‚Äö√Ñ√¨96. https://doi.org/10.1016/S0032-3861(72)80001-10",Table 2.5,vinyl_stereo,2500000,,,,,,58,,,,,,,,,,,,,,,,,"('C=C(C)C(=O)OC',)",15
C=C(C)C(=O)OC,0.86,[],"Bywater, S., & Toporowski, P. M. (1972). Effect of stereostructure on glass transition temperatures of poly(methyl methacrylate). Polymer, 13(3), 94‚Äö√Ñ√¨96. https://doi.org/10.1016/S0032-3861(72)80001-10",Table 2.4,vinyl_stereo,2500000,,,,,,44,,,,,,,,,,,,,,,,,"('C=C(C)C(=O)OC',)",16
C=C(C)C(=O)OC,0.94,[],"Doulut, S., Demont, P., & Lacabanne, C. (2000). Influence of tacticity on the ≈í¬± retardation mode in amorphous poly(methyl methacrylate). Macromolecules, 33(9), 3425‚Äö√Ñ√¨3430. https://doi.org/10.1021/ma990247k",Table 1.I93,vinyl_stereo,8300,,10000,1,,,59,,,,,,,,,,,,,,,,,"('C=C(C)C(=O)OC',)",17
C=C(C)C(=O)OC,0.98,[],"Bywater, S., & Toporowski, P. M. (1972). Effect of stereostructure on glass transition temperatures of poly(methyl methacrylate). Polymer, 13(3), 94‚Äö√Ñ√¨96. https://doi.org/10.1016/S0032-3861(72)80001-10",Table 2.3,vinyl_stereo,2500000,,,,,,38,,,,,,,,,,,,,,,,,"('C=C(C)C(=O)OC',)",18
C=C(C)C(=O)OC,1,[],"Bicerano, J. (2002). Prediction of Polymer Properties. In Prediction of Polymer Properties. https://doi.org/10.1201/9780203910115",Table 6.6.49,vinyl_stereo,,,,,,,42.84,,,,,,,,,,,,,,,,,"('C=C(C)C(=O)OC',)",19
C=C(C)C(=O)OC,1,[],"Ute, K., Miyatake, N., & Hatada, K. (1995). Glass transition temperature and melting temperature of uniform isotactic and syndiotactic poly(methyl methacrylate)s from 13mer to 50mer. Polymer, 36(7), 1415‚Äö√Ñ√¨1419. https://doi.org/10.1016/0032-3861(95)95919-R",has Mw data in paper,vinyl_stereo,,,,,,,49.6,,,,,,,,,,,,,,,,,"('C=C(C)C(=O)OC',)",20
C=C(C)C(=O)OC(C)C,0,[],"Bicerano, J. (2002). Prediction of Polymer Properties. In Prediction of Polymer Properties. https://doi.org/10.1201/9780203910115",Table 6.6.17,vinyl_stereo,,,,,,,138.85,,,,,,,,,,,,,,,,,"('C=C(C)C(=O)OC(C)C',)",21
C=C(C)C(=O)OC(C)C,0.5,[],"Bicerano, J. (2002). Prediction of Polymer Properties. In Prediction of Polymer Properties. https://doi.org/10.1201/9780203910115",Table 6.6.18,vinyl_stereo,,,,,,,53.85,,,,,,,,,,,,,,,,,"('C=C(C)C(=O)OC(C)C',)",22
C=C(C)C(=O)OC(C)C,1,[],"Bicerano, J. (2002). Prediction of Polymer Properties. In Prediction of Polymer Properties. https://doi.org/10.1201/9780203910115",Table 6.6.19,vinyl_stereo,,,,,,,26.85,,,,,,,,,,,,,,,,,"('C=C(C)C(=O)OC(C)C',)",23
C=C(C)C(=O)OC(F)(F)C(F)(F)C(F)(F)C(F)(F)C(F)(F)C(F)F,0.27,[],"Wang, X., & Hong, M. (2020). Precise Control of Molecular Weight and Stereospecificity in Lewis Pair Polymerization of Semifluorinated Methacrylates: Mechanistic Studies and Stereocomplex Formation. Macromolecules, 53(12), 4659‚Äö√Ñ√¨4669. https://doi.org/10.1021/acs.macromol.0c00553",Figure 4e,vinyl_stereo,377000,,410930,1.09,,,17.7,,,,,,,,,,,,,,,,,"('C=C(C)C(=O)OC(F)(F)C(F)(F)C(F)(F)C(F)(F)C(F)(F)C(F)F',)",24
C=C(C)C(=O)OC.C=Cc1ccccc1,0,"[0.5, 0.5]","Suzuki, H., Nishio, Y., Kimura, N., Mathot, V. B. F., Pijpers, M. F. J., & Murakami, Y. (1994). Effects of sequence length distribution on heat capacity and glass transition temperature of styrene-methyl methacrylate copolymers. Polymer, 35(17), 3698‚Äö√Ñ√¨3702. https://doi.org/10.1016/0032-3861(94)90548-8",Table 1 SM3-8,vinyl_stereo,276000,,447000,1.62,,,111.35,,,,,,,,,,,,,,,,,"('C=C(C)C(=O)OC', 'C=Cc1ccccc1')",25
C=C(C)C(=O)OC.C=Cc1ccccc1,0,"[0.5, 0.5]","Suzuki, H., Nishio, Y., Kimura, N., Mathot, V. B. F., Pijpers, M. F. J., & Murakami, Y. (1994). Effects of sequence length distribution on heat capacity and glass transition temperature of styrene-methyl methacrylate copolymers. Polymer, 35(17), 3698‚Äö√Ñ√¨3702. https://doi.org/10.1016/0032-3861(94)90548-8",Table 1 SM5-11,vinyl_stereo,96000,,137000,1.42708333,,,102.85,,,,,,,,,,,,,,,,,"('C=C(C)C(=O)OC', 'C=Cc1ccccc1')",26
C=C(C)C(=O)OC.C=Cc1ccccc1,0,"[0.5, 0.5]","Suzuki, H., Nishio, Y., Kimura, N., Mathot, V. B. F., Pijpers, M. F. J., & Murakami, Y. (1994). Effects of sequence length distribution on heat capacity and glass transition temperature of styrene-methyl methacrylate copolymers. Polymer, 35(17), 3698‚Äö√Ñ√¨3702. https://doi.org/10.1016/0032-3861(94)90548-8",Table 1 SM7-8,vinyl_stereo,210000,,270000,1.28571429,,,100.85,,,,,,,,,,,,,,,,,"('C=C(C)C(=O)OC', 'C=Cc1ccccc1')",27
C=C(C)C(=O)OC1CCCCC1,0,[],"Bicerano, J. (2002). Prediction of Polymer Properties. In Prediction of Polymer Properties. https://doi.org/10.1201/9780203910115",Table 6.6.6,vinyl_stereo,,,,,,,162.85,,,,,,,,,,,,,,,,,"('C=C(C)C(=O)OC1CCCCC1',)",28
C=C(C)C(=O)OC1CCCCC1,0.5,[],"Bicerano, J. (2002). Prediction of Polymer Properties. In Prediction of Polymer Properties. https://doi.org/10.1201/9780203910115",Table 6.6.7,vinyl_stereo,,,,,,,103.85,,,,,,,,,,,,,,,,,"('C=C(C)C(=O)OC1CCCCC1',)",29
C=C(C)C(=O)OC1CCCCC1,1,[],"Bicerano, J. (2002). Prediction of Polymer Properties. In Prediction of Polymer Properties. https://doi.org/10.1201/9780203910115",Table 6.6.8,vinyl_stereo,,,,,,,50.85,,,,,,,,,,,,,,,,,"('C=C(C)C(=O)OC1CCCCC1',)",30
C=C(C)C(=O)OC1c2ccccc2-c2ccccc21,0,[],"Ishizawa, H., Nakano, T., Yade, T., Tsuji, M., Nakagawa, O., & Yamaguchi, T. (2004). Stereospecific polymerization of 9-fluorenyl methacrylate: Tacticity effects on the thermal and photophysical properties of the polymers. Journal of Polymer Science, Part A: Polymer Chemistry, 42(18), 4656‚Äö√Ñ√¨4665. https://doi.org/10.1002/pola.20361",Text,vinyl_stereo,,,,,,,139,,,,,,,,,,,,,,,,,"('C=C(C)C(=O)OC1c2ccccc2-c2ccccc21',)",31
C=C(C)C(=O)OC1c2ccccc2-c2ccccc21,1,[],"Ishizawa, H., Nakano, T., Yade, T., Tsuji, M., Nakagawa, O., & Yamaguchi, T. (2004). Stereospecific polymerization of 9-fluorenyl methacrylate: Tacticity effects on the thermal and photophysical properties of the polymers. Journal of Polymer Science, Part A: Polymer Chemistry, 42(18), 4656‚Äö√Ñ√¨4665. https://doi.org/10.1002/pola.20360",Text,vinyl_stereo,,,,,,,149,,,,,,,,,,,,,,,,,"('C=C(C)C(=O)OC1c2ccccc2-c2ccccc21',)",32
C=C(C)C(=O)OCC,0,[],"Bicerano, J. (2002). Prediction of Polymer Properties. In Prediction of Polymer Properties. https://doi.org/10.1201/9780203910115",Table 6.6.34,vinyl_stereo,,,,,,,119.85,,,,,,,,,,,,,,,,,"('C=C(C)C(=O)OCC',)",33
C=C(C)C(=O)OCC,0,[],"Wessl‚àö¬©n, B., Lenz, R. W., Macknight, W. J., & Karasz, F. E. (1971). Glass Transition Temperatures of Poly (ethyl ≈í¬±-chloroacrylates). Macromolecules, 4(1), 24‚Äö√Ñ√¨26. https://doi.org/10.1021/ma60019a005",Table 2.1syn,vinyl_stereo,,,,,,,120,,,,,,,,,,,,,,,,,"('C=C(C)C(=O)OCC',)",34
C=C(C)C(=O)OCC,0.5,[],"Bicerano, J. (2002). Prediction of Polymer Properties. In Prediction of Polymer Properties. https://doi.org/10.1201/9780203910115",Table 6.6.35,vinyl_stereo,,,,,,,50.85,,,,,,,,,,,,,,,,,"('C=C(C)C(=O)OCC',)",35
C=C(C)C(=O)OCC,1,[],"Bicerano, J. (2002). Prediction of Polymer Properties. In Prediction of Polymer Properties. https://doi.org/10.1201/9780203910115",Table 6.6.36,vinyl_stereo,,,,,,,7.85,,,,,,,,,,,,,,,,,"('C=C(C)C(=O)OCC',)",36
C=C(C)C(=O)OCC,1,[],"Wessl‚àö¬©n, B., Lenz, R. W., Macknight, W. J., & Karasz, F. E. (1971). Glass Transition Temperatures of Poly (ethyl ≈í¬±-chloroacrylates). Macromolecules, 4(1), 24‚Äö√Ñ√¨26. https://doi.org/10.1021/ma60019a006",Table 2.1iso,vinyl_stereo,,,,,,,8,,,,,,,,,,,,,,,,,"('C=C(C)C(=O)OCC',)",37
C=C(C)C(=O)OCC(C)C,0,[],"Bicerano, J. (2002). Prediction of Polymer Properties. In Prediction of Polymer Properties. https://doi.org/10.1201/9780203910115",Table 6.6.14,vinyl_stereo,,,,,,,119.85,,,,,,,,,,,,,,,,,"('C=C(C)C(=O)OCC(C)C',)",38
C=C(C)C(=O)OCC(C)C,0.5,[],"Bicerano, J. (2002). Prediction of Polymer Properties. In Prediction of Polymer Properties. https://doi.org/10.1201/9780203910115",Table 6.6.15,vinyl_stereo,,,,,,,47.85,,,,,,,,,,,,,,,,,"('C=C(C)C(=O)OCC(C)C',)",39
C=C(C)C(=O)OCC(C)C,1,[],"Bicerano, J. (2002). Prediction of Polymer Properties. In Prediction of Polymer Properties. https://doi.org/10.1201/9780203910115",Table 6.6.16,vinyl_stereo,,,,,,,7.85,,,,,,,,,,,,,,,,,"('C=C(C)C(=O)OCC(C)C',)",40
C=C(C)C(=O)OCC(F)(F)C(F)C(F)(F)F,0.26,[],"Wang, X., & Hong, M. (2020). Precise Control of Molecular Weight and Stereospecificity in Lewis Pair Polymerization of Semifluorinated Methacrylates: Mechanistic Studies and Stereocomplex Formation. Macromolecules, 53(12), 4659‚Äö√Ñ√¨4669. https://doi.org/10.1021/acs.macromol.0c00553",Figure 4c,vinyl_stereo,1300000,,1339000,1.03,,,57.8,,,,,,,,,,,,,,,,,"('C=C(C)C(=O)OCC(F)(F)C(F)C(F)(F)F',)",41
C=C(C)C(=O)OCC(F)(F)C(F)C(F)(F)F,0.26,[],"Wang, X., & Hong, M. (2020). Precise Control of Molecular Weight and Stereospecificity in Lewis Pair Polymerization of Semifluorinated Methacrylates: Mechanistic Studies and Stereocomplex Formation. Macromolecules, 53(12), 4659‚Äö√Ñ√¨4669. https://doi.org/10.1021/acs.macromol.0c00553",Figure 4d,vinyl_stereo,266000,,292000,1.1,,,54.3,,,,,,,,,,,,,,,,,"('C=C(C)C(=O)OCC(F)(F)C(F)C(F)(F)F',)",42
C=C(C)C(=O)OCC(F)(F)F,0.31,[],"Wang, X., & Hong, M. (2020). Precise Control of Molecular Weight and Stereospecificity in Lewis Pair Polymerization of Semifluorinated Methacrylates: Mechanistic Studies and Stereocomplex Formation. Macromolecules, 53(12), 4659‚Äö√Ñ√¨4669. https://doi.org/10.1021/acs.macromol.0c00553",Figure 4a,vinyl_stereo,919000,,965000,1.05,,,82.3,,,,,,,,,,,,,,,,,"('C=C(C)C(=O)OCC(F)(F)F',)",43
C=C(C)C(=O)OCC(F)(F)F,0.31,[],"Wang, X., & Hong, M. (2020). Precise Control of Molecular Weight and Stereospecificity in Lewis Pair Polymerization of Semifluorinated Methacrylates: Mechanistic Studies and Stereocomplex Formation. Macromolecules, 53(12), 4659‚Äö√Ñ√¨4669. https://doi.org/10.1021/acs.macromol.0c00553",Figure 4b,vinyl_stereo,232200,,239166,1.03,,,82.1,,,,,,,,,,,,,,,,,"('C=C(C)C(=O)OCC(F)(F)F',)",44
C=C(C)C(=O)OCCCC,0,[],"Bicerano, J. (2002). Prediction of Polymer Properties. In Prediction of Polymer Properties. https://doi.org/10.1201/9780203910115",Table 6.6.31,vinyl_stereo,,,,,,,87.85,,,,,,,,,,,,,,,,,"('C=C(C)C(=O)OCCCC',)",45
C=C(C)C(=O)OCCCC,0.5,[],"Bicerano, J. (2002). Prediction of Polymer Properties. In Prediction of Polymer Properties. https://doi.org/10.1201/9780203910115",Table 6.6.32,vinyl_stereo,,,,,,,19.85,,,,,,,,,,,,,,,,,"('C=C(C)C(=O)OCCCC',)",46
C=C(C)C(=O)OCCCC,1,[],"Bicerano, J. (2002). Prediction of Polymer Properties. In Prediction of Polymer Properties. https://doi.org/10.1201/9780203910115",Table 6.6.33,vinyl_stereo,,,,,,,-24.15,,,,,,,,,,,,,,,,,"('C=C(C)C(=O)OCCCC',)",47
C=C(C)C(=O)OCCO,0,[],"Bicerano, J. (2002). Prediction of Polymer Properties. In Prediction of Polymer Properties. https://doi.org/10.1201/9780203910115",Table 6.6.9,vinyl_stereo,,,,,,,103.85,,,,,,,,,,,,,,,,,"('C=C(C)C(=O)OCCO',)",48
C=C(C)C(=O)OCCO,0,[],"Russell, G. A., Hiltner, P. A., Gregonis, D. E., de Visser, A. C., & Andrade, J. D. (1980). Thermal and Dynamic Mechanical Relaxation Behavior of Stereoregular Poly(2-Hydroxyethyl Methacrylate). Journal of Polymer Science. Part A-2, Polymer Physics, 18(6), 1271‚Äö√Ñ√¨1283. https://doi.org/10.1002/pol.1980.180180609",Table 2.A,vinyl_stereo,,,,,,,103.85,,,,,,,,,,,,,,,,,"('C=C(C)C(=O)OCCO',)",49
C=C(C)C(=O)OCCO,0.5,[],"Bicerano, J. (2002). Prediction of Polymer Properties. In Prediction of Polymer Properties. https://doi.org/10.1201/9780203910115",Table 6.6.10,vinyl_stereo,,,,,,,85.85,,,,,,,,,,,,,,,,,"('C=C(C)C(=O)OCCO',)",50
C=C(C)C(=O)OCCO,0.8,[],"Russell, G. A., Hiltner, P. A., Gregonis, D. E., de Visser, A. C., & Andrade, J. D. (1980). Thermal and Dynamic Mechanical Relaxation Behavior of Stereoregular Poly(2-Hydroxyethyl Methacrylate). Journal of Polymer Science. Part A-2, Polymer Physics, 18(6), 1271‚Äö√Ñ√¨1283. https://doi.org/10.1002/pol.1980.180180609",Table 2.B,vinyl_stereo,,,,,,,34.85,,,,,,,,,,,,,,,,,"('C=C(C)C(=O)OCCO',)",51
C=C(C)C(=O)OCCO,1,[],"Bicerano, J. (2002). Prediction of Polymer Properties. In Prediction of Polymer Properties. https://doi.org/10.1201/9780203910115",Table 6.6.11,vinyl_stereo,,,,,,,34.85,,,,,,,,,,,,,,,,,"('C=C(C)C(=O)OCCO',)",52
C=C(C)C(=O)OCCO,1,[],"Russell, G. A., Hiltner, P. A., Gregonis, D. E., de Visser, A. C., & Andrade, J. D. (1980). Thermal and Dynamic Mechanical Relaxation Behavior of Stereoregular Poly(2-Hydroxyethyl Methacrylate). Journal of Polymer Science. Part A-2, Polymer Physics, 18(6), 1271‚Äö√Ñ√¨1283. https://doi.org/10.1002/pol.1980.180180609",Table 2.C,vinyl_stereo,,,,,,,99.85,,,,,,,,,,,,,,,,,"('C=C(C)C(=O)OCCO',)",53
C=C(C)C(=O)OCCOC,0,[],"Russell, G. A., Hiltner, P. A., Gregonis, D. E., de Visser, A. C., & Andrade, J. D. (1980). Thermal and Dynamic Mechanical Relaxation Behavior of Stereoregular Poly(2-Hydroxyethyl Methacrylate). Journal of Polymer Science. Part A-2, Polymer Physics, 18(6), 1271‚Äö√Ñ√¨1283. https://doi.org/10.1002/pol.1980.180180609",Table 2.D,vinyl_stereo,,,,,,,15.85,,,,,,,,,,,,,,,,,"('C=C(C)C(=O)OCCOC',)",54
C=C(C)C(=O)OCCOC,0,[],"Russell, G. A., Hiltner, P. A., Gregonis, D. E., de Visser, A. C., & Andrade, J. D. (1980). Thermal and Dynamic Mechanical Relaxation Behavior of Stereoregular Poly(2-Hydroxyethyl Methacrylate). Journal of Polymer Science. Part A-2, Polymer Physics, 18(6), 1271‚Äö√Ñ√¨1283. https://doi.org/10.1002/pol.1980.180180609",Table 2.E,vinyl_stereo,,,,,,,28.85,,,,,,,,,,,,,,,,,"('C=C(C)C(=O)OCCOC',)",55
C=C(C)C(=O)Oc1ccc(C(=O)O)cc1OC,0.19,[],"Holmberg, A. L., Nguyen, N. A., Karavolias, M. G., Reno, K. H., Wool, R. P., & Epps, T. H. (2016). Softwood Lignin-Based Methacrylate Polymers with Tunable Thermal and Viscoelastic Properties. Macromolecules, 49(4), 1286‚Äö√Ñ√¨1295. https://doi.org/10.1021/acs.macromol.5b02316",Table S1.PVM-53,vinyl_stereo,39000,,53000,1.36,,,131,,,,,,,,,,,,,,,,,"('C=C(C)C(=O)Oc1ccc(C(=O)O)cc1OC',)",56
C=C(C)C(=O)Oc1ccc(C(=O)O)cc1OC,0.21,[],"Holmberg, A. L., Nguyen, N. A., Karavolias, M. G., Reno, K. H., Wool, R. P., & Epps, T. H. (2016). Softwood Lignin-Based Methacrylate Polymers with Tunable Thermal and Viscoelastic Properties. Macromolecules, 49(4), 1286‚Äö√Ñ√¨1295. https://doi.org/10.1021/acs.macromol.5b02316",Table S1.PVM-35,vinyl_stereo,24000,,35000,1.47,,,126,,,,,,,,,,,,,,,,,"('C=C(C)C(=O)Oc1ccc(C(=O)O)cc1OC',)",57
C=C(C)C(=O)Oc1ccc(C(=O)O)cc1OC,0.24,[],"Holmberg, A. L., Nguyen, N. A., Karavolias, M. G., Reno, K. H., Wool, R. P., & Epps, T. H. (2016). Softwood Lignin-Based Methacrylate Polymers with Tunable Thermal and Viscoelastic Properties. Macromolecules, 49(4), 1286‚Äö√Ñ√¨1295. https://doi.org/10.1021/acs.macromol.5b02316",Table S1.PVM-32,vinyl_stereo,24000,,32000,1.33,,,126,,,,,,,,,,,,,,,,,"('C=C(C)C(=O)Oc1ccc(C(=O)O)cc1OC',)",58
C=C(C)C(=O)Oc1ccc(C(C)C)cc1OC,0.2,[],"Holmberg, A. L., Nguyen, N. A., Karavolias, M. G., Reno, K. H., Wool, R. P., & Epps, T. H. (2016). Softwood Lignin-Based Methacrylate Polymers with Tunable Thermal and Viscoelastic Properties. Macromolecules, 49(4), 1286‚Äö√Ñ√¨1295. https://doi.org/10.1021/acs.macromol.5b02316",Table S1.PCM-34,vinyl_stereo,29000,,34000,1.18,,,116,,,,,,,,,,,,,,,,,"('C=C(C)C(=O)Oc1ccc(C(C)C)cc1OC',)",59
C=C(C)C(=O)Oc1ccc(C(C)C)cc1OC,0.22,[],"Holmberg, A. L., Nguyen, N. A., Karavolias, M. G., Reno, K. H., Wool, R. P., & Epps, T. H. (2016). Softwood Lignin-Based Methacrylate Polymers with Tunable Thermal and Viscoelastic Properties. Macromolecules, 49(4), 1286‚Äö√Ñ√¨1295. https://doi.org/10.1021/acs.macromol.5b02316",Table S1.PCM-40,vinyl_stereo,33000,,40000,1.23,,,126,,,,,,,,,,,,,,,,,"('C=C(C)C(=O)Oc1ccc(C(C)C)cc1OC',)",60
C=C(C)C(=O)Oc1ccc(C(C)C)cc1OC,0.23,[],"Holmberg, A. L., Nguyen, N. A., Karavolias, M. G., Reno, K. H., Wool, R. P., & Epps, T. H. (2016). Softwood Lignin-Based Methacrylate Polymers with Tunable Thermal and Viscoelastic Properties. Macromolecules, 49(4), 1286‚Äö√Ñ√¨1295. https://doi.org/10.1021/acs.macromol.5b02316",Table S1.PCM-48,vinyl_stereo,38000,,48000,1.26,,,127,,,,,,,,,,,,,,,,,"('C=C(C)C(=O)Oc1ccc(C(C)C)cc1OC',)",61
C=C(C)C(=O)Oc1ccc(C(C)C)cc1OC,0.24,[],"Holmberg, A. L., Nguyen, N. A., Karavolias, M. G., Reno, K. H., Wool, R. P., & Epps, T. H. (2016). Softwood Lignin-Based Methacrylate Polymers with Tunable Thermal and Viscoelastic Properties. Macromolecules, 49(4), 1286‚Äö√Ñ√¨1295. https://doi.org/10.1021/acs.macromol.5b02316",Table S1.PCM-19,vinyl_stereo,15000,,19000,1.26,,,124,,,,,,,,,,,,,,,,,"('C=C(C)C(=O)Oc1ccc(C(C)C)cc1OC',)",62
C=C(C)C(=O)Oc1ccc(CC)cc1OC,0.2,[],"Holmberg, A. L., Nguyen, N. A., Karavolias, M. G., Reno, K. H., Wool, R. P., & Epps, T. H. (2016). Softwood Lignin-Based Methacrylate Polymers with Tunable Thermal and Viscoelastic Properties. Macromolecules, 49(4), 1286‚Äö√Ñ√¨1295. https://doi.org/10.1021/acs.macromol.5b02316",Table S1.PEM-30,vinyl_stereo,25000,,30000,1.19,,,107,,,,,,,,,,,,,,,,,"('C=C(C)C(=O)Oc1ccc(CC)cc1OC',)",63
C=C(C)C(=O)Oc1ccc(CC)cc1OC,0.25,[],"Holmberg, A. L., Nguyen, N. A., Karavolias, M. G., Reno, K. H., Wool, R. P., & Epps, T. H. (2016). Softwood Lignin-Based Methacrylate Polymers with Tunable Thermal and Viscoelastic Properties. Macromolecules, 49(4), 1286‚Äö√Ñ√¨1295. https://doi.org/10.1021/acs.macromol.5b02316",Table S1.PEM-29,vinyl_stereo,26000,,29000,1.12,,,108,,,,,,,,,,,,,,,,,"('C=C(C)C(=O)Oc1ccc(CC)cc1OC',)",64
C=C(C)C(=O)Oc1ccc(CC)cc1OC,0.26,[],"Holmberg, A. L., Nguyen, N. A., Karavolias, M. G., Reno, K. H., Wool, R. P., & Epps, T. H. (2016). Softwood Lignin-Based Methacrylate Polymers with Tunable Thermal and Viscoelastic Properties. Macromolecules, 49(4), 1286‚Äö√Ñ√¨1295. https://doi.org/10.1021/acs.macromol.5b02316",Table S1.PEM-48,vinyl_stereo,34000,,48000,1.39,,,110,,,,,,,,,,,,,,,,,"('C=C(C)C(=O)Oc1ccc(CC)cc1OC',)",65
C=C(C)C(=O)Oc1ccccc1OC,0.28,[],"Holmberg, A. L., Nguyen, N. A., Karavolias, M. G., Reno, K. H., Wool, R. P., & Epps, T. H. (2016). Softwood Lignin-Based Methacrylate Polymers with Tunable Thermal and Viscoelastic Properties. Macromolecules, 49(4), 1286‚Äö√Ñ√¨1295. https://doi.org/10.1021/acs.macromol.5b02316",Table S1.PGM-26,vinyl_stereo,21000,,26000,1.25,,,110,,,,,,,,,,,,,,,,,"('C=C(C)C(=O)Oc1ccccc1OC',)",66
C=C(C)C(=O)Oc1ccccc1OC,0.29,[],"Holmberg, A. L., Nguyen, N. A., Karavolias, M. G., Reno, K. H., Wool, R. P., & Epps, T. H. (2016). Softwood Lignin-Based Methacrylate Polymers with Tunable Thermal and Viscoelastic Properties. Macromolecules, 49(4), 1286‚Äö√Ñ√¨1295. https://doi.org/10.1021/acs.macromol.5b02316",Table S1.PGM-31,vinyl_stereo,26000,,31000,1.19,,,112,,,,,,,,,,,,,,,,,"('C=C(C)C(=O)Oc1ccccc1OC',)",67
C=C(C)C(=O)Oc1ccccc1OC,0.31,[],"Holmberg, A. L., Nguyen, N. A., Karavolias, M. G., Reno, K. H., Wool, R. P., & Epps, T. H. (2016). Softwood Lignin-Based Methacrylate Polymers with Tunable Thermal and Viscoelastic Properties. Macromolecules, 49(4), 1286‚Äö√Ñ√¨1295. https://doi.org/10.1021/acs.macromol.5b02316",Table S1.PGM-44,vinyl_stereo,35000,,46000,1.3,,,116,,,,,,,,,,,,,,,,,"('C=C(C)C(=O)Oc1ccccc1OC',)",68
C=C(C)c1ccccc1,0,[],"Bicerano, J. (2002). Prediction of Polymer Properties. In Prediction of Polymer Properties. https://doi.org/10.1201/9780203910115",Table 6.6.12,vinyl_stereo,,,,,,,179.85,,,,,,,,,,,,,,,,,"('C=C(C)c1ccccc1',)",69
C=C(C)c1ccccc1,0.5,[],"Bicerano, J. (2002). Prediction of Polymer Properties. In Prediction of Polymer Properties. https://doi.org/10.1201/9780203910115",Table 6.6.13,vinyl_stereo,,,,,,,172.85,,,,,,,,,,,,,,,,,"('C=C(C)c1ccccc1',)",70
C=C(Cl)C(=O)OC,0,[],"Bicerano, J. (2002). Prediction of Polymer Properties. In Prediction of Polymer Properties. https://doi.org/10.1201/9780203910115",Table 6.6.42,vinyl_stereo,,,,,,,176.85,,,,,,,,,,,,,,,,,"('C=C(Cl)C(=O)OC',)",71
C=C(Cl)C(=O)OC,0.21,[],"Dever, G. R., Karasz, F. E., MacKnight, W. J., & Lenz, R. W. (1975). POLY(ALKYL alpha -CHLOROACRYLATES) - 5. PREPARATION AND PROPERTIES OF METHYL, ETHYL, AND ISOPROPYL POLYMERS OF VARIED TACTICITY. J Polym Sci Polym Chem Ed, 13(9), 2151‚Äö√Ñ√¨2179. https://doi.org/10.1002/pol.1975.170130919",Table VIII.D2F3,vinyl_stereo,25000,,,,,,150,,,,,,,,,,,,,,,,,"('C=C(Cl)C(=O)OC',)",72
C=C(Cl)C(=O)OC,0.25,[],"Dever, G. R., Karasz, F. E., MacKnight, W. J., & Lenz, R. W. (1975). POLY(ALKYL alpha -CHLOROACRYLATES) - 5. PREPARATION AND PROPERTIES OF METHYL, ETHYL, AND ISOPROPYL POLYMERS OF VARIED TACTICITY. J Polym Sci Polym Chem Ed, 13(9), 2151‚Äö√Ñ√¨2179. https://doi.org/10.1002/pol.1975.170130919",Table VIII.D2,vinyl_stereo,109000,,,,,,148,,,,,,,,,,,,,,,,,"('C=C(Cl)C(=O)OC',)",73
C=C(Cl)C(=O)OC,0.28,[],"Dever, G. R., Karasz, F. E., MacKnight, W. J., & Lenz, R. W. (1975). POLY(ALKYL alpha -CHLOROACRYLATES) - 5. PREPARATION AND PROPERTIES OF METHYL, ETHYL, AND ISOPROPYL POLYMERS OF VARIED TACTICITY. J Polym Sci Polym Chem Ed, 13(9), 2151‚Äö√Ñ√¨2179. https://doi.org/10.1002/pol.1975.170130919",Table VIII.D2F2,vinyl_stereo,74000,,,,,,146,,,,,,,,,,,,,,,,,"('C=C(Cl)C(=O)OC',)",74
C=C(Cl)C(=O)OC,0.29,[],"Dever, G. R., Karasz, F. E., MacKnight, W. J., & Lenz, R. W. (1975). POLY(ALKYL alpha -CHLOROACRYLATES) - 5. PREPARATION AND PROPERTIES OF METHYL, ETHYL, AND ISOPROPYL POLYMERS OF VARIED TACTICITY. J Polym Sci Polym Chem Ed, 13(9), 2151‚Äö√Ñ√¨2179. https://doi.org/10.1002/pol.1975.170130919",Table VIII.D1,vinyl_stereo,270000,,,,,,145,,,,,,,,,,,,,,,,,"('C=C(Cl)C(=O)OC',)",75
C=C(Cl)C(=O)OC,0.29,[],"Dever, G. R., Karasz, F. E., MacKnight, W. J., & Lenz, R. W. (1975). POLY(ALKYL alpha -CHLOROACRYLATES) - 5. PREPARATION AND PROPERTIES OF METHYL, ETHYL, AND ISOPROPYL POLYMERS OF VARIED TACTICITY. J Polym Sci Polym Chem Ed, 13(9), 2151‚Äö√Ñ√¨2179. https://doi.org/10.1002/pol.1975.170130919",Table VIII.D2F1,vinyl_stereo,400000,,,,,,152,,,,,,,,,,,,,,,,,"('C=C(Cl)C(=O)OC',)",76
C=C(Cl)C(=O)OC,0.41,[],"Dever, G. R., Karasz, F. E., MacKnight, W. J., & Lenz, R. W. (1975). POLY(ALKYL alpha -CHLOROACRYLATES) - 5. PREPARATION AND PROPERTIES OF METHYL, ETHYL, AND ISOPROPYL POLYMERS OF VARIED TACTICITY. J Polym Sci Polym Chem Ed, 13(9), 2151‚Äö√Ñ√¨2179. https://doi.org/10.1002/pol.1975.170130919",Table VIII.A5,vinyl_stereo,4300,,,,,,117,,,,,,,,,,,,,,,,,"('C=C(Cl)C(=O)OC',)",77
C=C(Cl)C(=O)OC,0.48,[],"Dever, G. R., Karasz, F. E., MacKnight, W. J., & Lenz, R. W. (1975). POLY(ALKYL alpha -CHLOROACRYLATES) - 5. PREPARATION AND PROPERTIES OF METHYL, ETHYL, AND ISOPROPYL POLYMERS OF VARIED TACTICITY. J Polym Sci Polym Chem Ed, 13(9), 2151‚Äö√Ñ√¨2179. https://doi.org/10.1002/pol.1975.170130919",Table VIII.C5,vinyl_stereo,32000,,,,,,130,,,,,,,,,,,,,,,,,"('C=C(Cl)C(=O)OC',)",78
C=C(Cl)C(=O)OC,0.5,[],"Bicerano, J. (2002). Prediction of Polymer Properties. In Prediction of Polymer Properties. https://doi.org/10.1201/9780203910115",Table 6.6.43,vinyl_stereo,,,,,,,142.85,,,,,,,,,,,,,,,,,"('C=C(Cl)C(=O)OC',)",79
C=C(Cl)C(=O)OC,0.51,[],"Dever, G. R., Karasz, F. E., MacKnight, W. J., & Lenz, R. W. (1975). POLY(ALKYL alpha -CHLOROACRYLATES) - 5. PREPARATION AND PROPERTIES OF METHYL, ETHYL, AND ISOPROPYL POLYMERS OF VARIED TACTICITY. J Polym Sci Polym Chem Ed, 13(9), 2151‚Äö√Ñ√¨2179. https://doi.org/10.1002/pol.1975.170130919",Table VIII.C5F'e,vinyl_stereo,18000,,,,,,122,,,,,,,,,,,,,,,,,"('C=C(Cl)C(=O)OC',)",80
C=C(Cl)C(=O)OC,0.56,[],"Dever, G. R., Karasz, F. E., MacKnight, W. J., & Lenz, R. W. (1975). POLY(ALKYL alpha -CHLOROACRYLATES) - 5. PREPARATION AND PROPERTIES OF METHYL, ETHYL, AND ISOPROPYL POLYMERS OF VARIED TACTICITY. J Polym Sci Polym Chem Ed, 13(9), 2151‚Äö√Ñ√¨2179. https://doi.org/10.1002/pol.1975.170130919",Table VIII.C6F3,vinyl_stereo,7000,,,,,,107,,,,,,,,,,,,,,,,,"('C=C(Cl)C(=O)OC',)",81
C=C(Cl)C(=O)OC,0.65,[],"Dever, G. R., Karasz, F. E., MacKnight, W. J., & Lenz, R. W. (1975). POLY(ALKYL alpha -CHLOROACRYLATES) - 5. PREPARATION AND PROPERTIES OF METHYL, ETHYL, AND ISOPROPYL POLYMERS OF VARIED TACTICITY. J Polym Sci Polym Chem Ed, 13(9), 2151‚Äö√Ñ√¨2179. https://doi.org/10.1002/pol.1975.170130919",Table VIII.C6,vinyl_stereo,42000,,,,,,94,,,,,,,,,,,,,,,,,"('C=C(Cl)C(=O)OC',)",82
C=C(Cl)C(=O)OC,0.7,[],"Dever, G. R., Karasz, F. E., MacKnight, W. J., & Lenz, R. W. (1975). POLY(ALKYL alpha -CHLOROACRYLATES) - 5. PREPARATION AND PROPERTIES OF METHYL, ETHYL, AND ISOPROPYL POLYMERS OF VARIED TACTICITY. J Polym Sci Polym Chem Ed, 13(9), 2151‚Äö√Ñ√¨2179. https://doi.org/10.1002/pol.1975.170130919",Table VIII.C6F1,vinyl_stereo,80000,,,,,,90,152,,,,,,,,,,,,,,,,"('C=C(Cl)C(=O)OC',)",83
C=C(Cl)C(=O)OC,0.73,[],"Dever, G. R., Karasz, F. E., MacKnight, W. J., & Lenz, R. W. (1975). POLY(ALKYL alpha -CHLOROACRYLATES) - 5. PREPARATION AND PROPERTIES OF METHYL, ETHYL, AND ISOPROPYL POLYMERS OF VARIED TACTICITY. J Polym Sci Polym Chem Ed, 13(9), 2151‚Äö√Ñ√¨2179. https://doi.org/10.1002/pol.1975.170130919",Table VIII.C6F2,vinyl_stereo,16000,,,,,,100,,,,,,,,,,,,,,,,,"('C=C(Cl)C(=O)OC',)",84
C=C(Cl)C(=O)OC,0.76,[],"Dever, G. R., Karasz, F. E., MacKnight, W. J., & Lenz, R. W. (1975). POLY(ALKYL alpha -CHLOROACRYLATES) - 5. PREPARATION AND PROPERTIES OF METHYL, ETHYL, AND ISOPROPYL POLYMERS OF VARIED TACTICITY. J Polym Sci Polym Chem Ed, 13(9), 2151‚Äö√Ñ√¨2179. https://doi.org/10.1002/pol.1975.170130919",Table VIII.C5F,vinyl_stereo,8000,,,,,,110,,,,,,,,,,,,,,,,,"('C=C(Cl)C(=O)OC',)",85
C=C(Cl)C(=O)OC,1,[],"Bicerano, J. (2002). Prediction of Polymer Properties. In Prediction of Polymer Properties. https://doi.org/10.1201/9780203910115",Table 6.6.44,vinyl_stereo,,,,,,,84.85,,,,,,,,,,,,,,,,,"('C=C(Cl)C(=O)OC',)",86
C=C(Cl)C(=O)OC(C)C,0,[],"Bicerano, J. (2002). Prediction of Polymer Properties. In Prediction of Polymer Properties. https://doi.org/10.1201/9780203910115",Table 6.6.20,vinyl_stereo,,,,,,,135.85,,,,,,,,,,,,,,,,,"('C=C(Cl)C(=O)OC(C)C',)",87
C=C(Cl)C(=O)OC(C)C,0.13,[],"Dever, G. R., Karasz, F. E., MacKnight, W. J., & Lenz, R. W. (1975). POLY(ALKYL alpha -CHLOROACRYLATES) - 5. PREPARATION AND PROPERTIES OF METHYL, ETHYL, AND ISOPROPYL POLYMERS OF VARIED TACTICITY. J Polym Sci Polym Chem Ed, 13(9), 2151‚Äö√Ñ√¨2179. https://doi.org/10.1002/pol.1975.170130919",Table X.D2,vinyl_stereo,2100,,,,,,89,,,,,,,,,,,,,,,,,"('C=C(Cl)C(=O)OC(C)C',)",88
C=C(Cl)C(=O)OC(C)C,0.36,[],"Dever, G. R., Karasz, F. E., MacKnight, W. J., & Lenz, R. W. (1975). POLY(ALKYL alpha -CHLOROACRYLATES) - 5. PREPARATION AND PROPERTIES OF METHYL, ETHYL, AND ISOPROPYL POLYMERS OF VARIED TACTICITY. J Polym Sci Polym Chem Ed, 13(9), 2151‚Äö√Ñ√¨2179. https://doi.org/10.1002/pol.1975.170130919",Table X.D1,vinyl_stereo,77300,,,,,,106,,,,,,,,,,,,,,,,,"('C=C(Cl)C(=O)OC(C)C',)",89
C=C(Cl)C(=O)OC(C)C,0.49,[],"Dever, G. R., Karasz, F. E., MacKnight, W. J., & Lenz, R. W. (1975). POLY(ALKYL alpha -CHLOROACRYLATES) - 5. PREPARATION AND PROPERTIES OF METHYL, ETHYL, AND ISOPROPYL POLYMERS OF VARIED TACTICITY. J Polym Sci Polym Chem Ed, 13(9), 2151‚Äö√Ñ√¨2179. https://doi.org/10.1002/pol.1975.170130919",Table X.B,vinyl_stereo,4900,,,,,,73,,,,,,,,,,,,,,,,,"('C=C(Cl)C(=O)OC(C)C',)",90
C=C(Cl)C(=O)OC(C)C,0.5,[],"Bicerano, J. (2002). Prediction of Polymer Properties. In Prediction of Polymer Properties. https://doi.org/10.1201/9780203910115",Table 6.6.21,vinyl_stereo,,,,,,,89.85,,,,,,,,,,,,,,,,,"('C=C(Cl)C(=O)OC(C)C',)",91
C=C(Cl)C(=O)OC(C)C,0.64,[],"Dever, G. R., Karasz, F. E., MacKnight, W. J., & Lenz, R. W. (1975). POLY(ALKYL alpha -CHLOROACRYLATES) - 5. PREPARATION AND PROPERTIES OF METHYL, ETHYL, AND ISOPROPYL POLYMERS OF VARIED TACTICITY. J Polym Sci Polym Chem Ed, 13(9), 2151‚Äö√Ñ√¨2179. https://doi.org/10.1002/pol.1975.170130919",Table X.C1,vinyl_stereo,50000,,,,,,94,,,,,,,,,,,,,,,,,"('C=C(Cl)C(=O)OC(C)C',)",92
C=C(Cl)C(=O)OC(C)C,0.66,[],"Dever, G. R., Karasz, F. E., MacKnight, W. J., & Lenz, R. W. (1975). POLY(ALKYL alpha -CHLOROACRYLATES) - 5. PREPARATION AND PROPERTIES OF METHYL, ETHYL, AND ISOPROPYL POLYMERS OF VARIED TACTICITY. J Polym Sci Polym Chem Ed, 13(9), 2151‚Äö√Ñ√¨2179. https://doi.org/10.1002/pol.1975.170130919",Table X.A,vinyl_stereo,8000,,,,,,83,,,,,,,,,,,,,,,,,"('C=C(Cl)C(=O)OC(C)C',)",93
C=C(Cl)C(=O)OC(C)C,0.95,[],"Dever, G. R., Karasz, F. E., MacKnight, W. J., & Lenz, R. W. (1975). POLY(ALKYL alpha -CHLOROACRYLATES) - 5. PREPARATION AND PROPERTIES OF METHYL, ETHYL, AND ISOPROPYL POLYMERS OF VARIED TACTICITY. J Polym Sci Polym Chem Ed, 13(9), 2151‚Äö√Ñ√¨2179. https://doi.org/10.1002/pol.1975.170130919",Table X.C2,vinyl_stereo,50000,,,,,,69,,,,,,,,,,,,,,,,,"('C=C(Cl)C(=O)OC(C)C',)",94
C=C(Cl)C(=O)OC(C)C,1,[],"Bicerano, J. (2002). Prediction of Polymer Properties. In Prediction of Polymer Properties. https://doi.org/10.1201/9780203910115",Table 6.6.22,vinyl_stereo,,,,,,,67.85,,,,,,,,,,,,,,,,,"('C=C(Cl)C(=O)OC(C)C',)",95
C=C(Cl)C(=O)OCC,0,[],"Bicerano, J. (2002). Prediction of Polymer Properties. In Prediction of Polymer Properties. https://doi.org/10.1201/9780203910115",Table 6.6.37,vinyl_stereo,,,,,,,119.85,,,,,,,,,,,,,,,,,"('C=C(Cl)C(=O)OCC',)",96
C=C(Cl)C(=O)OCC,0,[],"Wessl‚àö¬©n, B., Lenz, R. W., Macknight, W. J., & Karasz, F. E. (1971). Glass Transition Temperatures of Poly (ethyl ≈í¬±-chloroacrylates). Macromolecules, 4(1), 24‚Äö√Ñ√¨26. https://doi.org/10.1021/ma60019a005",Table 2.2syn,vinyl_stereo,,,,,,,131,,,,,,,,,,,,,,,,,"('C=C(Cl)C(=O)OCC',)",97
C=C(Cl)C(=O)OCC,0.2,[],"Dever, G. R., Karasz, F. E., MacKnight, W. J., & Lenz, R. W. (1975). POLY(ALKYL alpha -CHLOROACRYLATES) - 5. PREPARATION AND PROPERTIES OF METHYL, ETHYL, AND ISOPROPYL POLYMERS OF VARIED TACTICITY. J Polym Sci Polym Chem Ed, 13(9), 2151‚Äö√Ñ√¨2179. https://doi.org/10.1002/pol.1975.170130919",Table IX.D3,vinyl_stereo,181000,,,,,,102,,,,,,,,,,,,,,,,,"('C=C(Cl)C(=O)OCC',)",98
C=C(Cl)C(=O)OCC,0.29,[],"Dever, G. R., Karasz, F. E., MacKnight, W. J., & Lenz, R. W. (1975). POLY(ALKYL alpha -CHLOROACRYLATES) - 5. PREPARATION AND PROPERTIES OF METHYL, ETHYL, AND ISOPROPYL POLYMERS OF VARIED TACTICITY. J Polym Sci Polym Chem Ed, 13(9), 2151‚Äö√Ñ√¨2179. https://doi.org/10.1002/pol.1975.170130919",Table IX.D1,vinyl_stereo,362000,,,,,,94,,,,,,,,,,,,,,,,,"('C=C(Cl)C(=O)OCC',)",99
C=C(Cl)C(=O)OCC,0.46,[],"Dever, G. R., Karasz, F. E., MacKnight, W. J., & Lenz, R. W. (1975). POLY(ALKYL alpha -CHLOROACRYLATES) - 5. PREPARATION AND PROPERTIES OF METHYL, ETHYL, AND ISOPROPYL POLYMERS OF VARIED TACTICITY. J Polym Sci Polym Chem Ed, 13(9), 2151‚Äö√Ñ√¨2179. https://doi.org/10.1002/pol.1975.170130919",Table IX.A1,vinyl_stereo,6000,,,,,,70,,,,,,,,,,,,,,,,,"('C=C(Cl)C(=O)OCC',)",100
C=C(Cl)C(=O)OCC,0.5,[],"Bicerano, J. (2002). Prediction of Polymer Properties. In Prediction of Polymer Properties. https://doi.org/10.1201/9780203910115",Table 6.6.38,vinyl_stereo,,,,,,,92.85,,,,,,,,,,,,,,,,,"('C=C(Cl)C(=O)OCC',)",101
C=C(Cl)C(=O)OCC,0.73,[],"Dever, G. R., Karasz, F. E., MacKnight, W. J., & Lenz, R. W. (1975). POLY(ALKYL alpha -CHLOROACRYLATES) - 5. PREPARATION AND PROPERTIES OF METHYL, ETHYL, AND ISOPROPYL POLYMERS OF VARIED TACTICITY. J Polym Sci Polym Chem Ed, 13(9), 2151‚Äö√Ñ√¨2179. https://doi.org/10.1002/pol.1975.170130919",Table IX.C,vinyl_stereo,309000,,,,,,52,109,,,,,,,,,,,,,,,,"('C=C(Cl)C(=O)OCC',)",102
C=C(Cl)C(=O)OCC,0.84,[],"Dever, G. R., Karasz, F. E., MacKnight, W. J., & Lenz, R. W. (1975). POLY(ALKYL alpha -CHLOROACRYLATES) - 5. PREPARATION AND PROPERTIES OF METHYL, ETHYL, AND ISOPROPYL POLYMERS OF VARIED TACTICITY. J Polym Sci Polym Chem Ed, 13(9), 2151‚Äö√Ñ√¨2179. https://doi.org/10.1002/pol.1975.170130919",Table IX.CF,vinyl_stereo,309000,,,,,,47,,,,,,,,,,,,,,,,,"('C=C(Cl)C(=O)OCC',)",103
C=C(Cl)C(=O)OCC,1,[],"Bicerano, J. (2002). Prediction of Polymer Properties. In Prediction of Polymer Properties. https://doi.org/10.1201/9780203910115",Table 6.6.39,vinyl_stereo,,,,,,,36.85,,,,,,,,,,,,,,,,,"('C=C(Cl)C(=O)OCC',)",104
C=C(Cl)C(=O)OCC,1,[],"Wessl‚àö¬©n, B., Lenz, R. W., Macknight, W. J., & Karasz, F. E. (1971). Glass Transition Temperatures of Poly (ethyl ≈í¬±-chloroacrylates). Macromolecules, 4(1), 24‚Äö√Ñ√¨26. https://doi.org/10.1021/ma60019a006",Table 2.2iso,vinyl_stereo,,,,,,,35,,,,,,,,,,,,,,,,,"('C=C(Cl)C(=O)OCC',)",105
C=CC,0,[],"Bicerano, J. (2002). Prediction of Polymer Properties. In Prediction of Polymer Properties. https://doi.org/10.1201/9780203910115",Table 6.6.26,vinyl_stereo,,,,,,,-4.15,,,,,,,,,,,,,,,,,"('C=CC',)",106
C=CC,0.5,[],"Bicerano, J. (2002). Prediction of Polymer Properties. In Prediction of Polymer Properties. https://doi.org/10.1201/9780203910115",Table 6.6.27,vinyl_stereo,,,,,,,-6.15,,,,,,,,,,,,,,,,,"('C=CC',)",107
C=CC,0.64,[],"Hu, Y., Krejchi, M. T., Shah, C. D., Myers, C. L., & Waymouth, R. M. (1998). Elastomeric polypropylenes from unbridged (2-phenylindene)zirconocene catalysts: Thermal characterization and mechanical properties. Macromolecules, 31(20), 6908‚Äö√Ñ√¨6916. https://doi.org/10.1021/ma9803990",Table 4.PP3,vinyl_stereo,80312.5,,257000,3.2,63.4,,,140.1,,,,,,,,,,,,,,,,"('C=CC',)",108
C=CC,0.75,[],"Hu, Y., Krejchi, M. T., Shah, C. D., Myers, C. L., & Waymouth, R. M. (1998). Elastomeric polypropylenes from unbridged (2-phenylindene)zirconocene catalysts: Thermal characterization and mechanical properties. Macromolecules, 31(20), 6908‚Äö√Ñ√¨6916. https://doi.org/10.1021/ma9803990",Table 4.PP1,vinyl_stereo,66000,,198000,3,29,,,131.8,0.869,878,,,,,,35,13.45,9.31,54,,,,,"('C=CC',)",109
C=CC,0.75,[],"Hu, Y., Krejchi, M. T., Shah, C. D., Myers, C. L., & Waymouth, R. M. (1998). Elastomeric polypropylenes from unbridged (2-phenylindene)zirconocene catalysts: Thermal characterization and mechanical properties. Macromolecules, 31(20), 6908‚Äö√Ñ√¨6916. https://doi.org/10.1021/ma9803990",Table 4.PP2,vinyl_stereo,168518.519,,455000,2.7,61.1,,,138.1,0.8694,753,,,,,,70,15.98,6.95,67,,,,,"('C=CC',)",110
C=CC,0.96,[],"Amer, I., Van Reenen, A., & Mokrani, T. (2016). The influence of molecular weight and tacticity on thermal, morphological and mechanical properties of Ziegler - Natta catalyzed isotactic and syndiotactic polypropylene blends. Medziagotyra, 22(3), 381‚Äö√Ñ√¨389. https://doi.org/10.5755/j01.ms.22.3.9056","Table 1, P14",vinyl_stereo,36507.9661,,215397,5.9,119.8,,,157.5,,,,,,,,,,,,,,,,"('C=CC',)",111
C=CC,0.96,[],"Peng, H., Wang, B., Gai, J., Chen, J., Yang, F., Cao, Y., Li, H., Kang, J., & Xiang, M. (2014). Investigation on the morphology and tensile behavior of ≈í‚â§-nucleated isotactic polypropylene with different stereo-defect distribution. Journal of Applied Polymer Science, 131(6). https://doi.org/10.1002/app.40030",PP-B,vinyl_stereo,,,347000,,,,,,,,116.5,,,451,,,,,,,,,31.6,"('C=CC',)",112
