Repository: tyo-nu/PolyIDRS_Paper

# PolyIDRS_Paper
Code and Figures for the PolyIDRS paper.

File: Figures/Data/220426_stereo_MW_prepolymer.csv (part 2 of 7)
smiles_monomer,pm,distribution,ref,comment,mechanism,Mn,Mv,Mw,PDI,Tc,Td,Tg,Tm,density,elongation to break,elongation_at_break,flexural_strength,modulus,modulus_of_elasticity,notched_strength,set,tensile modulus,tensile strength,tensile stress relaxation,tensile_strength,unnotched_strength,yield_elongation,yield_strength,monomers,data_id
C=CC,0.97,[],"Peng, H., Wang, B., Gai, J., Chen, J., Yang, F., Cao, Y., Li, H., Kang, J., & Xiang, M. (2014). Investigation on the morphology and tensile behavior of ≈í‚â§-nucleated isotactic polypropylene with different stereo-defect distribution. Journal of Applied Polymer Science, 131(6). https://doi.org/10.1002/app.40030",PP-A,vinyl_stereo,,,365000,,,,,,,,78.7,,,478,,,,,,,,,32.4,"('C=CC',)",113
C=CC,0.98,[],"Amer, I., Van Reenen, A., & Mokrani, T. (2016). The influence of molecular weight and tacticity on thermal, morphological and mechanical properties of Ziegler - Natta catalyzed isotactic and syndiotactic polypropylene blends. Medziagotyra, 22(3), 381‚Äö√Ñ√¨389. https://doi.org/10.5755/j01.ms.22.3.9056","Table 1, P17",vinyl_stereo,7987.56098,,65498,8.2,120.8,,,156.5,,,,,,,,,,,,,,,,"('C=CC',)",114
C=CC,0.98,[],"Amer, I., Van Reenen, A., & Mokrani, T. (2016). The influence of molecular weight and tacticity on thermal, morphological and mechanical properties of Ziegler - Natta catalyzed isotactic and syndiotactic polypropylene blends. Medziagotyra, 22(3), 381‚Äö√Ñ√¨389. https://doi.org/10.5755/j01.ms.22.3.9056","Table 1, P3",vinyl_stereo,30288.3607,,184759,6.1,124.2,,,161.2,,,,,,,,,,,,,,,,"('C=CC',)",115
C=CC,0.98,[],"Amer, I., Van Reenen, A., & Mokrani, T. (2016). The influence of molecular weight and tacticity on thermal, morphological and mechanical properties of Ziegler - Natta catalyzed isotactic and syndiotactic polypropylene blends. Medziagotyra, 22(3), 381‚Äö√Ñ√¨389. https://doi.org/10.5755/j01.ms.22.3.9056","Table 1, P4",vinyl_stereo,46843.7037,,252956,5.4,116.5,,,160.6,,,,,,,,,,,,,,,,"('C=CC',)",116
C=CC,0.98,[],"Amer, I., Van Reenen, A., & Mokrani, T. (2016). The influence of molecular weight and tacticity on thermal, morphological and mechanical properties of Ziegler - Natta catalyzed isotactic and syndiotactic polypropylene blends. Medziagotyra, 22(3), 381‚Äö√Ñ√¨389. https://doi.org/10.5755/j01.ms.22.3.9056","Table 1, P8",vinyl_stereo,162000,,228960,6.4,124.4,,,162,,,,,,,,,,,,,,,,"('C=CC',)",117
C=CC,0.99,[],"Amer, I., Van Reenen, A., & Mokrani, T. (2016). The influence of molecular weight and tacticity on thermal, morphological and mechanical properties of Ziegler - Natta catalyzed isotactic and syndiotactic polypropylene blends. Medziagotyra, 22(3), 381‚Äö√Ñ√¨389. https://doi.org/10.5755/j01.ms.22.3.9056","Table 1, P4(120)",vinyl_stereo,45510,,195693,4.3,116,,,160,,,,,,,,,,,,,,,,"('C=CC',)",118
C=CC,0.99,[],"Amer, I., Van Reenen, A., & Mokrani, T. (2016). The influence of molecular weight and tacticity on thermal, morphological and mechanical properties of Ziegler - Natta catalyzed isotactic and syndiotactic polypropylene blends. Medziagotyra, 22(3), 381‚Äö√Ñ√¨389. https://doi.org/10.5755/j01.ms.22.3.9056","Table 1, P5",vinyl_stereo,71040.9091,,312580,4.4,118.4,,,161.9,,,,,,,,,,,,,,,,"('C=CC',)",119
C=CC,0.99,[],"Amer, I., Van Reenen, A., & Mokrani, T. (2016). The influence of molecular weight and tacticity on thermal, morphological and mechanical properties of Ziegler - Natta catalyzed isotactic and syndiotactic polypropylene blends. Medziagotyra, 22(3), 381‚Äö√Ñ√¨389. https://doi.org/10.5755/j01.ms.22.3.9056","Table 1, P5(120)",vinyl_stereo,71663.1035,,207823,2.9,118,,,161,,,,,,,,,,,,,,,,"('C=CC',)",120
C=CC,0.99,[],"Amer, I., Van Reenen, A., & Mokrani, T. (2016). The influence of molecular weight and tacticity on thermal, morphological and mechanical properties of Ziegler - Natta catalyzed isotactic and syndiotactic polypropylene blends. Medziagotyra, 22(3), 381‚Äö√Ñ√¨389. https://doi.org/10.5755/j01.ms.22.3.9056","Table 1, P8(120)",vinyl_stereo,50978,,178423,3.5,116.3,,,158.6,,,,,,,,,,,,,,,,"('C=CC',)",121
C=CC,0.99,[],"Amer, I., Van Reenen, A., & Mokrani, T. (2016). The influence of molecular weight and tacticity on thermal, morphological and mechanical properties of Ziegler - Natta catalyzed isotactic and syndiotactic polypropylene blends. Medziagotyra, 22(3), 381‚Äö√Ñ√¨389. https://doi.org/10.5755/j01.ms.22.3.9056","Table 1, P9(120)",vinyl_stereo,32466.7647,,110387,3.4,1,,,158.7,,,,,,,,,,,,,,,,"('C=CC',)",122
C=CC,1,[],"Bicerano, J. (2002). Prediction of Polymer Properties. In Prediction of Polymer Properties. https://doi.org/10.1201/9780203910115",Table 6.6.28,vinyl_stereo,,,,,,,-18.15,,,,,,,,,,,,,,,,,"('C=CC',)",123
C=CC#N.C=CC(=O)OC,0.55,"[85, 15]","Han, N., Zhang, X. X., Yu, W. Y., & Gao, X. Y. (2010). Effects of copolymerization temperatures on structure and properties of melt-spinnable acrylonitrile-methyl acrylate copolymers and fibers. Macromolecular Research, 18(11), 1060‚Äö√Ñ√¨1069. https://doi.org/10.1007/s13233-010-1115-7",Table 3.C20,vinyl_stereo,73894,,161977,2.2,,320.6,90.8,161.1,,,,,,,,,,,,,,,,"('C=CC#N', 'C=CC(=O)OC')",124
C=CC#N.C=CC(=O)OC,0.55,"[85, 15]","Han, N., Zhang, X. X., Yu, W. Y., & Gao, X. Y. (2010). Effects of copolymerization temperatures on structure and properties of melt-spinnable acrylonitrile-methyl acrylate copolymers and fibers. Macromolecular Research, 18(11), 1060‚Äö√Ñ√¨1069. https://doi.org/10.1007/s13233-010-1115-7",Table 3.C40,vinyl_stereo,84037,,116354,1.4,,317.4,92.4,163.8,,,,,,,,,,,,,,,,"('C=CC#N', 'C=CC(=O)OC')",125
C=CC#N.C=CC(=O)OC,0.56,"[85, 15]","Han, N., Zhang, X. X., Yu, W. Y., & Gao, X. Y. (2010). Effects of copolymerization temperatures on structure and properties of melt-spinnable acrylonitrile-methyl acrylate copolymers and fibers. Macromolecular Research, 18(11), 1060‚Äö√Ñ√¨1069. https://doi.org/10.1007/s13233-010-1115-7",Table 3.C30,vinyl_stereo,53597,,109467,2,,325,87,154.5,,,,,,,,,,,,,,,,"('C=CC#N', 'C=CC(=O)OC')",126
C=CC(=O)N(C)C,0.51,[],"Mariott, W. R., & Chen, E. Y. X. (2004). Stereospecific, coordination polymerization of acrylamides by chiral ansa-metallocenium alkyl and ester enolate cations. Macromolecules, 37(13), 4741‚Äö√Ñ√¨4743. https://doi.org/10.1021/ma0491356",Table 1.2,vinyl_stereo,44300,,390726,8.82,,,122,,,,,,,,,,,,,,,,,"('C=CC(=O)N(C)C',)",127
C=CC(=O)N(C)C,0.52,[],"Mariott, W. R., & Chen, E. Y. X. (2004). Stereospecific, coordination polymerization of acrylamides by chiral ansa-metallocenium alkyl and ester enolate cations. Macromolecules, 37(13), 4741‚Äö√Ñ√¨4743. https://doi.org/10.1021/ma0491356",Table 1.1,vinyl_stereo,11800000,,86494000,7.33,,,126,,,,,,,,,,,,,,,,,"('C=CC(=O)N(C)C',)",128
C=CC(=O)N(C)C,0.78,[],"Mariott, W. R., & Chen, E. Y. X. (2004). Stereospecific, coordination polymerization of acrylamides by chiral ansa-metallocenium alkyl and ester enolate cations. Macromolecules, 37(13), 4741‚Äö√Ñ√¨4743. https://doi.org/10.1021/ma0491356",Table 1.5,vinyl_stereo,106000,,,1.97,,,111,313,,,,,,,,,,,,,,,,"('C=CC(=O)N(C)C',)",129
C=CC(=O)N(C)C,0.91,[],"Mariott, W. R., & Chen, E. Y. X. (2004). Stereospecific, coordination polymerization of acrylamides by chiral ansa-metallocenium alkyl and ester enolate cations. Macromolecules, 37(13), 4741‚Äö√Ñ√¨4743. https://doi.org/10.1021/ma0491356",Table 1.8,vinyl_stereo,270000,,,1.9,,,112,306,,,,,,,,,,,,,,,,"('C=CC(=O)N(C)C',)",130
C=CC(=O)N(C)C,0.96,[],"Mariott, W. R., & Chen, E. Y. X. (2004). Stereospecific, coordination polymerization of acrylamides by chiral ansa-metallocenium alkyl and ester enolate cations. Macromolecules, 37(13), 4741‚Äö√Ñ√¨4743. https://doi.org/10.1021/ma0491356",Table 1.4,vinyl_stereo,30200,,,1.51,,,,310,,,,,,,,,,,,,,,,"('C=CC(=O)N(C)C',)",131
C=CC(=O)N(C)C,0.99,[],"Mariott, W. R., & Chen, E. Y. X. (2004). Stereospecific, coordination polymerization of acrylamides by chiral ansa-metallocenium alkyl and ester enolate cations. Macromolecules, 37(13), 4741‚Äö√Ñ√¨4743. https://doi.org/10.1021/ma0491356",Table 1.6,vinyl_stereo,544000,,,3.21,,,,312,,,,,,,,,,,,,,,,"('C=CC(=O)N(C)C',)",132
C=CC(=O)N(C)C,0.99,[],"Mariott, W. R., & Chen, E. Y. X. (2004). Stereospecific, coordination polymerization of acrylamides by chiral ansa-metallocenium alkyl and ester enolate cations. Macromolecules, 37(13), 4741‚Äö√Ñ√¨4743. https://doi.org/10.1021/ma0491356",Table 1.7,vinyl_stereo,613000,,,7.91,,,,308,,,,,,,,,,,,,,,,"('C=CC(=O)N(C)C',)",133
C=CC(=O)N(C)C,1,[],"Mariott, W. R., & Chen, E. Y. X. (2004). Stereospecific, coordination polymerization of acrylamides by chiral ansa-metallocenium alkyl and ester enolate cations. Macromolecules, 37(13), 4741‚Äö√Ñ√¨4743. https://doi.org/10.1021/ma0491356",Table 1.10,vinyl_stereo,92700,,,1.07,,,,306,,,,,,,,,,,,,,,,"('C=CC(=O)N(C)C',)",134
C=CC(=O)N(C)C,1,[],"Mariott, W. R., & Chen, E. Y. X. (2004). Stereospecific, coordination polymerization of acrylamides by chiral ansa-metallocenium alkyl and ester enolate cations. Macromolecules, 37(13), 4741‚Äö√Ñ√¨4743. https://doi.org/10.1021/ma0491356",Table 1.11,vinyl_stereo,104000,,,1.07,,,,318,,,,,,,,,,,,,,,,"('C=CC(=O)N(C)C',)",135
C=CC(=O)N(C)C,1,[],"Mariott, W. R., & Chen, E. Y. X. (2004). Stereospecific, coordination polymerization of acrylamides by chiral ansa-metallocenium alkyl and ester enolate cations. Macromolecules, 37(13), 4741‚Äö√Ñ√¨4743. https://doi.org/10.1021/ma0491356",Table 1.9,vinyl_stereo,1140000,,,7,,,,316,,,,,,,,,,,,,,,,"('C=CC(=O)N(C)C',)",136
C=CC(=O)NC(C)C,0.17,[],"Ito, M., & Ishizone, T. (2006). Living anionic polymerization of N-methoxymethyl-N-isopropylacrylamide: Synthesis of well-defined poly (N-isopropylacrylamide) having various stereoregularity. Journal of Polymer Science, Part A: Polymer Chemistry, 44(16), 4832‚Äö√Ñ√¨4845. https://doi.org/10.1002/pola.21583",Table 5.19,vinyl_stereo,13000,,14560,1.12,37,,148,,,,,,,,,,,,,,,,,"('C=CC(=O)NC(C)C',)",137
C=CC(=O)NC(C)C,0.23,[],"Ito, M., & Ishizone, T. (2006). Living anionic polymerization of N-methoxymethyl-N-isopropylacrylamide: Synthesis of well-defined poly (N-isopropylacrylamide) having various stereoregularity. Journal of Polymer Science, Part A: Polymer Chemistry, 44(16), 4832‚Äö√Ñ√¨4845. https://doi.org/10.1002/pola.21583",Table 5.15,vinyl_stereo,7600,,8284,1.09,35,,144,,,,,,,,,,,,,,,,,"('C=CC(=O)NC(C)C',)",138
C=CC(=O)NC(C)C,0.25,[],"Ito, M., & Ishizone, T. (2006). Living anionic polymerization of N-methoxymethyl-N-isopropylacrylamide: Synthesis of well-defined poly (N-isopropylacrylamide) having various stereoregularity. Journal of Polymer Science, Part A: Polymer Chemistry, 44(16), 4832‚Äö√Ñ√¨4845. https://doi.org/10.1002/pola.21583",Table 5.16,vinyl_stereo,8600,,9460,1.1,35,,143,,,,,,,,,,,,,,,,,"('C=CC(=O)NC(C)C',)",139
C=CC(=O)NC(C)C,0.47,[],"Biswas, C. S., Patel, V. K., Vishwakarma, N. K., Tiwari, V. K., Maiti, B., Maiti, P., Kamigaito, M., Okamoto, Y., & Ray, B. (2011). Effects of tacticity and molecular weight of poly(N -isopropylacrylamide) on its glass transition temperature. Macromolecules, 44(14), 5822‚Äö√Ñ√¨5824. https://doi.org/10.1021/ma200735k",Table 1.m-47,vinyl_stereo,76700,,94341,1.23,,,141.48,,,,,,,,,,,,,,,,,"('C=CC(=O)NC(C)C',)",140
C=CC(=O)NC(C)C,0.47,[],"Ito, M., & Ishizone, T. (2006). Living anionic polymerization of N-methoxymethyl-N-isopropylacrylamide: Synthesis of well-defined poly (N-isopropylacrylamide) having various stereoregularity. Journal of Polymer Science, Part A: Polymer Chemistry, 44(16), 4832‚Äö√Ñ√¨4845. https://doi.org/10.1002/pola.21583",Table 5.7,vinyl_stereo,22000,,23980,1.09,32,,129,,,,,,,,,,,,,,,,,"('C=CC(=O)NC(C)C',)",141
C=CC(=O)NC(C)C,0.48,[],"Ito, M., & Ishizone, T. (2006). Living anionic polymerization of N-methoxymethyl-N-isopropylacrylamide: Synthesis of well-defined poly (N-isopropylacrylamide) having various stereoregularity. Journal of Polymer Science, Part A: Polymer Chemistry, 44(16), 4832‚Äö√Ñ√¨4845. https://doi.org/10.1002/pola.21583",Table 5.8,vinyl_stereo,48000,,51360,1.07,32,,130,,,,,,,,,,,,,,,,,"('C=CC(=O)NC(C)C',)",142
C=CC(=O)NC(C)C,0.5,[],"Ito, M., & Ishizone, T. (2006). Living anionic polymerization of N-methoxymethyl-N-isopropylacrylamide: Synthesis of well-defined poly (N-isopropylacrylamide) having various stereoregularity. Journal of Polymer Science, Part A: Polymer Chemistry, 44(16), 4832‚Äö√Ñ√¨4845. https://doi.org/10.1002/pola.21583",Table 5.4,vinyl_stereo,8800,,9680,1.1,32,,125,,,,,,,,,,,,,,,,,"('C=CC(=O)NC(C)C',)",143
C=CC(=O)NC(C)C,0.5,[],"Ito, M., & Ishizone, T. (2006). Living anionic polymerization of N-methoxymethyl-N-isopropylacrylamide: Synthesis of well-defined poly (N-isopropylacrylamide) having various stereoregularity. Journal of Polymer Science, Part A: Polymer Chemistry, 44(16), 4832‚Äö√Ñ√¨4845. https://doi.org/10.1002/pola.21583",Table 5.5,vinyl_stereo,6600,,7392,1.12,32,,129,,,,,,,,,,,,,,,,,"('C=CC(=O)NC(C)C',)",144
C=CC(=O)NC(C)C,0.5,[],"Ito, M., & Ishizone, T. (2006). Living anionic polymerization of N-methoxymethyl-N-isopropylacrylamide: Synthesis of well-defined poly (N-isopropylacrylamide) having various stereoregularity. Journal of Polymer Science, Part A: Polymer Chemistry, 44(16), 4832‚Äö√Ñ√¨4845. https://doi.org/10.1002/pola.21583",Table 5.6,vinyl_stereo,13000,,14170,1.09,32,,129,,,,,,,,,,,,,,,,,"('C=CC(=O)NC(C)C',)",145
C=CC(=O)NC(C)C,0.5,[],"Ito, M., & Ishizone, T. (2006). Living anionic polymerization of N-methoxymethyl-N-isopropylacrylamide: Synthesis of well-defined poly (N-isopropylacrylamide) having various stereoregularity. Journal of Polymer Science, Part A: Polymer Chemistry, 44(16), 4832‚Äö√Ñ√¨4845. https://doi.org/10.1002/pola.21583",Table 5.blank,vinyl_stereo,42000,,176400,4.2,32,,136,,,,,,,,,,,,,,,,,"('C=CC(=O)NC(C)C',)",146
C=CC(=O)NC(C)C,0.52,[],"Ito, M., & Ishizone, T. (2006). Living anionic polymerization of N-methoxymethyl-N-isopropylacrylamide: Synthesis of well-defined poly (N-isopropylacrylamide) having various stereoregularity. Journal of Polymer Science, Part A: Polymer Chemistry, 44(16), 4832‚Äö√Ñ√¨4845. https://doi.org/10.1002/pola.21583",Table 5.2,vinyl_stereo,3600,,4032,1.12,34,,,,,,,,,,,,,,,,,,,"('C=CC(=O)NC(C)C',)",147
C=CC(=O)NC(C)C,0.58,[],"Ito, M., & Ishizone, T. (2006). Living anionic polymerization of N-methoxymethyl-N-isopropylacrylamide: Synthesis of well-defined poly (N-isopropylacrylamide) having various stereoregularity. Journal of Polymer Science, Part A: Polymer Chemistry, 44(16), 4832‚Äö√Ñ√¨4845. https://doi.org/10.1002/pola.21583",Table 5.11,vinyl_stereo,7600,,8740,1.15,28,,120,,,,,,,,,,,,,,,,,"('C=CC(=O)NC(C)C',)",148
C=CC(=O)NC(C)C,0.62,[],"Biswas, C. S., Patel, V. K., Vishwakarma, N. K., Tiwari, V. K., Maiti, B., Maiti, P., Kamigaito, M., Okamoto, Y., & Ray, B. (2011). Effects of tacticity and molecular weight of poly(N -isopropylacrylamide) on its glass transition temperature. Macromolecules, 44(14), 5822‚Äö√Ñ√¨5824. https://doi.org/10.1021/ma200735k",Table 1.m-62,vinyl_stereo,102000,,127500,1.25,,,135.76,,,,,,,,,,,,,,,,,"('C=CC(=O)NC(C)C',)",149
C=CC(=O)NC(C)C,0.68,[],"Biswas, C. S., Patel, V. K., Vishwakarma, N. K., Tiwari, V. K., Maiti, B., Maiti, P., Kamigaito, M., Okamoto, Y., & Ray, B. (2011). Effects of tacticity and molecular weight of poly(N -isopropylacrylamide) on its glass transition temperature. Macromolecules, 44(14), 5822‚Äö√Ñ√¨5824. https://doi.org/10.1021/ma200735k",Table 1.m-68,vinyl_stereo,93800,,125692,1.34,,,134.62,,,,,,,,,,,,,,,,,"('C=CC(=O)NC(C)C',)",150
C=CC(=O)NC(C)C,0.75,[],"Ito, M., & Ishizone, T. (2006). Living anionic polymerization of N-methoxymethyl-N-isopropylacrylamide: Synthesis of well-defined poly (N-isopropylacrylamide) having various stereoregularity. Journal of Polymer Science, Part A: Polymer Chemistry, 44(16), 4832‚Äö√Ñ√¨4845. https://doi.org/10.1002/pola.21583",Table 5.23,vinyl_stereo,8500,,10285,1.21,,,115,,,,,,,,,,,,,,,,,"('C=CC(=O)NC(C)C',)",151
C=CC(=O)NC(C)C,0.81,[],"Biswas, C. S., Patel, V. K., Vishwakarma, N. K., Tiwari, V. K., Maiti, B., Maiti, P., Kamigaito, M., Okamoto, Y., & Ray, B. (2011). Effects of tacticity and molecular weight of poly(N -isopropylacrylamide) on its glass transition temperature. Macromolecules, 44(14), 5822‚Äö√Ñ√¨5824. https://doi.org/10.1021/ma200735k",Table 1.m-81,vinyl_stereo,96300,,124227,1.29,,,130.68,,,,,,,,,,,,,,,,,"('C=CC(=O)NC(C)C',)",152
C=CC(=O)NC(C)C,0.82,[],"Ito, M., & Ishizone, T. (2006). Living anionic polymerization of N-methoxymethyl-N-isopropylacrylamide: Synthesis of well-defined poly (N-isopropylacrylamide) having various stereoregularity. Journal of Polymer Science, Part A: Polymer Chemistry, 44(16), 4832‚Äö√Ñ√¨4845. https://doi.org/10.1002/pola.21583",Table 5.22,vinyl_stereo,8600,,10234,1.19,,,122,,,,,,,,,,,,,,,,,"('C=CC(=O)NC(C)C',)",153
C=CC(=O)NC(C)C,0.85,[],"Ito, M., & Ishizone, T. (2006). Living anionic polymerization of N-methoxymethyl-N-isopropylacrylamide: Synthesis of well-defined poly (N-isopropylacrylamide) having various stereoregularity. Journal of Polymer Science, Part A: Polymer Chemistry, 44(16), 4832‚Äö√Ñ√¨4845. https://doi.org/10.1002/pola.21583",Table 5.21,vinyl_stereo,11000,,13200,1.2,,,117,,,,,,,,,,,,,,,,,"('C=CC(=O)NC(C)C',)",154
C=CC(=O)NC(C)C,0.88,[],"Biswas, C. S., Patel, V. K., Vishwakarma, N. K., Tiwari, V. K., Maiti, B., Maiti, P., Kamigaito, M., Okamoto, Y., & Ray, B. (2011). Effects of tacticity and molecular weight of poly(N -isopropylacrylamide) on its glass transition temperature. Macromolecules, 44(14), 5822‚Äö√Ñ√¨5824. https://doi.org/10.1021/ma200735k",Table 1.m-88,vinyl_stereo,69700,,89216,1.28,,,126.59,,,,,,,,,,,,,,,,,"('C=CC(=O)NC(C)C',)",155
C=CC(=O)O,0,[],"Maurer, J. J., Eustace, D. J., & Ratcliffe, C. T. (1987). Thermal Characterization of Poly(acrylic acid). Macromolecules, 20(1), 196‚Äö√Ñ√¨202. https://doi.org/10.1021/ma00167a035",Table 2.3312,vinyl_stereo,,250000,,,,,122,,,,,,,,,,,,,,,,,"('C=CC(=O)O',)",156
C=CC(=O)O,0,[],"Maurer, J. J., Eustace, D. J., & Ratcliffe, C. T. (1987). Thermal Characterization of Poly(acrylic acid). Macromolecules, 20(1), 196‚Äö√Ñ√¨202. https://doi.org/10.1021/ma00167a035",Table 2.6500,vinyl_stereo,,1000000,,,,,122.5,,,,,,,,,,,,,,,,,"('C=CC(=O)O',)",157
C=CC(=O)O,0.5,[],"Maurer, J. J., Eustace, D. J., & Ratcliffe, C. T. (1987). Thermal Characterization of Poly(acrylic acid). Macromolecules, 20(1), 196‚Äö√Ñ√¨202. https://doi.org/10.1021/ma00167a035",Table 2.4551,vinyl_stereo,,300000,,,,,100.5,,,,,,,,,,,,,,,,,"('C=CC(=O)O',)",158
C=CC(=O)O,0.5,[],"Maurer, J. J., Eustace, D. J., & Ratcliffe, C. T. (1987). Thermal Characterization of Poly(acrylic acid). Macromolecules, 20(1), 196‚Äö√Ñ√¨202. https://doi.org/10.1021/ma00167a035",Table 2.A-3,vinyl_stereo,,100000,,,,,105,,,,,,,,,,,,,,,,,"('C=CC(=O)O',)",159
C=CC(=O)OC,0.5,[],"Bicerano, J. (2002). Prediction of Polymer Properties. In Prediction of Polymer Properties. https://doi.org/10.1201/9780203910115",Table 6.6.45,vinyl_stereo,,,,,,,7.85,,,,,,,,,,,,,,,,,"('C=CC(=O)OC',)",160
C=CC(=O)OC,1,[],"Bicerano, J. (2002). Prediction of Polymer Properties. In Prediction of Polymer Properties. https://doi.org/10.1201/9780203910115",Table 6.6.46,vinyl_stereo,,,,,,,9.85,,,,,,,,,,,,,,,,,"('C=CC(=O)OC',)",161
C=CC(=O)OC(C)(C)C,0.35,[],"Liu, W., Nakano, T., & Okamoto, Y. (2000). Polymerization of t-butyl acrylate using organoaluminum complexes and correlation between main-chain tacticity and glass transition temperature of the obtained polymers. Polymer, 41(12), 4467‚Äö√Ñ√¨4472. https://doi.org/10.1016/S0032-3861(99)00669-2",Table 1.4,vinyl_stereo,102000,,226000,2.22,,,50,,,,,,,,,,,,,,,,,"('C=CC(=O)OC(C)(C)C',)",162
C=CC(=O)OC(C)(C)C,0.36,[],"Liu, W., Nakano, T., & Okamoto, Y. (2000). Polymerization of t-butyl acrylate using organoaluminum complexes and correlation between main-chain tacticity and glass transition temperature of the obtained polymers. Polymer, 41(12), 4467‚Äö√Ñ√¨4472. https://doi.org/10.1016/S0032-3861(99)00669-2",Table 1.5,vinyl_stereo,102000,,161000,1.58,,,46,,,,,,,,,,,,,,,,,"('C=CC(=O)OC(C)(C)C',)",163
C=CC(=O)OC(C)(C)C,0.36,[],"Liu, W., Nakano, T., & Okamoto, Y. (2000). Polymerization of t-butyl acrylate using organoaluminum complexes and correlation between main-chain tacticity and glass transition temperature of the obtained polymers. Polymer, 41(12), 4467‚Äö√Ñ√¨4472. https://doi.org/10.1016/S0032-3861(99)00669-2",Table 1.6,vinyl_stereo,114000,,171000,1.5,,,47,,,,,,,,,,,,,,,,,"('C=CC(=O)OC(C)(C)C',)",164
C=CC(=O)OC(C)(C)C,0.37,[],"Liu, W., Nakano, T., & Okamoto, Y. (2000). Polymerization of t-butyl acrylate using organoaluminum complexes and correlation between main-chain tacticity and glass transition temperature of the obtained polymers. Polymer, 41(12), 4467‚Äö√Ñ√¨4472. https://doi.org/10.1016/S0032-3861(99)00669-2",Table 1.3,vinyl_stereo,2500,,7230,2.89,,,44,,,,,,,,,,,,,,,,,"('C=CC(=O)OC(C)(C)C',)",165
C=CC(=O)OC(C)(C)C,0.38,[],"Liu, W., Nakano, T., & Okamoto, Y. (2000). Polymerization of t-butyl acrylate using organoaluminum complexes and correlation between main-chain tacticity and glass transition temperature of the obtained polymers. Polymer, 41(12), 4467‚Äö√Ñ√¨4472. https://doi.org/10.1016/S0032-3861(99)00669-2",Table 1.2,vinyl_stereo,69200,,217000,3.14,,,40,,,,,,,,,,,,,,,,,"('C=CC(=O)OC(C)(C)C',)",166
C=CC(=O)OC(C)(C)C,0.42,[],"Liu, W., Nakano, T., & Okamoto, Y. (2000). Polymerization of t-butyl acrylate using organoaluminum complexes and correlation between main-chain tacticity and glass transition temperature of the obtained polymers. Polymer, 41(12), 4467‚Äö√Ñ√¨4472. https://doi.org/10.1016/S0032-3861(99)00669-2",Table 1.1,vinyl_stereo,64000,,201000,3.14,,,36,,,,,,,,,,,,,,,,,"('C=CC(=O)OC(C)(C)C',)",167
C=CC(=O)OC(C)C,0,[],"Bicerano, J. (2002). Prediction of Polymer Properties. In Prediction of Polymer Properties. https://doi.org/10.1201/9780203910115",Table 6.6.23,vinyl_stereo,,,,,,,-3.15,,,,,,,,,,,,,,,,,"('C=CC(=O)OC(C)C',)",168
C=CC(=O)OC(C)C,0.5,[],"Bicerano, J. (2002). Prediction of Polymer Properties. In Prediction of Polymer Properties. https://doi.org/10.1201/9780203910115",Table 6.6.24,vinyl_stereo,,,,,,,-6.15,,,,,,,,,,,,,,,,,"('C=CC(=O)OC(C)C',)",169
C=CC(=O)OC(C)C,1,[],"Bicerano, J. (2002). Prediction of Polymer Properties. In Prediction of Polymer Properties. https://doi.org/10.1201/9780203910115",Table 6.6.25,vinyl_stereo,,,,,,,-11.15,,,,,,,,,,,,,,,,,"('C=CC(=O)OC(C)C',)",170
C=CC(=O)OC(C)CC,0.5,[],"Bicerano, J. (2002). Prediction of Polymer Properties. In Prediction of Polymer Properties. https://doi.org/10.1201/9780203910115",Table 6.6.29,vinyl_stereo,,,,,,,-22.15,,,,,,,,,,,,,,,,,"('C=CC(=O)OC(C)CC',)",171
C=CC(=O)OC(C)CC,1,[],"Bicerano, J. (2002). Prediction of Polymer Properties. In Prediction of Polymer Properties. https://doi.org/10.1201/9780203910115",Table 6.6.30,vinyl_stereo,,,,,,,-23.15,,,,,,,,,,,,,,,,,"('C=CC(=O)OC(C)CC',)",172
C=CC(=O)OC1CCCCC1,0.5,[],"Bicerano, J. (2002). Prediction of Polymer Properties. In Prediction of Polymer Properties. https://doi.org/10.1201/9780203910115",Table 6.6.1,vinyl_stereo,,,,,,,18.85,,,,,,,,,,,,,,,,,"('C=CC(=O)OC1CCCCC1',)",173
C=CC(=O)OC1CCCCC1,1,[],"Bicerano, J. (2002). Prediction of Polymer Properties. In Prediction of Polymer Properties. https://doi.org/10.1201/9780203910115",Table 6.6.2,vinyl_stereo,,,,,,,11.85,,,,,,,,,,,,,,,,,"('C=CC(=O)OC1CCCCC1',)",174
C=CC(=O)OCC,0.5,[],"Bicerano, J. (2002). Prediction of Polymer Properties. In Prediction of Polymer Properties. https://doi.org/10.1201/9780203910115",Table 6.6.40,vinyl_stereo,,,,,,,-24.15,,,,,,,,,,,,,,,,,"('C=CC(=O)OCC',)",175
C=CC(=O)OCC,1,[],"Bicerano, J. (2002). Prediction of Polymer Properties. In Prediction of Polymer Properties. https://doi.org/10.1201/9780203910115",Table 6.6.41,vinyl_stereo,,,,,,,-25.15,,,,,,,,,,,,,,,,,"('C=CC(=O)OCC',)",176
C=CC.C=CCCC,0.78,"[79.9,20.1]","Costa, G., Stagnaro, P., Trefiletti, V., Sacchi, M. C., Forlini, F., Alfonso, G. C., Tincul, I., & Wahner, U. M. (2004). Thermal behavior and structural features of propene/1-pentene copolymers by metallocene catalysts. Macromolecular Chemistry and Physics, 205(3 SPEC. ISS.), 383‚Äö√Ñ√¨389. https://doi.org/10.1002/macp.200300127",Table 2.16,vinyl_stereo,170000,,,,,,-16.5,63.2,,,,,,,,,,,,,,,,"('C=CC', 'C=CCCC')",177
C=CC.C=CCCC,0.82,"[82,18]","Costa, G., Stagnaro, P., Trefiletti, V., Sacchi, M. C., Forlini, F., Alfonso, G. C., Tincul, I., & Wahner, U. M. (2004). Thermal behavior and structural features of propene/1-pentene copolymers by metallocene catalysts. Macromolecular Chemistry and Physics, 205(3 SPEC. ISS.), 383‚Äö√Ñ√¨389. https://doi.org/10.1002/macp.200300127",Table 2.6,vinyl_stereo,34000,,,,,,-19.1,59.5,,,,,,,,,,,,,,,,"('C=CC', 'C=CCCC')",178
C=CC.C=CCCC,0.87,"[89.7,10.3]","Costa, G., Stagnaro, P., Trefiletti, V., Sacchi, M. C., Forlini, F., Alfonso, G. C., Tincul, I., & Wahner, U. M. (2004). Thermal behavior and structural features of propene/1-pentene copolymers by metallocene catalysts. Macromolecular Chemistry and Physics, 205(3 SPEC. ISS.), 383‚Äö√Ñ√¨389. https://doi.org/10.1002/macp.200300127",Table 2.15,vinyl_stereo,200000,,,,,,-15.2,77.5,,,,,,,,,,,,,,,,"('C=CC', 'C=CCCC')",179
C=CC.C=CCCC,0.88,"[89.4,10.6]","Costa, G., Stagnaro, P., Trefiletti, V., Sacchi, M. C., Forlini, F., Alfonso, G. C., Tincul, I., & Wahner, U. M. (2004). Thermal behavior and structural features of propene/1-pentene copolymers by metallocene catalysts. Macromolecular Chemistry and Physics, 205(3 SPEC. ISS.), 383‚Äö√Ñ√¨389. https://doi.org/10.1002/macp.200300127",Table 2.5,vinyl_stereo,35000,,,,62.3,,-17,74.2,,,,,,,,,,,,,,,,"('C=CC', 'C=CCCC')",180
C=CC.C=CCCC,0.91,"[93.7,6.3]","Costa, G., Stagnaro, P., Trefiletti, V., Sacchi, M. C., Forlini, F., Alfonso, G. C., Tincul, I., & Wahner, U. M. (2004). Thermal behavior and structural features of propene/1-pentene copolymers by metallocene catalysts. Macromolecular Chemistry and Physics, 205(3 SPEC. ISS.), 383‚Äö√Ñ√¨389. https://doi.org/10.1002/macp.200300127",Table 2.4,vinyl_stereo,42000,,,,89.1,,-11.3,102.7,,,,,,,,,,,,,,,,"('C=CC', 'C=CCCC')",181
C=CC.C=CCCC,0.92,"[93.1,6.9]","Costa, G., Stagnaro, P., Trefiletti, V., Sacchi, M. C., Forlini, F., Alfonso, G. C., Tincul, I., & Wahner, U. M. (2004). Thermal behavior and structural features of propene/1-pentene copolymers by metallocene catalysts. Macromolecular Chemistry and Physics, 205(3 SPEC. ISS.), 383‚Äö√Ñ√¨389. https://doi.org/10.1002/macp.200300127",Table 2.14,vinyl_stereo,240000,,,,49.6,,-10.4,97.3,,,,,,,,,,,,,,,,"('C=CC', 'C=CCCC')",182
C=CC.C=CCCC,0.96,"[97.3,2.7]","Costa, G., Stagnaro, P., Trefiletti, V., Sacchi, M. C., Forlini, F., Alfonso, G. C., Tincul, I., & Wahner, U. M. (2004). Thermal behavior and structural features of propene/1-pentene copolymers by metallocene catalysts. Macromolecular Chemistry and Physics, 205(3 SPEC. ISS.), 383‚Äö√Ñ√¨389. https://doi.org/10.1002/macp.200300127",Table 2.13,vinyl_stereo,370000,,,,83.5,,,123.6,,,,,,,,,,,,,,,,"('C=CC', 'C=CCCC')",183
C=CC.C=CCCC,0.96,"[98, 2]","Costa, G., Stagnaro, P., Trefiletti, V., Sacchi, M. C., Forlini, F., Alfonso, G. C., Tincul, I., & Wahner, U. M. (2004). Thermal behavior and structural features of propene/1-pentene copolymers by metallocene catalysts. Macromolecular Chemistry and Physics, 205(3 SPEC. ISS.), 383‚Äö√Ñ√¨389. https://doi.org/10.1002/macp.200300127",Table 2.3,vinyl_stereo,67000,,,,89.1,,-8.9,126.2,,,,,,,,,,,,,,,,"('C=CC', 'C=CCCC')",184
C=CC.C=CCCC,0.98,"[1, 0]","Costa, G., Stagnaro, P., Trefiletti, V., Sacchi, M. C., Forlini, F., Alfonso, G. C., Tincul, I., & Wahner, U. M. (2004). Thermal behavior and structural features of propene/1-pentene copolymers by metallocene catalysts. Macromolecular Chemistry and Physics, 205(3 SPEC. ISS.), 383‚Äö√Ñ√¨389. https://doi.org/10.1002/macp.200300127",Table 2.1,vinyl_stereo,36000,,,,99.6,,-10.2,136.1,,,,,,,,,,,,,,,,"('C=CC', 'C=CCCC')",185
C=CC.C=CCCC,0.98,"[98.6,1.4]","Costa, G., Stagnaro, P., Trefiletti, V., Sacchi, M. C., Forlini, F., Alfonso, G. C., Tincul, I., & Wahner, U. M. (2004). Thermal behavior and structural features of propene/1-pentene copolymers by metallocene catalysts. Macromolecular Chemistry and Physics, 205(3 SPEC. ISS.), 383‚Äö√Ñ√¨389. https://doi.org/10.1002/macp.200300127",Table 2.12,vinyl_stereo,440000,,,,95.1,,-9.6,135.1,,,,,,,,,,,,,,,,"('C=CC', 'C=CCCC')",186
C=CC.C=CCCC,0.98,"[98.9, 1.1]","Costa, G., Stagnaro, P., Trefiletti, V., Sacchi, M. C., Forlini, F., Alfonso, G. C., Tincul, I., & Wahner, U. M. (2004). Thermal behavior and structural features of propene/1-pentene copolymers by metallocene catalysts. Macromolecular Chemistry and Physics, 205(3 SPEC. ISS.), 383‚Äö√Ñ√¨389. https://doi.org/10.1002/macp.200300127",Table 2.2,vinyl_stereo,67000,,,,96.3,,-9.7,134.4,,,,,,,,,,,,,,,,"('C=CC', 'C=CCCC')",187
C=CC.C=CCCC,0.99,"[1, 0]","Costa, G., Stagnaro, P., Trefiletti, V., Sacchi, M. C., Forlini, F., Alfonso, G. C., Tincul, I., & Wahner, U. M. (2004). Thermal behavior and structural features of propene/1-pentene copolymers by metallocene catalysts. Macromolecular Chemistry and Physics, 205(3 SPEC. ISS.), 383‚Äö√Ñ√¨389. https://doi.org/10.1002/macp.200300127",Table 2.11,vinyl_stereo,510000,,,,102.9,,,149.2,,,,,,,,,,,,,,,,"('C=CC', 'C=CCCC')",188
C=CCCCCCCCCCCCCCCCC,0.5,[],"VanderHart, D. L., P‚àö¬©rez, E., Bello, A., Vasquez, J., & Quijada, R. (2004). Effect of tacticity on the structure of poly(1-octadecene). Macromolecular Chemistry and Physics, 205(14), 1877‚Äö√Ñ√¨1885. https://doi.org/10.1002/macp.200400010",Table 2.IF,vinyl_stereo,43000,,,,,,,70,,,,,,,,,,,,,,,,"('C=CCCCCCCCCCCCCCCCC',)",189
C=CCCCCCCCCCCCCCCCC,0.9,[],"VanderHart, D. L., P‚àö¬©rez, E., Bello, A., Vasquez, J., & Quijada, R. (2004). Effect of tacticity on the structure of poly(1-octadecene). Macromolecular Chemistry and Physics, 205(14), 1877‚Äö√Ñ√¨1885. https://doi.org/10.1002/macp.200400010",Table 1.IF,vinyl_stereo,142000,,,,,,,40,,,,,,,,,,,,,,,,"('C=CCCCCCCCCCCCCCCCC',)",190
C=CCOC(=O)[C@@H](O)CC(=O)O.C=CCOC(=O)[C@H](O)CC(=O)O,0.05,[],"Jaffredo, C. G., Chapurina, Y., Kirillov, E., Carpentier, J.-F. & Guillaume, S. M. Highly Stereocontrolled Ring-Opening Polymerization ofRacemic Alkyl b-Malolactonates MediatedbyYttrium [Amino-alkoxy- bis(phenolate)]Complexes. Chem. - A Eur. J. 22, 7629-7641 (2016).","table 2, #5",ester_stereo,13300,,38540,1.64,,,12,112,,,,,,,,,,,,,,,,"('C=CCOC(=O)[C@@H](O)CC(=O)O', 'C=CCOC(=O)[C@H](O)CC(=O)O')",191
C=CCOC(=O)[C@@H](O)CC(=O)O.C=CCOC(=O)[C@H](O)CC(=O)O,0.05,[],"Jaffredo, C. G., Chapurina, Y., Kirillov, E., Carpentier, J.-F. & Guillaume, S. M. Highly Stereocontrolled Ring-Opening Polymerization ofRacemic Alkyl b-Malolactonates MediatedbyYttrium [Amino-alkoxy- bis(phenolate)]Complexes. Chem. - A Eur. J. 22, 7629-7641 (2016).","table 2, #6",ester_stereo,9900,,30184,1.54,,,,107,,,,,,,,,,,,,,,,"('C=CCOC(=O)[C@@H](O)CC(=O)O', 'C=CCOC(=O)[C@H](O)CC(=O)O')",192
C=CCOC(=O)[C@@H](O)CC(=O)O.C=CCOC(=O)[C@H](O)CC(=O)O,0.13,[],"Jaffredo, C. G., Chapurina, Y., Kirillov, E., Carpentier, J.-F. & Guillaume, S. M. Highly Stereocontrolled Ring-Opening Polymerization ofRacemic Alkyl b-Malolactonates MediatedbyYttrium [Amino-alkoxy- bis(phenolate)]Complexes. Chem. - A Eur. J. 22, 7629-7641 (2016).","table 2, #3",ester_stereo,14600,,28623,1.41,,,,80,,,,,,,,,,,,,,,,"('C=CCOC(=O)[C@@H](O)CC(=O)O', 'C=CCOC(=O)[C@H](O)CC(=O)O')",193
C=CCOC(=O)[C@@H](O)CC(=O)O.C=CCOC(=O)[C@H](O)CC(=O)O,0.18,[],"Jaffredo, C. G., Chapurina, Y., Kirillov, E., Carpentier, J.-F. & Guillaume, S. M. Highly Stereocontrolled Ring-Opening Polymerization ofRacemic Alkyl b-Malolactonates MediatedbyYttrium [Amino-alkoxy- bis(phenolate)]Complexes. Chem. - A Eur. J. 22, 7629-7641 (2016).","table 2, #2",ester_stereo,29300,,30179,1.03,,,,51,,,,,,,,,,,,,,,,"('C=CCOC(=O)[C@@H](O)CC(=O)O', 'C=CCOC(=O)[C@H](O)CC(=O)O')",194
C=CCOC(=O)[C@@H](O)CC(=O)O.C=CCOC(=O)[C@H](O)CC(=O)O,0.19,[],"Jaffredo, C. G., Chapurina, Y., Kirillov, E., Carpentier, J.-F. & Guillaume, S. M. Highly Stereocontrolled Ring-Opening Polymerization ofRacemic Alkyl b-Malolactonates MediatedbyYttrium [Amino-alkoxy- bis(phenolate)]Complexes. Chem. - A Eur. J. 22, 7629-7641 (2016).","table 2, #1",ester_stereo,7500,,10858,1.22,,,,49,,,,,,,,,,,,,,,,"('C=CCOC(=O)[C@@H](O)CC(=O)O', 'C=CCOC(=O)[C@H](O)CC(=O)O')",195
C=CCOC[C@@H](CO)CC(=O)O.C=CCOC[C@H](CO)CC(=O)O,0.12,[],"Ligny, R., H‚àö¬ßnninen, M. M., Guillaume, S. M., & Carpentier, J. F. (2017). Highly Syndiotactic or Isotactic Polyhydroxyalkanoates by Ligand-Controlled Yttrium-Catalyzed Stereoselective Ring-Opening Polymerization of Functional Racemic ≈í‚â§-Lactones. Angewandte Chemie - International Edition, 56(35), 10388‚Äö√Ñ√¨10393. https://doi.org/10.1002/anie.201704283",Table S3.1,ester_stereo,,,,,46,,-36,85,,,,,,,,,,,,,,,,"('C=CCOC[C@@H](CO)CC(=O)O', 'C=CCOC[C@H](CO)CC(=O)O')",196
C=CCOC[C@@H](CO)CC(=O)O.C=CCOC[C@H](CO)CC(=O)O,0.19,[],"Ligny, R., H‚àö¬ßnninen, M. M., Guillaume, S. M., & Carpentier, J. F. (2017). Highly Syndiotactic or Isotactic Polyhydroxyalkanoates by Ligand-Controlled Yttrium-Catalyzed Stereoselective Ring-Opening Polymerization of Functional Racemic ≈í‚â§-Lactones. Angewandte Chemie - International Edition, 56(35), 10388‚Äö√Ñ√¨10393. https://doi.org/10.1002/anie.201704283",Table S3.2,ester_stereo,,,,,10,,-36,72,,,,,,,,,,,,,,,,"('C=CCOC[C@@H](CO)CC(=O)O', 'C=CCOC[C@H](CO)CC(=O)O')",197
C=CCOC[C@@H](CO)CC(=O)O.C=CCOC[C@H](CO)CC(=O)O,0.81,[],"Ligny, R., H‚àö¬ßnninen, M. M., Guillaume, S. M., & Carpentier, J. F. (2017). Highly Syndiotactic or Isotactic Polyhydroxyalkanoates by Ligand-Controlled Yttrium-Catalyzed Stereoselective Ring-Opening Polymerization of Functional Racemic ≈í‚â§-Lactones. Angewandte Chemie - International Edition, 56(35), 10388‚Äö√Ñ√¨10393. https://doi.org/10.1002/anie.201704283",Table S3.3,ester_stereo,,,,,,,-42,,,,,,,,,,,,,,,,,"('C=CCOC[C@@H](CO)CC(=O)O', 'C=CCOC[C@H](CO)CC(=O)O')",198
C=CCOC[C@@H](CO)CC(=O)O.C=CCOC[C@H](CO)CC(=O)O,1,[],"Ligny, R., H‚àö¬ßnninen, M. M., Guillaume, S. M., & Carpentier, J. F. (2017). Highly Syndiotactic or Isotactic Polyhydroxyalkanoates by Ligand-Controlled Yttrium-Catalyzed Stereoselective Ring-Opening Polymerization of Functional Racemic ≈í‚â§-Lactones. Angewandte Chemie - International Edition, 56(35), 10388‚Äö√Ñ√¨10393. https://doi.org/10.1002/anie.201704283",Table S3.4,ester_stereo,,,,,,,-42,,,,,,,,,,,,,,,,,"('C=CCOC[C@@H](CO)CC(=O)O', 'C=CCOC[C@H](CO)CC(=O)O')",199
C=CCc1ccccc1OC.C=Cc1ccccc1,0,"[0.5, 0.5]","Wang, H., Wu, X., Yang, Y., Nishiura, M., & Hou, Z. (2020). Co-syndiospecific Alternating Copolymerization of Functionalized Propylenes and Styrene by Rare-Earth Catalysts. Angewandte Chemie - International Edition, 59(18), 7173‚Äö√Ñ√¨7177. https://doi.org/10.1002/anie.201915760",Table 1.5,vinyl_stereo,695000,,1237100,1.78,,,71,225,,,,,,,,,,,,,,,,"('C=CCc1ccccc1OC', 'C=Cc1ccccc1')",200
C=CCc1ccccc1OC.C=Cc1ccccc1,0,"[0.5, 0.5]","Wang, H., Wu, X., Yang, Y., Nishiura, M., & Hou, Z. (2020). Co-syndiospecific Alternating Copolymerization of Functionalized Propylenes and Styrene by Rare-Earth Catalysts. Angewandte Chemie - International Edition, 59(18), 7173‚Äö√Ñ√¨7177. https://doi.org/10.1002/anie.201915760",Table 1.6,vinyl_stereo,673000,,1224860,1.82,,,71,225,,,,,,,,,,,,,,,,"('C=CCc1ccccc1OC', 'C=Cc1ccccc1')",201
C=CCl,0.34,[],"Rime, A. F., Massuelle, D., Kubel, F., Hagemann, H. R., & Doelker, E. (1997). Compressibility and compactibility of powdered polymers: Poly(vinyl chloride) powders. European Journal of Pharmaceutics and Biopharmaceutics, 44(3), 315‚Äö√Ñ√¨322. https://doi.org/10.1016/S0939-6411(97)00133-1",Table 2.Sicron,vinyl_stereo,,46000,,,,,84,176,1.406,,,,,,,,,,,,,,,"('C=CCl',)",202
C=CCl,0.36,[],"Mijangos, C., Mart‚àö‚â†nez, G., & Mill‚àö¬∞n, J.-L. (1988). Dependence of glass‚Äö√Ñ√™transition temperature Tg on tacticity of poly(vinyl chloride). A preliminary study by differential scanning calorimetry. Die Makromolekulare Chemie, 189(3), 567‚Äö√Ñ√¨572. https://doi.org/10.1002/macp.1988.021890310",Table 1.18,vinyl_stereo,54800,,,,,,97.4,,,,,,,,,,,,,,,,,"('C=CCl',)",203
C=CCl,0.39,[],"Mijangos, C., Mart‚àö‚â†nez, G., & Mill‚àö¬∞n, J.-L. (1988). Dependence of glass‚Äö√Ñ√™transition temperature Tg on tacticity of poly(vinyl chloride). A preliminary study by differential scanning calorimetry. Die Makromolekulare Chemie, 189(3), 567‚Äö√Ñ√¨572. https://doi.org/10.1002/macp.1988.021890310",Table 1.14,vinyl_stereo,81000,,,,,,91.1,,,,,,,,,,,,,,,,,"('C=CCl',)",204
C=CCl,0.39,[],"Mijangos, C., Mart‚àö‚â†nez, G., & Mill‚àö¬∞n, J.-L. (1988). Dependence of glass‚Äö√Ñ√™transition temperature Tg on tacticity of poly(vinyl chloride). A preliminary study by differential scanning calorimetry. Die Makromolekulare Chemie, 189(3), 567‚Äö√Ñ√¨572. https://doi.org/10.1002/macp.1988.021890310",Table 1.16,vinyl_stereo,97800,,,,,,92.4,,,,,,,,,,,,,,,,,"('C=CCl',)",205
C=CCl,0.4,[],"Rime, A. F., Massuelle, D., Kubel, F., Hagemann, H. R., & Doelker, E. (1997). Compressibility and compactibility of powdered polymers: Poly(vinyl chloride) powders. European Journal of Pharmaceutics and Biopharmaceutics, 44(3), 315‚Äö√Ñ√¨322. https://doi.org/10.1016/S0939-6411(97)00133-1",Table 2.F-LMw,vinyl_stereo,,65000,,,,,85,174.4,1.451,,,,,,,,,,,,,,,"('C=CCl',)",206
C=CCl,0.4,[],"Rime, A. F., Massuelle, D., Kubel, F., Hagemann, H. R., & Doelker, E. (1997). Compressibility and compactibility of powdered polymers: Poly(vinyl chloride) powders. European Journal of Pharmaceutics and Biopharmaceutics, 44(3), 315‚Äö√Ñ√¨322. https://doi.org/10.1016/S0939-6411(97)00133-1",Table 2.Pevikon,vinyl_stereo,,104000,,,,,85,176,1.445,,,,,,,,,,,,,,,"('C=CCl',)",207
C=CCl,0.41,[],"Mijangos, C., Mart‚àö‚â†nez, G., & Mill‚àö¬∞n, J.-L. (1988). Dependence of glass‚Äö√Ñ√™transition temperature Tg on tacticity of poly(vinyl chloride). A preliminary study by differential scanning calorimetry. Die Makromolekulare Chemie, 189(3), 567‚Äö√Ñ√¨572. https://doi.org/10.1002/macp.1988.021890310",Table 1.12,vinyl_stereo,49100,,,,,,88.2,,,,,,,,,,,,,,,,,"('C=CCl',)",208
C=CCl,0.42,[],"Mijangos, C., Mart‚àö‚â†nez, G., & Mill‚àö¬∞n, J.-L. (1988). Dependence of glass‚Äö√Ñ√™transition temperature Tg on tacticity of poly(vinyl chloride). A preliminary study by differential scanning calorimetry. Die Makromolekulare Chemie, 189(3), 567‚Äö√Ñ√¨572. https://doi.org/10.1002/macp.1988.021890310",Table 1.11,vinyl_stereo,20400,,,,,,85.6,,,,,,,,,,,,,,,,,"('C=CCl',)",209
C=CCl,0.43,[],"Mijangos, C., Mart‚àö‚â†nez, G., & Mill‚àö¬∞n, J.-L. (1988). Dependence of glass‚Äö√Ñ√™transition temperature Tg on tacticity of poly(vinyl chloride). A preliminary study by differential scanning calorimetry. Die Makromolekulare Chemie, 189(3), 567‚Äö√Ñ√¨572. https://doi.org/10.1002/macp.1988.021890310",Table 1.6,vinyl_stereo,50700,,,,,,84.2,,,,,,,,,,,,,,,,,"('C=CCl',)",210
C=CCl,0.43,[],"Mijangos, C., Mart‚àö‚â†nez, G., & Mill‚àö¬∞n, J.-L. (1988). Dependence of glass‚Äö√Ñ√™transition temperature Tg on tacticity of poly(vinyl chloride). A preliminary study by differential scanning calorimetry. Die Makromolekulare Chemie, 189(3), 567‚Äö√Ñ√¨572. https://doi.org/10.1002/macp.1988.021890310",Table 1.9,vinyl_stereo,21700,,,,,,84.5,,,,,,,,,,,,,,,,,"('C=CCl',)",211
C=CCl,0.43,[],"Rime, A. F., Massuelle, D., Kubel, F., Hagemann, H. R., & Doelker, E. (1997). Compressibility and compactibility of powdered polymers: Poly(vinyl chloride) powders. European Journal of Pharmaceutics and Biopharmaceutics, 44(3), 315‚Äö√Ñ√¨322. https://doi.org/10.1016/S0939-6411(97)00133-1",Table 2.F-HMw,vinyl_stereo,,100600,,,,,85,174,1.497,,,,,,,,,,,,,,,"('C=CCl',)",212
C=CCl,0.44,[],"Mijangos, C., Mart‚àö‚â†nez, G., & Mill‚àö¬∞n, J.-L. (1988). Dependence of glass‚Äö√Ñ√™transition temperature Tg on tacticity of poly(vinyl chloride). A preliminary study by differential scanning calorimetry. Die Makromolekulare Chemie, 189(3), 567‚Äö√Ñ√¨572. https://doi.org/10.1002/macp.1988.021890310",Table 1.3,vinyl_stereo,27900,,,,,,87.1,,,,,,,,,,,,,,,,,"('C=CCl',)",213
C=CCl,0.44,[],"Mijangos, C., Mart‚àö‚â†nez, G., & Mill‚àö¬∞n, J.-L. (1988). Dependence of glass‚Äö√Ñ√™transition temperature Tg on tacticity of poly(vinyl chloride). A preliminary study by differential scanning calorimetry. Die Makromolekulare Chemie, 189(3), 567‚Äö√Ñ√¨572. https://doi.org/10.1002/macp.1988.021890310",Table 1.5,vinyl_stereo,38900,,,,,,84,,,,,,,,,,,,,,,,,"('C=CCl',)",214
