Repository: tyo-nu/PolyIDRS_Paper

# PolyIDRS_Paper
Code and Figures for the PolyIDRS paper.

File: Figures/Data/220426_stereo_MW_prepolymer.csv (part 4 of 7)
smiles_monomer,pm,distribution,ref,comment,mechanism,Mn,Mv,Mw,PDI,Tc,Td,Tg,Tm,density,elongation to break,elongation_at_break,flexural_strength,modulus,modulus_of_elasticity,notched_strength,set,tensile modulus,tensile strength,tensile stress relaxation,tensile_strength,unnotched_strength,yield_elongation,yield_strength,monomers,data_id
C=Cc1ccccc1.C=CCc1ccccc1N(C)C,0,"[0.5, 0.5]","Wang, H., Wu, X., Yang, Y., Nishiura, M., & Hou, Z. (2020). Co-syndiospecific Alternating Copolymerization of Functionalized Propylenes and Styrene by Rare-Earth Catalysts. Angewandte Chemie - International Edition, 59(18), 7173‚Äö√Ñ√¨7177. https://doi.org/10.1002/anie.201915760",Table 2.9,vinyl_stereo,131000,,247590,1.89,,,65,224,,,,,,,,,,,,,,,,"('C=Cc1ccccc1', 'C=CCc1ccccc1N(C)C')",323
C=Cc1ccccc1.C=Cc1ccc(SC)cc1,0,"[16,84]","Wang, Z., Liu, D., & Cui, D. (2016). Statistically Syndioselective Coordination (Co)polymerization of 4-Methylthiostyrene. Macromolecules, 49(3), 781‚Äö√Ñ√¨787. https://doi.org/10.1021/acs.macromol.5b02263",Table 3.9,vinyl_stereo,200000,,340000,1.7,,,102,221,,,,,,,,,,,,,,,,"('C=Cc1ccccc1', 'C=Cc1ccc(SC)cc1')",324
C=Cc1ccccc1.C=Cc1ccc(SC)cc1,0,"[27,73]","Wang, Z., Liu, D., & Cui, D. (2016). Statistically Syndioselective Coordination (Co)polymerization of 4-Methylthiostyrene. Macromolecules, 49(3), 781‚Äö√Ñ√¨787. https://doi.org/10.1021/acs.macromol.5b02263",Table 3.8,vinyl_stereo,163000,,309700,1.9,,,102,,,,,,,,,,,,,,,,,"('C=Cc1ccccc1', 'C=Cc1ccc(SC)cc1')",325
C=Cc1ccccc1.C=Cc1ccc(SC)cc1,0,"[33,67]","Wang, Z., Liu, D., & Cui, D. (2016). Statistically Syndioselective Coordination (Co)polymerization of 4-Methylthiostyrene. Macromolecules, 49(3), 781‚Äö√Ñ√¨787. https://doi.org/10.1021/acs.macromol.5b02263",Table 3.7,vinyl_stereo,162000,,324000,2,,,99,,,,,,,,,,,,,,,,,"('C=Cc1ccccc1', 'C=Cc1ccc(SC)cc1')",326
C=Cc1ccccc1.C=Cc1ccc(SC)cc1,0,"[43,57]","Wang, Z., Liu, D., & Cui, D. (2016). Statistically Syndioselective Coordination (Co)polymerization of 4-Methylthiostyrene. Macromolecules, 49(3), 781‚Äö√Ñ√¨787. https://doi.org/10.1021/acs.macromol.5b02263",Table 3.6,vinyl_stereo,193000,,328100,1.7,,,105,,,,,,,,,,,,,,,,,"('C=Cc1ccccc1', 'C=Cc1ccc(SC)cc1')",327
C=Cc1ccccc1.C=Cc1ccc(SC)cc1,0,"[51,49]","Wang, Z., Liu, D., & Cui, D. (2016). Statistically Syndioselective Coordination (Co)polymerization of 4-Methylthiostyrene. Macromolecules, 49(3), 781‚Äö√Ñ√¨787. https://doi.org/10.1021/acs.macromol.5b02263",Table 3.5,vinyl_stereo,185000,,333000,1.8,,,103,,,,,,,,,,,,,,,,,"('C=Cc1ccccc1', 'C=Cc1ccc(SC)cc1')",328
C=Cc1ccccc1.C=Cc1ccc(SC)cc1,0,"[62, 38]","Wang, Z., Liu, D., & Cui, D. (2016). Statistically Syndioselective Coordination (Co)polymerization of 4-Methylthiostyrene. Macromolecules, 49(3), 781‚Äö√Ñ√¨787. https://doi.org/10.1021/acs.macromol.5b02263",Table 3.4,vinyl_stereo,191000,,267400,1.4,,,102,,,,,,,,,,,,,,,,,"('C=Cc1ccccc1', 'C=Cc1ccc(SC)cc1')",329
C=Cc1ccccc1.C=Cc1ccc(SC)cc1,0,"[7,93]","Wang, Z., Liu, D., & Cui, D. (2016). Statistically Syndioselective Coordination (Co)polymerization of 4-Methylthiostyrene. Macromolecules, 49(3), 781‚Äö√Ñ√¨787. https://doi.org/10.1021/acs.macromol.5b02263",Table 3.10,vinyl_stereo,294000,,558600,1.9,,,101,227,,,,,,,,,,,,,,,,"('C=Cc1ccccc1', 'C=Cc1ccc(SC)cc1')",330
C=Cc1ccccc1.C=Cc1ccc(SC)cc1,0,"[70,30]","Wang, Z., Liu, D., & Cui, D. (2016). Statistically Syndioselective Coordination (Co)polymerization of 4-Methylthiostyrene. Macromolecules, 49(3), 781‚Äö√Ñ√¨787. https://doi.org/10.1021/acs.macromol.5b02263",Table 3.3,vinyl_stereo,168000,,285600,1.7,,,100,,,,,,,,,,,,,,,,,"('C=Cc1ccccc1', 'C=Cc1ccc(SC)cc1')",331
C=Cc1ccccc1.C=Cc1ccc(SC)cc1,0,"[79, 21]","Wang, Z., Liu, D., & Cui, D. (2016). Statistically Syndioselective Coordination (Co)polymerization of 4-Methylthiostyrene. Macromolecules, 49(3), 781‚Äö√Ñ√¨787. https://doi.org/10.1021/acs.macromol.5b02263",Table 3.2,vinyl_stereo,111000,,210900,1.9,,,99,,,,,,,,,,,,,,,,,"('C=Cc1ccccc1', 'C=Cc1ccc(SC)cc1')",332
C=Cc1ccccc1.C=Cc1ccc(SC)cc1,0,"[89, 11]","Wang, Z., Liu, D., & Cui, D. (2016). Statistically Syndioselective Coordination (Co)polymerization of 4-Methylthiostyrene. Macromolecules, 49(3), 781‚Äö√Ñ√¨787. https://doi.org/10.1021/acs.macromol.5b02263",Table 3.1,vinyl_stereo,130000,,247000,1.9,,,96,225,,,,,,,,,,,,,,,,"('C=Cc1ccccc1', 'C=Cc1ccc(SC)cc1')",333
C=Cc1ccccc1F,0,[],"Wang, T., Liu, D., & Cui, D. (2019). Highly Syndioselective Coordination (Co)Polymerization of ortho-Fluorostyrene. Macromolecules, 52(24), 9555‚Äö√Ñ√¨9560. https://doi.org/10.1021/acs.macromol.9b01981",Table 1.3,vinyl_stereo,88000,,102000,1.16,,,87.6,245.1,,,,,,,,,,,,,,,,"('C=Cc1ccccc1F',)",334
C=Cc1ccccc1F,0,[],"Wang, T., Liu, D., & Cui, D. (2019). Highly Syndioselective Coordination (Co)Polymerization of ortho-Fluorostyrene. Macromolecules, 52(24), 9555‚Äö√Ñ√¨9560. https://doi.org/10.1021/acs.macromol.9b01981",Table 1.4,vinyl_stereo,83000,,95500,1.15,,,87.1,245.3,,,,,,,,,,,,,,,,"('C=Cc1ccccc1F',)",335
C=Cc1ccccc1F,0,[],"Wang, T., Liu, D., & Cui, D. (2019). Highly Syndioselective Coordination (Co)Polymerization of ortho-Fluorostyrene. Macromolecules, 52(24), 9555‚Äö√Ñ√¨9560. https://doi.org/10.1021/acs.macromol.9b01981",Table 1.5,vinyl_stereo,67000,,75700,1.13,,,88.6,245.1,,,,,,,,,,,,,,,,"('C=Cc1ccccc1F',)",336
C=Cc1ccccc1F,0,[],"Wang, T., Liu, D., & Cui, D. (2019). Highly Syndioselective Coordination (Co)Polymerization of ortho-Fluorostyrene. Macromolecules, 52(24), 9555‚Äö√Ñ√¨9560. https://doi.org/10.1021/acs.macromol.9b01981",Table 1.6,vinyl_stereo,79000,,99500,1.26,,,89,245.1,,,,,,,,,,,,,,,,"('C=Cc1ccccc1F',)",337
C=Cc1ccccc1F,0,[],"Wang, T., Liu, D., & Cui, D. (2019). Highly Syndioselective Coordination (Co)Polymerization of ortho-Fluorostyrene. Macromolecules, 52(24), 9555‚Äö√Ñ√¨9560. https://doi.org/10.1021/acs.macromol.9b01981",Table 1.7,vinyl_stereo,145000,,196000,1.35,,,88.6,245.3,,,,,,,,,,,,,,,,"('C=Cc1ccccc1F',)",338
C=Cc1ccccc1F,0,[],"Wang, T., Liu, D., & Cui, D. (2019). Highly Syndioselective Coordination (Co)Polymerization of ortho-Fluorostyrene. Macromolecules, 52(24), 9555‚Äö√Ñ√¨9560. https://doi.org/10.1021/acs.macromol.9b01981",Table 1.8,vinyl_stereo,233000,,408000,1.75,,,90.1,245.5,,,,,,,,,,,,,,,,"('C=Cc1ccccc1F',)",339
C=Cc1ccccc1F,0.04,[],"Wang, T., Liu, D., & Cui, D. (2019). Highly Syndioselective Coordination (Co)Polymerization of ortho-Fluorostyrene. Macromolecules, 52(24), 9555‚Äö√Ñ√¨9560. https://doi.org/10.1021/acs.macromol.9b01981",Table 1.2,vinyl_stereo,4200,,10900,2.6,,,62.1,219,,,,,,,,,,,,,,,,"('C=Cc1ccccc1F',)",340
C=Cc1ccccc1F.C=Cc1ccccc1,0,"[0.1, 0.9]","Wang, T., Liu, D., & Cui, D. (2019). Highly Syndioselective Coordination (Co)Polymerization of ortho-Fluorostyrene. Macromolecules, 52(24), 9555‚Äö√Ñ√¨9560. https://doi.org/10.1021/acs.macromol.9b01981",Table 2.1,vinyl_stereo,84000,,100000,1.19,,,97.4,263.6,,,,,,,,,,,,,,,,"('C=Cc1ccccc1F', 'C=Cc1ccccc1')",341
C=Cc1ccccc1F.C=Cc1ccccc1,0,"[0.3, 0.7]","Wang, T., Liu, D., & Cui, D. (2019). Highly Syndioselective Coordination (Co)Polymerization of ortho-Fluorostyrene. Macromolecules, 52(24), 9555‚Äö√Ñ√¨9560. https://doi.org/10.1021/acs.macromol.9b01981",Table 2.2,vinyl_stereo,83000,,98800,1.19,,,94.9,257.7,,,,,,,,,,,,,,,,"('C=Cc1ccccc1F', 'C=Cc1ccccc1')",342
C=Cc1ccccc1F.C=Cc1ccccc1,0,"[0.5, 0.5]","Wang, T., Liu, D., & Cui, D. (2019). Highly Syndioselective Coordination (Co)Polymerization of ortho-Fluorostyrene. Macromolecules, 52(24), 9555‚Äö√Ñ√¨9560. https://doi.org/10.1021/acs.macromol.9b01981",Table 2.3,vinyl_stereo,73000,,91300,1.25,,,90.3,251.6,,,,,,,,,,,,,,,,"('C=Cc1ccccc1F', 'C=Cc1ccccc1')",343
C=Cc1ccccc1F.C=Cc1ccccc1,0,"[0.7, 0.3]","Wang, T., Liu, D., & Cui, D. (2019). Highly Syndioselective Coordination (Co)Polymerization of ortho-Fluorostyrene. Macromolecules, 52(24), 9555‚Äö√Ñ√¨9560. https://doi.org/10.1021/acs.macromol.9b01981",Table 2.4,vinyl_stereo,62000,,81200,1.31,,,89.7,247.1,,,,,,,,,,,,,,,,"('C=Cc1ccccc1F', 'C=Cc1ccccc1')",344
C=Cc1ccccc1F.C=Cc1ccccc1,0,"[0.9, 0.1]","Wang, T., Liu, D., & Cui, D. (2019). Highly Syndioselective Coordination (Co)Polymerization of ortho-Fluorostyrene. Macromolecules, 52(24), 9555‚Äö√Ñ√¨9560. https://doi.org/10.1021/acs.macromol.9b01981",Table 2.5,vinyl_stereo,57000,,77000,1.35,,,89.6,244.6,,,,,,,,,,,,,,,,"('C=Cc1ccccc1F', 'C=Cc1ccccc1')",345
C=Cc1ccccc1OC.C=C,1,"[0.498, 0.502]","Wu, Y., Wang, Z., Liu, D., Liu, B., & Cui, D. (2020). Highly Syndioselective Coordination (Co)Polymerization of para-Chlorostyrene. Macromolecules, 53(19), 8333‚Äö√Ñ√¨8339. https://doi.org/10.1021/acs.macromol.0c01140",Table 2.3,vinyl_stereo,178000,,213600,1.2,,,37.5,,,,,,,,,,,,,,,,,"('C=Cc1ccccc1OC', 'C=C')",346
C=Cc1ccccc1OC.C=C,1,"[0.504, 0.496]","Wu, Y., Wang, Z., Liu, D., Liu, B., & Cui, D. (2020). Highly Syndioselective Coordination (Co)Polymerization of para-Chlorostyrene. Macromolecules, 53(19), 8333‚Äö√Ñ√¨8339. https://doi.org/10.1021/acs.macromol.0c01140",Table 2.4,vinyl_stereo,164000,,213200,1.3,,,36.8,,,,,,,,,,,,,,,,,"('C=Cc1ccccc1OC', 'C=C')",347
CC(C)(C)OC[C@@H](CO)OC(=O)c1ccccc1C(=O)O.CC(C)(C)OC[C@H](CO)OC(=O)c1ccccc1C(=O)O,0.99,[],"Li, J., Ren, B. H., Wan, Z. Q., Chen, S. Y., Liu, Y., Ren, W. M., & Lu, X. B. (2019). Enantioselective Resolution Copolymerization of Racemic Epoxides and Anhydrides: Efficient Approach for Stereoregular Polyesters and Chiral Epoxides. Journal of the American Chemical Society, 141(22), 8937‚Äö√Ñ√¨8942. https://doi.org/10.1021/jacs.9b02722",Table 1.10,ester_stereo,43400,,50800,1.17,,,,86,,,,,,,,,,,,,,,,"('CC(C)(C)OC[C@@H](CO)OC(=O)c1ccccc1C(=O)O', 'CC(C)(C)OC[C@H](CO)OC(=O)c1ccccc1C(=O)O')",348
CC(C)OC[C@@H](CO)OC(=O)c1ccccc1C(=O)O.CC(C)OC[C@H](CO)OC(=O)c1ccccc1C(=O)O,0.99,[],"Li, J., Ren, B. H., Wan, Z. Q., Chen, S. Y., Liu, Y., Ren, W. M., & Lu, X. B. (2019). Enantioselective Resolution Copolymerization of Racemic Epoxides and Anhydrides: Efficient Approach for Stereoregular Polyesters and Chiral Epoxides. Journal of the American Chemical Society, 141(22), 8937‚Äö√Ñ√¨8942. https://doi.org/10.1021/jacs.9b02722",Table 1.9,ester_stereo,34500,,40000,1.16,,,,77,,,,,,,,,,,,,,,,"('CC(C)OC[C@@H](CO)OC(=O)c1ccccc1C(=O)O', 'CC(C)OC[C@H](CO)OC(=O)c1ccccc1C(=O)O')",349
CCCCCCC[C@@H](O)CCCC(=O)O.CCCCCCC[C@H](O)CCCC(=O)O,1,[],"Zhang, Y., Zhu, Q., Fei, Z., Lin, X., Xia, B., & Wu, Q. (2019). Stereoselectivity-tailored chemo-enzymatic synthesis of enantiocomplementary poly (≈ì√¢-substituted-≈í¬•-valerolactone) enabled by engineered lipase. European Polymer Journal, 119(May), 52‚Äö√Ñ√¨60. https://doi.org/10.1016/j.eurpolymj.2019.07.006",Table 4.5,ester_stereo,3400,,4150,1.22,,,,-18,,,,,,,,,,,,,,,,"('CCCCCCC[C@@H](O)CCCC(=O)O', 'CCCCCCC[C@H](O)CCCC(=O)O')",350
CCCCCCC[C@@H](O)CCCC(=O)O.CCCCCCC[C@H](O)CCCC(=O)O,1,[],"Zhang, Y., Zhu, Q., Fei, Z., Lin, X., Xia, B., & Wu, Q. (2019). Stereoselectivity-tailored chemo-enzymatic synthesis of enantiocomplementary poly (≈ì√¢-substituted-≈í¬•-valerolactone) enabled by engineered lipase. European Polymer Journal, 119(May), 52‚Äö√Ñ√¨60. https://doi.org/10.1016/j.eurpolymj.2019.07.006",Table 4.6,ester_stereo,3100,,3780,1.22,,,,-14,,,,,,,,,,,,,,,,"('CCCCCCC[C@@H](O)CCCC(=O)O', 'CCCCCCC[C@H](O)CCCC(=O)O')",351
CCCC[C@@H](CO)OC(=O)c1ccccc1C(=O)O.CCCC[C@H](CO)OC(=O)c1ccccc1C(=O)O,0.95,[],"Li, J., Ren, B. H., Wan, Z. Q., Chen, S. Y., Liu, Y., Ren, W. M., & Lu, X. B. (2019). Enantioselective Resolution Copolymerization of Racemic Epoxides and Anhydrides: Efficient Approach for Stereoregular Polyesters and Chiral Epoxides. Journal of the American Chemical Society, 141(22), 8937‚Äö√Ñ√¨8942. https://doi.org/10.1021/jacs.9b02722",Table 1.6,ester_stereo,52200,,56898,1.09,,,55,,,,,,,,,,,,,,,,,"('CCCC[C@@H](CO)OC(=O)c1ccccc1C(=O)O', 'CCCC[C@H](CO)OC(=O)c1ccccc1C(=O)O')",352
CCCC[C@@H](O)CC(=O)O.CCCC[C@H](O)CC(=O)O,0.85,[],"Tang, X., Westlie, A. H., Caporaso, L., Cavallo, L., Falivene, L., & Chen, E. Y. X. (2020). Biodegradable Polyhydroxyalkanoates by Stereoselective Copolymerization of Racemic Diolides: Stereocontrol and Polyolefin-Like Properties. Angewandte Chemie - International Edition, 59(20), 7881-7890. https://doi.org/10.1002/anie.201916415",Table S3.6,ester_stereo,56300,,66400,1.18,,,-30.8,,,,,,,,,,,,,,,,,"('CCCC[C@@H](O)CC(=O)O', 'CCCC[C@H](O)CC(=O)O')",353
CCCC[C@@H](O)CC(=O)O.CCCC[C@H](O)CC(=O)O,0.97,[],"Tang, X., Westlie, A. H., Caporaso, L., Cavallo, L., Falivene, L., & Chen, E. Y. X. (2020). Biodegradable Polyhydroxyalkanoates by Stereoselective Copolymerization of Racemic Diolides: Stereocontrol and Polyolefin-Like Properties. Angewandte Chemie - International Edition, 59(20), 7881-7890. https://doi.org/10.1002/anie.201916415",Table S3.1,ester_stereo,93900,,116000,1.24,,,-30.1,,,,,,,,,,,,,,,,,"('CCCC[C@@H](O)CC(=O)O', 'CCCC[C@H](O)CC(=O)O')",354
CCCC[C@@H](O)CC(=O)O.CCCC[C@H](O)CC(=O)O,0.97,[],"Tang, X., Westlie, A. H., Caporaso, L., Cavallo, L., Falivene, L., & Chen, E. Y. X. (2020). Biodegradable Polyhydroxyalkanoates by Stereoselective Copolymerization of Racemic Diolides: Stereocontrol and Polyolefin-Like Properties. Angewandte Chemie - International Edition, 59(20), 7881-7890. https://doi.org/10.1002/anie.201916415",Table S3.2,ester_stereo,140000,,167000,1.19,,,-29.2,,,,,,,,,,,,,,,,,"('CCCC[C@@H](O)CC(=O)O', 'CCCC[C@H](O)CC(=O)O')",355
CCCC[C@@H](O)CC(=O)O.CCCC[C@H](O)CC(=O)O,0.97,[],"Tang, X., Westlie, A. H., Caporaso, L., Cavallo, L., Falivene, L., & Chen, E. Y. X. (2020). Biodegradable Polyhydroxyalkanoates by Stereoselective Copolymerization of Racemic Diolides: Stereocontrol and Polyolefin-Like Properties. Angewandte Chemie - International Edition, 59(20), 7881-7890. https://doi.org/10.1002/anie.201916415",Table S3.3,ester_stereo,126000,,151000,1.2,,,-29.6,,,,,,,,,,,,,,,,,"('CCCC[C@@H](O)CC(=O)O', 'CCCC[C@H](O)CC(=O)O')",356
CCCC[C@@H](O)CC(=O)O.CCCC[C@H](O)CC(=O)O,0.97,[],"Tang, X., Westlie, A. H., Caporaso, L., Cavallo, L., Falivene, L., & Chen, E. Y. X. (2020). Biodegradable Polyhydroxyalkanoates by Stereoselective Copolymerization of Racemic Diolides: Stereocontrol and Polyolefin-Like Properties. Angewandte Chemie - International Edition, 59(20), 7881-7890. https://doi.org/10.1002/anie.201916415",Table S3.5,ester_stereo,6670,,7940,1.19,,,-31.7,,,,,,,,,,,,,,,,,"('CCCC[C@@H](O)CC(=O)O', 'CCCC[C@H](O)CC(=O)O')",357
CCOC[C@@H](CO)OC(=O)c1ccccc1C(=O)O.CCOC[C@H](CO)OC(=O)c1ccccc1C(=O)O,0.99,[],"Li, J., Ren, B. H., Wan, Z. Q., Chen, S. Y., Liu, Y., Ren, W. M., & Lu, X. B. (2019). Enantioselective Resolution Copolymerization of Racemic Epoxides and Anhydrides: Efficient Approach for Stereoregular Polyesters and Chiral Epoxides. Journal of the American Chemical Society, 141(22), 8937‚Äö√Ñ√¨8942. https://doi.org/10.1021/jacs.9b02722",Table 1.8,ester_stereo,13500,,16100,1.19,,,,101,,,,,,,,,,,,,,,,"('CCOC[C@@H](CO)OC(=O)c1ccccc1C(=O)O', 'CCOC[C@H](CO)OC(=O)c1ccccc1C(=O)O')",358
CC[C@@H](CO)OC(=O)c1ccccc1C(=O)O.CC[C@H](CO)OC(=O)c1ccccc1C(=O)O,0.9,[],"Li, J., Ren, B. H., Wan, Z. Q., Chen, S. Y., Liu, Y., Ren, W. M., & Lu, X. B. (2019). Enantioselective Resolution Copolymerization of Racemic Epoxides and Anhydrides: Efficient Approach for Stereoregular Polyesters and Chiral Epoxides. Journal of the American Chemical Society, 141(22), 8937‚Äö√Ñ√¨8942. https://doi.org/10.1021/jacs.9b02722",Table 1.5,ester_stereo,10100,,12300,1.22,,,,139,,,,,,,,,,,,,,,,"('CC[C@@H](CO)OC(=O)c1ccccc1C(=O)O', 'CC[C@H](CO)OC(=O)c1ccccc1C(=O)O')",359
CC[C@@H](CO)OC(=O)c1ccccc1C(=O)O.CC[C@H](CO)OC(=O)c1ccccc1C(=O)O,0.94,[],"Li, J., Ren, B. H., Wan, Z. Q., Chen, S. Y., Liu, Y., Ren, W. M., & Lu, X. B. (2019). Enantioselective Resolution Copolymerization of Racemic Epoxides and Anhydrides: Efficient Approach for Stereoregular Polyesters and Chiral Epoxides. Journal of the American Chemical Society, 141(22), 8937‚Äö√Ñ√¨8942. https://doi.org/10.1021/jacs.9b02722",Table 1.4,ester_stereo,5100,,5710,1.12,,,,127,,,,,,,,,,,,,,,,"('CC[C@@H](CO)OC(=O)c1ccccc1C(=O)O', 'CC[C@H](CO)OC(=O)c1ccccc1C(=O)O')",360
CC[C@@H](O)C(=O)O.CC[C@H](O)C(=O)O,1,[],"Kramer, J. W., Treitler, D. S., Dunn, E. W., Castro, P. M., Roisnel, T., Thomas, C. M., & Coates, G. W. (2009). Polymerization of enantiopure monomers using syndiospecific catalysts: A new approach to sequence control in polymer synthesis. Journal of the American Chemical Society, 131(44), 16042-16044. https://doi.org/10.1021/ja9075327","Table 1, #2",ester_stereo,47200,,51920,1.1,,,,108,,,,,,,,,,,,,,,,"('CC[C@@H](O)C(=O)O', 'CC[C@H](O)C(=O)O')",361
CC[C@@H](O)CC(=O)O.CC[C@H](O)CC(=O)O,0.86,[],"Tang, X., Westlie, A. H., Caporaso, L., Cavallo, L., Falivene, L., & Chen, E. Y. X. (2020). Biodegradable Polyhydroxyalkanoates by Stereoselective Copolymerization of Racemic Diolides: Stereocontrol and Polyolefin-Like Properties. Angewandte Chemie - International Edition, 59(20), 7881-7890. https://doi.org/10.1002/anie.201916415",Table S2.8,ester_stereo,23600,,26200,1.11,,,-14.9,,,,,,,,,,,,,,,,,"('CC[C@@H](O)CC(=O)O', 'CC[C@H](O)CC(=O)O')",362
CC[C@@H](O)CC(=O)O.CC[C@H](O)CC(=O)O,0.9,[],"Tang, X., Westlie, A. H., Caporaso, L., Cavallo, L., Falivene, L., & Chen, E. Y. X. (2020). Biodegradable Polyhydroxyalkanoates by Stereoselective Copolymerization of Racemic Diolides: Stereocontrol and Polyolefin-Like Properties. Angewandte Chemie - International Edition, 59(20), 7881-7890. https://doi.org/10.1002/anie.201916415",Table S2.2,ester_stereo,18900,,21900,1.16,,,-15.5,,,,,,,,,,,,,,,,,"('CC[C@@H](O)CC(=O)O', 'CC[C@H](O)CC(=O)O')",363
CC[C@@H](O)CC(=O)O.CC[C@H](O)CC(=O)O,0.91,[],"Tang, X., Westlie, A. H., Caporaso, L., Cavallo, L., Falivene, L., & Chen, E. Y. X. (2020). Biodegradable Polyhydroxyalkanoates by Stereoselective Copolymerization of Racemic Diolides: Stereocontrol and Polyolefin-Like Properties. Angewandte Chemie - International Edition, 59(20), 7881-7890. https://doi.org/10.1002/anie.201916415",Table S2.1,ester_stereo,13800,,16400,1.19,,,-15.7,,,,,,,,,,,,,,,,,"('CC[C@@H](O)CC(=O)O', 'CC[C@H](O)CC(=O)O')",364
CC[C@@H](O)CC(=O)O.CC[C@H](O)CC(=O)O,0.91,[],"Tang, X., Westlie, A. H., Caporaso, L., Cavallo, L., Falivene, L., & Chen, E. Y. X. (2020). Biodegradable Polyhydroxyalkanoates by Stereoselective Copolymerization of Racemic Diolides: Stereocontrol and Polyolefin-Like Properties. Angewandte Chemie - International Edition, 59(20), 7881-7890. https://doi.org/10.1002/anie.201916415",Table S2.3,ester_stereo,19800,,22400,1.13,,,-15,,,,,,,,,,,,,,,,,"('CC[C@@H](O)CC(=O)O', 'CC[C@H](O)CC(=O)O')",365
CC[C@@H](O)CC(=O)O.CC[C@H](O)CC(=O)O,0.96,[],"Tang, X., Westlie, A. H., Caporaso, L., Cavallo, L., Falivene, L., & Chen, E. Y. X. (2020). Biodegradable Polyhydroxyalkanoates by Stereoselective Copolymerization of Racemic Diolides: Stereocontrol and Polyolefin-Like Properties. Angewandte Chemie - International Edition, 59(20), 7881-7890. https://doi.org/10.1002/anie.201916415",Table S2.4,ester_stereo,32500,,40000,1.23,,,-18,108,,,,,,,,,,,,,,,,"('CC[C@@H](O)CC(=O)O', 'CC[C@H](O)CC(=O)O')",366
CC[C@@H](O)CC(=O)O.CC[C@H](O)CC(=O)O,0.96,[],"Tang, X., Westlie, A. H., Caporaso, L., Cavallo, L., Falivene, L., & Chen, E. Y. X. (2020). Biodegradable Polyhydroxyalkanoates by Stereoselective Copolymerization of Racemic Diolides: Stereocontrol and Polyolefin-Like Properties. Angewandte Chemie - International Edition, 59(20), 7881-7890. https://doi.org/10.1002/anie.201916415",Table S2.5,ester_stereo,48700,,59900,1.23,,,-17.4,108,,,,,,,,,,,,,,,,"('CC[C@@H](O)CC(=O)O', 'CC[C@H](O)CC(=O)O')",367
CC[C@@H](O)CC(=O)O.CC[C@H](O)CC(=O)O,0.96,[],"Tang, X., Westlie, A. H., Caporaso, L., Cavallo, L., Falivene, L., & Chen, E. Y. X. (2020). Biodegradable Polyhydroxyalkanoates by Stereoselective Copolymerization of Racemic Diolides: Stereocontrol and Polyolefin-Like Properties. Angewandte Chemie - International Edition, 59(20), 7881-7890. https://doi.org/10.1002/anie.201916415",Table S2.6,ester_stereo,55200,,66800,1.21,,,-17,108,,,,,,,,,,,,,,,,"('CC[C@@H](O)CC(=O)O', 'CC[C@H](O)CC(=O)O')",368
COC(=O)[C@@H](O)CC(=O)O.COC(=O)[C@H](O)CC(=O)O,0.08,[],"Jaffredo, C. G., Chapurina, Y., Kirillov, E., Carpentier, J.-F. & Guillaume, S. M. Highly Stereocontrolled Ring-Opening Polymerization ofRacemic Alkyl b-Malolactonates MediatedbyYttrium [Amino-alkoxy- bis(phenolate)]Complexes. Chem. - A Eur. J. 22, 7629-7641 (2016).","table 3, #6",ester_stereo,18000,,54208,1.2,,,,212,,,,,,,,,,,,,,,,"('COC(=O)[C@@H](O)CC(=O)O', 'COC(=O)[C@H](O)CC(=O)O')",369
COC(=O)[C@@H](O)CC(=O)O.COC(=O)[C@H](O)CC(=O)O,0.11,[],"Jaffredo, C. G., Chapurina, Y., Kirillov, E., Carpentier, J.-F. & Guillaume, S. M. Highly Stereocontrolled Ring-Opening Polymerization ofRacemic Alkyl b-Malolactonates MediatedbyYttrium [Amino-alkoxy- bis(phenolate)]Complexes. Chem. - A Eur. J. 22, 7629-7641 (2016).","table 3, #5",ester_stereo,18800,,54208,1.24,,,,207,,,,,,,,,,,,,,,,"('COC(=O)[C@@H](O)CC(=O)O', 'COC(=O)[C@H](O)CC(=O)O')",370
COC(=O)[C@@H](O)CC(=O)O.COC(=O)[C@H](O)CC(=O)O,0.19,[],"Jaffredo, C. G., Chapurina, Y., Kirillov, E., Carpentier, J.-F. & Guillaume, S. M. Highly Stereocontrolled Ring-Opening Polymerization ofRacemic Alkyl b-Malolactonates MediatedbyYttrium [Amino-alkoxy- bis(phenolate)]Complexes. Chem. - A Eur. J. 22, 7629-7641 (2016).","table 3, #1",ester_stereo,7000,,54208,1.15,,,,173,,,,,,,,,,,,,,,,"('COC(=O)[C@@H](O)CC(=O)O', 'COC(=O)[C@H](O)CC(=O)O')",371
COC(=O)[C@@H](O)CC(=O)O.COC(=O)[C@H](O)CC(=O)O,0.19,[],"Jaffredo, C. G., Chapurina, Y., Kirillov, E., Carpentier, J.-F. & Guillaume, S. M. Highly Stereocontrolled Ring-Opening Polymerization ofRacemic Alkyl b-Malolactonates MediatedbyYttrium [Amino-alkoxy- bis(phenolate)]Complexes. Chem. - A Eur. J. 22, 7629-7641 (2016).","table S8, 4",ester_stereo,,,,,,,39,173,,,,,,,,,,,,,,,,"('COC(=O)[C@@H](O)CC(=O)O', 'COC(=O)[C@H](O)CC(=O)O')",372
COC(=O)[C@@H](O)CC(=O)O.COC(=O)[C@H](O)CC(=O)O,0.23,[],"Jaffredo, C. G., Chapurina, Y., Kirillov, E., Carpentier, J.-F. & Guillaume, S. M. Highly Stereocontrolled Ring-Opening Polymerization ofRacemic Alkyl b-Malolactonates MediatedbyYttrium [Amino-alkoxy- bis(phenolate)]Complexes. Chem. - A Eur. J. 22, 7629-7641 (2016).","table 3, #3",ester_stereo,18400,,54208,1.2,,,,62,,,,,,,,,,,,,,,,"('COC(=O)[C@@H](O)CC(=O)O', 'COC(=O)[C@H](O)CC(=O)O')",373
COC(=O)[C@@H](O)CC(=O)O.COC(=O)[C@H](O)CC(=O)O,0.23,[],"Jaffredo, C. G., Chapurina, Y., Kirillov, E., Carpentier, J.-F. & Guillaume, S. M. Highly Stereocontrolled Ring-Opening Polymerization ofRacemic Alkyl b-Malolactonates MediatedbyYttrium [Amino-alkoxy- bis(phenolate)]Complexes. Chem. - A Eur. J. 22, 7629-7641 (2016).","table S8, 3",ester_stereo,,,,,,,40,162,,,,,,,,,,,,,,,,"('COC(=O)[C@@H](O)CC(=O)O', 'COC(=O)[C@H](O)CC(=O)O')",374
COC(=O)[C@@H](O)CC(=O)O.COC(=O)[C@H](O)CC(=O)O,0.24,[],"Jaffredo, C. G., Chapurina, Y., Kirillov, E., Carpentier, J.-F. & Guillaume, S. M. Highly Stereocontrolled Ring-Opening Polymerization ofRacemic Alkyl b-Malolactonates MediatedbyYttrium [Amino-alkoxy- bis(phenolate)]Complexes. Chem. - A Eur. J. 22, 7629-7641 (2016).","table 3, #2",ester_stereo,24200,,54208,1.22,,,,60,,,,,,,,,,,,,,,,"('COC(=O)[C@@H](O)CC(=O)O', 'COC(=O)[C@H](O)CC(=O)O')",375
COC(=O)[C@@H](O)CC(=O)O.COC(=O)[C@H](O)CC(=O)O,0.24,[],"Jaffredo, C. G., Chapurina, Y., Kirillov, E., Carpentier, J.-F. & Guillaume, S. M. Highly Stereocontrolled Ring-Opening Polymerization ofRacemic Alkyl b-Malolactonates MediatedbyYttrium [Amino-alkoxy- bis(phenolate)]Complexes. Chem. - A Eur. J. 22, 7629-7641 (2016).","table S8, 2",ester_stereo,,,,,,,41,160,,,,,,,,,,,,,,,,"('COC(=O)[C@@H](O)CC(=O)O', 'COC(=O)[C@H](O)CC(=O)O')",376
COC(=O)[C@@H](O)CC(=O)O.COC(=O)[C@H](O)CC(=O)O,0.58,[],"Jaffredo, C. G., Chapurina, Y., Kirillov, E., Carpentier, J.-F. & Guillaume, S. M. Highly Stereocontrolled Ring-Opening Polymerization ofRacemic Alkyl b-Malolactonates MediatedbyYttrium [Amino-alkoxy- bis(phenolate)]Complexes. Chem. - A Eur. J. 22, 7629-7641 (2016).","table S8, 1",ester_stereo,,,,,,,37,,,,,,,,,,,,,,,,,"('COC(=O)[C@@H](O)CC(=O)O', 'COC(=O)[C@H](O)CC(=O)O')",377
COC[C@@H](CO)CC(=O)O.COC[C@H](CO)CC(=O)O,0.19,[],"Ligny, R., H‚àö¬ßnninen, M. M., Guillaume, S. M., & Carpentier, J. F. (2017). Highly Syndiotactic or Isotactic Polyhydroxyalkanoates by Ligand-Controlled Yttrium-Catalyzed Stereoselective Ring-Opening Polymerization of Functional Racemic ≈í‚â§-Lactones. Angewandte Chemie - International Edition, 56(35), 10388‚Äö√Ñ√¨10393. https://doi.org/10.1002/anie.201704283",Table S3.5,ester_stereo,,,,,61,,-11,117,,,,,,,,,,,,,,,,"('COC[C@@H](CO)CC(=O)O', 'COC[C@H](CO)CC(=O)O')",378
COC[C@@H](CO)CC(=O)O.COC[C@H](CO)CC(=O)O,0.9,[],"Ligny, R., H‚àö¬ßnninen, M. M., Guillaume, S. M., & Carpentier, J. F. (2017). Highly Syndiotactic or Isotactic Polyhydroxyalkanoates by Ligand-Controlled Yttrium-Catalyzed Stereoselective Ring-Opening Polymerization of Functional Racemic ≈í‚â§-Lactones. Angewandte Chemie - International Edition, 56(35), 10388‚Äö√Ñ√¨10393. https://doi.org/10.1002/anie.201704283",Table S3.6,ester_stereo,,,,,,,-12,,,,,,,,,,,,,,,,,"('COC[C@@H](CO)CC(=O)O', 'COC[C@H](CO)CC(=O)O')",379
COC[C@@H](CO)CC(=O)O.COC[C@H](CO)CC(=O)O,1,[],"Ligny, R., H‚àö¬ßnninen, M. M., Guillaume, S. M., & Carpentier, J. F. (2017). Highly Syndiotactic or Isotactic Polyhydroxyalkanoates by Ligand-Controlled Yttrium-Catalyzed Stereoselective Ring-Opening Polymerization of Functional Racemic ≈í‚â§-Lactones. Angewandte Chemie - International Edition, 56(35), 10388‚Äö√Ñ√¨10393. https://doi.org/10.1002/anie.201704283",Table S3.7,ester_stereo,,,,,,,-18,,,,,,,,,,,,,,,,,"('COC[C@@H](CO)CC(=O)O', 'COC[C@H](CO)CC(=O)O')",380
COC[C@@H](CO)OC(=O)c1ccccc1C(=O)O.COC[C@H](CO)OC(=O)c1ccccc1C(=O)O,0.99,[],"Li, J., Ren, B. H., Wan, Z. Q., Chen, S. Y., Liu, Y., Ren, W. M., & Lu, X. B. (2019). Enantioselective Resolution Copolymerization of Racemic Epoxides and Anhydrides: Efficient Approach for Stereoregular Polyesters and Chiral Epoxides. Journal of the American Chemical Society, 141(22), 8937‚Äö√Ñ√¨8942. https://doi.org/10.1021/jacs.9b02722",Table 1.7,ester_stereo,11500,,13900,1.21,,,48,153,,,,,,,,,,,,,,,,"('COC[C@@H](CO)OC(=O)c1ccccc1C(=O)O', 'COC[C@H](CO)OC(=O)c1ccccc1C(=O)O')",381
C[C@@H](CO)C(=O)O.C[C@@H](CO)C(=O)O,0.85,[],"Xu, J., McCarthy, S. P., & Gross, R. A. (1996). Racemic ≈í¬±-methyl-≈í‚â§-propiolactone polymerization by organometallic catalyst systems. Macromolecules, 29(13), 4565‚Äö√Ñ√¨4571. https://doi.org/10.1021/ma951900g",Table 3.IBAO-AI,vinyl_stereo,662000,,894000,1.35,,,-25,120,,,,,,,,,,,,,,,,"('C[C@@H](CO)C(=O)O', 'C[C@@H](CO)C(=O)O')",382
C[C@@H](CO)OC(=O)/C=C\C(=O)O.C[C@H](CO)OC(=O)/C=C\C(=O)O,0.99,[],"Li, J., Ren, B. H., Wan, Z. Q., Chen, S. Y., Liu, Y., Ren, W. M., & Lu, X. B. (2019). Enantioselective Resolution Copolymerization of Racemic Epoxides and Anhydrides: Efficient Approach for Stereoregular Polyesters and Chiral Epoxides. Journal of the American Chemical Society, 141(22), 8937‚Äö√Ñ√¨8942. https://doi.org/10.1021/jacs.9b02722",Table 1.22,ester_stereo,1800,,2210,1.23,,,33,,,,,,,,,,,,,,,,,"('C[C@@H](CO)OC(=O)/C=C\\C(=O)O', 'C[C@H](CO)OC(=O)/C=C\\C(=O)O')",383
C[C@@H](CO)OC(=O)CCC(=O)O.C[C@H](CO)OC(=O)CCC(=O)O,0.53,[],"Li, J., Ren, B. H., Wan, Z. Q., Chen, S. Y., Liu, Y., Ren, W. M., & Lu, X. B. (2019). Enantioselective Resolution Copolymerization of Racemic Epoxides and Anhydrides: Efficient Approach for Stereoregular Polyesters and Chiral Epoxides. Journal of the American Chemical Society, 141(22), 8937‚Äö√Ñ√¨8942. https://doi.org/10.1021/jacs.9b02722",Table 1.20,ester_stereo,30600,,38300,1.25,,,12,,,,,,,,,,,,,,,,,"('C[C@@H](CO)OC(=O)CCC(=O)O', 'C[C@H](CO)OC(=O)CCC(=O)O')",384
C[C@@H](CO)OC(=O)c1ccccc1C(=O)O.C[C@H](CO)OC(=O)c1ccccc1C(=O)O,0.91,[],"Li, J., Ren, B. H., Wan, Z. Q., Chen, S. Y., Liu, Y., Ren, W. M., & Lu, X. B. (2019). Enantioselective Resolution Copolymerization of Racemic Epoxides and Anhydrides: Efficient Approach for Stereoregular Polyesters and Chiral Epoxides. Journal of the American Chemical Society, 141(22), 8937‚Äö√Ñ√¨8942. https://doi.org/10.1021/jacs.9b02722",Table 1.3,ester_stereo,9700,,11500,1.19,,,,104,,,,,,,,,,,,,,,,"('C[C@@H](CO)OC(=O)c1ccccc1C(=O)O', 'C[C@H](CO)OC(=O)c1ccccc1C(=O)O')",385
C[C@@H](CO)OC(=O)c1ccccc1C(=O)O.C[C@H](CO)OC(=O)c1ccccc1C(=O)O,0.95,[],"Li, J., Ren, B. H., Wan, Z. Q., Chen, S. Y., Liu, Y., Ren, W. M., & Lu, X. B. (2019). Enantioselective Resolution Copolymerization of Racemic Epoxides and Anhydrides: Efficient Approach for Stereoregular Polyesters and Chiral Epoxides. Journal of the American Chemical Society, 141(22), 8937‚Äö√Ñ√¨8942. https://doi.org/10.1021/jacs.9b02722",Table 1.2,ester_stereo,4500,,4860,1.08,,,,101,,,,,,,,,,,,,,,,"('C[C@@H](CO)OC(=O)c1ccccc1C(=O)O', 'C[C@H](CO)OC(=O)c1ccccc1C(=O)O')",386
C[C@@H](O)C(=O)O.C[C@H](O)C(=O)O,0.04,[],"Chile, L. E., Mehrkhodavandi, P., & Hatzikiriakos, S. G. (2016). A Comparison of the Rheological and Mechanical Properties of Isotactic, Syndiotactic, and Heterotactic Poly(lactide). Macromolecules, 49(3), 909-919. https://doi.org/10.1021/acs.macromol.5b02568","Table 2,#2",ester_stereo,191205,,182100,1.05,,,37.9,,,,,,,,,,,,,,,,,"('C[C@@H](O)C(=O)O', 'C[C@H](O)C(=O)O')",387
C[C@@H](O)C(=O)O.C[C@H](O)C(=O)O,0.04,[],"Chile, L. E., Mehrkhodavandi, P., & Hatzikiriakos, S. G. (2016). A Comparison of the Rheological and Mechanical Properties of Isotactic, Syndiotactic, and Heterotactic Poly(lactide). Macromolecules, 49(3), 909-919. https://doi.org/10.1021/acs.macromol.5b02568","Table 2,#4",ester_stereo,,,,,,,34,151,,,,,,,,,,,,,,,,"('C[C@@H](O)C(=O)O', 'C[C@H](O)C(=O)O')",388
C[C@@H](O)C(=O)O.C[C@H](O)C(=O)O,0.05,[],"Chile, L. E., Mehrkhodavandi, P., & Hatzikiriakos, S. G. (2016). A Comparison of the Rheological and Mechanical Properties of Isotactic, Syndiotactic, and Heterotactic Poly(lactide). Macromolecules, 49(3), 909-919. https://doi.org/10.1021/acs.macromol.5b02568",Text,ester_stereo,,,,,,,46,120,,,,,,,,,,,,,,,,"('C[C@@H](O)C(=O)O', 'C[C@H](O)C(=O)O')",389
C[C@@H](O)C(=O)O.C[C@H](O)C(=O)O,0.11,[],"Darensbourg, D. J., & Karroonnirun, O. (2010). Ring-Opening polymerization of lactides catalyzed by natural Amino-Acid based zinc catalysts. Inorganic Chemistry, 49(5), 2360-2371. https://doi.org/10.1021/ic902271x","table 5, #3",ester_stereo,8760,,,,,,50,,,,,,,,,,,,,,,,,"('C[C@@H](O)C(=O)O', 'C[C@H](O)C(=O)O')",390
C[C@@H](O)C(=O)O.C[C@H](O)C(=O)O,0.14,[],"Chile, L. E., Mehrkhodavandi, P., & Hatzikiriakos, S. G. (2016). A Comparison of the Rheological and Mechanical Properties of Isotactic, Syndiotactic, and Heterotactic Poly(lactide). Macromolecules, 49(3), 909-919. https://doi.org/10.1021/acs.macromol.5b02568","Table 2,#3",ester_stereo,146700,,149634,1.02,,,30.8,,,,,,,,,,,,,,,,,"('C[C@@H](O)C(=O)O', 'C[C@H](O)C(=O)O')",391
C[C@@H](O)C(=O)O.C[C@H](O)C(=O)O,0.24,[],"Darensbourg, D. J., & Karroonnirun, O. (2010). Ring-Opening polymerization of lactides catalyzed by natural Amino-Acid based zinc catalysts. Inorganic Chemistry, 49(5), 2360-2371. https://doi.org/10.1021/ic902271x","table 5, #2",ester_stereo,8630,,,,,,39,,,,,,,,,,,,,,,,,"('C[C@@H](O)C(=O)O', 'C[C@H](O)C(=O)O')",392
C[C@@H](O)C(=O)O.C[C@H](O)C(=O)O,0.4,[],"Chile, L. E., Mehrkhodavandi, P., & Hatzikiriakos, S. G. (2016). A Comparison of the Rheological and Mechanical Properties of Isotactic, Syndiotactic, and Heterotactic Poly(lactide). Macromolecules, 49(3), 909-919. https://doi.org/10.1021/acs.macromol.5b02568","Table 2,#1",ester_stereo,154600,,173152,1.12,,,,31.9,,,,,,,,,,,,,,,,"('C[C@@H](O)C(=O)O', 'C[C@H](O)C(=O)O')",393
C[C@@H](O)C(=O)O.C[C@H](O)C(=O)O,0.71,[],"Chile, L. E., Mehrkhodavandi, P., & Hatzikiriakos, S. G. (2016). A Comparison of the Rheological and Mechanical Properties of Isotactic, Syndiotactic, and Heterotactic Poly(lactide). Macromolecules, 49(3), 909-919. https://doi.org/10.1021/acs.macromol.5b02568","Table 2,#5",ester_stereo,118600,,123344,1.04,,,46.2,,,,,,,,,,,,,,,,,"('C[C@@H](O)C(=O)O', 'C[C@H](O)C(=O)O')",394
C[C@@H](O)C(=O)O.C[C@H](O)C(=O)O,0.76,[],"Nomura, N., Ishii, R., Yamamoto, Y., & Kondo, T. (2007). Stereoselective ring-opening polymerization of a racemic lactide by using achiral salen- and homosalen-aluminum complexes. Chemistry - A European Journal, 13(16), 4433-4451. https://doi.org/10.1002/chem.200601308","table 1, #18",ester_stereo,228000,,243960,1.07,,,,142,,,,,,,,,,,,,,,,"('C[C@@H](O)C(=O)O', 'C[C@H](O)C(=O)O')",395
C[C@@H](O)C(=O)O.C[C@H](O)C(=O)O,0.77,[],"Nomura, N., Ishii, R., Yamamoto, Y., & Kondo, T. (2007). Stereoselective ring-opening polymerization of a racemic lactide by using achiral salen- and homosalen-aluminum complexes. Chemistry - A European Journal, 13(16), 4433-4451. https://doi.org/10.1002/chem.200601308","table 1, #6",ester_stereo,20800,,26832,1.29,,,,146,,,,,,,,,,,,,,,,"('C[C@@H](O)C(=O)O', 'C[C@H](O)C(=O)O')",396
C[C@@H](O)C(=O)O.C[C@H](O)C(=O)O,0.77,[],"Xu, T. Q., Yang, G. W., Liu, C., & Lu, X. B. (2017). Highly Robust Yttrium Bis(phenolate) Ether Catalysts for Excellent Isoselective Ring-Opening Polymerization of Racemic Lactide. Macromolecules, 50(2), 515-522. https://doi.org/10.1021/acs.macromol.6b02439","Table 2, #3",ester_stereo,2450,,4410,1.8,,,,165,,,,,,,,,,,,,,,,"('C[C@@H](O)C(=O)O', 'C[C@H](O)C(=O)O')",397
C[C@@H](O)C(=O)O.C[C@H](O)C(=O)O,0.78,[],"Nomura, N., Ishii, R., Yamamoto, Y., & Kondo, T. (2007). Stereoselective ring-opening polymerization of a racemic lactide by using achiral salen- and homosalen-aluminum complexes. Chemistry - A European Journal, 13(16), 4433-4451. https://doi.org/10.1002/chem.200601308","table 1, #3",ester_stereo,4700,,5076,1.08,,,,153,,,,,,,,,,,,,,,,"('C[C@@H](O)C(=O)O', 'C[C@H](O)C(=O)O')",398
C[C@@H](O)C(=O)O.C[C@H](O)C(=O)O,0.78,[],"Nomura, N., Ishii, R., Yamamoto, Y., & Kondo, T. (2007). Stereoselective ring-opening polymerization of a racemic lactide by using achiral salen- and homosalen-aluminum complexes. Chemistry - A European Journal, 13(16), 4433-4451. https://doi.org/10.1002/chem.200601308","table 1, #7",ester_stereo,23000,,31280,1.36,,,,147,,,,,,,,,,,,,,,,"('C[C@@H](O)C(=O)O', 'C[C@H](O)C(=O)O')",399
C[C@@H](O)C(=O)O.C[C@H](O)C(=O)O,0.79,[],"Nomura, N., Ishii, R., Yamamoto, Y., & Kondo, T. (2007). Stereoselective ring-opening polymerization of a racemic lactide by using achiral salen- and homosalen-aluminum complexes. Chemistry - A European Journal, 13(16), 4433-4451. https://doi.org/10.1002/chem.200601308","table 1, #5",ester_stereo,5300,,5671,1.07,,,,163,,,,,,,,,,,,,,,,"('C[C@@H](O)C(=O)O', 'C[C@H](O)C(=O)O')",400
C[C@@H](O)C(=O)O.C[C@H](O)C(=O)O,0.82,[],"Nomura, N., Ishii, R., Yamamoto, Y., & Kondo, T. (2007). Stereoselective ring-opening polymerization of a racemic lactide by using achiral salen- and homosalen-aluminum complexes. Chemistry - A European Journal, 13(16), 4433-4451. https://doi.org/10.1002/chem.200601308","table 1, #10",ester_stereo,59500,,63665,1.07,,,,170,,,,,,,,,,,,,,,,"('C[C@@H](O)C(=O)O', 'C[C@H](O)C(=O)O')",401
C[C@@H](O)C(=O)O.C[C@H](O)C(=O)O,0.82,[],"Nomura, N., Ishii, R., Yamamoto, Y., & Kondo, T. (2007). Stereoselective ring-opening polymerization of a racemic lactide by using achiral salen- and homosalen-aluminum complexes. Chemistry - A European Journal, 13(16), 4433-4451. https://doi.org/10.1002/chem.200601308","table 1, #11",ester_stereo,21800,,23544,1.08,,,,167,,,,,,,,,,,,,,,,"('C[C@@H](O)C(=O)O', 'C[C@H](O)C(=O)O')",402
C[C@@H](O)C(=O)O.C[C@H](O)C(=O)O,0.82,[],"Nomura, N., Ishii, R., Yamamoto, Y., & Kondo, T. (2007). Stereoselective ring-opening polymerization of a racemic lactide by using achiral salen- and homosalen-aluminum complexes. Chemistry - A European Journal, 13(16), 4433-4451. https://doi.org/10.1002/chem.200601308","table 1, #4",ester_stereo,14100,,16920,1.2,,,,165,,,,,,,,,,,,,,,,"('C[C@@H](O)C(=O)O', 'C[C@H](O)C(=O)O')",403
C[C@@H](O)C(=O)O.C[C@H](O)C(=O)O,0.82,[],"Nomura, N., Ishii, R., Yamamoto, Y., & Kondo, T. (2007). Stereoselective ring-opening polymerization of a racemic lactide by using achiral salen- and homosalen-aluminum complexes. Chemistry - A European Journal, 13(16), 4433-4451. https://doi.org/10.1002/chem.200601308","table 1, #8",ester_stereo,18300,,23607,1.29,,,,161,,,,,,,,,,,,,,,,"('C[C@@H](O)C(=O)O', 'C[C@H](O)C(=O)O')",404
C[C@@H](O)C(=O)O.C[C@H](O)C(=O)O,0.82,[],"Xu, T. Q., Yang, G. W., Liu, C., & Lu, X. B. (2017). Highly Robust Yttrium Bis(phenolate) Ether Catalysts for Excellent Isoselective Ring-Opening Polymerization of Racemic Lactide. Macromolecules, 50(2), 515-522. https://doi.org/10.1021/acs.macromol.6b02439","Table 2, #2",ester_stereo,2570,,4523.2,1.76,,,,171,,,,,,,,,,,,,,,,"('C[C@@H](O)C(=O)O', 'C[C@H](O)C(=O)O')",405
C[C@@H](O)C(=O)O.C[C@H](O)C(=O)O,0.83,[],"Nomura, N., Ishii, R., Yamamoto, Y., & Kondo, T. (2007). Stereoselective ring-opening polymerization of a racemic lactide by using achiral salen- and homosalen-aluminum complexes. Chemistry - A European Journal, 13(16), 4433-4451. https://doi.org/10.1002/chem.200601308","table 1, #12",ester_stereo,19400,,24056,1.24,,,,169,,,,,,,,,,,,,,,,"('C[C@@H](O)C(=O)O', 'C[C@H](O)C(=O)O')",406
C[C@@H](O)C(=O)O.C[C@H](O)C(=O)O,0.83,[],"Nomura, N., Ishii, R., Yamamoto, Y., & Kondo, T. (2007). Stereoselective ring-opening polymerization of a racemic lactide by using achiral salen- and homosalen-aluminum complexes. Chemistry - A European Journal, 13(16), 4433-4451. https://doi.org/10.1002/chem.200601308","table 1, #9",ester_stereo,20000,,22200,1.11,,,,170,,,,,,,,,,,,,,,,"('C[C@@H](O)C(=O)O', 'C[C@H](O)C(=O)O')",407
C[C@@H](O)C(=O)O.C[C@H](O)C(=O)O,0.83,[],"Xu, T. Q., Yang, G. W., Liu, C., & Lu, X. B. (2017). Highly Robust Yttrium Bis(phenolate) Ether Catalysts for Excellent Isoselective Ring-Opening Polymerization of Racemic Lactide. Macromolecules, 50(2), 515-522. https://doi.org/10.1021/acs.macromol.6b02439","Table 2, #5",ester_stereo,18400,,31648,1.72,,,,174,,,,,,,,,,,,,,,,"('C[C@@H](O)C(=O)O', 'C[C@H](O)C(=O)O')",408
C[C@@H](O)C(=O)O.C[C@H](O)C(=O)O,0.83,[],"Xu, T. Q., Yang, G. W., Liu, C., & Lu, X. B. (2017). Highly Robust Yttrium Bis(phenolate) Ether Catalysts for Excellent Isoselective Ring-Opening Polymerization of Racemic Lactide. Macromolecules, 50(2), 515-522. https://doi.org/10.1021/acs.macromol.6b02439","Table 2, #9",ester_stereo,3450,,4347,1.26,,,,176,,,,,,,,,,,,,,,,"('C[C@@H](O)C(=O)O', 'C[C@H](O)C(=O)O')",409
C[C@@H](O)C(=O)O.C[C@H](O)C(=O)O,0.84,[],"Nomura, N., Ishii, R., Yamamoto, Y., & Kondo, T. (2007). Stereoselective ring-opening polymerization of a racemic lactide by using achiral salen- and homosalen-aluminum complexes. Chemistry - A European Journal, 13(16), 4433-4451. https://doi.org/10.1002/chem.200601308","table 1, #21",ester_stereo,23100,,24948,1.08,,,,171,,,,,,,,,,,,,,,,"('C[C@@H](O)C(=O)O', 'C[C@H](O)C(=O)O')",410
C[C@@H](O)C(=O)O.C[C@H](O)C(=O)O,0.84,[],"Nomura, N., Ishii, R., Yamamoto, Y., & Kondo, T. (2007). Stereoselective ring-opening polymerization of a racemic lactide by using achiral salen- and homosalen-aluminum complexes. Chemistry - A European Journal, 13(16), 4433-4451. https://doi.org/10.1002/chem.200601308","table 4, #1",ester_stereo,59900,,67687,1.13,,,,176,,,,,,,,,,,,,,,,"('C[C@@H](O)C(=O)O', 'C[C@H](O)C(=O)O')",411
C[C@@H](O)C(=O)O.C[C@H](O)C(=O)O,0.84,[],"Xu, T. Q., Yang, G. W., Liu, C., & Lu, X. B. (2017). Highly Robust Yttrium Bis(phenolate) Ether Catalysts for Excellent Isoselective Ring-Opening Polymerization of Racemic Lactide. Macromolecules, 50(2), 515-522. https://doi.org/10.1021/acs.macromol.6b02439","Table 2, #1",ester_stereo,2720,,3644.8,1.34,,,,175,,,,,,,,,,,,,,,,"('C[C@@H](O)C(=O)O', 'C[C@H](O)C(=O)O')",412
C[C@@H](O)C(=O)O.C[C@H](O)C(=O)O,0.85,[],"Nomura, N., Ishii, R., Yamamoto, Y., & Kondo, T. (2007). Stereoselective ring-opening polymerization of a racemic lactide by using achiral salen- and homosalen-aluminum complexes. Chemistry - A European Journal, 13(16), 4433-4451. https://doi.org/10.1002/chem.200601308","table 1, #19",ester_stereo,20200,,21210,1.05,,,,171,,,,,,,,,,,,,,,,"('C[C@@H](O)C(=O)O', 'C[C@H](O)C(=O)O')",413
C[C@@H](O)C(=O)O.C[C@H](O)C(=O)O,0.85,[],"Nomura, N., Ishii, R., Yamamoto, Y., & Kondo, T. (2007). Stereoselective ring-opening polymerization of a racemic lactide by using achiral salen- and homosalen-aluminum complexes. Chemistry - A European Journal, 13(16), 4433-4451. https://doi.org/10.1002/chem.200601308","table 1, #20",ester_stereo,22700,,24743,1.09,,,,171,,,,,,,,,,,,,,,,"('C[C@@H](O)C(=O)O', 'C[C@H](O)C(=O)O')",414
