Repository: tyo-nu/PolyIDRS_Paper

# PolyIDRS_Paper
Code and Figures for the PolyIDRS paper.

File: Figures/Data/220426_stereo_MW_prepolymer.csv (part 6 of 7)
smiles_monomer,pm,distribution,ref,comment,mechanism,Mn,Mv,Mw,PDI,Tc,Td,Tg,Tm,density,elongation to break,elongation_at_break,flexural_strength,modulus,modulus_of_elasticity,notched_strength,set,tensile modulus,tensile strength,tensile stress relaxation,tensile_strength,unnotched_strength,yield_elongation,yield_strength,monomers,data_id
C[C@@H](O)CC(=O)O.C[C@H](O)CC(=O)O,0.88,[],"Tang, X., & Chen, E. Y. X. (2018). Chemical synthesis of perfectly isotactic and high melting bacterial poly(3-hydroxybutyrate) from bio-sourced racemic cyclic diolide. Nature Communications, 9(1), 1-11. https://doi.org/10.1038/s41467-018-04734-3",Table 1.14,ester_stereo,23700,,24411,1.03,,,,121,,,,,,,,,,,,,,,,"('C[C@@H](O)CC(=O)O', 'C[C@H](O)CC(=O)O')",508
C[C@@H](O)CC(=O)O.C[C@H](O)CC(=O)O,0.89,[],"Tang, X., & Chen, E. Y. X. (2018). Chemical synthesis of perfectly isotactic and high melting bacterial poly(3-hydroxybutyrate) from bio-sourced racemic cyclic diolide. Nature Communications, 9(1), 1-11. https://doi.org/10.1038/s41467-018-04734-3","4e, table1, si fig 39",ester_stereo,,,,,,,3,,,,,,,,,,,,,,,,,"('C[C@@H](O)CC(=O)O', 'C[C@H](O)CC(=O)O')",509
C[C@@H](O)CC(=O)O.C[C@H](O)CC(=O)O,0.89,[],"Tang, X., & Chen, E. Y. X. (2018). Chemical synthesis of perfectly isotactic and high melting bacterial poly(3-hydroxybutyrate) from bio-sourced racemic cyclic diolide. Nature Communications, 9(1), 1-11. https://doi.org/10.1038/s41467-018-04734-3",Table 1.15,ester_stereo,43600,,54064,1.24,,,,122,,,,,,,,,,,,,,,,"('C[C@@H](O)CC(=O)O', 'C[C@H](O)CC(=O)O')",510
C[C@@H](O)CC(=O)O.C[C@H](O)CC(=O)O,0.91,[],"Tang, X., & Chen, E. Y. X. (2018). Chemical synthesis of perfectly isotactic and high melting bacterial poly(3-hydroxybutyrate) from bio-sourced racemic cyclic diolide. Nature Communications, 9(1), 1-11. https://doi.org/10.1038/s41467-018-04734-3",Table 1.01,ester_stereo,4770,,5580.9,1.17,,,-1,128,,,,,,,,,,,,,,,,"('C[C@@H](O)CC(=O)O', 'C[C@H](O)CC(=O)O')",511
C[C@@H](O)CC(=O)O.C[C@H](O)CC(=O)O,0.93,[],"Tang, X., & Chen, E. Y. X. (2018). Chemical synthesis of perfectly isotactic and high melting bacterial poly(3-hydroxybutyrate) from bio-sourced racemic cyclic diolide. Nature Communications, 9(1), 1-11. https://doi.org/10.1038/s41467-018-04734-3",Table 1.02,ester_stereo,10900,,11445,1.05,,,3,133,,,,,,,,,,,,,,,,"('C[C@@H](O)CC(=O)O', 'C[C@H](O)CC(=O)O')",512
C[C@@H](O)CC(=O)O.C[C@H](O)CC(=O)O,0.93,[],"Tang, X., & Chen, E. Y. X. (2018). Chemical synthesis of perfectly isotactic and high melting bacterial poly(3-hydroxybutyrate) from bio-sourced racemic cyclic diolide. Nature Communications, 9(1), 1-11. https://doi.org/10.1038/s41467-018-04734-3",Table 1.04,ester_stereo,32000,,32960,1.03,70.2,,3.4,146,,,,,,,,,,,,,,,,"('C[C@@H](O)CC(=O)O', 'C[C@H](O)CC(=O)O')",513
C[C@@H](O)CC(=O)O.C[C@H](O)CC(=O)O,0.93,[],"Tang, X., & Chen, E. Y. X. (2018). Chemical synthesis of perfectly isotactic and high melting bacterial poly(3-hydroxybutyrate) from bio-sourced racemic cyclic diolide. Nature Communications, 9(1), 1-11. https://doi.org/10.1038/s41467-018-04734-3",Table 2.6,ester_stereo,,,,,,,2,,,,,,,,,,,,,,,,,"('C[C@@H](O)CC(=O)O', 'C[C@H](O)CC(=O)O')",514
C[C@@H](O)CC(=O)O.C[C@H](O)CC(=O)O,0.94,[],"Tang, X., & Chen, E. Y. X. (2018). Chemical synthesis of perfectly isotactic and high melting bacterial poly(3-hydroxybutyrate) from bio-sourced racemic cyclic diolide. Nature Communications, 9(1), 1-11. https://doi.org/10.1038/s41467-018-04734-3",Table 1.03,ester_stereo,23000,,23900,1.04,,,4,136,,,,,,,,,,,,,,,,"('C[C@@H](O)CC(=O)O', 'C[C@H](O)CC(=O)O')",515
C[C@@H](O)CC(=O)O.C[C@H](O)CC(=O)O,0.95,[],"Tang, X., & Chen, E. Y. X. (2018). Chemical synthesis of perfectly isotactic and high melting bacterial poly(3-hydroxybutyrate) from bio-sourced racemic cyclic diolide. Nature Communications, 9(1), 1-11. https://doi.org/10.1038/s41467-018-04734-3",Table 1.05,ester_stereo,25100,,25853,1.03,,,,147,,,,,,,,,,,,,,,,"('C[C@@H](O)CC(=O)O', 'C[C@H](O)CC(=O)O')",516
C[C@@H](O)CC(=O)O.C[C@H](O)CC(=O)O,0.95,[],"Tang, X., & Chen, E. Y. X. (2018). Chemical synthesis of perfectly isotactic and high melting bacterial poly(3-hydroxybutyrate) from bio-sourced racemic cyclic diolide. Nature Communications, 9(1), 1-11. https://doi.org/10.1038/s41467-018-04734-3",Table 1.06,ester_stereo,37300,,37673,1.01,68.9,,4.1,147,,,,,,,,,,,,,,,,"('C[C@@H](O)CC(=O)O', 'C[C@H](O)CC(=O)O')",517
C[C@@H](O)CC(=O)O.C[C@H](O)CC(=O)O,0.96,[],"Tang, X., & Chen, E. Y. X. (2018). Chemical synthesis of perfectly isotactic and high melting bacterial poly(3-hydroxybutyrate) from bio-sourced racemic cyclic diolide. Nature Communications, 9(1), 1-11. https://doi.org/10.1038/s41467-018-04734-3",Table 1.07,ester_stereo,25700,,28527,1.11,,,,153,,,,,,,,,,,,,,,,"('C[C@@H](O)CC(=O)O', 'C[C@H](O)CC(=O)O')",518
C[C@@H](O)CC(=O)O.C[C@H](O)CC(=O)O,0.96,[],"Tang, X., & Chen, E. Y. X. (2018). Chemical synthesis of perfectly isotactic and high melting bacterial poly(3-hydroxybutyrate) from bio-sourced racemic cyclic diolide. Nature Communications, 9(1), 1-11. https://doi.org/10.1038/s41467-018-04734-3",Table 1.08,ester_stereo,52700,,60078,1.14,82.8,,6.4,156,,,,,,,,,,,,,,,,"('C[C@@H](O)CC(=O)O', 'C[C@H](O)CC(=O)O')",519
C[C@@H](O)CC(=O)O.C[C@H](O)CC(=O)O,0.99,[],"Tang, X., & Chen, E. Y. X. (2018). Chemical synthesis of perfectly isotactic and high melting bacterial poly(3-hydroxybutyrate) from bio-sourced racemic cyclic diolide. Nature Communications, 9(1), 1-11. https://doi.org/10.1038/s41467-018-04734-3",Table 1.09,ester_stereo,20100,,21507,1.07,,,,161,,,,,,,,,,,,,,,,"('C[C@@H](O)CC(=O)O', 'C[C@H](O)CC(=O)O')",520
C[C@@H](O)CC(=O)O.C[C@H](O)CC(=O)O,0.99,[],"Tang, X., & Chen, E. Y. X. (2018). Chemical synthesis of perfectly isotactic and high melting bacterial poly(3-hydroxybutyrate) from bio-sourced racemic cyclic diolide. Nature Communications, 9(1), 1-11. https://doi.org/10.1038/s41467-018-04734-3",Table 1.10,ester_stereo,37400,,40018,1.07,90,,,164,,,,,,,,,,,,,,,,"('C[C@@H](O)CC(=O)O', 'C[C@H](O)CC(=O)O')",521
C[C@@H](O)CC(=O)O.C[C@H](O)CC(=O)O,0.99,[],"Tang, X., & Chen, E. Y. X. (2018). Chemical synthesis of perfectly isotactic and high melting bacterial poly(3-hydroxybutyrate) from bio-sourced racemic cyclic diolide. Nature Communications, 9(1), 1-11. https://doi.org/10.1038/s41467-018-04734-3",Table 1.11,ester_stereo,64300,,65586,1.02,168.8,,,169,,,,,,,,,,,,,,,,"('C[C@@H](O)CC(=O)O', 'C[C@H](O)CC(=O)O')",522
C[C@@H](O)CC(=O)O.C[C@H](O)CC(=O)O,0.99,[],"Tang, X., & Chen, E. Y. X. (2018). Chemical synthesis of perfectly isotactic and high melting bacterial poly(3-hydroxybutyrate) from bio-sourced racemic cyclic diolide. Nature Communications, 9(1), 1-11. https://doi.org/10.1038/s41467-018-04734-3",Table 1.12,ester_stereo,119000,,122570,1.03,,,,170,,,,,,,,,,,,,,,,"('C[C@@H](O)CC(=O)O', 'C[C@H](O)CC(=O)O')",523
C[C@@H](O)CC(=O)O.C[C@H](O)CC(=O)O,0.99,[],"Tang, X., & Chen, E. Y. X. (2018). Chemical synthesis of perfectly isotactic and high melting bacterial poly(3-hydroxybutyrate) from bio-sourced racemic cyclic diolide. Nature Communications, 9(1), 1-11. https://doi.org/10.1038/s41467-018-04734-3",Table 1.13,ester_stereo,154000,,155540,1.01,82.2,,,171,,,,,,,,,,,,,,,,"('C[C@@H](O)CC(=O)O', 'C[C@H](O)CC(=O)O')",524
C[C@@H](O)CC(=O)O.C[C@H](O)CC(=O)O,0.99,[],"Tang, X., & Chen, E. Y. X. (2018). Chemical synthesis of perfectly isotactic and high melting bacterial poly(3-hydroxybutyrate) from bio-sourced racemic cyclic diolide. Nature Communications, 9(1), 1-11. https://doi.org/10.1038/s41467-018-04734-3",Table 2.1,ester_stereo,43000,,46010,1.07,,,,172,,,,,,,,,,,,,,,,"('C[C@@H](O)CC(=O)O', 'C[C@H](O)CC(=O)O')",525
C[C@@H](O)CC(=O)O.C[C@H](O)CC(=O)O,0.99,[],"Tang, X., & Chen, E. Y. X. (2018). Chemical synthesis of perfectly isotactic and high melting bacterial poly(3-hydroxybutyrate) from bio-sourced racemic cyclic diolide. Nature Communications, 9(1), 1-11. https://doi.org/10.1038/s41467-018-04734-3",Table 2.2,ester_stereo,74800,,78540,1.05,,,,172,,,,,,,,,,,,,,,,"('C[C@@H](O)CC(=O)O', 'C[C@H](O)CC(=O)O')",526
C[C@@H](O)CC(=O)O.C[C@H](O)CC(=O)O,0.99,[],"Tang, X., & Chen, E. Y. X. (2018). Chemical synthesis of perfectly isotactic and high melting bacterial poly(3-hydroxybutyrate) from bio-sourced racemic cyclic diolide. Nature Communications, 9(1), 1-11. https://doi.org/10.1038/s41467-018-04734-3",Table 2.3,ester_stereo,118000,,128620,1.09,,,,175,,,,,,,,,,,,,,,,"('C[C@@H](O)CC(=O)O', 'C[C@H](O)CC(=O)O')",527
C[C@@H](O)CC(=O)O.C[C@H](O)CC(=O)O,0.99,[],"Tang, X., & Chen, E. Y. X. (2018). Chemical synthesis of perfectly isotactic and high melting bacterial poly(3-hydroxybutyrate) from bio-sourced racemic cyclic diolide. Nature Communications, 9(1), 1-11. https://doi.org/10.1038/s41467-018-04734-3",Table 2.4,ester_stereo,42900,,46332,1.08,,,,172,,,,,,,,,,,,,,,,"('C[C@@H](O)CC(=O)O', 'C[C@H](O)CC(=O)O')",528
C[C@@H](O)CC(=O)O.C[C@H](O)CC(=O)O,0.99,[],"Tang, X., & Chen, E. Y. X. (2018). Chemical synthesis of perfectly isotactic and high melting bacterial poly(3-hydroxybutyrate) from bio-sourced racemic cyclic diolide. Nature Communications, 9(1), 1-11. https://doi.org/10.1038/s41467-018-04734-3",Table 2.5,ester_stereo,72100,,74984,1.04,,,,172,,,,,,,,,,,,,,,,"('C[C@@H](O)CC(=O)O', 'C[C@H](O)CC(=O)O')",529
C[C@@H](O)CC(=O)O.C[C@H](O)CC(=O)O,0.99,[],"Tang, X., & Chen, E. Y. X. (2018). Chemical synthesis of perfectly isotactic and high melting bacterial poly(3-hydroxybutyrate) from bio-sourced racemic cyclic diolide. Nature Communications, 9(1), 1-11. https://doi.org/10.1038/s41467-018-04734-3",Table 2.6,ester_stereo,113000,,121000,1.07,,,,175,,,,,,,,,,,,,,,,"('C[C@@H](O)CC(=O)O', 'C[C@H](O)CC(=O)O')",530
C[C@@H](O)[C@@H](C)OC(=O)c1ccccc1C(=O)O.C[C@H](O)[C@H](C)OC(=O)c1ccccc1C(=O)O,0.96,[],"Li, J., Ren, B. H., Chen, S. Y., He, G. H., Liu, Y., Ren, W. M., Zhou, H., & Lu, X. B. (2019). Development of Highly Enantioselective Catalysts for Asymmetric Copolymerization of meso-Epoxides and Cyclic Anhydrides: Subtle Modification Resulting in Superior Enantioselectivity. ACS Catalysis, 9(3), 1915‚Äö√Ñ√¨1922. https://doi.org/10.1021/acscatal.9b00113",Table 1.4,ester_stereo,8300,,9630,1.16,,,,134,,,,,,,,,,,,,,,,"('C[C@@H](O)[C@@H](C)OC(=O)c1ccccc1C(=O)O', 'C[C@H](O)[C@H](C)OC(=O)c1ccccc1C(=O)O')",531
Cc1cc(C(=O)O)c(C(=O)O[C@@H](CO)COc2ccccc2)cc1C.Cc1cc(C(=O)O)c(C(=O)O[C@H](CO)COc2ccccc2)cc1C,0.93,[],"Li, J., Ren, B. H., Wan, Z. Q., Chen, S. Y., Liu, Y., Ren, W. M., & Lu, X. B. (2019). Enantioselective Resolution Copolymerization of Racemic Epoxides and Anhydrides: Efficient Approach for Stereoregular Polyesters and Chiral Epoxides. Journal of the American Chemical Society, 141(22), 8937‚Äö√Ñ√¨8942. https://doi.org/10.1021/jacs.9b02722",Table 1.18,ester_stereo,59200,,65700,1.11,,,78,,,,,,,,,,,,,,,,,"('Cc1cc(C(=O)O)c(C(=O)O[C@@H](CO)COc2ccccc2)cc1C', 'Cc1cc(C(=O)O)c(C(=O)O[C@H](CO)COc2ccccc2)cc1C')",532
Cc1cc(C(=O)O)c(C(=O)O[C@@H]2COC[C@H]2O)cc1C.Cc1cc(C(=O)O)c(C(=O)O[C@H]2COC[C@@H]2O)cc1C,0.82,[],"Li, J., Ren, B. H., Chen, S. Y., He, G. H., Liu, Y., Ren, W. M., Zhou, H., & Lu, X. B. (2019). Development of Highly Enantioselective Catalysts for Asymmetric Copolymerization of meso-Epoxides and Cyclic Anhydrides: Subtle Modification Resulting in Superior Enantioselectivity. ACS Catalysis, 9(3), 1915‚Äö√Ñ√¨1922. https://doi.org/10.1021/acscatal.9b00113",Table 1.7,ester_stereo,7600,,10900,1.44,,,,180,,,,,,,,,,,,,,,,"('Cc1cc(C(=O)O)c(C(=O)O[C@@H]2COC[C@H]2O)cc1C', 'Cc1cc(C(=O)O)c(C(=O)O[C@H]2COC[C@@H]2O)cc1C')",533
Cc1cc(C(=O)O)c(C(=O)O[C@@H]2Cc3ccccc3C[C@H]2O)cc1C.Cc1cc(C(=O)O)c(C(=O)O[C@H]2Cc3ccccc3C[C@@H]2O)cc1C,0.92,[],"Li, J., Ren, B. H., Chen, S. Y., He, G. H., Liu, Y., Ren, W. M., Zhou, H., & Lu, X. B. (2019). Development of Highly Enantioselective Catalysts for Asymmetric Copolymerization of meso-Epoxides and Cyclic Anhydrides: Subtle Modification Resulting in Superior Enantioselectivity. ACS Catalysis, 9(3), 1915‚Äö√Ñ√¨1922. https://doi.org/10.1021/acscatal.9b00113",Table 1.9,ester_stereo,14700,,19400,1.32,,,,190,,,,,,,,,,,,,,,,"('Cc1cc(C(=O)O)c(C(=O)O[C@@H]2Cc3ccccc3C[C@H]2O)cc1C', 'Cc1cc(C(=O)O)c(C(=O)O[C@H]2Cc3ccccc3C[C@@H]2O)cc1C')",534
Cc1ccc(C)c(C(=O)O[C@@H]2COC[C@H]2O)c1C(=O)O.Cc1ccc(C)c(C(=O)O[C@H]2COC[C@@H]2O)c1C(=O)O,0.77,[],"Li, J., Ren, B. H., Chen, S. Y., He, G. H., Liu, Y., Ren, W. M., Zhou, H., & Lu, X. B. (2019). Development of Highly Enantioselective Catalysts for Asymmetric Copolymerization of meso-Epoxides and Cyclic Anhydrides: Subtle Modification Resulting in Superior Enantioselectivity. ACS Catalysis, 9(3), 1915‚Äö√Ñ√¨1922. https://doi.org/10.1021/acscatal.9b00113",Table 1.8,ester_stereo,6500,,7610,1.17,,,,160,,,,,,,,,,,,,,,,"('Cc1ccc(C)c(C(=O)O[C@@H]2COC[C@H]2O)c1C(=O)O', 'Cc1ccc(C)c(C(=O)O[C@H]2COC[C@@H]2O)c1C(=O)O')",535
O=C(C[C@@H](CP1(=O)Oc2ccccc2-c2ccccc21)C(=O)O)OCCCCO.O=C(C[C@H](CP1(=O)Oc2ccccc2-c2ccccc21)C(=O)O)OCCCCO.O=C(O)CCC(=O)OCCCCO.O=C(O)CCC(=O)OCCCCO,0.5,"[0, 100]","Zhou, C., Wei, Z., Yu, Y., & Li, Y. (2015). Synthesis and crystallization behavior of novel poly(butylene succinate) copolyesters containing phosphorus pendent groups. Journal of Thermal Analysis and Calorimetry, 120(3), 1799‚Äö√Ñ√¨1810. https://doi.org/10.1007/s10973-015-4511-6",Table 1.PBS,ester_stereo,,14200,,,70.9,,,114.1,,,,,,,,,,,,,,,,"('O=C(C[C@@H](CP1(=O)Oc2ccccc2-c2ccccc21)C(=O)O)OCCCCO', 'O=C(C[C@H](CP1(=O)Oc2ccccc2-c2ccccc21)C(=O)O)OCCCCO', 'O=C(O)CCC(=O)OCCCCO', 'O=C(O)CCC(=O)OCCCCO')",536
O=C(C[C@@H](CP1(=O)Oc2ccccc2-c2ccccc21)C(=O)O)OCCCCO.O=C(C[C@H](CP1(=O)Oc2ccccc2-c2ccccc21)C(=O)O)OCCCCO.O=C(O)CCC(=O)OCCCCO.O=C(O)CCC(=O)OCCCCO,0.5,"[11, 89]","Zhou, C., Wei, Z., Yu, Y., & Li, Y. (2015). Synthesis and crystallization behavior of novel poly(butylene succinate) copolyesters containing phosphorus pendent groups. Journal of Thermal Analysis and Calorimetry, 120(3), 1799‚Äö√Ñ√¨1810. https://doi.org/10.1007/s10973-015-4511-6",Table 1.PBS10,ester_stereo,,14200,,,40.8,,,101,,,,,,,,,,,,,,,,"('O=C(C[C@@H](CP1(=O)Oc2ccccc2-c2ccccc21)C(=O)O)OCCCCO', 'O=C(C[C@H](CP1(=O)Oc2ccccc2-c2ccccc21)C(=O)O)OCCCCO', 'O=C(O)CCC(=O)OCCCCO', 'O=C(O)CCC(=O)OCCCCO')",537
O=C(C[C@@H](CP1(=O)Oc2ccccc2-c2ccccc21)C(=O)O)OCCCCO.O=C(C[C@H](CP1(=O)Oc2ccccc2-c2ccccc21)C(=O)O)OCCCCO.O=C(O)CCC(=O)OCCCCO.O=C(O)CCC(=O)OCCCCO,0.5,"[4.3, 95.7]","Zhou, C., Wei, Z., Yu, Y., & Li, Y. (2015). Synthesis and crystallization behavior of novel poly(butylene succinate) copolyesters containing phosphorus pendent groups. Journal of Thermal Analysis and Calorimetry, 120(3), 1799‚Äö√Ñ√¨1810. https://doi.org/10.1007/s10973-015-4511-6",Table 1.PBS2.5,ester_stereo,,10600,,,65.9,,,111.5,,,,,,,,,,,,,,,,"('O=C(C[C@@H](CP1(=O)Oc2ccccc2-c2ccccc21)C(=O)O)OCCCCO', 'O=C(C[C@H](CP1(=O)Oc2ccccc2-c2ccccc21)C(=O)O)OCCCCO', 'O=C(O)CCC(=O)OCCCCO', 'O=C(O)CCC(=O)OCCCCO')",538
O=C(C[C@@H](CP1(=O)Oc2ccccc2-c2ccccc21)C(=O)O)OCCCCO.O=C(C[C@H](CP1(=O)Oc2ccccc2-c2ccccc21)C(=O)O)OCCCCO.O=C(O)CCC(=O)OCCCCO.O=C(O)CCC(=O)OCCCCO,0.5,"[7, 93]","Zhou, C., Wei, Z., Yu, Y., & Li, Y. (2015). Synthesis and crystallization behavior of novel poly(butylene succinate) copolyesters containing phosphorus pendent groups. Journal of Thermal Analysis and Calorimetry, 120(3), 1799‚Äö√Ñ√¨1810. https://doi.org/10.1007/s10973-015-4511-6",Table 1.PBS5,ester_stereo,,14200,,,53.3,,,109,,,,,,,,,,,,,,,,"('O=C(C[C@@H](CP1(=O)Oc2ccccc2-c2ccccc21)C(=O)O)OCCCCO', 'O=C(C[C@H](CP1(=O)Oc2ccccc2-c2ccccc21)C(=O)O)OCCCCO', 'O=C(O)CCC(=O)OCCCCO', 'O=C(O)CCC(=O)OCCCCO')",539
O=C(C[C@@H](CP1(=O)Oc2ccccc2-c2ccccc21)C(=O)O)OCCCCO.O=C(C[C@H](CP1(=O)Oc2ccccc2-c2ccccc21)C(=O)O)OCCCCO.O=C(O)CCC(=O)OCCCCO.O=C(O)CCC(=O)OCCCCO,0.5,"[9.6, 90.4]","Zhou, C., Wei, Z., Yu, Y., & Li, Y. (2015). Synthesis and crystallization behavior of novel poly(butylene succinate) copolyesters containing phosphorus pendent groups. Journal of Thermal Analysis and Calorimetry, 120(3), 1799‚Äö√Ñ√¨1810. https://doi.org/10.1007/s10973-015-4511-6",Table 1.PBS7.5,ester_stereo,,8000,,,45.7,,,105,,,,,,,,,,,,,,,,"('O=C(C[C@@H](CP1(=O)Oc2ccccc2-c2ccccc21)C(=O)O)OCCCCO', 'O=C(C[C@H](CP1(=O)Oc2ccccc2-c2ccccc21)C(=O)O)OCCCCO', 'O=C(O)CCC(=O)OCCCCO', 'O=C(O)CCC(=O)OCCCCO')",540
O=C(C[C@@H](O)C(=O)O)OCc1ccccc1.O=C(C[C@H](O)C(=O)O)OCc1ccccc1,0.22,[],"Zhong, Y., Feng, Q., Wang, X., Yang, L., Korovich, A. G., Madsen, L. A., & Tong, R. (2021). Photocatalyst-independent photoredox ring-opening polymerization ofO-carboxyanhydrides: stereocontrol and mechanism. Chemical Science, 12(10), 3702-3712. https://doi.org/10.1039/d0sc05550f","table s10, #8",ester_stereo,38000,,40700,1.07,,,6,,,,,,,,,,,,,,,,,"('O=C(C[C@@H](O)C(=O)O)OCc1ccccc1', 'O=C(C[C@H](O)C(=O)O)OCc1ccccc1')",541
O=C(C[C@@H](O)C(=O)O)OCc1ccccc1.O=C(C[C@H](O)C(=O)O)OCc1ccccc1,1,[],"Zhong, Y., Feng, Q., Wang, X., Yang, L., Korovich, A. G., Madsen, L. A., & Tong, R. (2021). Photocatalyst-independent photoredox ring-opening polymerization ofO-carboxyanhydrides: stereocontrol and mechanism. Chemical Science, 12(10), 3702-3712. https://doi.org/10.1039/d0sc05550f","table s10, #6",ester_stereo,123000,,133000,1.08,,,4,,,,,,,,,,,,,,,,,"('O=C(C[C@@H](O)C(=O)O)OCc1ccccc1', 'O=C(C[C@H](O)C(=O)O)OCc1ccccc1')",542
O=C(O)/C=C\C(=O)O[C@@H](CO)COc1ccc2ccccc2c1.O=C(O)/C=C\C(=O)O[C@H](CO)COc1ccc2ccccc2c1,0.99,[],"Li, J., Ren, B. H., Wan, Z. Q., Chen, S. Y., Liu, Y., Ren, W. M., & Lu, X. B. (2019). Enantioselective Resolution Copolymerization of Racemic Epoxides and Anhydrides: Efficient Approach for Stereoregular Polyesters and Chiral Epoxides. Journal of the American Chemical Society, 141(22), 8937‚Äö√Ñ√¨8942. https://doi.org/10.1021/jacs.9b02722",Table 1.24,ester_stereo,11300,,14000,1.24,,,,93,,,,,,,,,,,,,,,,"('O=C(O)/C=C\\C(=O)O[C@@H](CO)COc1ccc2ccccc2c1', 'O=C(O)/C=C\\C(=O)O[C@H](CO)COc1ccc2ccccc2c1')",543
O=C(O)/C=C\C(=O)O[C@@H](CO)COc1cccc2ccccc12.O=C(O)/C=C\C(=O)O[C@H](CO)COc1cccc2ccccc12,0.99,[],"Li, J., Ren, B. H., Wan, Z. Q., Chen, S. Y., Liu, Y., Ren, W. M., & Lu, X. B. (2019). Enantioselective Resolution Copolymerization of Racemic Epoxides and Anhydrides: Efficient Approach for Stereoregular Polyesters and Chiral Epoxides. Journal of the American Chemical Society, 141(22), 8937‚Äö√Ñ√¨8942. https://doi.org/10.1021/jacs.9b02722",Table 1.23,ester_stereo,10400,,13000,1.25,,,74,,,,,,,,,,,,,,,,,"('O=C(O)/C=C\\C(=O)O[C@@H](CO)COc1cccc2ccccc12', 'O=C(O)/C=C\\C(=O)O[C@H](CO)COc1cccc2ccccc12')",544
O=C(O)/C=C\C(=O)O[C@@H](CO)COc1ccccc1.O=C(O)/C=C\C(=O)O[C@H](CO)COc1ccccc1,0.6,[],"Li, J., Ren, B. H., Wan, Z. Q., Chen, S. Y., Liu, Y., Ren, W. M., & Lu, X. B. (2019). Enantioselective Resolution Copolymerization of Racemic Epoxides and Anhydrides: Efficient Approach for Stereoregular Polyesters and Chiral Epoxides. Journal of the American Chemical Society, 141(22), 8937‚Äö√Ñ√¨8942. https://doi.org/10.1021/jacs.9b02722",Table 1.19,ester_stereo,35400,,45000,1.27,,,42,,,,,,,,,,,,,,,,,"('O=C(O)/C=C\\C(=O)O[C@@H](CO)COc1ccccc1', 'O=C(O)/C=C\\C(=O)O[C@H](CO)COc1ccccc1')",545
O=C(O)/C=C\C(=O)O[C@@H](CO)COc1ccccc1.O=C(O)/C=C\C(=O)O[C@H](CO)COc1ccccc1,0.93,[],"Li, J., Ren, B. H., Wan, Z. Q., Chen, S. Y., Liu, Y., Ren, W. M., & Lu, X. B. (2019). Enantioselective Resolution Copolymerization of Racemic Epoxides and Anhydrides: Efficient Approach for Stereoregular Polyesters and Chiral Epoxides. Journal of the American Chemical Society, 141(22), 8937‚Äö√Ñ√¨8942. https://doi.org/10.1021/jacs.9b02722",Table 1.21,ester_stereo,9200,,11200,1.22,,,,130,,,,,,,,,,,,,,,,"('O=C(O)/C=C\\C(=O)O[C@@H](CO)COc1ccccc1', 'O=C(O)/C=C\\C(=O)O[C@H](CO)COc1ccccc1')",546
O=C(O)CCC(=O)O[C@@H](CO)COc1ccc2ccccc2c1.O=C(O)CCC(=O)O[C@H](CO)COc1ccc2ccccc2c1,0.99,[],"Li, J., Ren, B. H., Wan, Z. Q., Chen, S. Y., Liu, Y., Ren, W. M., & Lu, X. B. (2019). Enantioselective Resolution Copolymerization of Racemic Epoxides and Anhydrides: Efficient Approach for Stereoregular Polyesters and Chiral Epoxides. Journal of the American Chemical Society, 141(22), 8937‚Äö√Ñ√¨8942. https://doi.org/10.1021/jacs.9b02722",Table 1.26,ester_stereo,12800,,16512,1.29,,,57,95,,,,,,,,,,,,,,,,"('O=C(O)CCC(=O)O[C@@H](CO)COc1ccc2ccccc2c1', 'O=C(O)CCC(=O)O[C@H](CO)COc1ccc2ccccc2c1')",547
O=C(O)CCC(=O)O[C@@H](CO)COc1cccc2ccccc12.O=C(O)CCC(=O)O[C@H](CO)COc1cccc2ccccc12,0.89,[],"Li, J., Ren, B. H., Wan, Z. Q., Chen, S. Y., Liu, Y., Ren, W. M., & Lu, X. B. (2019). Enantioselective Resolution Copolymerization of Racemic Epoxides and Anhydrides: Efficient Approach for Stereoregular Polyesters and Chiral Epoxides. Journal of the American Chemical Society, 141(22), 8937‚Äö√Ñ√¨8942. https://doi.org/10.1021/jacs.9b02722",Table 1.25,ester_stereo,13600,,16700,1.23,,,40,,,,,,,,,,,,,,,,,"('O=C(O)CCC(=O)O[C@@H](CO)COc1cccc2ccccc12', 'O=C(O)CCC(=O)O[C@H](CO)COc1cccc2ccccc12')",548
O=C(O)CCC(=O)O[C@@H]1COC[C@H]1O.O=C(O)CCC(=O)O[C@H]1COC[C@@H]1O,0.87,[],"Li, J., Ren, B. H., Chen, S. Y., He, G. H., Liu, Y., Ren, W. M., Zhou, H., & Lu, X. B. (2019). Development of Highly Enantioselective Catalysts for Asymmetric Copolymerization of meso-Epoxides and Cyclic Anhydrides: Subtle Modification Resulting in Superior Enantioselectivity. ACS Catalysis, 9(3), 1915‚Äö√Ñ√¨1922. https://doi.org/10.1021/acscatal.9b00113",Table 1.11,ester_stereo,4300,,5290,1.23,,,,121,,,,,,,,,,,,,,,,"('O=C(O)CCC(=O)O[C@@H]1COC[C@H]1O', 'O=C(O)CCC(=O)O[C@H]1COC[C@@H]1O')",549
O=C(O)CCCCCO.O=C(O)CCCCCO.C[C@@H](O)CC(=O)O.C[C@@H](O)CC(=O)O,1,"[0.1,0.9]","Hori, Y., Takahashi, Y., Yamaguchi, A., & Nishishita, T. (1993). Ring-Opening Copolymerization of Optically Active _-Butyrolactone with Several Lactones Catalyzed by Distannoxane Complexes: Synthesis of New Biodegradable Polyesters. Macromolecules, 26(16), 4388-4390. https://doi.org/10.1021/ma00068a053","Table 1, #2",ester_stereo,200000,,320000,1.6,,,-7.4,123,,,,,,,,,,,,,,,,"('O=C(O)CCCCCO', 'O=C(O)CCCCCO', 'C[C@@H](O)CC(=O)O', 'C[C@@H](O)CC(=O)O')",550
O=C(O)CCCCCO.O=C(O)CCCCCO.C[C@@H](O)CC(=O)O.C[C@@H](O)CC(=O)O,1,"[0.1,0.9]","Hori, Y., Takahashi, Y., Yamaguchi, A., & Nishishita, T. (1993). Ring-Opening Copolymerization of Optically Active _-Butyrolactone with Several Lactones Catalyzed by Distannoxane Complexes: Synthesis of New Biodegradable Polyesters. Macromolecules, 26(16), 4388-4390. https://doi.org/10.1021/ma00068a053","Table 1, #3",ester_stereo,180000,,316000,1.76,,,-9.3,119,,,,,,,,,,,,,,,,"('O=C(O)CCCCCO', 'O=C(O)CCCCCO', 'C[C@@H](O)CC(=O)O', 'C[C@@H](O)CC(=O)O')",551
O=C(O)CCCCCO.O=C(O)CCCCCO.C[C@@H](O)CC(=O)O.C[C@@H](O)CC(=O)O,1,"[0.1,0.9]","Hori, Y., Takahashi, Y., Yamaguchi, A., & Nishishita, T. (1993). Ring-Opening Copolymerization of Optically Active _-Butyrolactone with Several Lactones Catalyzed by Distannoxane Complexes: Synthesis of New Biodegradable Polyesters. Macromolecules, 26(16), 4388-4390. https://doi.org/10.1021/ma00068a053","Table 1, #4",ester_stereo,209000,,379000,1.81,,,-7.9,119,,,,,,,,,,,,,,,,"('O=C(O)CCCCCO', 'O=C(O)CCCCCO', 'C[C@@H](O)CC(=O)O', 'C[C@@H](O)CC(=O)O')",552
O=C(O)CCCCCO.O=C(O)CCCCCO.C[C@@H](O)CC(=O)O.C[C@@H](O)CC(=O)O,1,"[0.2,0.8]","Hori, Y., Takahashi, Y., Yamaguchi, A., & Nishishita, T. (1993). Ring-Opening Copolymerization of Optically Active _-Butyrolactone with Several Lactones Catalyzed by Distannoxane Complexes: Synthesis of New Biodegradable Polyesters. Macromolecules, 26(16), 4388-4390. https://doi.org/10.1021/ma00068a053","Table 1, #5",ester_stereo,154000,,282000,1.83,,,-16.5,97,,,,,,,,,,,,,,,,"('O=C(O)CCCCCO', 'O=C(O)CCCCCO', 'C[C@@H](O)CC(=O)O', 'C[C@@H](O)CC(=O)O')",553
O=C(O)CCCCCO.O=C(O)CCCCCO.C[C@@H](O)CC(=O)O.C[C@@H](O)CC(=O)O,1,"[0.9,0.1]","Hori, Y., Takahashi, Y., Yamaguchi, A., & Nishishita, T. (1993). Ring-Opening Copolymerization of Optically Active _-Butyrolactone with Several Lactones Catalyzed by Distannoxane Complexes: Synthesis of New Biodegradable Polyesters. Macromolecules, 26(16), 4388-4390. https://doi.org/10.1021/ma00068a053","Table 1, #6",ester_stereo,255000,,482000,1.89,,,-61.1,47,,,,,,,,,,,,,,,,"('O=C(O)CCCCCO', 'O=C(O)CCCCCO', 'C[C@@H](O)CC(=O)O', 'C[C@@H](O)CC(=O)O')",554
O=C(O)CCCCCO.O=C(O)CCCCCO.C[C@@H](O)CC(O)O[C@H](C)CC(=O)O.C[C@H](O)CC(O)O[C@@H](C)CC(=O)O,1,"[11.1, 88.9]","Tang, X., Shi, C., Zhang, Z., & Chen, E. Y. X. (2021). Toughening Biodegradable Isotactic Poly(3-hydroxybutyrate) via Stereoselective Copolymerization of a Diolide and Lactones. Macromolecules, 54(20), 9401‚Äö√Ñ√¨9409. https://doi.org/10.1021/acs.macromol.1c01199",Table 2.3,ester_stereo,12400,,12900,1.04,58,,-2.7,149.7,,,,,,,,,,,,,,,,"('O=C(O)CCCCCO', 'O=C(O)CCCCCO', 'C[C@@H](O)CC(O)O[C@H](C)CC(=O)O', 'C[C@H](O)CC(O)O[C@@H](C)CC(=O)O')",555
O=C(O)CCCCCO.O=C(O)CCCCCO.C[C@@H](O)CC(O)O[C@H](C)CC(=O)O.C[C@H](O)CC(O)O[C@@H](C)CC(=O)O,1,"[11.9, 88.1]","Tang, X., Shi, C., Zhang, Z., & Chen, E. Y. X. (2021). Toughening Biodegradable Isotactic Poly(3-hydroxybutyrate) via Stereoselective Copolymerization of a Diolide and Lactones. Macromolecules, 54(20), 9401‚Äö√Ñ√¨9409. https://doi.org/10.1021/acs.macromol.1c01199",Table 2.6,ester_stereo,24400,,25600,1.05,74.6,,-2.2,150,,,,,,,,,,,,,,,,"('O=C(O)CCCCCO', 'O=C(O)CCCCCO', 'C[C@@H](O)CC(O)O[C@H](C)CC(=O)O', 'C[C@H](O)CC(O)O[C@@H](C)CC(=O)O')",556
O=C(O)CCCCCO.O=C(O)CCCCCO.C[C@@H](O)CC(O)O[C@H](C)CC(=O)O.C[C@H](O)CC(O)O[C@@H](C)CC(=O)O,1,"[13.1, 86.9]","Tang, X., Shi, C., Zhang, Z., & Chen, E. Y. X. (2021). Toughening Biodegradable Isotactic Poly(3-hydroxybutyrate) via Stereoselective Copolymerization of a Diolide and Lactones. Macromolecules, 54(20), 9401‚Äö√Ñ√¨9409. https://doi.org/10.1021/acs.macromol.1c01199",Table 2.4,ester_stereo,15100,,15900,1.05,57,,-3.2,149,,,,,,,,,,,,,,,,"('O=C(O)CCCCCO', 'O=C(O)CCCCCO', 'C[C@@H](O)CC(O)O[C@H](C)CC(=O)O', 'C[C@H](O)CC(O)O[C@@H](C)CC(=O)O')",557
O=C(O)CCCCCO.O=C(O)CCCCCO.C[C@@H](O)CC(O)O[C@H](C)CC(=O)O.C[C@H](O)CC(O)O[C@@H](C)CC(=O)O,1,"[15.5, 84.5]","Tang, X., Shi, C., Zhang, Z., & Chen, E. Y. X. (2021). Toughening Biodegradable Isotactic Poly(3-hydroxybutyrate) via Stereoselective Copolymerization of a Diolide and Lactones. Macromolecules, 54(20), 9401‚Äö√Ñ√¨9409. https://doi.org/10.1021/acs.macromol.1c01199",Table 2.2,ester_stereo,22000,,23300,1.06,60,,-4,156.6,,,,,,,,,,,,,,,,"('O=C(O)CCCCCO', 'O=C(O)CCCCCO', 'C[C@@H](O)CC(O)O[C@H](C)CC(=O)O', 'C[C@H](O)CC(O)O[C@@H](C)CC(=O)O')",558
O=C(O)CCCCCO.O=C(O)CCCCCO.C[C@@H](O)CC(O)O[C@H](C)CC(=O)O.C[C@H](O)CC(O)O[C@@H](C)CC(=O)O,1,"[24.9, 74.1]","Tang, X., Shi, C., Zhang, Z., & Chen, E. Y. X. (2021). Toughening Biodegradable Isotactic Poly(3-hydroxybutyrate) via Stereoselective Copolymerization of a Diolide and Lactones. Macromolecules, 54(20), 9401‚Äö√Ñ√¨9409. https://doi.org/10.1021/acs.macromol.1c01199",Table 2.5,ester_stereo,23100,,24500,1.06,65.8,,-10.3,147.4,,,,,,,,,,,,,,,,"('O=C(O)CCCCCO', 'O=C(O)CCCCCO', 'C[C@@H](O)CC(O)O[C@H](C)CC(=O)O', 'C[C@H](O)CC(O)O[C@@H](C)CC(=O)O')",559
O=C(O)CCCCCO.O=C(O)CCCCCO.C[C@@H](O)CC(O)O[C@H](C)CC(=O)O.C[C@H](O)CC(O)O[C@@H](C)CC(=O)O,1,"[4, 96]","Tang, X., Shi, C., Zhang, Z., & Chen, E. Y. X. (2021). Toughening Biodegradable Isotactic Poly(3-hydroxybutyrate) via Stereoselective Copolymerization of a Diolide and Lactones. Macromolecules, 54(20), 9401‚Äö√Ñ√¨9409. https://doi.org/10.1021/acs.macromol.1c01199",Table 2.8,ester_stereo,32600,,34200,1.05,64,,2.2,160.9,,,,,,,,,,,,,,,,"('O=C(O)CCCCCO', 'O=C(O)CCCCCO', 'C[C@@H](O)CC(O)O[C@H](C)CC(=O)O', 'C[C@H](O)CC(O)O[C@@H](C)CC(=O)O')",560
O=C(O)CCCCCO.O=C(O)CCCCCO.C[C@@H](O)CC(O)O[C@H](C)CC(=O)O.C[C@H](O)CC(O)O[C@@H](C)CC(=O)O,1,"[5.5, 94.5]","Tang, X., Shi, C., Zhang, Z., & Chen, E. Y. X. (2021). Toughening Biodegradable Isotactic Poly(3-hydroxybutyrate) via Stereoselective Copolymerization of a Diolide and Lactones. Macromolecules, 54(20), 9401‚Äö√Ñ√¨9409. https://doi.org/10.1021/acs.macromol.1c01199",Table 2.9,ester_stereo,31800,,33100,1.04,68.5,,-0.5,160,,,,,,,,,,,,,,,,"('O=C(O)CCCCCO', 'O=C(O)CCCCCO', 'C[C@@H](O)CC(O)O[C@H](C)CC(=O)O', 'C[C@H](O)CC(O)O[C@@H](C)CC(=O)O')",561
O=C(O)CCCCCO.O=C(O)CCCCCO.C[C@@H](O)CC(O)O[C@H](C)CC(=O)O.C[C@H](O)CC(O)O[C@@H](C)CC(=O)O,1,"[6.3, 93.7]","Tang, X., Shi, C., Zhang, Z., & Chen, E. Y. X. (2021). Toughening Biodegradable Isotactic Poly(3-hydroxybutyrate) via Stereoselective Copolymerization of a Diolide and Lactones. Macromolecules, 54(20), 9401‚Äö√Ñ√¨9409. https://doi.org/10.1021/acs.macromol.1c01199",Table 2.11,ester_stereo,39700,,42100,1.06,63,,0.6,162.6,,,,,,,,,,,,,,,,"('O=C(O)CCCCCO', 'O=C(O)CCCCCO', 'C[C@@H](O)CC(O)O[C@H](C)CC(=O)O', 'C[C@H](O)CC(O)O[C@@H](C)CC(=O)O')",562
O=C(O)CCCCCO.O=C(O)CCCCCO.C[C@@H](O)CC(O)O[C@H](C)CC(=O)O.C[C@H](O)CC(O)O[C@@H](C)CC(=O)O,1,"[7.1, 92.9]","Tang, X., Shi, C., Zhang, Z., & Chen, E. Y. X. (2021). Toughening Biodegradable Isotactic Poly(3-hydroxybutyrate) via Stereoselective Copolymerization of a Diolide and Lactones. Macromolecules, 54(20), 9401‚Äö√Ñ√¨9409. https://doi.org/10.1021/acs.macromol.1c01199",Table 2.7,ester_stereo,34600,,36700,1.06,62,,0.8,157.8,,,,,,,,,,,,,,,,"('O=C(O)CCCCCO', 'O=C(O)CCCCCO', 'C[C@@H](O)CC(O)O[C@H](C)CC(=O)O', 'C[C@H](O)CC(O)O[C@@H](C)CC(=O)O')",563
O=C(O)CCCCCO.O=C(O)CCCCCO.C[C@@H](O)CC(O)O[C@H](C)CC(=O)O.C[C@H](O)CC(O)O[C@@H](C)CC(=O)O,1,"[8, 92]","Tang, X., Shi, C., Zhang, Z., & Chen, E. Y. X. (2021). Toughening Biodegradable Isotactic Poly(3-hydroxybutyrate) via Stereoselective Copolymerization of a Diolide and Lactones. Macromolecules, 54(20), 9401‚Äö√Ñ√¨9409. https://doi.org/10.1021/acs.macromol.1c01199",Table 2.1,ester_stereo,17200,,18100,1.05,71.5,,1.6,157,,,,,,,,,,,,,,,,"('O=C(O)CCCCCO', 'O=C(O)CCCCCO', 'C[C@@H](O)CC(O)O[C@H](C)CC(=O)O', 'C[C@H](O)CC(O)O[C@@H](C)CC(=O)O')",564
O=C(O)CCCCCO.O=C(O)CCCCCO.C[C@@H](O)CC(O)O[C@H](C)CC(=O)O.C[C@H](O)CC(O)O[C@@H](C)CC(=O)O,1,"[9.8, 90.2]","Tang, X., Shi, C., Zhang, Z., & Chen, E. Y. X. (2021). Toughening Biodegradable Isotactic Poly(3-hydroxybutyrate) via Stereoselective Copolymerization of a Diolide and Lactones. Macromolecules, 54(20), 9401‚Äö√Ñ√¨9409. https://doi.org/10.1021/acs.macromol.1c01199",Table 2.10,ester_stereo,33800,,35500,1.05,62,,-0.7,161,,,,,,,,,,,,,,,,"('O=C(O)CCCCCO', 'O=C(O)CCCCCO', 'C[C@@H](O)CC(O)O[C@H](C)CC(=O)O', 'C[C@H](O)CC(O)O[C@@H](C)CC(=O)O')",565
O=C(O)CCC[C@@H](O)c1ccccc1.O=C(O)CCC[C@H](O)c1ccccc1,0.5,[],"Zhang, Y., Zhu, Q., Fei, Z., Lin, X., Xia, B., & Wu, Q. (2019). Stereoselectivity-tailored chemo-enzymatic synthesis of enantiocomplementary poly (≈ì√¢-substituted-≈í¬•-valerolactone) enabled by engineered lipase. European Polymer Journal, 119(May), 52‚Äö√Ñ√¨60. https://doi.org/10.1016/j.eurpolymj.2019.07.006",Table 4.1,ester_stereo,4500,,5540,1.23,,,-30,,,,,,,,,,,,,,,,,"('O=C(O)CCC[C@@H](O)c1ccccc1', 'O=C(O)CCC[C@H](O)c1ccccc1')",566
O=C(O)CCC[C@@H](O)c1ccccc1.O=C(O)CCC[C@H](O)c1ccccc1,1,[],"Zhang, Y., Zhu, Q., Fei, Z., Lin, X., Xia, B., & Wu, Q. (2019). Stereoselectivity-tailored chemo-enzymatic synthesis of enantiocomplementary poly (≈ì√¢-substituted-≈í¬•-valerolactone) enabled by engineered lipase. European Polymer Journal, 119(May), 52‚Äö√Ñ√¨60. https://doi.org/10.1016/j.eurpolymj.2019.07.006",Table 4.2,ester_stereo,2400,,2810,1.17,,,3,,,,,,,,,,,,,,,,,"('O=C(O)CCC[C@@H](O)c1ccccc1', 'O=C(O)CCC[C@H](O)c1ccccc1')",567
O=C(O)CCC[C@@H](O)c1ccccc1.O=C(O)CCC[C@H](O)c1ccccc1,1,[],"Zhang, Y., Zhu, Q., Fei, Z., Lin, X., Xia, B., & Wu, Q. (2019). Stereoselectivity-tailored chemo-enzymatic synthesis of enantiocomplementary poly (≈ì√¢-substituted-≈í¬•-valerolactone) enabled by engineered lipase. European Polymer Journal, 119(May), 52‚Äö√Ñ√¨60. https://doi.org/10.1016/j.eurpolymj.2019.07.006",Table 4.3,ester_stereo,2000,,2240,1.12,,,7,,,,,,,,,,,,,,,,,"('O=C(O)CCC[C@@H](O)c1ccccc1', 'O=C(O)CCC[C@H](O)c1ccccc1')",568
O=C(O)C[C@@H](CO)COCc1ccccc1.O=C(O)C[C@H](CO)COCc1ccccc1,0.1,[],"Ligny, R., H‚àö¬ßnninen, M. M., Guillaume, S. M., & Carpentier, J. F. (2017). Highly Syndiotactic or Isotactic Polyhydroxyalkanoates by Ligand-Controlled Yttrium-Catalyzed Stereoselective Ring-Opening Polymerization of Functional Racemic ≈í‚â§-Lactones. Angewandte Chemie - International Edition, 56(35), 10388‚Äö√Ñ√¨10393. https://doi.org/10.1002/anie.201704283",Table S3.8,ester_stereo,,,,,,,0,,,,,,,,,,,,,,,,,"('O=C(O)C[C@@H](CO)COCc1ccccc1', 'O=C(O)C[C@H](CO)COCc1ccccc1')",569
O=C(O)C[C@@H](CO)COCc1ccccc1.O=C(O)C[C@H](CO)COCc1ccccc1,0.12,[],"Ligny, R., H‚àö¬ßnninen, M. M., Guillaume, S. M., & Carpentier, J. F. (2017). Highly Syndiotactic or Isotactic Polyhydroxyalkanoates by Ligand-Controlled Yttrium-Catalyzed Stereoselective Ring-Opening Polymerization of Functional Racemic ≈í‚â§-Lactones. Angewandte Chemie - International Edition, 56(35), 10388‚Äö√Ñ√¨10393. https://doi.org/10.1002/anie.201704283",Table S3.9,ester_stereo,,,,,,,0,,,,,,,,,,,,,,,,,"('O=C(O)C[C@@H](CO)COCc1ccccc1', 'O=C(O)C[C@H](CO)COCc1ccccc1')",570
O=C(O)C[C@@H](CO)COCc1ccccc1.O=C(O)C[C@H](CO)COCc1ccccc1,0.9,[],"Ligny, R., H‚àö¬ßnninen, M. M., Guillaume, S. M., & Carpentier, J. F. (2017). Highly Syndiotactic or Isotactic Polyhydroxyalkanoates by Ligand-Controlled Yttrium-Catalyzed Stereoselective Ring-Opening Polymerization of Functional Racemic ≈í‚â§-Lactones. Angewandte Chemie - International Edition, 56(35), 10388‚Äö√Ñ√¨10393. https://doi.org/10.1002/anie.201704283",Table S3.10,ester_stereo,,,,,,,-1,,,,,,,,,,,,,,,,,"('O=C(O)C[C@@H](CO)COCc1ccccc1', 'O=C(O)C[C@H](CO)COCc1ccccc1')",571
O=C(O)C[C@@H](CO)COCc1ccccc1.O=C(O)C[C@H](CO)COCc1ccccc1,1,[],"Ligny, R., H‚àö¬ßnninen, M. M., Guillaume, S. M., & Carpentier, J. F. (2017). Highly Syndiotactic or Isotactic Polyhydroxyalkanoates by Ligand-Controlled Yttrium-Catalyzed Stereoselective Ring-Opening Polymerization of Functional Racemic ≈í‚â§-Lactones. Angewandte Chemie - International Edition, 56(35), 10388‚Äö√Ñ√¨10393. https://doi.org/10.1002/anie.201704283",Table S3.11,ester_stereo,,,,,,,0,,,,,,,,,,,,,,,,,"('O=C(O)C[C@@H](CO)COCc1ccccc1', 'O=C(O)C[C@H](CO)COCc1ccccc1')",572
O=C(O)C[C@@H](O)C(=O)OCc1ccccc1.O=C(O)C[C@H](O)C(=O)OCc1ccccc1,0.05,[],"Jaffredo, C. G., Chapurina, Y., Kirillov, E., Carpentier, J.-F. & Guillaume, S. M. Highly Stereocontrolled Ring-Opening Polymerization ofRacemic Alkyl b-Malolactonates MediatedbyYttrium [Amino-alkoxy- bis(phenolate)]Complexes. Chem. - A Eur. J. 22, 7629-7641 (2016).","table 1, #11",ester_stereo,22800,,33060,1.45,,,,111,,,,,,,,,,,,,,,,"('O=C(O)C[C@@H](O)C(=O)OCc1ccccc1', 'O=C(O)C[C@H](O)C(=O)OCc1ccccc1')",573
O=C(O)C[C@@H](O)C(=O)OCc1ccccc1.O=C(O)C[C@H](O)C(=O)OCc1ccccc1,0.05,[],"Jaffredo, C. G., Chapurina, Y., Kirillov, E., Carpentier, J.-F. & Guillaume, S. M. Highly Stereocontrolled Ring-Opening Polymerization ofRacemic Alkyl b-Malolactonates MediatedbyYttrium [Amino-alkoxy- bis(phenolate)]Complexes. Chem. - A Eur. J. 22, 7629-7641 (2016).","table 1, #12",ester_stereo,35200,,54208,1.54,,,33,117,,,,,,,,,,,,,,,,"('O=C(O)C[C@@H](O)C(=O)OCc1ccccc1', 'O=C(O)C[C@H](O)C(=O)OCc1ccccc1')",574
O=C(O)C[C@@H](O)C(=O)OCc1ccccc1.O=C(O)C[C@H](O)C(=O)OCc1ccccc1,0.05,[],"Jaffredo, C. G., Chapurina, Y., Kirillov, E., Carpentier, J.-F. & Guillaume, S. M. Highly Stereocontrolled Ring-Opening Polymerization ofRacemic Alkyl b-Malolactonates MediatedbyYttrium [Amino-alkoxy- bis(phenolate)]Complexes. Chem. - A Eur. J. 22, 7629-7641 (2016).","table 1, #13",ester_stereo,37500,,54000,1.44,,,,114,,,,,,,,,,,,,,,,"('O=C(O)C[C@@H](O)C(=O)OCc1ccccc1', 'O=C(O)C[C@H](O)C(=O)OCc1ccccc1')",575
O=C(O)C[C@@H](O)C(=O)OCc1ccccc1.O=C(O)C[C@H](O)C(=O)OCc1ccccc1,0.08,[],"Jaffredo, C. G., Chapurina, Y., Kirillov, E., Carpentier, J.-F. & Guillaume, S. M. Highly Stereocontrolled Ring-Opening Polymerization ofRacemic Alkyl b-Malolactonates MediatedbyYttrium [Amino-alkoxy- bis(phenolate)]Complexes. Chem. - A Eur. J. 22, 7629-7641 (2016).","table 1, #15",ester_stereo,35200,,54208,1.54,,,,104,,,,,,,,,,,,,,,,"('O=C(O)C[C@@H](O)C(=O)OCc1ccccc1', 'O=C(O)C[C@H](O)C(=O)OCc1ccccc1')",576
O=C(O)C[C@@H](O)C(=O)OCc1ccccc1.O=C(O)C[C@H](O)C(=O)OCc1ccccc1,0.09,[],"Jaffredo, C. G., Chapurina, Y., Kirillov, E., Carpentier, J.-F. & Guillaume, S. M. Highly Stereocontrolled Ring-Opening Polymerization ofRacemic Alkyl b-Malolactonates MediatedbyYttrium [Amino-alkoxy- bis(phenolate)]Complexes. Chem. - A Eur. J. 22, 7629-7641 (2016).","table 1, #14",ester_stereo,25000,,36500,1.46,,,,100,,,,,,,,,,,,,,,,"('O=C(O)C[C@@H](O)C(=O)OCc1ccccc1', 'O=C(O)C[C@H](O)C(=O)OCc1ccccc1')",577
O=C(O)C[C@@H](O)C(=O)OCc1ccccc1.O=C(O)C[C@H](O)C(=O)OCc1ccccc1,0.15,[],"Jaffredo, C. G., Chapurina, Y., Kirillov, E., Carpentier, J.-F. & Guillaume, S. M. Highly Stereocontrolled Ring-Opening Polymerization ofRacemic Alkyl b-Malolactonates MediatedbyYttrium [Amino-alkoxy- bis(phenolate)]Complexes. Chem. - A Eur. J. 22, 7629-7641 (2016).","table 1, #7",ester_stereo,42100,,49678,1.18,,,,87,,,,,,,,,,,,,,,,"('O=C(O)C[C@@H](O)C(=O)OCc1ccccc1', 'O=C(O)C[C@H](O)C(=O)OCc1ccccc1')",578
O=C(O)C[C@@H](O)C(=O)OCc1ccccc1.O=C(O)C[C@H](O)C(=O)OCc1ccccc1,0.15,[],"Jaffredo, C. G., Chapurina, Y., Kirillov, E., Carpentier, J.-F. & Guillaume, S. M. Highly Stereocontrolled Ring-Opening Polymerization ofRacemic Alkyl b-Malolactonates MediatedbyYttrium [Amino-alkoxy- bis(phenolate)]Complexes. Chem. - A Eur. J. 22, 7629-7641 (2016).","table 1, #8",ester_stereo,40600,,51156,1.26,,,,86,,,,,,,,,,,,,,,,"('O=C(O)C[C@@H](O)C(=O)OCc1ccccc1', 'O=C(O)C[C@H](O)C(=O)OCc1ccccc1')",579
O=C(O)C[C@@H](O)C(=O)OCc1ccccc1.O=C(O)C[C@H](O)C(=O)OCc1ccccc1,0.19,[],"Jaffredo, C. G., Chapurina, Y., Kirillov, E., Carpentier, J.-F. & Guillaume, S. M. Highly Stereocontrolled Ring-Opening Polymerization ofRacemic Alkyl b-Malolactonates MediatedbyYttrium [Amino-alkoxy- bis(phenolate)]Complexes. Chem. - A Eur. J. 22, 7629-7641 (2016).","table 1, #1",ester_stereo,10600,,11978,1.13,,,,79,,,,,,,,,,,,,,,,"('O=C(O)C[C@@H](O)C(=O)OCc1ccccc1', 'O=C(O)C[C@H](O)C(=O)OCc1ccccc1')",580
O=C(O)C[C@@H](O)C(=O)OCc1ccccc1.O=C(O)C[C@H](O)C(=O)OCc1ccccc1,0.2,[],"Jaffredo, C. G., Chapurina, Y., Kirillov, E., Carpentier, J.-F. & Guillaume, S. M. Highly Stereocontrolled Ring-Opening Polymerization ofRacemic Alkyl b-Malolactonates MediatedbyYttrium [Amino-alkoxy- bis(phenolate)]Complexes. Chem. - A Eur. J. 22, 7629-7641 (2016).","table 1, #2",ester_stereo,19500,,21060,1.08,,,,74,,,,,,,,,,,,,,,,"('O=C(O)C[C@@H](O)C(=O)OCc1ccccc1', 'O=C(O)C[C@H](O)C(=O)OCc1ccccc1')",581
O=C(O)C[C@@H](O)C(=O)OCc1ccccc1.O=C(O)C[C@H](O)C(=O)OCc1ccccc1,0.2,[],"Jaffredo, C. G., Chapurina, Y., Kirillov, E., Carpentier, J.-F. & Guillaume, S. M. Highly Stereocontrolled Ring-Opening Polymerization ofRacemic Alkyl b-Malolactonates MediatedbyYttrium [Amino-alkoxy- bis(phenolate)]Complexes. Chem. - A Eur. J. 22, 7629-7641 (2016).","table 1, #5",ester_stereo,41100,,43566,1.06,,,,72,,,,,,,,,,,,,,,,"('O=C(O)C[C@@H](O)C(=O)OCc1ccccc1', 'O=C(O)C[C@H](O)C(=O)OCc1ccccc1')",582
O=C(O)C[C@@H](O)C(=O)OCc1ccccc1.O=C(O)C[C@H](O)C(=O)OCc1ccccc1,0.21,[],"Jaffredo, C. G., Chapurina, Y., Kirillov, E., Carpentier, J.-F. & Guillaume, S. M. Highly Stereocontrolled Ring-Opening Polymerization ofRacemic Alkyl b-Malolactonates MediatedbyYttrium [Amino-alkoxy- bis(phenolate)]Complexes. Chem. - A Eur. J. 22, 7629-7641 (2016).","table 1, #3",ester_stereo,45300,,48018,1.06,,,,71,,,,,,,,,,,,,,,,"('O=C(O)C[C@@H](O)C(=O)OCc1ccccc1', 'O=C(O)C[C@H](O)C(=O)OCc1ccccc1')",583
O=C(O)C[C@@H](O)CCOCc1ccccc1.O=C(O)C[C@H](O)CCOCc1ccccc1,0.14,[],"Shakaroun, R. M., Li, H., J‚àö¬©han, P., Blot, M., Alaaeddine, A., Carpentier, J. F., & Guillaume, S. M. (2021). Stereoselective ring-opening polymerization of functional _-lactones: Influence of the exocyclic side-group. Polymer Chemistry, 12(28), 4022-4034. https://doi.org/10.1039/d1py00669j","Table 1, #36",ester_stereo,6600,,7854,1.19,,,-13,,,,,,,,,,,,,,,,,"('O=C(O)C[C@@H](O)CCOCc1ccccc1', 'O=C(O)C[C@H](O)CCOCc1ccccc1')",584
O=C(O)C[C@@H](O)CCOCc1ccccc1.O=C(O)C[C@H](O)CCOCc1ccccc1,0.15,[],"Shakaroun, R. M., Li, H., J‚àö¬©han, P., Blot, M., Alaaeddine, A., Carpentier, J. F., & Guillaume, S. M. (2021). Stereoselective ring-opening polymerization of functional _-lactones: Influence of the exocyclic side-group. Polymer Chemistry, 12(28), 4022-4034. https://doi.org/10.1039/d1py00669j","Table 1, #32",ester_stereo,6400,,7744,1.21,,,-11,,,,,,,,,,,,,,,,,"('O=C(O)C[C@@H](O)CCOCc1ccccc1', 'O=C(O)C[C@H](O)CCOCc1ccccc1')",585
