Repository: tyo-nu/PolyIDRS_Paper

# PolyIDRS_Paper
Code and Figures for the PolyIDRS paper.

File: Figures/Data/220426_stereo_MW_prepolymer.csv (part 7 of 7)
smiles_monomer,pm,distribution,ref,comment,mechanism,Mn,Mv,Mw,PDI,Tc,Td,Tg,Tm,density,elongation to break,elongation_at_break,flexural_strength,modulus,modulus_of_elasticity,notched_strength,set,tensile modulus,tensile strength,tensile stress relaxation,tensile_strength,unnotched_strength,yield_elongation,yield_strength,monomers,data_id
O=C(O)C[C@@H](O)CCOCc1ccccc1.O=C(O)C[C@H](O)CCOCc1ccccc1,0.15,[],"Shakaroun, R. M., Li, H., J‚àö¬©han, P., Blot, M., Alaaeddine, A., Carpentier, J. F., & Guillaume, S. M. (2021). Stereoselective ring-opening polymerization of functional _-lactones: Influence of the exocyclic side-group. Polymer Chemistry, 12(28), 4022-4034. https://doi.org/10.1039/d1py00669j","Table 1, #38",ester_stereo,20600,,22042,1.07,,,-9,,,,,,,,,,,,,,,,,"('O=C(O)C[C@@H](O)CCOCc1ccccc1', 'O=C(O)C[C@H](O)CCOCc1ccccc1')",586
O=C(O)C[C@@H](O)CCOCc1ccccc1.O=C(O)C[C@H](O)CCOCc1ccccc1,0.2,[],"Shakaroun, R. M., Li, H., J‚àö¬©han, P., Blot, M., Alaaeddine, A., Carpentier, J. F., & Guillaume, S. M. (2021). Stereoselective ring-opening polymerization of functional _-lactones: Influence of the exocyclic side-group. Polymer Chemistry, 12(28), 4022-4034. https://doi.org/10.1039/d1py00669j","Table 1, #33",ester_stereo,5100,,6171,1.21,,,-13,,,,,,,,,,,,,,,,,"('O=C(O)C[C@@H](O)CCOCc1ccccc1', 'O=C(O)C[C@H](O)CCOCc1ccccc1')",587
O=C(O)C[C@@H](O)CCOCc1ccccc1.O=C(O)C[C@H](O)CCOCc1ccccc1,0.23,[],"Shakaroun, R. M., Li, H., J‚àö¬©han, P., Blot, M., Alaaeddine, A., Carpentier, J. F., & Guillaume, S. M. (2021). Stereoselective ring-opening polymerization of functional _-lactones: Influence of the exocyclic side-group. Polymer Chemistry, 12(28), 4022-4034. https://doi.org/10.1039/d1py00669j","Table 1, #34",ester_stereo,5400,,5886,1.09,,,-12,,,,,,,,,,,,,,,,,"('O=C(O)C[C@@H](O)CCOCc1ccccc1', 'O=C(O)C[C@H](O)CCOCc1ccccc1')",588
O=C(O)C[C@@H](O)CCOCc1ccccc1.O=C(O)C[C@H](O)CCOCc1ccccc1,0.51,[],"Shakaroun, R. M., Li, H., J‚àö¬©han, P., Blot, M., Alaaeddine, A., Carpentier, J. F., & Guillaume, S. M. (2021). Stereoselective ring-opening polymerization of functional _-lactones: Influence of the exocyclic side-group. Polymer Chemistry, 12(28), 4022-4034. https://doi.org/10.1039/d1py00669j","Table 1, #28",ester_stereo,8600,,10578,1.23,,,-12,,,,,,,,,,,,,,,,,"('O=C(O)C[C@@H](O)CCOCc1ccccc1', 'O=C(O)C[C@H](O)CCOCc1ccccc1')",589
O=C(O)C[C@@H](O)CCOCc1ccccc1.O=C(O)C[C@H](O)CCOCc1ccccc1,0.51,[],"Shakaroun, R. M., Li, H., J‚àö¬©han, P., Blot, M., Alaaeddine, A., Carpentier, J. F., & Guillaume, S. M. (2021). Stereoselective ring-opening polymerization of functional _-lactones: Influence of the exocyclic side-group. Polymer Chemistry, 12(28), 4022-4034. https://doi.org/10.1039/d1py00669j","Table 1, #31",ester_stereo,5200,,5980,1.15,,,-15,,,,,,,,,,,,,,,,,"('O=C(O)C[C@@H](O)CCOCc1ccccc1', 'O=C(O)C[C@H](O)CCOCc1ccccc1')",590
O=C(O)C[C@@H](O)CCOCc1ccccc1.O=C(O)C[C@H](O)CCOCc1ccccc1,1,[],"Shakaroun, R. M., Li, H., J‚àö¬©han, P., Blot, M., Alaaeddine, A., Carpentier, J. F., & Guillaume, S. M. (2021). Stereoselective ring-opening polymerization of functional _-lactones: Influence of the exocyclic side-group. Polymer Chemistry, 12(28), 4022-4034. https://doi.org/10.1039/d1py00669j","Table 1, #40",ester_stereo,9100,,10465,1.15,,,-14,,,,,,,,,,,,,,,,,"('O=C(O)C[C@@H](O)CCOCc1ccccc1', 'O=C(O)C[C@H](O)CCOCc1ccccc1')",591
O=C(O)C[C@@H](O)COc1ccccc1.O=C(O)C[C@H](O)COc1ccccc1,0.13,[],"Shakaroun, R. M., Li, H., J‚àö¬©han, P., Blot, M., Alaaeddine, A., Carpentier, J. F., & Guillaume, S. M. (2021). Stereoselective ring-opening polymerization of functional _-lactones: Influence of the exocyclic side-group. Polymer Chemistry, 12(28), 4022-4034. https://doi.org/10.1039/d1py00669j","Table 1, #8",ester_stereo,44100,,51156,1.16,,,38,,,,,,,,,,,,,,,,,"('O=C(O)C[C@@H](O)COc1ccccc1', 'O=C(O)C[C@H](O)COc1ccccc1')",592
O=C(O)C[C@@H](O)COc1ccccc1.O=C(O)C[C@H](O)COc1ccccc1,0.14,[],"Shakaroun, R. M., Li, H., J‚àö¬©han, P., Blot, M., Alaaeddine, A., Carpentier, J. F., & Guillaume, S. M. (2021). Stereoselective ring-opening polymerization of functional _-lactones: Influence of the exocyclic side-group. Polymer Chemistry, 12(28), 4022-4034. https://doi.org/10.1039/d1py00669j","Table 1,  #7",ester_stereo,23000,,24380,1.06,,,37,,,,,,,,,,,,,,,,,"('O=C(O)C[C@@H](O)COc1ccccc1', 'O=C(O)C[C@H](O)COc1ccccc1')",593
O=C(O)C[C@@H](O)COc1ccccc1.O=C(O)C[C@H](O)COc1ccccc1,0.14,[],"Shakaroun, R. M., Li, H., J‚àö¬©han, P., Blot, M., Alaaeddine, A., Carpentier, J. F., & Guillaume, S. M. (2021). Stereoselective ring-opening polymerization of functional _-lactones: Influence of the exocyclic side-group. Polymer Chemistry, 12(28), 4022-4034. https://doi.org/10.1039/d1py00669j","Table 1, #5",ester_stereo,10600,,12084,1.14,,,37,,,,,,,,,,,,,,,,,"('O=C(O)C[C@@H](O)COc1ccccc1', 'O=C(O)C[C@H](O)COc1ccccc1')",594
O=C(O)C[C@@H](O)COc1ccccc1.O=C(O)C[C@H](O)COc1ccccc1,0.14,[],"Shakaroun, R. M., Li, H., J‚àö¬©han, P., Blot, M., Alaaeddine, A., Carpentier, J. F., & Guillaume, S. M. (2021). Stereoselective ring-opening polymerization of functional _-lactones: Influence of the exocyclic side-group. Polymer Chemistry, 12(28), 4022-4034. https://doi.org/10.1039/d1py00669j","Table 1, #6",ester_stereo,25600,,27136,1.06,,,37,,,,,,,,,,,,,,,,,"('O=C(O)C[C@@H](O)COc1ccccc1', 'O=C(O)C[C@H](O)COc1ccccc1')",595
O=C(O)C[C@@H](O)COc1ccccc1.O=C(O)C[C@H](O)COc1ccccc1,0.14,[],"Shakaroun, R. M., Li, H., J‚àö¬©han, P., Blot, M., Alaaeddine, A., Carpentier, J. F., & Guillaume, S. M. (2021). Stereoselective ring-opening polymerization of functional _-lactones: Influence of the exocyclic side-group. Polymer Chemistry, 12(28), 4022-4034. https://doi.org/10.1039/d1py00669j","Table 1, #9",ester_stereo,80500,,96600,1.2,,,40,,,,,,,,,,,,,,,,,"('O=C(O)C[C@@H](O)COc1ccccc1', 'O=C(O)C[C@H](O)COc1ccccc1')",596
O=C(O)C[C@@H](O)COc1ccccc1.O=C(O)C[C@H](O)COc1ccccc1,0.16,[],"Shakaroun, R. M., Li, H., J‚àö¬©han, P., Blot, M., Alaaeddine, A., Carpentier, J. F., & Guillaume, S. M. (2021). Stereoselective ring-opening polymerization of functional _-lactones: Influence of the exocyclic side-group. Polymer Chemistry, 12(28), 4022-4034. https://doi.org/10.1039/d1py00669j","Table 1, #11",ester_stereo,10000,,11500,1.15,,,38,,,,,,,,,,,,,,,,,"('O=C(O)C[C@@H](O)COc1ccccc1', 'O=C(O)C[C@H](O)COc1ccccc1')",597
O=C(O)C[C@@H](O)COc1ccccc1.O=C(O)C[C@H](O)COc1ccccc1,0.17,[],"Shakaroun, R. M., Li, H., J‚àö¬©han, P., Blot, M., Alaaeddine, A., Carpentier, J. F., & Guillaume, S. M. (2021). Stereoselective ring-opening polymerization of functional _-lactones: Influence of the exocyclic side-group. Polymer Chemistry, 12(28), 4022-4034. https://doi.org/10.1039/d1py00669j","Table 1, #12",ester_stereo,17800,,19758,1.11,,,40,,,,,,,,,,,,,,,,,"('O=C(O)C[C@@H](O)COc1ccccc1', 'O=C(O)C[C@H](O)COc1ccccc1')",598
O=C(O)C[C@@H](O)COc1ccccc1.O=C(O)C[C@H](O)COc1ccccc1,0.21,[],"Shakaroun, R. M., Li, H., J‚àö¬©han, P., Blot, M., Alaaeddine, A., Carpentier, J. F., & Guillaume, S. M. (2021). Stereoselective ring-opening polymerization of functional _-lactones: Influence of the exocyclic side-group. Polymer Chemistry, 12(28), 4022-4034. https://doi.org/10.1039/d1py00669j","Table 1, #2",ester_stereo,11100,,12543,1.13,,,30,,,,,,,,,,,,,,,,,"('O=C(O)C[C@@H](O)COc1ccccc1', 'O=C(O)C[C@H](O)COc1ccccc1')",599
O=C(O)C[C@@H](O)COc1ccccc1.O=C(O)C[C@H](O)COc1ccccc1,0.23,[],"Shakaroun, R. M., Li, H., J‚àö¬©han, P., Blot, M., Alaaeddine, A., Carpentier, J. F., & Guillaume, S. M. (2021). Stereoselective ring-opening polymerization of functional _-lactones: Influence of the exocyclic side-group. Polymer Chemistry, 12(28), 4022-4034. https://doi.org/10.1039/d1py00669j","Table 1, #3",ester_stereo,5000,,5700,1.14,,,22,,,,,,,,,,,,,,,,,"('O=C(O)C[C@@H](O)COc1ccccc1', 'O=C(O)C[C@H](O)COc1ccccc1')",600
O=C(O)C[C@@H](O)COc1ccccc1.O=C(O)C[C@H](O)COc1ccccc1,0.25,[],"Shakaroun, R. M., Li, H., J‚àö¬©han, P., Blot, M., Alaaeddine, A., Carpentier, J. F., & Guillaume, S. M. (2021). Stereoselective ring-opening polymerization of functional _-lactones: Influence of the exocyclic side-group. Polymer Chemistry, 12(28), 4022-4034. https://doi.org/10.1039/d1py00669j","Table 1, #4",ester_stereo,5400,,6210,1.15,,,21,,,,,,,,,,,,,,,,,"('O=C(O)C[C@@H](O)COc1ccccc1', 'O=C(O)C[C@H](O)COc1ccccc1')",601
O=C(O)C[C@@H](O)COc1ccccc1.O=C(O)C[C@H](O)COc1ccccc1,1,[],"Shakaroun, R. M., Li, H., J‚àö¬©han, P., Blot, M., Alaaeddine, A., Carpentier, J. F., & Guillaume, S. M. (2021). Stereoselective ring-opening polymerization of functional _-lactones: Influence of the exocyclic side-group. Polymer Chemistry, 12(28), 4022-4034. https://doi.org/10.1039/d1py00669j","Table 1, #13",ester_stereo,10500,,11550,1.1,,,36,,,,,,,,,,,,,,,,,"('O=C(O)C[C@@H](O)COc1ccccc1', 'O=C(O)C[C@H](O)COc1ccccc1')",602
O=C(O)C[C@@H](O)CSc1ccccc1.O=C(O)C[C@H](O)CSc1ccccc1,0.13,[],"Shakaroun, R. M., Li, H., J‚àö¬©han, P., Blot, M., Alaaeddine, A., Carpentier, J. F., & Guillaume, S. M. (2021). Stereoselective ring-opening polymerization of functional _-lactones: Influence of the exocyclic side-group. Polymer Chemistry, 12(28), 4022-4034. https://doi.org/10.1039/d1py00669j","Table 1, #20",ester_stereo,15200,,17480,1.15,,,13,,,,,,,,,,,,,,,,,"('O=C(O)C[C@@H](O)CSc1ccccc1', 'O=C(O)C[C@H](O)CSc1ccccc1')",603
O=C(O)C[C@@H](O)CSc1ccccc1.O=C(O)C[C@H](O)CSc1ccccc1,0.13,[],"Shakaroun, R. M., Li, H., J‚àö¬©han, P., Blot, M., Alaaeddine, A., Carpentier, J. F., & Guillaume, S. M. (2021). Stereoselective ring-opening polymerization of functional _-lactones: Influence of the exocyclic side-group. Polymer Chemistry, 12(28), 4022-4034. https://doi.org/10.1039/d1py00669j","Table 1, #22",ester_stereo,48300,,55545,1.15,,,14,,,,,,,,,,,,,,,,,"('O=C(O)C[C@@H](O)CSc1ccccc1', 'O=C(O)C[C@H](O)CSc1ccccc1')",604
O=C(O)C[C@@H](O)CSc1ccccc1.O=C(O)C[C@H](O)CSc1ccccc1,0.14,[],"Shakaroun, R. M., Li, H., J‚àö¬©han, P., Blot, M., Alaaeddine, A., Carpentier, J. F., & Guillaume, S. M. (2021). Stereoselective ring-opening polymerization of functional _-lactones: Influence of the exocyclic side-group. Polymer Chemistry, 12(28), 4022-4034. https://doi.org/10.1039/d1py00669j","Table 1, #21",ester_stereo,23300,,24931,1.07,,,14,,,,,,,,,,,,,,,,,"('O=C(O)C[C@@H](O)CSc1ccccc1', 'O=C(O)C[C@H](O)CSc1ccccc1')",605
O=C(O)C[C@@H](O)CSc1ccccc1.O=C(O)C[C@H](O)CSc1ccccc1,0.15,[],"Shakaroun, R. M., Li, H., J‚àö¬©han, P., Blot, M., Alaaeddine, A., Carpentier, J. F., & Guillaume, S. M. (2021). Stereoselective ring-opening polymerization of functional _-lactones: Influence of the exocyclic side-group. Polymer Chemistry, 12(28), 4022-4034. https://doi.org/10.1039/d1py00669j","Table 1, #25",ester_stereo,11300,,12656,1.12,,,13,,,,,,,,,,,,,,,,,"('O=C(O)C[C@@H](O)CSc1ccccc1', 'O=C(O)C[C@H](O)CSc1ccccc1')",606
O=C(O)C[C@@H](O)CSc1ccccc1.O=C(O)C[C@H](O)CSc1ccccc1,0.16,[],"Shakaroun, R. M., Li, H., J‚àö¬©han, P., Blot, M., Alaaeddine, A., Carpentier, J. F., & Guillaume, S. M. (2021). Stereoselective ring-opening polymerization of functional _-lactones: Influence of the exocyclic side-group. Polymer Chemistry, 12(28), 4022-4034. https://doi.org/10.1039/d1py00669j","Table 1, #23",ester_stereo,86400,,101088,1.17,,,12,,,,,,,,,,,,,,,,,"('O=C(O)C[C@@H](O)CSc1ccccc1', 'O=C(O)C[C@H](O)CSc1ccccc1')",607
O=C(O)C[C@@H](O)CSc1ccccc1.O=C(O)C[C@H](O)CSc1ccccc1,0.16,[],"Shakaroun, R. M., Li, H., J‚àö¬©han, P., Blot, M., Alaaeddine, A., Carpentier, J. F., & Guillaume, S. M. (2021). Stereoselective ring-opening polymerization of functional _-lactones: Influence of the exocyclic side-group. Polymer Chemistry, 12(28), 4022-4034. https://doi.org/10.1039/d1py00669j","Table 1, #26",ester_stereo,23200,,26448,1.14,,,12,,,,,,,,,,,,,,,,,"('O=C(O)C[C@@H](O)CSc1ccccc1', 'O=C(O)C[C@H](O)CSc1ccccc1')",608
O=C(O)C[C@@H](O)CSc1ccccc1.O=C(O)C[C@H](O)CSc1ccccc1,0.24,[],"Shakaroun, R. M., Li, H., J‚àö¬©han, P., Blot, M., Alaaeddine, A., Carpentier, J. F., & Guillaume, S. M. (2021). Stereoselective ring-opening polymerization of functional _-lactones: Influence of the exocyclic side-group. Polymer Chemistry, 12(28), 4022-4034. https://doi.org/10.1039/d1py00669j","Table 1, #15",ester_stereo,11300,,13673,1.21,,,8,,,,,,,,,,,,,,,,,"('O=C(O)C[C@@H](O)CSc1ccccc1', 'O=C(O)C[C@H](O)CSc1ccccc1')",609
O=C(O)C[C@@H](O)CSc1ccccc1.O=C(O)C[C@H](O)CSc1ccccc1,0.26,[],"Shakaroun, R. M., Li, H., J‚àö¬©han, P., Blot, M., Alaaeddine, A., Carpentier, J. F., & Guillaume, S. M. (2021). Stereoselective ring-opening polymerization of functional _-lactones: Influence of the exocyclic side-group. Polymer Chemistry, 12(28), 4022-4034. https://doi.org/10.1039/d1py00669j","Table 1, #14",ester_stereo,5800,,6612,1.14,,,9,,,,,,,,,,,,,,,,,"('O=C(O)C[C@@H](O)CSc1ccccc1', 'O=C(O)C[C@H](O)CSc1ccccc1')",610
O=C(O)C[C@@H](O)CSc1ccccc1.O=C(O)C[C@H](O)CSc1ccccc1,0.26,[],"Shakaroun, R. M., Li, H., J‚àö¬©han, P., Blot, M., Alaaeddine, A., Carpentier, J. F., & Guillaume, S. M. (2021). Stereoselective ring-opening polymerization of functional _-lactones: Influence of the exocyclic side-group. Polymer Chemistry, 12(28), 4022-4034. https://doi.org/10.1039/d1py00669j","Table 1, #18",ester_stereo,5100,,5967,1.17,,,9,,,,,,,,,,,,,,,,,"('O=C(O)C[C@@H](O)CSc1ccccc1', 'O=C(O)C[C@H](O)CSc1ccccc1')",611
O=C(O)C[C@@H](O)CSc1ccccc1.O=C(O)C[C@H](O)CSc1ccccc1,0.27,[],"Shakaroun, R. M., Li, H., J‚àö¬©han, P., Blot, M., Alaaeddine, A., Carpentier, J. F., & Guillaume, S. M. (2021). Stereoselective ring-opening polymerization of functional _-lactones: Influence of the exocyclic side-group. Polymer Chemistry, 12(28), 4022-4034. https://doi.org/10.1039/d1py00669j","Table 1, #17",ester_stereo,3400,,3876,1.14,,,9,,,,,,,,,,,,,,,,,"('O=C(O)C[C@@H](O)CSc1ccccc1', 'O=C(O)C[C@H](O)CSc1ccccc1')",612
O=C(O)C[C@@H](O)CSc1ccccc1.O=C(O)C[C@H](O)CSc1ccccc1,1,[],"Shakaroun, R. M., Li, H., J‚àö¬©han, P., Blot, M., Alaaeddine, A., Carpentier, J. F., & Guillaume, S. M. (2021). Stereoselective ring-opening polymerization of functional _-lactones: Influence of the exocyclic side-group. Polymer Chemistry, 12(28), 4022-4034. https://doi.org/10.1039/d1py00669j","Table 1, #27",ester_stereo,11500,,12995,1.13,,,13,,,,,,,,,,,,,,,,,"('O=C(O)C[C@@H](O)CSc1ccccc1', 'O=C(O)C[C@H](O)CSc1ccccc1')",613
O=C(O)C[C@@H](O)c1ccccc1.O=C(O)C[C@H](O)c1ccccc1,0.04,[],"Westlie, A. H., & Chen, E. Y. X. (2020). Catalyzed chemical synthesis of unnatural aromatic polyhydroxyalkanoate and aromatic-aliphatic phas with record-high glass-transition and decomposition temperatures. Macromolecules, 53(22), 9906-9915. https://doi.org/10.1021/acs.macromol.0c02107","#9, table 2",ester_stereo,29900,,34983,1.17,,,36,,,,,,,,,,,,,,,,,"('O=C(O)C[C@@H](O)c1ccccc1', 'O=C(O)C[C@H](O)c1ccccc1')",614
O=C(O)C[C@@H](O)c1ccccc1.O=C(O)C[C@H](O)c1ccccc1,0.04,[],"Westlie, A. H., & Chen, E. Y. X. (2020). Catalyzed chemical synthesis of unnatural aromatic polyhydroxyalkanoate and aromatic-aliphatic phas with record-high glass-transition and decomposition temperatures. Macromolecules, 53(22), 9906-9915. https://doi.org/10.1021/acs.macromol.0c02108","#11, table 2",ester_stereo,26300,,29982,1.14,,,42,,,,,,,,,,,,,,,,,"('O=C(O)C[C@@H](O)c1ccccc1', 'O=C(O)C[C@H](O)c1ccccc1')",615
O=C(O)C[C@@H](O)c1ccccc1.O=C(O)C[C@H](O)c1ccccc1,0.04,[],"Westlie, A. H., & Chen, E. Y. X. (2020). Catalyzed chemical synthesis of unnatural aromatic polyhydroxyalkanoate and aromatic-aliphatic phas with record-high glass-transition and decomposition temperatures. Macromolecules, 53(22), 9906-9915. https://doi.org/10.1021/acs.macromol.0c02109","#10, table 2",ester_stereo,76000,,88160,1.16,,,43,,,,,,,,,,,,,,,,,"('O=C(O)C[C@@H](O)c1ccccc1', 'O=C(O)C[C@H](O)c1ccccc1')",616
O=C(O)C[C@@H](O)c1ccccc1.O=C(O)C[C@H](O)c1ccccc1,0.04,[],"Westlie, A. H., & Chen, E. Y. X. (2020). Catalyzed chemical synthesis of unnatural aromatic polyhydroxyalkanoate and aromatic-aliphatic phas with record-high glass-transition and decomposition temperatures. Macromolecules, 53(22), 9906-9915. https://doi.org/10.1021/acs.macromol.0c02110","#12, table 2",ester_stereo,119000,,138040,1.16,,,43,,,,,,,,,,,,,,,,,"('O=C(O)C[C@@H](O)c1ccccc1', 'O=C(O)C[C@H](O)c1ccccc1')",617
O=C(O)C[C@@H](O)c1ccccc1.O=C(O)C[C@H](O)c1ccccc1,0.06,[],"Westlie, A. H., & Chen, E. Y. X. (2020). Catalyzed chemical synthesis of unnatural aromatic polyhydroxyalkanoate and aromatic-aliphatic phas with record-high glass-transition and decomposition temperatures. Macromolecules, 53(22), 9906-9915. https://doi.org/10.1021/acs.macromol.0c02106","#14, table 2",ester_stereo,15400,,16324,1.06,,,42,,,,,,,,,,,,,,,,,"('O=C(O)C[C@@H](O)c1ccccc1', 'O=C(O)C[C@H](O)c1ccccc1')",618
O=C(O)C[C@@H](O)c1ccccc1.O=C(O)C[C@H](O)c1ccccc1,0.09,[],"Westlie, A. H., & Chen, E. Y. X. (2020). Catalyzed chemical synthesis of unnatural aromatic polyhydroxyalkanoate and aromatic-aliphatic phas with record-high glass-transition and decomposition temperatures. Macromolecules, 53(22), 9906-9915. https://doi.org/10.1021/acs.macromol.0c02104","#8, table 2",ester_stereo,49800,,1170,1.05,,,40,,,,,,,,,,,,,,,,,"('O=C(O)C[C@@H](O)c1ccccc1', 'O=C(O)C[C@H](O)c1ccccc1')",619
O=C(O)C[C@@H](O)c1ccccc1.O=C(O)C[C@H](O)c1ccccc1,0.09,[],"Westlie, A. H., & Chen, E. Y. X. (2020). Catalyzed chemical synthesis of unnatural aromatic polyhydroxyalkanoate and aromatic-aliphatic phas with record-high glass-transition and decomposition temperatures. Macromolecules, 53(22), 9906-9915. https://doi.org/10.1021/acs.macromol.0c02105","#13, table 2",ester_stereo,18300,,19215,1.05,,,40,,,,,,,,,,,,,,,,,"('O=C(O)C[C@@H](O)c1ccccc1', 'O=C(O)C[C@H](O)c1ccccc1')",620
O=C(O)C[C@@H](O)c1ccccc1.O=C(O)C[C@H](O)c1ccccc1,0.11,[],"Westlie, A. H., & Chen, E. Y. X. (2020). Catalyzed chemical synthesis of unnatural aromatic polyhydroxyalkanoate and aromatic-aliphatic phas with record-high glass-transition and decomposition temperatures. Macromolecules, 53(22), 9906-9915. https://doi.org/10.1021/acs.macromol.0c02103","#6, table 1",ester_stereo,19800,,20988,1.06,,,36,,,,,,,,,,,,,,,,,"('O=C(O)C[C@@H](O)c1ccccc1', 'O=C(O)C[C@H](O)c1ccccc1')",621
O=C(O)C[C@@H](O)c1ccccc1.O=C(O)C[C@H](O)c1ccccc1,0.12,[],"Westlie, A. H., & Chen, E. Y. X. (2020). Catalyzed chemical synthesis of unnatural aromatic polyhydroxyalkanoate and aromatic-aliphatic phas with record-high glass-transition and decomposition temperatures. Macromolecules, 53(22), 9906-9915. https://doi.org/10.1021/acs.macromol.0c02100","#2, table 1",ester_stereo,52100,,57831,1.11,,,42,,,,,,,,,,,,,,,,,"('O=C(O)C[C@@H](O)c1ccccc1', 'O=C(O)C[C@H](O)c1ccccc1')",622
O=C(O)C[C@@H](O)c1ccccc1.O=C(O)C[C@H](O)c1ccccc1,0.12,[],"Westlie, A. H., & Chen, E. Y. X. (2020). Catalyzed chemical synthesis of unnatural aromatic polyhydroxyalkanoate and aromatic-aliphatic phas with record-high glass-transition and decomposition temperatures. Macromolecules, 53(22), 9906-9915. https://doi.org/10.1021/acs.macromol.0c02101","#3, table 1",ester_stereo,112000,,128800,1.15,,,42,,,,,,,,,,,,,,,,,"('O=C(O)C[C@@H](O)c1ccccc1', 'O=C(O)C[C@H](O)c1ccccc1')",623
O=C(O)C[C@@H](O)c1ccccc1.O=C(O)C[C@H](O)c1ccccc1,0.12,[],"Westlie, A. H., & Chen, E. Y. X. (2020). Catalyzed chemical synthesis of unnatural aromatic polyhydroxyalkanoate and aromatic-aliphatic phas with record-high glass-transition and decomposition temperatures. Macromolecules, 53(22), 9906-9915. https://doi.org/10.1021/acs.macromol.0c02102","#4, table 1",ester_stereo,147000,,174930,1.19,,,43,,,,,,,,,,,,,,,,,"('O=C(O)C[C@@H](O)c1ccccc1', 'O=C(O)C[C@H](O)c1ccccc1')",624
O=C(O)C[C@@H](O)c1ccccc1.O=C(O)C[C@H](O)c1ccccc1,0.2,[],"Westlie, A. H., & Chen, E. Y. X. (2020). Catalyzed chemical synthesis of unnatural aromatic polyhydroxyalkanoate and aromatic-aliphatic phas with record-high glass-transition and decomposition temperatures. Macromolecules, 53(22), 9906-9915. https://doi.org/10.1021/acs.macromol.0c02099","#1, table 1",ester_stereo,48500,,63050,1.3,,,42,,,,,,,,,,,,,,,,,"('O=C(O)C[C@@H](O)c1ccccc1', 'O=C(O)C[C@H](O)c1ccccc1')",625
O=C(O)C[C@@H](O)c1ccccc1.O=C(O)C[C@H](O)c1ccccc1,0.25,[],"Westlie, A. H., & Chen, E. Y. X. (2020). Catalyzed chemical synthesis of unnatural aromatic polyhydroxyalkanoate and aromatic-aliphatic phas with record-high glass-transition and decomposition temperatures. Macromolecules, 53(22), 9906-9915. https://doi.org/10.1021/acs.macromol.0c02098","#7, table 1",ester_stereo,64200,,69336,1.08,,,36,,,,,,,,,,,,,,,,,"('O=C(O)C[C@@H](O)c1ccccc1', 'O=C(O)C[C@H](O)c1ccccc1')",626
O=C(O)C[C@@H](O)c1ccccc1.O=C(O)C[C@H](O)c1ccccc1..CCCC[C@H](O)CC(=O)O,0.5,"[1, 0.1]","Westlie, A. H., & Chen, E. Y. X. (2020). Catalyzed chemical synthesis of unnatural aromatic polyhydroxyalkanoate and aromatic-aliphatic phas with record-high glass-transition and decomposition temperatures. Macromolecules, 53(22), 9906-9915. https://doi.org/10.1021/acs.macromol.0c02110","#20, Table 3",ester_stereo,84000,,95760,1.14,,,37,,,,,,,,,,,,,,,,,"[['O=C(O)C[C@@H](O)c1ccccc1', 'O=C(O)C[C@H](O)c1ccccc1'], ['CCCC[C@H](O)CC(=O)O']]",627
O=C(O)C[C@@H](O)c1ccccc1.O=C(O)C[C@H](O)c1ccccc1..CCCC[C@H](O)CC(=O)O,0.5,"[1, 0.2]","Westlie, A. H., & Chen, E. Y. X. (2020). Catalyzed chemical synthesis of unnatural aromatic polyhydroxyalkanoate and aromatic-aliphatic phas with record-high glass-transition and decomposition temperatures. Macromolecules, 53(22), 9906-9915. https://doi.org/10.1021/acs.macromol.0c02110","#19, Table 3",ester_stereo,117000,,149760,1.28,,,33,,,,,,,,,,,,,,,,,"[['O=C(O)C[C@@H](O)c1ccccc1', 'O=C(O)C[C@H](O)c1ccccc1'], ['CCCC[C@H](O)CC(=O)O']]",628
O=C(O)C[C@@H](O)c1ccccc1.O=C(O)C[C@H](O)c1ccccc1..CCCC[C@H](O)CC(=O)O,0.5,"[1, 0.2]","Westlie, A. H., & Chen, E. Y. X. (2020). Catalyzed chemical synthesis of unnatural aromatic polyhydroxyalkanoate and aromatic-aliphatic phas with record-high glass-transition and decomposition temperatures. Macromolecules, 53(22), 9906-9915. https://doi.org/10.1021/acs.macromol.0c02110",Fig 11 and text,ester_stereo,205000,,248050,1.21,,,33,,,,191,,500,,,,,,,22.7,,,,"[['O=C(O)C[C@@H](O)c1ccccc1', 'O=C(O)C[C@H](O)c1ccccc1'], ['CCCC[C@H](O)CC(=O)O']]",629
O=C(O)C[C@@H](O)c1ccccc1.O=C(O)C[C@H](O)c1ccccc1..C[C@H](O)CC(=O)O,0.5,"[1, 1]","Westlie, A. H., & Chen, E. Y. X. (2020). Catalyzed chemical synthesis of unnatural aromatic polyhydroxyalkanoate and aromatic-aliphatic phas with record-high glass-transition and decomposition temperatures. Macromolecules, 53(22), 9906-9915. https://doi.org/10.1021/acs.macromol.0c02110","#15, table 3",ester_stereo,58900,,68324,1.16,,,28,,,,,,,,,,,,,,,,,"[['O=C(O)C[C@@H](O)c1ccccc1', 'O=C(O)C[C@H](O)c1ccccc1'], ['C[C@H](O)CC(=O)O']]",630
O=C(O)C[C@@H](O)c1ccccc1.O=C(O)C[C@H](O)c1ccccc1..C[C@H](O)CC(=O)O,0.5,"[1, 5]","Westlie, A. H., & Chen, E. Y. X. (2020). Catalyzed chemical synthesis of unnatural aromatic polyhydroxyalkanoate and aromatic-aliphatic phas with record-high glass-transition and decomposition temperatures. Macromolecules, 53(22), 9906-9915. https://doi.org/10.1021/acs.macromol.0c02110","#16, table 3",ester_stereo,93300,,103563,1.11,,,14,,,,,,,,,,,,,,,,,"[['O=C(O)C[C@@H](O)c1ccccc1', 'O=C(O)C[C@H](O)c1ccccc1'], ['C[C@H](O)CC(=O)O']]",631
O=C(O)[C@@H](O)COCc1ccccc1.O=C(O)[C@H](O)COCc1ccccc1,1,[],"Zhong, Y., Feng, Q., Wang, X., Yang, L., Korovich, A. G., Madsen, L. A., & Tong, R. (2021). Photocatalyst-independent photoredox ring-opening polymerization ofO-carboxyanhydrides: stereocontrol and mechanism. Chemical Science, 12(10), 3702-3712. https://doi.org/10.1039/d0sc05550f","table s10, #4",ester_stereo,79600,,81988,1.03,,,8,,,,,,,,,,,,,,,,,"('O=C(O)[C@@H](O)COCc1ccccc1', 'O=C(O)[C@H](O)COCc1ccccc1')",632
O=C(O)[C@@H](O)Cc1ccccc1.O=C(O)[C@H](O)Cc1ccccc1,0.11,[],"Zhong, Y., Feng, Q., Wang, X., Yang, L., Korovich, A. G., Madsen, L. A., & Tong, R. (2021). Photocatalyst-independent photoredox ring-opening polymerization ofO-carboxyanhydrides: stereocontrol and mechanism. Chemical Science, 12(10), 3702-3712. https://doi.org/10.1039/d0sc05550f","table s10, #3",ester_stereo,106000,,112000,1.06,,,61,,,,,,,,,,,,,,,,,"('O=C(O)[C@@H](O)Cc1ccccc1', 'O=C(O)[C@H](O)Cc1ccccc1')",633
O=C(O)[C@@H](O)Cc1ccccc1.O=C(O)[C@H](O)Cc1ccccc1,0.79,[],"Zhong, Y., Feng, Q., Wang, X., Chen, J., Cai, W., & Tong, R. (2020). Functionalized Polyesters via Stereoselective Electrochemical Ring-Opening Polymerization of O-Carboxyanhydrides. ACS Macro Letters, 9(8), 1114‚Äö√Ñ√∂‚àö√ë‚àö¬®1118. https://doi.org/10.1021/acsmacrolett.0c00364",Scheme 3.low,ester_stereo,,,,,,,58,,,,,,,,,,,,,,,,,"('O=C(O)[C@@H](O)Cc1ccccc1', 'O=C(O)[C@H](O)Cc1ccccc1')",634
O=C(O)[C@@H](O)Cc1ccccc1.O=C(O)[C@H](O)Cc1ccccc1,0.95,[],"Zhong, Y., Feng, Q., Wang, X., Chen, J., Cai, W., & Tong, R. (2020). Functionalized Polyesters via Stereoselective Electrochemical Ring-Opening Polymerization of O-Carboxyanhydrides. ACS Macro Letters, 9(8), 1114‚Äö√Ñ√∂‚àö√ë‚àö¬®1118. https://doi.org/10.1021/acsmacrolett.0c00364",Scheme 3.up,ester_stereo,,,,,,,46,,,,,,,,,,,,,,,,,"('O=C(O)[C@@H](O)Cc1ccccc1', 'O=C(O)[C@H](O)Cc1ccccc1')",635
O=C(O)[C@@H](O)Cc1ccccc1.O=C(O)[C@H](O)Cc1ccccc1,1,[],"Feng, Q., Yang, L., Zhong, Y., Guo, D., Liu, G., Xie, L., Huang, W., & Tong, R. (2018). Stereoselective photoredox ring-opening polymerization of O-carboxyanhydrides. Nature Communications, 9(1), 1-10. https://doi.org/10.1038/s41467-018-03879-5","table s2, #2",ester_stereo,47200,,47672,1.01,,,50,,,,,,,,,,,,,,,,,"('O=C(O)[C@@H](O)Cc1ccccc1', 'O=C(O)[C@H](O)Cc1ccccc1')",636
O=C(O)[C@@H](O)Cc1ccccc1.O=C(O)[C@H](O)Cc1ccccc1,1,[],"Zhong, Y., Feng, Q., Wang, X., Yang, L., Korovich, A. G., Madsen, L. A., & Tong, R. (2021). Photocatalyst-independent photoredox ring-opening polymerization ofO-carboxyanhydrides: stereocontrol and mechanism. Chemical Science, 12(10), 3702-3712. https://doi.org/10.1039/d0sc05550f","table s10, #1",ester_stereo,188000,,201000,1.07,,,51,,,,,,,,,,,,,,,,,"('O=C(O)[C@@H](O)Cc1ccccc1', 'O=C(O)[C@H](O)Cc1ccccc1')",637
O=C(O)[C@@H](O)c1ccccc1.O=C(O)[C@H](O)c1ccccc1,0.09,[],"Zhong, Y., Feng, Q., Wang, X., Yang, L., Korovich, A. G., Madsen, L. A., & Tong, R. (2021). Photocatalyst-independent photoredox ring-opening polymerization ofO-carboxyanhydrides: stereocontrol and mechanism. Chemical Science, 12(10), 3702-3712. https://doi.org/10.1039/d0sc05550f","table s10, #15",ester_stereo,14200,,15194,1.07,,,74,145,,,,,,,,,,,,,,,,"('O=C(O)[C@@H](O)c1ccccc1', 'O=C(O)[C@H](O)c1ccccc1')",638
O=C(O)[C@@H](O)c1ccccc1.O=C(O)[C@H](O)c1ccccc1,0.18,[],"Zhong, Y., Feng, Q., Wang, X., Yang, L., Korovich, A. G., Madsen, L. A., & Tong, R. (2021). Photocatalyst-independent photoredox ring-opening polymerization ofO-carboxyanhydrides: stereocontrol and mechanism. Chemical Science, 12(10), 3702-3712. https://doi.org/10.1039/d0sc05550f","table s10, #14",ester_stereo,8400,,9072,1.08,,,76,,,,,,,,,,,,,,,,,"('O=C(O)[C@@H](O)c1ccccc1', 'O=C(O)[C@H](O)c1ccccc1')",639
O=C(O)[C@@H](O)c1ccccc1.O=C(O)[C@H](O)c1ccccc1,0.6,[],"Jiang, J., Cui, Y., Lu, Y., Zhang, B., Pan, X., & Wu, J. (2020). Weak Lewis Pairs as Catalysts for Highly Isoselective Ring-Opening Polymerization of Epimerically Labile rac-O-Carboxyanhydride of Mandelic Acid. Macromolecules, 53(3), 946-955. https://doi.org/10.1021/acs.macromol.9b02302",Figure 6a,ester_stereo,,,,,,,,84,,,,,,,,,,,,,,,,"('O=C(O)[C@@H](O)c1ccccc1', 'O=C(O)[C@H](O)c1ccccc1')",640
O=C(O)[C@@H](O)c1ccccc1.O=C(O)[C@H](O)c1ccccc1,0.92,[],"Jiang, J., Cui, Y., Lu, Y., Zhang, B., Pan, X., & Wu, J. (2020). Weak Lewis Pairs as Catalysts for Highly Isoselective Ring-Opening Polymerization of Epimerically Labile rac-O-Carboxyanhydride of Mandelic Acid. Macromolecules, 53(3), 946-955. https://doi.org/10.1021/acs.macromol.9b02302",Figure 6a,ester_stereo,,,,,,,92,160,,,,,,,,,,,,,,,,"('O=C(O)[C@@H](O)c1ccccc1', 'O=C(O)[C@H](O)c1ccccc1')",641
O=C(O)[C@@H](O)c1ccccc1.O=C(O)[C@H](O)c1ccccc1,0.99,[],"Jiang, J., Cui, Y., Lu, Y., Zhang, B., Pan, X., & Wu, J. (2020). Weak Lewis Pairs as Catalysts for Highly Isoselective Ring-Opening Polymerization of Epimerically Labile rac-O-Carboxyanhydride of Mandelic Acid. Macromolecules, 53(3), 946-955. https://doi.org/10.1021/acs.macromol.9b02302",Figure S44,ester_stereo,5300,,5830,1.1,,,88.37,183.5,,,,,,,,,,,,,,,,"('O=C(O)[C@@H](O)c1ccccc1', 'O=C(O)[C@H](O)c1ccccc1')",642
O=C(O)[C@@H](O)c1ccccc1.O=C(O)[C@H](O)c1ccccc1,0.99,[],"Jiang, J., Cui, Y., Lu, Y., Zhang, B., Pan, X., & Wu, J. (2020). Weak Lewis Pairs as Catalysts for Highly Isoselective Ring-Opening Polymerization of Epimerically Labile rac-O-Carboxyanhydride of Mandelic Acid. Macromolecules, 53(3), 946-955. https://doi.org/10.1021/acs.macromol.9b02302",Figure S45,ester_stereo,5400,,5994,1.11,,,90.14,181.7,,,,,,,,,,,,,,,,"('O=C(O)[C@@H](O)c1ccccc1', 'O=C(O)[C@H](O)c1ccccc1')",643
O=C(O)[C@@H](O)c1ccccc1.O=C(O)[C@H](O)c1ccccc1,1,[],"Zhong, Y., Feng, Q., Wang, X., Yang, L., Korovich, A. G., Madsen, L. A., & Tong, R. (2021). Photocatalyst-independent photoredox ring-opening polymerization ofO-carboxyanhydrides: stereocontrol and mechanism. Chemical Science, 12(10), 3702-3712. https://doi.org/10.1039/d0sc05550f","table s10, #11",ester_stereo,55200,,59064,1.07,,,91,213,,,,,,,,,,,,,,,,"('O=C(O)[C@@H](O)c1ccccc1', 'O=C(O)[C@H](O)c1ccccc1')",644
O=C(O)[C@@H]1CCCC[C@H]1CO.O=C(O)[C@H]1CCCC[C@@H]1CO,0.25,[],"Zhu, J. B., & Chen, E. Y. X. (2019). Catalyst-Sidearm-Induced Stereoselectivity Switching in Polymerization of a Racemic Lactone for Stereocomplexed Crystalline Polymer with a Circular Life Cycle. Angewandte Chemie - International Edition, 58(4), 1178-1182. https://doi.org/10.1002/anie.201812992","table 1, #6",ester_stereo,31700,,39300,1.24,,,48,,,,,,,,,,,,,,,,,"('O=C(O)[C@@H]1CCCC[C@H]1CO', 'O=C(O)[C@H]1CCCC[C@@H]1CO')",645
O=C(O)[C@@H]1CCCC[C@H]1CO.O=C(O)[C@H]1CCCC[C@@H]1CO,0.3,[],"Zhu, J. B., & Chen, E. Y. X. (2019). Catalyst-Sidearm-Induced Stereoselectivity Switching in Polymerization of a Racemic Lactone for Stereocomplexed Crystalline Polymer with a Circular Life Cycle. Angewandte Chemie - International Edition, 58(4), 1178-1182. https://doi.org/10.1002/anie.201812992","table 1, #5",ester_stereo,46800,,58000,1.24,,,48,,,,,,,,,,,,,,,,,"('O=C(O)[C@@H]1CCCC[C@H]1CO', 'O=C(O)[C@H]1CCCC[C@@H]1CO')",646
O=C(O)[C@@H]1CCCC[C@H]1CO.O=C(O)[C@H]1CCCC[C@@H]1CO,0.32,[],"Zhu, J. B., & Chen, E. Y. X. (2019). Catalyst-Sidearm-Induced Stereoselectivity Switching in Polymerization of a Racemic Lactone for Stereocomplexed Crystalline Polymer with a Circular Life Cycle. Angewandte Chemie - International Edition, 58(4), 1178-1182. https://doi.org/10.1002/anie.201812992","table 1, #4",ester_stereo,18600,,19000,1.02,,,45,,,,,,,,,,,,,,,,,"('O=C(O)[C@@H]1CCCC[C@H]1CO', 'O=C(O)[C@H]1CCCC[C@@H]1CO')",647
O=C(O)[C@@H]1CCCC[C@H]1CO.O=C(O)[C@H]1CCCC[C@@H]1CO,0.35,[],"Zhu, J. B., & Chen, E. Y. X. (2019). Catalyst-Sidearm-Induced Stereoselectivity Switching in Polymerization of a Racemic Lactone for Stereocomplexed Crystalline Polymer with a Circular Life Cycle. Angewandte Chemie - International Edition, 58(4), 1178-1182. https://doi.org/10.1002/anie.201812992","table 1, #3",ester_stereo,102000,,116000,1.14,,,47,,,,,,,,,,,,,,,,,"('O=C(O)[C@@H]1CCCC[C@H]1CO', 'O=C(O)[C@H]1CCCC[C@@H]1CO')",648
O=C(O)[C@@H]1CCCC[C@H]1CO.O=C(O)[C@H]1CCCC[C@@H]1CO,0.77,[],"Zhu, J. B., & Chen, E. Y. X. (2019). Catalyst-Sidearm-Induced Stereoselectivity Switching in Polymerization of a Racemic Lactone for Stereocomplexed Crystalline Polymer with a Circular Life Cycle. Angewandte Chemie - International Edition, 58(4), 1178-1182. https://doi.org/10.1002/anie.201812992","table 1, #22",ester_stereo,22400,,23300,1.04,,,49,117,,,,,,,,,,,,,,,,"('O=C(O)[C@@H]1CCCC[C@H]1CO', 'O=C(O)[C@H]1CCCC[C@@H]1CO')",649
O=C(O)[C@@H]1CCCC[C@H]1CO.O=C(O)[C@H]1CCCC[C@@H]1CO,0.82,[],"Zhu, J. B., & Chen, E. Y. X. (2019). Catalyst-Sidearm-Induced Stereoselectivity Switching in Polymerization of a Racemic Lactone for Stereocomplexed Crystalline Polymer with a Circular Life Cycle. Angewandte Chemie - International Edition, 58(4), 1178-1182. https://doi.org/10.1002/anie.201812992","table 1, #15",ester_stereo,58100,,70300,1.21,,,47,142,,,,,,,,,,,,,,,,"('O=C(O)[C@@H]1CCCC[C@H]1CO', 'O=C(O)[C@H]1CCCC[C@@H]1CO')",650
O=C(O)[C@@H]1CCCC[C@H]1CO.O=C(O)[C@H]1CCCC[C@@H]1CO,0.84,[],"Zhu, J. B., & Chen, E. Y. X. (2019). Catalyst-Sidearm-Induced Stereoselectivity Switching in Polymerization of a Racemic Lactone for Stereocomplexed Crystalline Polymer with a Circular Life Cycle. Angewandte Chemie - International Edition, 58(4), 1178-1182. https://doi.org/10.1002/anie.201812992","table 1, #19",ester_stereo,12300,,13200,1.07,,,44,156,,,,,,,,,,,,,,,,"('O=C(O)[C@@H]1CCCC[C@H]1CO', 'O=C(O)[C@H]1CCCC[C@@H]1CO')",651
O=C(O)[C@@H]1CCCC[C@H]1CO.O=C(O)[C@H]1CCCC[C@@H]1CO,0.88,[],"Zhu, J. B., & Chen, E. Y. X. (2019). Catalyst-Sidearm-Induced Stereoselectivity Switching in Polymerization of a Racemic Lactone for Stereocomplexed Crystalline Polymer with a Circular Life Cycle. Angewandte Chemie - International Edition, 58(4), 1178-1182. https://doi.org/10.1002/anie.201812992","table 1, #16",ester_stereo,9400,,9590,1.02,,,43,164,,,,,,,,,,,,,,,,"('O=C(O)[C@@H]1CCCC[C@H]1CO', 'O=C(O)[C@H]1CCCC[C@@H]1CO')",652
O=C(O)[C@@H]1CCCC[C@H]1CO.O=C(O)[C@H]1CCCC[C@@H]1CO,0.89,[],"Zhu, J. B., & Chen, E. Y. X. (2019). Catalyst-Sidearm-Induced Stereoselectivity Switching in Polymerization of a Racemic Lactone for Stereocomplexed Crystalline Polymer with a Circular Life Cycle. Angewandte Chemie - International Edition, 58(4), 1178-1182. https://doi.org/10.1002/anie.201812992","table 1, #23",ester_stereo,7860,,9040,1.15,,,43,165,,,,,,,,,,,,,,,,"('O=C(O)[C@@H]1CCCC[C@H]1CO', 'O=C(O)[C@H]1CCCC[C@@H]1CO')",653
O=C(O)[C@@H]1CCCC[C@H]1CO.O=C(O)[C@H]1CCCC[C@@H]1CO,0.89,[],"Zhu, J. B., & Chen, E. Y. X. (2019). Catalyst-Sidearm-Induced Stereoselectivity Switching in Polymerization of a Racemic Lactone for Stereocomplexed Crystalline Polymer with a Circular Life Cycle. Angewandte Chemie - International Edition, 58(4), 1178-1182. https://doi.org/10.1002/anie.201812992","table 1, #24",ester_stereo,15300,,16400,1.07,,,46,161,,,,,,,,,,,,,,,,"('O=C(O)[C@@H]1CCCC[C@H]1CO', 'O=C(O)[C@H]1CCCC[C@@H]1CO')",654
O=C(O)[C@@H]1CCCC[C@H]1CO.O=C(O)[C@H]1CCCC[C@@H]1CO,0.91,[],"Zhu, J. B., & Chen, E. Y. X. (2019). Catalyst-Sidearm-Induced Stereoselectivity Switching in Polymerization of a Racemic Lactone for Stereocomplexed Crystalline Polymer with a Circular Life Cycle. Angewandte Chemie - International Edition, 58(4), 1178-1182. https://doi.org/10.1002/anie.201812992","table 1, #20",ester_stereo,12600,,13500,1.07,,,41,170,,,,,,,,,,,,,,,,"('O=C(O)[C@@H]1CCCC[C@H]1CO', 'O=C(O)[C@H]1CCCC[C@@H]1CO')",655
O=C(O)[C@@H]1CCCC[C@H]1CO.O=C(O)[C@H]1CCCC[C@@H]1CO,0.92,[],"Zhu, J. B., & Chen, E. Y. X. (2019). Catalyst-Sidearm-Induced Stereoselectivity Switching in Polymerization of a Racemic Lactone for Stereocomplexed Crystalline Polymer with a Circular Life Cycle. Angewandte Chemie - International Edition, 58(4), 1178-1182. https://doi.org/10.1002/anie.201812992","table 1, #21",ester_stereo,10800,,13500,1.25,,,44,156,,,,,,,,,,,,,,,,"('O=C(O)[C@@H]1CCCC[C@H]1CO', 'O=C(O)[C@H]1CCCC[C@@H]1CO')",656
O=C(O)[C@@H]1CCCC[C@H]1CO.O=C(O)[C@H]1CCCC[C@@H]1CO,0.95,[],"Zhu, J. B., & Chen, E. Y. X. (2019). Catalyst-Sidearm-Induced Stereoselectivity Switching in Polymerization of a Racemic Lactone for Stereocomplexed Crystalline Polymer with a Circular Life Cycle. Angewandte Chemie - International Edition, 58(4), 1178-1182. https://doi.org/10.1002/anie.201812992","table 1, #25",ester_stereo,2830,,2940,1.04,,,33,157,,,,,,,,,,,,,,,,"('O=C(O)[C@@H]1CCCC[C@H]1CO', 'O=C(O)[C@H]1CCCC[C@@H]1CO')",657
O=C(O)[C@@H]1COC2C1OC[C@@H]2O.O=C(O)[C@@H]1COC2C1OC[C@@H]2O,0,[],"Thiyagarajan, S., Wu, J., Knoop, R. J. I., Van Haveren, J., Lutz, M., & Van Es, D. S. (2014). Isohexide hydroxy esters: Synthesis and application of a new class of biobased AB-type building blocks. RSC Advances, 4(89), 47937‚Äö√Ñ√¨47950. https://doi.org/10.1039/c4ra07896a",Table 1.PE-2,ester_stereo,2500,,2700,1.08,,,15,172,,,,,,,,,,,,,,,,"('O=C(O)[C@@H]1COC2C1OC[C@@H]2O', 'O=C(O)[C@@H]1COC2C1OC[C@@H]2O')",658
O=C(O)[C@H]1COC2C1OC[C@@H]2O.O=C(O)[C@H]1COC2C1OC[C@@H]2O,1,[],"Thiyagarajan, S., Wu, J., Knoop, R. J. I., Van Haveren, J., Lutz, M., & Van Es, D. S. (2014). Isohexide hydroxy esters: Synthesis and application of a new class of biobased AB-type building blocks. RSC Advances, 4(89), 47937‚Äö√Ñ√¨47950. https://doi.org/10.1039/c4ra07896a",Table 1.PE-1,ester_stereo,2400,,2500,1.04,,,20,,,,,,,,,,,,,,,,,"('O=C(O)[C@H]1COC2C1OC[C@@H]2O', 'O=C(O)[C@H]1COC2C1OC[C@@H]2O')",659
O=C(O)[C@H]1COC2C1OC[C@@H]2O.O=C(O)[C@H]1COC2C1OC[C@@H]2O.O=C(O)[C@@H]1COC2C1OC[C@H]2O.O=C(O)[C@@H]1COC2C1OC[C@H]2O,0.5,"[1, 1]","Thiyagarajan, S., Wu, J., Knoop, R. J. I., Van Haveren, J., Lutz, M., & Van Es, D. S. (2014). Isohexide hydroxy esters: Synthesis and application of a new class of biobased AB-type building blocks. RSC Advances, 4(89), 47937‚Äö√Ñ√¨47950. https://doi.org/10.1039/c4ra07896a",Table 1.PE-6,ester_stereo,2700,,11100,4.1,,,30,,,,,,,,,,,,,,,,,"('O=C(O)[C@H]1COC2C1OC[C@@H]2O', 'O=C(O)[C@H]1COC2C1OC[C@@H]2O', 'O=C(O)[C@@H]1COC2C1OC[C@H]2O', 'O=C(O)[C@@H]1COC2C1OC[C@H]2O')",660
O=C(O)[C@H]1COC2C1OC[C@@H]2O.O=C(O)[C@H]1COC2C1OC[C@@H]2O.O=C(O)[C@H]1COC2C1OC[C@H]2O.O=C(O)[C@H]1COC2C1OC[C@H]2O,0.67,"[1, 1]","Thiyagarajan, S., Wu, J., Knoop, R. J. I., Van Haveren, J., Lutz, M., & Van Es, D. S. (2014). Isohexide hydroxy esters: Synthesis and application of a new class of biobased AB-type building blocks. RSC Advances, 4(89), 47937‚Äö√Ñ√¨47950. https://doi.org/10.1039/c4ra07896a",Table 1.PE-5,ester_stereo,4100,,10500,2.55,,,93,177,,,,,,,,,,,,,,,,"('O=C(O)[C@H]1COC2C1OC[C@@H]2O', 'O=C(O)[C@H]1COC2C1OC[C@@H]2O', 'O=C(O)[C@H]1COC2C1OC[C@H]2O', 'O=C(O)[C@H]1COC2C1OC[C@H]2O')",661
O=C(O)c1cc2ccccc2cc1C(=O)O[C@@H](CO)COc1ccccc1.O=C(O)c1cc2ccccc2cc1C(=O)O[C@H](CO)COc1ccccc1,0.95,[],"Li, J., Ren, B. H., Wan, Z. Q., Chen, S. Y., Liu, Y., Ren, W. M., & Lu, X. B. (2019). Enantioselective Resolution Copolymerization of Racemic Epoxides and Anhydrides: Efficient Approach for Stereoregular Polyesters and Chiral Epoxides. Journal of the American Chemical Society, 141(22), 8937‚Äö√Ñ√¨8942. https://doi.org/10.1021/jacs.9b02722",Table 1.17,ester_stereo,51400,,60138,1.17,,,,127,,,,,,,,,,,,,,,,"('O=C(O)c1cc2ccccc2cc1C(=O)O[C@@H](CO)COc1ccccc1', 'O=C(O)c1cc2ccccc2cc1C(=O)O[C@H](CO)COc1ccccc1')",662
O=C(O)c1cc2ccccc2cc1C(=O)O[C@@H]1Cc2ccccc2C[C@H]1O.O=C(O)c1cc2ccccc2cc1C(=O)O[C@H]1Cc2ccccc2C[C@@H]1O,0.9,[],"Li, J., Ren, B. H., Chen, S. Y., He, G. H., Liu, Y., Ren, W. M., Zhou, H., & Lu, X. B. (2019). Development of Highly Enantioselective Catalysts for Asymmetric Copolymerization of meso-Epoxides and Cyclic Anhydrides: Subtle Modification Resulting in Superior Enantioselectivity. ACS Catalysis, 9(3), 1915‚Äö√Ñ√¨1922. https://doi.org/10.1021/acscatal.9b00113",Table 1.10,ester_stereo,14200,,16300,1.15,,,190,,,,,,,,,,,,,,,,,"('O=C(O)c1cc2ccccc2cc1C(=O)O[C@@H]1Cc2ccccc2C[C@H]1O', 'O=C(O)c1cc2ccccc2cc1C(=O)O[C@H]1Cc2ccccc2C[C@@H]1O')",663
O=C(O)c1ccccc1C(=O)O[C@@H](CO)CCc1ccccc1.O=C(O)c1ccccc1C(=O)O[C@H](CO)CCc1ccccc1,0.99,[],"Li, J., Ren, B. H., Wan, Z. Q., Chen, S. Y., Liu, Y., Ren, W. M., & Lu, X. B. (2019). Enantioselective Resolution Copolymerization of Racemic Epoxides and Anhydrides: Efficient Approach for Stereoregular Polyesters and Chiral Epoxides. Journal of the American Chemical Society, 141(22), 8937‚Äö√Ñ√¨8942. https://doi.org/10.1021/jacs.9b02722",Table 1.14,ester_stereo,46700,,53200,1.14,,,72,,,,,,,,,,,,,,,,,"('O=C(O)c1ccccc1C(=O)O[C@@H](CO)CCc1ccccc1', 'O=C(O)c1ccccc1C(=O)O[C@H](CO)CCc1ccccc1')",664
O=C(O)c1ccccc1C(=O)O[C@@H](CO)CCl.O=C(O)c1ccccc1C(=O)O[C@H](CO)CCl,0.7,[],"Li, J., Ren, B. H., Wan, Z. Q., Chen, S. Y., Liu, Y., Ren, W. M., & Lu, X. B. (2019). Enantioselective Resolution Copolymerization of Racemic Epoxides and Anhydrides: Efficient Approach for Stereoregular Polyesters and Chiral Epoxides. Journal of the American Chemical Society, 141(22), 8937‚Äö√Ñ√¨8942. https://doi.org/10.1021/jacs.9b02722",Table 1.15,ester_stereo,26800,,33200,1.24,,,57,105,,,,,,,,,,,,,,,,"('O=C(O)c1ccccc1C(=O)O[C@@H](CO)CCl', 'O=C(O)c1ccccc1C(=O)O[C@H](CO)CCl')",665
O=C(O)c1ccccc1C(=O)O[C@@H](CO)COCc1ccco1.O=C(O)c1ccccc1C(=O)O[C@H](CO)COCc1ccco1,0.99,[],"Li, J., Ren, B. H., Wan, Z. Q., Chen, S. Y., Liu, Y., Ren, W. M., & Lu, X. B. (2019). Enantioselective Resolution Copolymerization of Racemic Epoxides and Anhydrides: Efficient Approach for Stereoregular Polyesters and Chiral Epoxides. Journal of the American Chemical Society, 141(22), 8937‚Äö√Ñ√¨8942. https://doi.org/10.1021/jacs.9b02722",Table 1.11,ester_stereo,52900,,64000,1.21,,,,88,,,,,,,,,,,,,,,,"('O=C(O)c1ccccc1C(=O)O[C@@H](CO)COCc1ccco1', 'O=C(O)c1ccccc1C(=O)O[C@H](CO)COCc1ccco1')",666
O=C(O)c1ccccc1C(=O)O[C@@H](CO)COc1ccc2ccccc2c1.O=C(O)c1ccccc1C(=O)O[C@H](CO)COc1ccc2ccccc2c1,0.99,[],"Li, J., Ren, B. H., Wan, Z. Q., Chen, S. Y., Liu, Y., Ren, W. M., & Lu, X. B. (2019). Enantioselective Resolution Copolymerization of Racemic Epoxides and Anhydrides: Efficient Approach for Stereoregular Polyesters and Chiral Epoxides. Journal of the American Chemical Society, 141(22), 8937‚Äö√Ñ√¨8942. https://doi.org/10.1021/jacs.9b02722",Table 1.13,ester_stereo,55300,,70784,1.28,,,,113,,,,,,,,,,,,,,,,"('O=C(O)c1ccccc1C(=O)O[C@@H](CO)COc1ccc2ccccc2c1', 'O=C(O)c1ccccc1C(=O)O[C@H](CO)COc1ccc2ccccc2c1')",667
O=C(O)c1ccccc1C(=O)O[C@@H](CO)COc1cccc2ccccc12.O=C(O)c1ccccc1C(=O)O[C@H](CO)COc1cccc2ccccc12,0.99,[],"Li, J., Ren, B. H., Wan, Z. Q., Chen, S. Y., Liu, Y., Ren, W. M., & Lu, X. B. (2019). Enantioselective Resolution Copolymerization of Racemic Epoxides and Anhydrides: Efficient Approach for Stereoregular Polyesters and Chiral Epoxides. Journal of the American Chemical Society, 141(22), 8937‚Äö√Ñ√¨8942. https://doi.org/10.1021/jacs.9b02722",Table 1.12,ester_stereo,57800,,72300,1.25,,,73,,,,,,,,,,,,,,,,,"('O=C(O)c1ccccc1C(=O)O[C@@H](CO)COc1cccc2ccccc12', 'O=C(O)c1ccccc1C(=O)O[C@H](CO)COc1cccc2ccccc12')",668
O=C(O)c1ccccc1C(=O)O[C@@H](CO)COc1ccccc1.O=C(O)c1ccccc1C(=O)O[C@H](CO)COc1ccccc1,0.99,[],"Li, J., Ren, B. H., Wan, Z. Q., Chen, S. Y., Liu, Y., Ren, W. M., & Lu, X. B. (2019). Enantioselective Resolution Copolymerization of Racemic Epoxides and Anhydrides: Efficient Approach for Stereoregular Polyesters and Chiral Epoxides. Journal of the American Chemical Society, 141(22), 8937‚Äö√Ñ√¨8942. https://doi.org/10.1021/jacs.9b02722",Table 1.1,ester_stereo,43100,,50000,1.16,,,,120,,,,,,,,,,,,,,,,"('O=C(O)c1ccccc1C(=O)O[C@@H](CO)COc1ccccc1', 'O=C(O)c1ccccc1C(=O)O[C@H](CO)COc1ccccc1')",669
O=C(O)c1ccccc1C(=O)O[C@@H](CO)c1ccccc1.O=C(O)c1ccccc1C(=O)O[C@H](CO)c1ccccc1,0.84,[],"Li, J., Ren, B. H., Wan, Z. Q., Chen, S. Y., Liu, Y., Ren, W. M., & Lu, X. B. (2019). Enantioselective Resolution Copolymerization of Racemic Epoxides and Anhydrides: Efficient Approach for Stereoregular Polyesters and Chiral Epoxides. Journal of the American Chemical Society, 141(22), 8937‚Äö√Ñ√¨8942. https://doi.org/10.1021/jacs.9b02722",Table 1.16,ester_stereo,18300,,21600,1.18,,,,160,,,,,,,,,,,,,,,,"('O=C(O)c1ccccc1C(=O)O[C@@H](CO)c1ccccc1', 'O=C(O)c1ccccc1C(=O)O[C@H](CO)c1ccccc1')",670
O=C(O)c1ccccc1C(=O)O[C@@H]1CC=CC[C@@H]1O.O=C(O)c1ccccc1C(=O)O[C@@H]1CC=CC[C@H]1O,0.96,[],"Li, J., Ren, B. H., Chen, S. Y., He, G. H., Liu, Y., Ren, W. M., Zhou, H., & Lu, X. B. (2019). Development of Highly Enantioselective Catalysts for Asymmetric Copolymerization of meso-Epoxides and Cyclic Anhydrides: Subtle Modification Resulting in Superior Enantioselectivity. ACS Catalysis, 9(3), 1915‚Äö√Ñ√¨1922. https://doi.org/10.1021/acscatal.9b00113",Table 1.5,ester_stereo,11100,,12700,1.14,,,127,,,,,,,,,,,,,,,,,"('O=C(O)c1ccccc1C(=O)O[C@@H]1CC=CC[C@@H]1O', 'O=C(O)c1ccccc1C(=O)O[C@@H]1CC=CC[C@H]1O')",671
O=C(O)c1ccccc1C(=O)O[C@@H]1CCCC[C@H]1O.O=C(O)c1ccccc1C(=O)O[C@H]1CCCC[C@@H]1O,0.96,[],"Li, J., Ren, B. H., Chen, S. Y., He, G. H., Liu, Y., Ren, W. M., Zhou, H., & Lu, X. B. (2019). Development of Highly Enantioselective Catalysts for Asymmetric Copolymerization of meso-Epoxides and Cyclic Anhydrides: Subtle Modification Resulting in Superior Enantioselectivity. ACS Catalysis, 9(3), 1915‚Äö√Ñ√¨1922. https://doi.org/10.1021/acscatal.9b00113",Table 1.2,ester_stereo,6500,,7480,1.15,,,150,,,,,,,,,,,,,,,,,"('O=C(O)c1ccccc1C(=O)O[C@@H]1CCCC[C@H]1O', 'O=C(O)c1ccccc1C(=O)O[C@H]1CCCC[C@@H]1O')",672
O=C(O)c1ccccc1C(=O)O[C@@H]1CCC[C@H]1O.O=C(O)c1ccccc1C(=O)O[C@H]1CCC[C@@H]1O,0.72,[],"Li, J., Ren, B. H., Chen, S. Y., He, G. H., Liu, Y., Ren, W. M., Zhou, H., & Lu, X. B. (2019). Development of Highly Enantioselective Catalysts for Asymmetric Copolymerization of meso-Epoxides and Cyclic Anhydrides: Subtle Modification Resulting in Superior Enantioselectivity. ACS Catalysis, 9(3), 1915‚Äö√Ñ√¨1922. https://doi.org/10.1021/acscatal.9b00113",Table 1.3,ester_stereo,2300,,2780,1.21,,,,239,,,,,,,,,,,,,,,,"('O=C(O)c1ccccc1C(=O)O[C@@H]1CCC[C@H]1O', 'O=C(O)c1ccccc1C(=O)O[C@H]1CCC[C@@H]1O')",673
O=C(O)c1ccccc1C(=O)O[C@@H]1COC[C@H]1O.O=C(O)c1ccccc1C(=O)O[C@H]1COC[C@@H]1O,0.98,[],"Li, J., Ren, B. H., Chen, S. Y., He, G. H., Liu, Y., Ren, W. M., Zhou, H., & Lu, X. B. (2019). Development of Highly Enantioselective Catalysts for Asymmetric Copolymerization of meso-Epoxides and Cyclic Anhydrides: Subtle Modification Resulting in Superior Enantioselectivity. ACS Catalysis, 9(3), 1915‚Äö√Ñ√¨1922. https://doi.org/10.1021/acscatal.9b00113",Table 1.1,ester_stereo,8300,,9630,1.16,,,,235,,,,,,,,,,,,,,,,"('O=C(O)c1ccccc1C(=O)O[C@@H]1COC[C@H]1O', 'O=C(O)c1ccccc1C(=O)O[C@H]1COC[C@@H]1O')",674
O=C(O)c1ccccc1C(=O)O[C@@H]1Cc2ccccc2C[C@H]1O.O=C(O)c1ccccc1C(=O)O[C@H]1Cc2ccccc2C[C@@H]1O,0.96,[],"Li, J., Ren, B. H., Chen, S. Y., He, G. H., Liu, Y., Ren, W. M., Zhou, H., & Lu, X. B. (2019). Development of Highly Enantioselective Catalysts for Asymmetric Copolymerization of meso-Epoxides and Cyclic Anhydrides: Subtle Modification Resulting in Superior Enantioselectivity. ACS Catalysis, 9(3), 1915‚Äö√Ñ√¨1922. https://doi.org/10.1021/acscatal.9b00113",Table 1.6,ester_stereo,17000,,19000,1.12,,,,185,,,,,,,,,,,,,,,,"('O=C(O)c1ccccc1C(=O)O[C@@H]1Cc2ccccc2C[C@H]1O', 'O=C(O)c1ccccc1C(=O)O[C@H]1Cc2ccccc2C[C@@H]1O')",675
