Repository: tyo-nu/PolyIDRS_Paper

# PolyIDRS_Paper
Code and Figures for the PolyIDRS paper.

File: Figures/Figure_5/data/U_shaped_Tm_data.csv (part 1 of 60)
smiles_polymer,smiles_monomer,monomers,pm,Mn,Tg,Tm,Tm_pred,Tg_pred,model_id,distribution,ref,comment,mechanism,monomers.1,DP,replicate_structure,dTm,dTg
C[C@H](O)CC(=O)O[C@@H](C)CC(=O)O[C@H](C)CC(=O)O[C@@H](C)CC(=O)O[C@H](C)CC(=O)O[C@@H](C)CC(=O)O[C@H](C)CC(=O)O[C@@H](C)CC(=O)O[C@H](C)CC(=O)O[C@@H](C)CC(=O)O[C@H](C)CC(=O)O[C@@H](C)CC(=O)O[C@@H](C)CC(=O)O[C@H](C)CC(=O)O[C@@H](C)CC(=O)O[C@H](C)CC(=O)O[C@@H](C)CC(=O)O[C@H](C)CC(=O)O[C@@H](C)CC(=O)O[C@H](C)CC(=O)O[C@@H](C)CC(=O)O[C@H](C)CC(=O)O[C@@H](C)CC(=O)O[C@H](C)CC(=O)O[C@@H](C)CC(=O)O,C[C@@H](O)CC(=O)O.C[C@H](O)CC(=O)O,"('C[C@@H](O)CC(=O)O', 'C[C@H](O)CC(=O)O')",0.06,,11.2,183.0,181.31454,11.365717,3,[],"Ajellal, N., Bouyahyi, M., Amgoune, A., Thomas, C. M., Bondon, A., Pillin, I., Grohens, Y., & Carpentier, J. F. (2009). Syndiotactic-enriched poly(3-hydroxybutyrate)s via stereoselective ring-opening polymerization of racemic _-butyrolactone with discrete yttrium catalysts. Macromolecules, 42(4), 987-993. https://doi.org/10.1021/ma8022734","Table 3, #3",ester_stereo,"('C[C@@H](O)CC(=O)O', 'C[C@H](O)CC(=O)O')",25,0,1.6854600000000062,6.4631739999999995
C[C@H](O)CC(=O)O[C@H](C)CC(=O)O[C@@H](C)CC(=O)O[C@H](C)CC(=O)O[C@@H](C)CC(=O)O[C@H](C)CC(=O)O[C@H](C)CC(=O)O[C@@H](C)CC(=O)O[C@H](C)CC(=O)O[C@@H](C)CC(=O)O[C@H](C)CC(=O)O[C@@H](C)CC(=O)O[C@H](C)CC(=O)O[C@@H](C)CC(=O)O[C@H](C)CC(=O)O[C@@H](C)CC(=O)O[C@H](C)CC(=O)O[C@H](C)CC(=O)O[C@@H](C)CC(=O)O[C@H](C)CC(=O)O[C@@H](C)CC(=O)O[C@H](C)CC(=O)O[C@@H](C)CC(=O)O[C@H](C)CC(=O)O[C@@H](C)CC(=O)O,C[C@@H](O)CC(=O)O.C[C@H](O)CC(=O)O,"('C[C@@H](O)CC(=O)O', 'C[C@H](O)CC(=O)O')",0.06,37100.0,,178.0,181.20439,11.359574,3,[],"Ajellal, N., Bouyahyi, M., Amgoune, A., Thomas, C. M., Bondon, A., Pillin, I., Grohens, Y., & Carpentier, J. F. (2009). Syndiotactic-enriched poly(3-hydroxybutyrate)s via stereoselective ring-opening polymerization of racemic _-butyrolactone with discrete yttrium catalysts. Macromolecules, 42(4), 987-993. https://doi.org/10.1021/ma8022734","Table 1, #4",ester_stereo,"('C[C@@H](O)CC(=O)O', 'C[C@H](O)CC(=O)O')",25,0,3.2043899999999894,
C[C@H](O)CC(=O)O[C@@H](C)CC(=O)O[C@H](C)CC(=O)O[C@@H](C)CC(=O)O[C@H](C)CC(=O)O[C@@H](C)CC(=O)O[C@H](C)CC(=O)O[C@@H](C)CC(=O)O[C@H](C)CC(=O)O[C@@H](C)CC(=O)O[C@H](C)CC(=O)O[C@@H](C)CC(=O)O[C@H](C)CC(=O)O[C@@H](C)CC(=O)O[C@H](C)CC(=O)O[C@@H](C)CC(=O)O[C@H](C)CC(=O)O[C@@H](C)CC(=O)O[C@@H](C)CC(=O)O[C@H](C)CC(=O)O[C@@H](C)CC(=O)O[C@H](C)CC(=O)O[C@@H](C)CC(=O)O[C@H](C)CC(=O)O[C@@H](C)CC(=O)O,C[C@@H](O)CC(=O)O.C[C@H](O)CC(=O)O,"('C[C@@H](O)CC(=O)O', 'C[C@H](O)CC(=O)O')",0.06,,,183.0,181.31453,11.36572,3,[],"Ajellal, N., Bouyahyi, M., Amgoune, A., Thomas, C. M., Bondon, A., Pillin, I., Grohens, Y., & Carpentier, J. F. (2009). Syndiotactic-enriched poly(3-hydroxybutyrate)s via stereoselective ring-opening polymerization of racemic _-butyrolactone with discrete yttrium catalysts. Macromolecules, 42(4), 987-993. https://doi.org/10.1021/ma8022734","Table 1, #8",ester_stereo,"('C[C@@H](O)CC(=O)O', 'C[C@H](O)CC(=O)O')",25,0,1.6854700000000093,
C[C@H](O)CC(=O)O[C@H](C)CC(=O)O[C@@H](C)CC(=O)O[C@H](C)CC(=O)O[C@@H](C)CC(=O)O[C@H](C)CC(=O)O[C@@H](C)CC(=O)O[C@H](C)CC(=O)O[C@@H](C)CC(=O)O[C@H](C)CC(=O)O[C@@H](C)CC(=O)O[C@H](C)CC(=O)O[C@@H](C)CC(=O)O[C@H](C)CC(=O)O[C@@H](C)CC(=O)O[C@H](C)CC(=O)O[C@@H](C)CC(=O)O[C@H](C)CC(=O)O[C@H](C)CC(=O)O[C@@H](C)CC(=O)O[C@H](C)CC(=O)O[C@@H](C)CC(=O)O[C@@H](C)CC(=O)O[C@H](C)CC(=O)O[C@@H](C)CC(=O)O,C[C@@H](O)CC(=O)O.C[C@H](O)CC(=O)O,"('C[C@@H](O)CC(=O)O', 'C[C@H](O)CC(=O)O')",0.06,,11.2,183.0,181.26538,11.364621,3,[],"Ajellal, N., Bouyahyi, M., Amgoune, A., Thomas, C. M., Bondon, A., Pillin, I., Grohens, Y., & Carpentier, J. F. (2009). Syndiotactic-enriched poly(3-hydroxybutyrate)s via stereoselective ring-opening polymerization of racemic _-butyrolactone with discrete yttrium catalysts. Macromolecules, 42(4), 987-993. https://doi.org/10.1021/ma8022734","Table 3, #3",ester_stereo,"('C[C@@H](O)CC(=O)O', 'C[C@H](O)CC(=O)O')",25,1,1.7346200000000067,6.4631739999999995
C[C@@H](CC(=O)O[C@@H](C)CC(=O)O[C@H](C)CC(=O)O[C@@H](C)CC(=O)O[C@H](C)CC(=O)O[C@@H](C)CC(=O)O[C@H](C)CC(=O)O[C@@H](C)CC(=O)O[C@H](C)CC(=O)O[C@@H](C)CC(=O)O[C@H](C)CC(=O)O)OC(=O)C[C@@H](C)OC(=O)C[C@H](C)OC(=O)C[C@@H](C)OC(=O)C[C@H](C)OC(=O)C[C@@H](C)OC(=O)C[C@H](C)OC(=O)C[C@@H](C)OC(=O)C[C@@H](C)OC(=O)C[C@H](C)OC(=O)C[C@@H](C)OC(=O)C[C@H](C)OC(=O)C[C@@H](C)OC(=O)C[C@H](C)OC(=O)C[C@@H](C)O,C[C@@H](O)CC(=O)O.C[C@H](O)CC(=O)O,"('C[C@@H](O)CC(=O)O', 'C[C@H](O)CC(=O)O')",0.06,37100.0,,178.0,181.23195,11.369859,3,[],"Ajellal, N., Bouyahyi, M., Amgoune, A., Thomas, C. M., Bondon, A., Pillin, I., Grohens, Y., & Carpentier, J. F. (2009). Syndiotactic-enriched poly(3-hydroxybutyrate)s via stereoselective ring-opening polymerization of racemic _-butyrolactone with discrete yttrium catalysts. Macromolecules, 42(4), 987-993. https://doi.org/10.1021/ma8022734","Table 1, #4",ester_stereo,"('C[C@@H](O)CC(=O)O', 'C[C@H](O)CC(=O)O')",25,1,3.231950000000012,
C[C@@H](CC(=O)O[C@H](C)CC(=O)O)OC(=O)C[C@@H](C)OC(=O)C[C@@H](C)OC(=O)C[C@H](C)OC(=O)C[C@@H](C)OC(=O)C[C@H](C)OC(=O)C[C@@H](C)OC(=O)C[C@H](C)OC(=O)C[C@@H](C)OC(=O)C[C@H](C)OC(=O)C[C@@H](C)OC(=O)C[C@H](C)OC(=O)C[C@@H](C)OC(=O)C[C@H](C)OC(=O)C[C@@H](C)OC(=O)C[C@H](C)OC(=O)C[C@@H](C)OC(=O)C[C@H](C)OC(=O)C[C@@H](C)OC(=O)C[C@H](C)OC(=O)C[C@@H](C)OC(=O)C[C@@H](C)OC(=O)C[C@H](C)OC(=O)C[C@@H](C)O,C[C@@H](O)CC(=O)O.C[C@H](O)CC(=O)O,"('C[C@@H](O)CC(=O)O', 'C[C@H](O)CC(=O)O')",0.06,,,183.0,181.23195,11.36986,3,[],"Ajellal, N., Bouyahyi, M., Amgoune, A., Thomas, C. M., Bondon, A., Pillin, I., Grohens, Y., & Carpentier, J. F. (2009). Syndiotactic-enriched poly(3-hydroxybutyrate)s via stereoselective ring-opening polymerization of racemic _-butyrolactone with discrete yttrium catalysts. Macromolecules, 42(4), 987-993. https://doi.org/10.1021/ma8022734","Table 1, #8",ester_stereo,"('C[C@@H](O)CC(=O)O', 'C[C@H](O)CC(=O)O')",25,1,1.7680499999999881,
C[C@@H](CC(=O)O[C@H](C)CC(=O)O)OC(=O)C[C@@H](C)OC(=O)C[C@@H](C)OC(=O)C[C@H](C)OC(=O)C[C@@H](C)OC(=O)C[C@H](C)OC(=O)C[C@@H](C)OC(=O)C[C@H](C)OC(=O)C[C@@H](C)OC(=O)C[C@H](C)OC(=O)C[C@@H](C)OC(=O)C[C@H](C)OC(=O)C[C@@H](C)OC(=O)C[C@H](C)OC(=O)C[C@@H](C)OC(=O)C[C@H](C)OC(=O)C[C@@H](C)OC(=O)C[C@@H](C)OC(=O)C[C@H](C)OC(=O)C[C@@H](C)OC(=O)C[C@H](C)OC(=O)C[C@@H](C)OC(=O)C[C@H](C)OC(=O)C[C@@H](C)O,C[C@@H](O)CC(=O)O.C[C@H](O)CC(=O)O,"('C[C@@H](O)CC(=O)O', 'C[C@H](O)CC(=O)O')",0.06,,11.2,183.0,181.23195,11.369862,3,[],"Ajellal, N., Bouyahyi, M., Amgoune, A., Thomas, C. M., Bondon, A., Pillin, I., Grohens, Y., & Carpentier, J. F. (2009). Syndiotactic-enriched poly(3-hydroxybutyrate)s via stereoselective ring-opening polymerization of racemic _-butyrolactone with discrete yttrium catalysts. Macromolecules, 42(4), 987-993. https://doi.org/10.1021/ma8022734","Table 3, #3",ester_stereo,"('C[C@@H](O)CC(=O)O', 'C[C@H](O)CC(=O)O')",25,2,1.7680499999999881,6.463176399999999
C[C@H](O)CC(=O)O[C@H](C)CC(=O)O[C@@H](C)CC(=O)O[C@H](C)CC(=O)O[C@H](C)CC(=O)O[C@@H](C)CC(=O)O[C@H](C)CC(=O)O[C@H](C)CC(=O)O[C@@H](C)CC(=O)O[C@H](C)CC(=O)O[C@@H](C)CC(=O)O[C@H](C)CC(=O)O[C@@H](C)CC(=O)O[C@H](C)CC(=O)O[C@@H](C)CC(=O)O[C@H](C)CC(=O)O[C@@H](C)CC(=O)O[C@H](C)CC(=O)O[C@@H](C)CC(=O)O[C@H](C)CC(=O)O[C@@H](C)CC(=O)O[C@H](C)CC(=O)O[C@@H](C)CC(=O)O[C@H](C)CC(=O)O[C@@H](C)CC(=O)O,C[C@@H](O)CC(=O)O.C[C@H](O)CC(=O)O,"('C[C@@H](O)CC(=O)O', 'C[C@H](O)CC(=O)O')",0.06,37100.0,,178.0,181.20439,11.359575,3,[],"Ajellal, N., Bouyahyi, M., Amgoune, A., Thomas, C. M., Bondon, A., Pillin, I., Grohens, Y., & Carpentier, J. F. (2009). Syndiotactic-enriched poly(3-hydroxybutyrate)s via stereoselective ring-opening polymerization of racemic _-butyrolactone with discrete yttrium catalysts. Macromolecules, 42(4), 987-993. https://doi.org/10.1021/ma8022734","Table 1, #4",ester_stereo,"('C[C@@H](O)CC(=O)O', 'C[C@H](O)CC(=O)O')",25,2,3.2043899999999894,
C[C@H](O)CC(=O)O[C@H](C)CC(=O)O[C@@H](C)CC(=O)O[C@H](C)CC(=O)O[C@@H](C)CC(=O)O[C@H](C)CC(=O)O[C@H](C)CC(=O)O[C@@H](C)CC(=O)O[C@H](C)CC(=O)O[C@@H](C)CC(=O)O[C@H](C)CC(=O)O[C@@H](C)CC(=O)O[C@H](C)CC(=O)O[C@H](C)CC(=O)O[C@@H](C)CC(=O)O[C@H](C)CC(=O)O[C@@H](C)CC(=O)O[C@H](C)CC(=O)O[C@@H](C)CC(=O)O[C@H](C)CC(=O)O[C@@H](C)CC(=O)O[C@H](C)CC(=O)O[C@@H](C)CC(=O)O[C@H](C)CC(=O)O[C@@H](C)CC(=O)O,C[C@@H](O)CC(=O)O.C[C@H](O)CC(=O)O,"('C[C@@H](O)CC(=O)O', 'C[C@H](O)CC(=O)O')",0.06,,,183.0,181.2044,11.359575,3,[],"Ajellal, N., Bouyahyi, M., Amgoune, A., Thomas, C. M., Bondon, A., Pillin, I., Grohens, Y., & Carpentier, J. F. (2009). Syndiotactic-enriched poly(3-hydroxybutyrate)s via stereoselective ring-opening polymerization of racemic _-butyrolactone with discrete yttrium catalysts. Macromolecules, 42(4), 987-993. https://doi.org/10.1021/ma8022734","Table 1, #8",ester_stereo,"('C[C@@H](O)CC(=O)O', 'C[C@H](O)CC(=O)O')",25,2,1.7956000000000074,
C[C@H](O)CC(=O)O[C@H](C)CC(=O)O[C@@H](C)CC(=O)O[C@H](C)CC(=O)O[C@@H](C)CC(=O)O[C@@H](C)CC(=O)O[C@H](C)CC(=O)O[C@@H](C)CC(=O)O[C@H](C)CC(=O)O[C@@H](C)CC(=O)O[C@H](C)CC(=O)O[C@H](C)CC(=O)O[C@@H](C)CC(=O)O[C@H](C)CC(=O)O[C@@H](C)CC(=O)O[C@H](C)CC(=O)O[C@@H](C)CC(=O)O[C@H](C)CC(=O)O[C@@H](C)CC(=O)O[C@H](C)CC(=O)O[C@@H](C)CC(=O)O[C@H](C)CC(=O)O[C@@H](C)CC(=O)O[C@H](C)CC(=O)O[C@@H](C)CC(=O)O,C[C@@H](O)CC(=O)O.C[C@H](O)CC(=O)O,"('C[C@@H](O)CC(=O)O', 'C[C@H](O)CC(=O)O')",0.06,,11.2,183.0,181.26538,11.364622,3,[],"Ajellal, N., Bouyahyi, M., Amgoune, A., Thomas, C. M., Bondon, A., Pillin, I., Grohens, Y., & Carpentier, J. F. (2009). Syndiotactic-enriched poly(3-hydroxybutyrate)s via stereoselective ring-opening polymerization of racemic _-butyrolactone with discrete yttrium catalysts. Macromolecules, 42(4), 987-993. https://doi.org/10.1021/ma8022734","Table 3, #3",ester_stereo,"('C[C@@H](O)CC(=O)O', 'C[C@H](O)CC(=O)O')",25,3,1.7346200000000067,6.4631739999999995
C[C@H](O)CC(=O)O[C@H](C)CC(=O)O[C@@H](C)CC(=O)O[C@H](C)CC(=O)O[C@@H](C)CC(=O)O[C@H](C)CC(=O)O[C@@H](C)CC(=O)O[C@H](C)CC(=O)O[C@@H](C)CC(=O)O[C@H](C)CC(=O)O[C@@H](C)CC(=O)O[C@H](C)CC(=O)O[C@@H](C)CC(=O)O[C@H](C)CC(=O)O[C@@H](C)CC(=O)O[C@H](C)CC(=O)O[C@H](C)CC(=O)O[C@@H](C)CC(=O)O[C@H](C)CC(=O)O[C@@H](C)CC(=O)O[C@H](C)CC(=O)O[C@@H](C)CC(=O)O[C@H](C)CC(=O)O[C@H](C)CC(=O)O[C@@H](C)CC(=O)O,C[C@@H](O)CC(=O)O.C[C@H](O)CC(=O)O,"('C[C@@H](O)CC(=O)O', 'C[C@H](O)CC(=O)O')",0.06,37100.0,,178.0,181.20439,11.359576,3,[],"Ajellal, N., Bouyahyi, M., Amgoune, A., Thomas, C. M., Bondon, A., Pillin, I., Grohens, Y., & Carpentier, J. F. (2009). Syndiotactic-enriched poly(3-hydroxybutyrate)s via stereoselective ring-opening polymerization of racemic _-butyrolactone with discrete yttrium catalysts. Macromolecules, 42(4), 987-993. https://doi.org/10.1021/ma8022734","Table 1, #4",ester_stereo,"('C[C@@H](O)CC(=O)O', 'C[C@H](O)CC(=O)O')",25,3,3.2043899999999894,
C[C@H](O)CC(=O)O[C@H](C)CC(=O)O[C@@H](C)CC(=O)O[C@H](C)CC(=O)O[C@@H](C)CC(=O)O[C@H](C)CC(=O)O[C@@H](C)CC(=O)O[C@H](C)CC(=O)O[C@@H](C)CC(=O)O[C@H](C)CC(=O)O[C@@H](C)CC(=O)O[C@H](C)CC(=O)O[C@@H](C)CC(=O)O[C@@H](C)CC(=O)O[C@H](C)CC(=O)O[C@@H](C)CC(=O)O[C@H](C)CC(=O)O[C@@H](C)CC(=O)O[C@H](C)CC(=O)O[C@@H](C)CC(=O)O[C@@H](C)CC(=O)O[C@H](C)CC(=O)O[C@@H](C)CC(=O)O[C@H](C)CC(=O)O[C@@H](C)CC(=O)O,C[C@@H](O)CC(=O)O.C[C@H](O)CC(=O)O,"('C[C@@H](O)CC(=O)O', 'C[C@H](O)CC(=O)O')",0.06,,,183.0,181.32687,11.369821,3,[],"Ajellal, N., Bouyahyi, M., Amgoune, A., Thomas, C. M., Bondon, A., Pillin, I., Grohens, Y., & Carpentier, J. F. (2009). Syndiotactic-enriched poly(3-hydroxybutyrate)s via stereoselective ring-opening polymerization of racemic _-butyrolactone with discrete yttrium catalysts. Macromolecules, 42(4), 987-993. https://doi.org/10.1021/ma8022734","Table 1, #8",ester_stereo,"('C[C@@H](O)CC(=O)O', 'C[C@H](O)CC(=O)O')",25,3,1.6731299999999862,
C[C@H](O)CC(=O)O[C@H](C)CC(=O)O[C@H](C)CC(=O)O[C@@H](C)CC(=O)O[C@H](C)CC(=O)O[C@@H](C)CC(=O)O[C@H](C)CC(=O)O[C@@H](C)CC(=O)O[C@H](C)CC(=O)O[C@@H](C)CC(=O)O[C@H](C)CC(=O)O[C@@H](C)CC(=O)O[C@H](C)CC(=O)O[C@@H](C)CC(=O)O[C@H](C)CC(=O)O[C@@H](C)CC(=O)O[C@H](C)CC(=O)O[C@@H](C)CC(=O)O[C@H](C)CC(=O)O[C@@H](C)CC(=O)O[C@H](C)CC(=O)O[C@@H](C)CC(=O)O[C@@H](C)CC(=O)O[C@H](C)CC(=O)O[C@@H](C)CC(=O)O,C[C@@H](O)CC(=O)O.C[C@H](O)CC(=O)O,"('C[C@@H](O)CC(=O)O', 'C[C@H](O)CC(=O)O')",0.06,,11.2,183.0,181.26541,11.364621,3,[],"Ajellal, N., Bouyahyi, M., Amgoune, A., Thomas, C. M., Bondon, A., Pillin, I., Grohens, Y., & Carpentier, J. F. (2009). Syndiotactic-enriched poly(3-hydroxybutyrate)s via stereoselective ring-opening polymerization of racemic _-butyrolactone with discrete yttrium catalysts. Macromolecules, 42(4), 987-993. https://doi.org/10.1021/ma8022734","Table 3, #3",ester_stereo,"('C[C@@H](O)CC(=O)O', 'C[C@H](O)CC(=O)O')",25,4,1.7345899999999972,6.4631739999999995
C[C@@H](CC(=O)O[C@@H](C)CC(=O)O[C@H](C)CC(=O)O[C@@H](C)CC(=O)O[C@H](C)CC(=O)O[C@@H](C)CC(=O)O[C@H](C)CC(=O)O[C@@H](C)CC(=O)O[C@H](C)CC(=O)O)OC(=O)C[C@@H](C)OC(=O)C[C@H](C)OC(=O)C[C@@H](C)OC(=O)C[C@H](C)OC(=O)C[C@@H](C)OC(=O)C[C@H](C)OC(=O)C[C@@H](C)OC(=O)C[C@H](C)OC(=O)C[C@@H](C)OC(=O)C[C@@H](C)OC(=O)C[C@H](C)OC(=O)C[C@@H](C)OC(=O)C[C@H](C)OC(=O)C[C@@H](C)OC(=O)C[C@H](C)OC(=O)C[C@@H](C)O,C[C@@H](O)CC(=O)O.C[C@H](O)CC(=O)O,"('C[C@@H](O)CC(=O)O', 'C[C@H](O)CC(=O)O')",0.06,37100.0,,178.0,181.23193,11.36986,3,[],"Ajellal, N., Bouyahyi, M., Amgoune, A., Thomas, C. M., Bondon, A., Pillin, I., Grohens, Y., & Carpentier, J. F. (2009). Syndiotactic-enriched poly(3-hydroxybutyrate)s via stereoselective ring-opening polymerization of racemic _-butyrolactone with discrete yttrium catalysts. Macromolecules, 42(4), 987-993. https://doi.org/10.1021/ma8022734","Table 1, #4",ester_stereo,"('C[C@@H](O)CC(=O)O', 'C[C@H](O)CC(=O)O')",25,4,3.2319300000000055,
C[C@@H](CC(=O)O[C@@H](C)CC(=O)O[C@H](C)CC(=O)O[C@@H](C)CC(=O)O[C@H](C)CC(=O)O[C@@H](C)CC(=O)O[C@H](C)CC(=O)O[C@@H](C)CC(=O)O[C@H](C)CC(=O)O[C@@H](C)CC(=O)O[C@H](C)CC(=O)O[C@@H](C)CC(=O)O[C@H](C)CC(=O)O[C@@H](C)CC(=O)O[C@@H](C)CC(=O)O[C@H](C)CC(=O)O[C@@H](C)CC(=O)O[C@H](C)CC(=O)O)OC(=O)C[C@@H](C)OC(=O)C[C@H](C)OC(=O)C[C@@H](C)OC(=O)C[C@H](C)OC(=O)C[C@@H](C)OC(=O)C[C@H](C)OC(=O)C[C@@H](C)O,C[C@@H](O)CC(=O)O.C[C@H](O)CC(=O)O,"('C[C@@H](O)CC(=O)O', 'C[C@H](O)CC(=O)O')",0.06,,,183.0,181.23195,11.36986,3,[],"Ajellal, N., Bouyahyi, M., Amgoune, A., Thomas, C. M., Bondon, A., Pillin, I., Grohens, Y., & Carpentier, J. F. (2009). Syndiotactic-enriched poly(3-hydroxybutyrate)s via stereoselective ring-opening polymerization of racemic _-butyrolactone with discrete yttrium catalysts. Macromolecules, 42(4), 987-993. https://doi.org/10.1021/ma8022734","Table 1, #8",ester_stereo,"('C[C@@H](O)CC(=O)O', 'C[C@H](O)CC(=O)O')",25,4,1.7680499999999881,
C[C@H](O)CC(=O)O[C@@H](C)CC(=O)O[C@H](C)CC(=O)O[C@@H](C)CC(=O)O[C@H](C)CC(=O)O[C@@H](C)CC(=O)O[C@H](C)CC(=O)O[C@@H](C)CC(=O)O[C@H](C)CC(=O)O[C@@H](C)CC(=O)O[C@@H](C)CC(=O)O[C@H](C)CC(=O)O[C@@H](C)CC(=O)O[C@H](C)CC(=O)O[C@@H](C)CC(=O)O[C@@H](C)CC(=O)O[C@H](C)CC(=O)O[C@@H](C)CC(=O)O[C@H](C)CC(=O)O[C@@H](C)CC(=O)O[C@H](C)CC(=O)O[C@@H](C)CC(=O)O[C@H](C)CC(=O)O[C@@H](C)CC(=O)O[C@H](C)CC(=O)O,C[C@@H](O)CC(=O)O.C[C@H](O)CC(=O)O,"('C[C@@H](O)CC(=O)O', 'C[C@H](O)CC(=O)O')",0.1,37400.0,,167.0,166.42848,8.421952,3,[],"Ajellal, N., Bouyahyi, M., Amgoune, A., Thomas, C. M., Bondon, A., Pillin, I., Grohens, Y., & Carpentier, J. F. (2009). Syndiotactic-enriched poly(3-hydroxybutyrate)s via stereoselective ring-opening polymerization of racemic _-butyrolactone with discrete yttrium catalysts. Macromolecules, 42(4), 987-993. https://doi.org/10.1021/ma8022734","Table 1, #3",ester_stereo,"('C[C@@H](O)CC(=O)O', 'C[C@H](O)CC(=O)O')",25,0,0.5715199999999925,
C[C@@H](CC(=O)O)OC(=O)C[C@@H](C)OC(=O)C[C@H](C)OC(=O)C[C@@H](C)OC(=O)C[C@H](C)OC(=O)C[C@@H](C)OC(=O)C[C@H](C)OC(=O)C[C@H](C)OC(=O)C[C@@H](C)OC(=O)C[C@H](C)OC(=O)C[C@@H](C)OC(=O)C[C@H](C)OC(=O)C[C@@H](C)OC(=O)C[C@H](C)OC(=O)C[C@@H](C)OC(=O)C[C@H](C)OC(=O)C[C@@H](C)OC(=O)C[C@H](C)OC(=O)C[C@H](C)OC(=O)C[C@@H](C)OC(=O)C[C@H](C)OC(=O)C[C@@H](C)OC(=O)C[C@H](C)OC(=O)C[C@@H](C)OC(=O)C[C@@H](C)O,C[C@@H](O)CC(=O)O.C[C@H](O)CC(=O)O,"('C[C@@H](O)CC(=O)O', 'C[C@H](O)CC(=O)O')",0.1,37400.0,,167.0,166.30602,8.414124,3,[],"Ajellal, N., Bouyahyi, M., Amgoune, A., Thomas, C. M., Bondon, A., Pillin, I., Grohens, Y., & Carpentier, J. F. (2009). Syndiotactic-enriched poly(3-hydroxybutyrate)s via stereoselective ring-opening polymerization of racemic _-butyrolactone with discrete yttrium catalysts. Macromolecules, 42(4), 987-993. https://doi.org/10.1021/ma8022734","Table 1, #3",ester_stereo,"('C[C@@H](O)CC(=O)O', 'C[C@H](O)CC(=O)O')",25,1,0.6939800000000105,
C[C@H](O)CC(=O)O[C@@H](C)CC(=O)O[C@H](C)CC(=O)O[C@@H](C)CC(=O)O[C@H](C)CC(=O)O[C@H](C)CC(=O)O[C@@H](C)CC(=O)O[C@H](C)CC(=O)O[C@@H](C)CC(=O)O[C@H](C)CC(=O)O[C@@H](C)CC(=O)O[C@H](C)CC(=O)O[C@@H](C)CC(=O)O[C@H](C)CC(=O)O[C@@H](C)CC(=O)O[C@H](C)CC(=O)O[C@@H](C)CC(=O)O[C@H](C)CC(=O)O[C@@H](C)CC(=O)O[C@H](C)CC(=O)O[C@@H](C)CC(=O)O[C@H](C)CC(=O)O[C@H](C)CC(=O)O[C@@H](C)CC(=O)O[C@H](C)CC(=O)O,C[C@@H](O)CC(=O)O.C[C@H](O)CC(=O)O,"('C[C@@H](O)CC(=O)O', 'C[C@H](O)CC(=O)O')",0.1,37400.0,,167.0,166.36227,8.418212,3,[],"Ajellal, N., Bouyahyi, M., Amgoune, A., Thomas, C. M., Bondon, A., Pillin, I., Grohens, Y., & Carpentier, J. F. (2009). Syndiotactic-enriched poly(3-hydroxybutyrate)s via stereoselective ring-opening polymerization of racemic _-butyrolactone with discrete yttrium catalysts. Macromolecules, 42(4), 987-993. https://doi.org/10.1021/ma8022734","Table 1, #3",ester_stereo,"('C[C@@H](O)CC(=O)O', 'C[C@H](O)CC(=O)O')",25,2,0.6377300000000048,
C[C@H](O)CC(=O)O[C@H](C)CC(=O)O[C@@H](C)CC(=O)O[C@H](C)CC(=O)O[C@@H](C)CC(=O)O[C@H](C)CC(=O)O[C@@H](C)CC(=O)O[C@H](C)CC(=O)O[C@@H](C)CC(=O)O[C@H](C)CC(=O)O[C@H](C)CC(=O)O[C@@H](C)CC(=O)O[C@H](C)CC(=O)O[C@@H](C)CC(=O)O[C@H](C)CC(=O)O[C@H](C)CC(=O)O[C@@H](C)CC(=O)O[C@H](C)CC(=O)O[C@@H](C)CC(=O)O[C@H](C)CC(=O)O[C@@H](C)CC(=O)O[C@H](C)CC(=O)O[C@H](C)CC(=O)O[C@@H](C)CC(=O)O[C@H](C)CC(=O)O,C[C@@H](O)CC(=O)O.C[C@H](O)CC(=O)O,"('C[C@@H](O)CC(=O)O', 'C[C@H](O)CC(=O)O')",0.1,37400.0,,167.0,166.33968,8.41708,3,[],"Ajellal, N., Bouyahyi, M., Amgoune, A., Thomas, C. M., Bondon, A., Pillin, I., Grohens, Y., & Carpentier, J. F. (2009). Syndiotactic-enriched poly(3-hydroxybutyrate)s via stereoselective ring-opening polymerization of racemic _-butyrolactone with discrete yttrium catalysts. Macromolecules, 42(4), 987-993. https://doi.org/10.1021/ma8022734","Table 1, #3",ester_stereo,"('C[C@@H](O)CC(=O)O', 'C[C@H](O)CC(=O)O')",25,3,0.6603200000000129,
C[C@H](O)CC(=O)O[C@@H](C)CC(=O)O[C@H](C)CC(=O)O[C@@H](C)CC(=O)O[C@H](C)CC(=O)O[C@@H](C)CC(=O)O[C@H](C)CC(=O)O[C@@H](C)CC(=O)O[C@H](C)CC(=O)O[C@@H](C)CC(=O)O[C@@H](C)CC(=O)O[C@H](C)CC(=O)O[C@@H](C)CC(=O)O[C@H](C)CC(=O)O[C@@H](C)CC(=O)O[C@H](C)CC(=O)O[C@@H](C)CC(=O)O[C@H](C)CC(=O)O[C@@H](C)CC(=O)O[C@H](C)CC(=O)O[C@@H](C)CC(=O)O[C@H](C)CC(=O)O[C@@H](C)CC(=O)O[C@@H](C)CC(=O)O[C@H](C)CC(=O)O,C[C@@H](O)CC(=O)O.C[C@H](O)CC(=O)O,"('C[C@@H](O)CC(=O)O', 'C[C@H](O)CC(=O)O')",0.1,37400.0,,167.0,166.42848,8.42195,3,[],"Ajellal, N., Bouyahyi, M., Amgoune, A., Thomas, C. M., Bondon, A., Pillin, I., Grohens, Y., & Carpentier, J. F. (2009). Syndiotactic-enriched poly(3-hydroxybutyrate)s via stereoselective ring-opening polymerization of racemic _-butyrolactone with discrete yttrium catalysts. Macromolecules, 42(4), 987-993. https://doi.org/10.1021/ma8022734","Table 1, #3",ester_stereo,"('C[C@@H](O)CC(=O)O', 'C[C@H](O)CC(=O)O')",25,4,0.5715199999999925,
C[C@@H](CC(=O)O)OC(=O)C[C@@H](C)OC(=O)C[C@H](C)OC(=O)C[C@H](C)OC(=O)C[C@@H](C)OC(=O)C[C@H](C)OC(=O)C[C@@H](C)OC(=O)C[C@H](C)OC(=O)C[C@@H](C)OC(=O)C[C@H](C)OC(=O)C[C@@H](C)OC(=O)C[C@H](C)OC(=O)C[C@@H](C)OC(=O)C[C@H](C)OC(=O)C[C@H](C)OC(=O)C[C@@H](C)OC(=O)C[C@H](C)OC(=O)C[C@H](C)OC(=O)C[C@@H](C)OC(=O)C[C@H](C)OC(=O)C[C@@H](C)OC(=O)C[C@H](C)OC(=O)C[C@@H](C)OC(=O)C[C@H](C)OC(=O)C[C@@H](C)O,C[C@@H](O)CC(=O)O.C[C@H](O)CC(=O)O,"('C[C@@H](O)CC(=O)O', 'C[C@H](O)CC(=O)O')",0.12,64300.0,4.0,150.0,151.94395,3.8599882,3,[],"Ajellal, N., Bouyahyi, M., Amgoune, A., Thomas, C. M., Bondon, A., Pillin, I., Grohens, Y., & Carpentier, J. F. (2009). Syndiotactic-enriched poly(3-hydroxybutyrate)s via stereoselective ring-opening polymerization of racemic _-butyrolactone with discrete yttrium catalysts. Macromolecules, 42(4), 987-993. https://doi.org/10.1021/ma8022734","Table 3, #2",ester_stereo,"('C[C@@H](O)CC(=O)O', 'C[C@H](O)CC(=O)O')",25,0,1.943950000000001,0.7368255000000001
C[C@@H](CC(=O)O)OC(=O)C[C@@H](C)OC(=O)C[C@H](C)OC(=O)C[C@@H](C)OC(=O)C[C@H](C)OC(=O)C[C@@H](C)OC(=O)C[C@H](C)OC(=O)C[C@@H](C)OC(=O)C[C@H](C)OC(=O)C[C@@H](C)OC(=O)C[C@H](C)OC(=O)C[C@@H](C)OC(=O)C[C@H](C)OC(=O)C[C@H](C)OC(=O)C[C@H](C)OC(=O)C[C@H](C)OC(=O)C[C@@H](C)OC(=O)C[C@H](C)OC(=O)C[C@@H](C)OC(=O)C[C@H](C)OC(=O)C[C@@H](C)OC(=O)C[C@H](C)OC(=O)C[C@@H](C)OC(=O)C[C@H](C)OC(=O)C[C@@H](C)O,C[C@@H](O)CC(=O)O.C[C@H](O)CC(=O)O,"('C[C@@H](O)CC(=O)O', 'C[C@H](O)CC(=O)O')",0.12,64300.0,,150.0,151.94394,3.859987,3,[],"Ajellal, N., Bouyahyi, M., Amgoune, A., Thomas, C. M., Bondon, A., Pillin, I., Grohens, Y., & Carpentier, J. F. (2009). Syndiotactic-enriched poly(3-hydroxybutyrate)s via stereoselective ring-opening polymerization of racemic _-butyrolactone with discrete yttrium catalysts. Macromolecules, 42(4), 987-993. https://doi.org/10.1021/ma8022734","Table 1, #6",ester_stereo,"('C[C@@H](O)CC(=O)O', 'C[C@H](O)CC(=O)O')",25,0,1.9439399999999978,
C[C@@H](CC(=O)O)OC(=O)C[C@@H](C)OC(=O)C[C@@H](C)OC(=O)C[C@@H](C)OC(=O)C[C@H](C)OC(=O)C[C@@H](C)OC(=O)C[C@H](C)OC(=O)C[C@@H](C)OC(=O)C[C@@H](C)OC(=O)C[C@H](C)OC(=O)C[C@@H](C)OC(=O)C[C@H](C)OC(=O)C[C@@H](C)OC(=O)C[C@H](C)OC(=O)C[C@@H](C)OC(=O)C[C@H](C)OC(=O)C[C@@H](C)OC(=O)C[C@H](C)OC(=O)C[C@@H](C)OC(=O)C[C@H](C)OC(=O)C[C@@H](C)OC(=O)C[C@H](C)OC(=O)C[C@@H](C)OC(=O)C[C@H](C)OC(=O)C[C@@H](C)O,C[C@@H](O)CC(=O)O.C[C@H](O)CC(=O)O,"('C[C@@H](O)CC(=O)O', 'C[C@H](O)CC(=O)O')",0.12,47200.0,,155.0,152.06364,3.8735142,3,[],"Ajellal, N., Bouyahyi, M., Amgoune, A., Thomas, C. M., Bondon, A., Pillin, I., Grohens, Y., & Carpentier, J. F. (2009). Syndiotactic-enriched poly(3-hydroxybutyrate)s via stereoselective ring-opening polymerization of racemic _-butyrolactone with discrete yttrium catalysts. Macromolecules, 42(4), 987-993. https://doi.org/10.1021/ma8022734","Table 1, #5",ester_stereo,"('C[C@@H](O)CC(=O)O', 'C[C@H](O)CC(=O)O')",25,0,2.9363600000000076,
C[C@H](O)CC(=O)O[C@H](C)CC(=O)O[C@@H](C)CC(=O)O[C@H](C)CC(=O)O[C@@H](C)CC(=O)O[C@H](C)CC(=O)O[C@@H](C)CC(=O)O[C@H](C)CC(=O)O[C@H](C)CC(=O)O[C@@H](C)CC(=O)O[C@H](C)CC(=O)O[C@@H](C)CC(=O)O[C@H](C)CC(=O)O[C@@H](C)CC(=O)O[C@H](C)CC(=O)O[C@@H](C)CC(=O)O[C@@H](C)CC(=O)O[C@H](C)CC(=O)O[C@@H](C)CC(=O)O[C@H](C)CC(=O)O[C@H](C)CC(=O)O[C@@H](C)CC(=O)O[C@H](C)CC(=O)O[C@@H](C)CC(=O)O[C@H](C)CC(=O)O,C[C@@H](O)CC(=O)O.C[C@H](O)CC(=O)O,"('C[C@@H](O)CC(=O)O', 'C[C@H](O)CC(=O)O')",0.12,64300.0,4.0,150.0,152.0185,3.848963,3,[],"Ajellal, N., Bouyahyi, M., Amgoune, A., Thomas, C. M., Bondon, A., Pillin, I., Grohens, Y., & Carpentier, J. F. (2009). Syndiotactic-enriched poly(3-hydroxybutyrate)s via stereoselective ring-opening polymerization of racemic _-butyrolactone with discrete yttrium catalysts. Macromolecules, 42(4), 987-993. https://doi.org/10.1021/ma8022734","Table 3, #2",ester_stereo,"('C[C@@H](O)CC(=O)O', 'C[C@H](O)CC(=O)O')",25,1,2.018499999999989,0.7368259999999998
C[C@@H](CC(=O)O)OC(=O)C[C@H](C)OC(=O)C[C@@H](C)OC(=O)C[C@H](C)OC(=O)C[C@@H](C)OC(=O)C[C@@H](C)OC(=O)C[C@H](C)OC(=O)C[C@@H](C)OC(=O)C[C@H](C)OC(=O)C[C@@H](C)OC(=O)C[C@H](C)OC(=O)C[C@@H](C)OC(=O)C[C@H](C)OC(=O)C[C@@H](C)OC(=O)C[C@H](C)OC(=O)C[C@H](C)OC(=O)C[C@@H](C)OC(=O)C[C@H](C)OC(=O)C[C@@H](C)OC(=O)C[C@H](C)OC(=O)C[C@@H](C)OC(=O)C[C@H](C)OC(=O)C[C@@H](C)OC(=O)C[C@H](C)OC(=O)C[C@@H](C)O,C[C@@H](O)CC(=O)O.C[C@H](O)CC(=O)O,"('C[C@@H](O)CC(=O)O', 'C[C@H](O)CC(=O)O')",0.12,64300.0,,150.0,151.98412,3.8650808,3,[],"Ajellal, N., Bouyahyi, M., Amgoune, A., Thomas, C. M., Bondon, A., Pillin, I., Grohens, Y., & Carpentier, J. F. (2009). Syndiotactic-enriched poly(3-hydroxybutyrate)s via stereoselective ring-opening polymerization of racemic _-butyrolactone with discrete yttrium catalysts. Macromolecules, 42(4), 987-993. https://doi.org/10.1021/ma8022734","Table 1, #6",ester_stereo,"('C[C@@H](O)CC(=O)O', 'C[C@H](O)CC(=O)O')",25,1,1.9841199999999901,
C[C@@H](CC(=O)O)OC(=O)C[C@@H](C)OC(=O)C[C@H](C)OC(=O)C[C@@H](C)OC(=O)C[C@H](C)OC(=O)C[C@@H](C)OC(=O)C[C@@H](C)OC(=O)C[C@H](C)OC(=O)C[C@@H](C)OC(=O)C[C@H](C)OC(=O)C[C@@H](C)OC(=O)C[C@H](C)OC(=O)C[C@@H](C)OC(=O)C[C@H](C)OC(=O)C[C@H](C)OC(=O)C[C@@H](C)OC(=O)C[C@H](C)OC(=O)C[C@H](C)OC(=O)C[C@@H](C)OC(=O)C[C@H](C)OC(=O)C[C@@H](C)OC(=O)C[C@H](C)OC(=O)C[C@@H](C)OC(=O)C[C@H](C)OC(=O)C[C@@H](C)O,C[C@@H](O)CC(=O)O.C[C@H](O)CC(=O)O,"('C[C@@H](O)CC(=O)O', 'C[C@H](O)CC(=O)O')",0.12,47200.0,,155.0,151.98373,3.8645782,3,[],"Ajellal, N., Bouyahyi, M., Amgoune, A., Thomas, C. M., Bondon, A., Pillin, I., Grohens, Y., & Carpentier, J. F. (2009). Syndiotactic-enriched poly(3-hydroxybutyrate)s via stereoselective ring-opening polymerization of racemic _-butyrolactone with discrete yttrium catalysts. Macromolecules, 42(4), 987-993. https://doi.org/10.1021/ma8022734","Table 1, #5",ester_stereo,"('C[C@@H](O)CC(=O)O', 'C[C@H](O)CC(=O)O')",25,1,3.0162699999999916,
C[C@H](O)CC(=O)O[C@H](C)CC(=O)O[C@@H](C)CC(=O)O[C@H](C)CC(=O)O[C@H](C)CC(=O)O[C@@H](C)CC(=O)O[C@H](C)CC(=O)O[C@@H](C)CC(=O)O[C@H](C)CC(=O)O[C@@H](C)CC(=O)O[C@@H](C)CC(=O)O[C@H](C)CC(=O)O[C@@H](C)CC(=O)O[C@H](C)CC(=O)O[C@@H](C)CC(=O)O[C@H](C)CC(=O)O[C@@H](C)CC(=O)O[C@H](C)CC(=O)O[C@@H](C)CC(=O)O[C@@H](C)CC(=O)O[C@H](C)CC(=O)O[C@@H](C)CC(=O)O[C@H](C)CC(=O)O[C@@H](C)CC(=O)O[C@H](C)CC(=O)O,C[C@@H](O)CC(=O)O.C[C@H](O)CC(=O)O,"('C[C@@H](O)CC(=O)O', 'C[C@H](O)CC(=O)O')",0.12,64300.0,4.0,150.0,152.0574,3.854248,3,[],"Ajellal, N., Bouyahyi, M., Amgoune, A., Thomas, C. M., Bondon, A., Pillin, I., Grohens, Y., & Carpentier, J. F. (2009). Syndiotactic-enriched poly(3-hydroxybutyrate)s via stereoselective ring-opening polymerization of racemic _-butyrolactone with discrete yttrium catalysts. Macromolecules, 42(4), 987-993. https://doi.org/10.1021/ma8022734","Table 3, #2",ester_stereo,"('C[C@@H](O)CC(=O)O', 'C[C@H](O)CC(=O)O')",25,2,2.0574000000000012,0.7368259999999998
C[C@H](O)CC(=O)O[C@H](C)CC(=O)O[C@@H](C)CC(=O)O[C@H](C)CC(=O)O[C@@H](C)CC(=O)O[C@H](C)CC(=O)O[C@H](C)CC(=O)O[C@H](C)CC(=O)O[C@@H](C)CC(=O)O[C@H](C)CC(=O)O[C@@H](C)CC(=O)O[C@H](C)CC(=O)O[C@@H](C)CC(=O)O[C@H](C)CC(=O)O[C@@H](C)CC(=O)O[C@H](C)CC(=O)O[C@@H](C)CC(=O)O[C@H](C)CC(=O)O[C@@H](C)CC(=O)O[C@H](C)CC(=O)O[C@@H](C)CC(=O)O[C@H](C)CC(=O)O[C@@H](C)CC(=O)O[C@@H](C)CC(=O)O[C@H](C)CC(=O)O,C[C@@H](O)CC(=O)O.C[C@H](O)CC(=O)O,"('C[C@@H](O)CC(=O)O', 'C[C@H](O)CC(=O)O')",0.12,64300.0,,150.0,152.01848,3.8489602,3,[],"Ajellal, N., Bouyahyi, M., Amgoune, A., Thomas, C. M., Bondon, A., Pillin, I., Grohens, Y., & Carpentier, J. F. (2009). Syndiotactic-enriched poly(3-hydroxybutyrate)s via stereoselective ring-opening polymerization of racemic _-butyrolactone with discrete yttrium catalysts. Macromolecules, 42(4), 987-993. https://doi.org/10.1021/ma8022734","Table 1, #6",ester_stereo,"('C[C@@H](O)CC(=O)O', 'C[C@H](O)CC(=O)O')",25,2,2.018480000000011,
C[C@H](O)CC(=O)O[C@H](C)CC(=O)O[C@@H](C)CC(=O)O[C@@H](C)CC(=O)O[C@H](C)CC(=O)O[C@@H](C)CC(=O)O[C@H](C)CC(=O)O[C@H](C)CC(=O)O[C@@H](C)CC(=O)O[C@H](C)CC(=O)O[C@@H](C)CC(=O)O[C@H](C)CC(=O)O[C@@H](C)CC(=O)O[C@H](C)CC(=O)O[C@@H](C)CC(=O)O[C@H](C)CC(=O)O[C@H](C)CC(=O)O[C@@H](C)CC(=O)O[C@H](C)CC(=O)O[C@@H](C)CC(=O)O[C@H](C)CC(=O)O[C@@H](C)CC(=O)O[C@H](C)CC(=O)O[C@@H](C)CC(=O)O[C@H](C)CC(=O)O,C[C@@H](O)CC(=O)O.C[C@H](O)CC(=O)O,"('C[C@@H](O)CC(=O)O', 'C[C@H](O)CC(=O)O')",0.12,47200.0,,155.0,152.01848,3.8489594,3,[],"Ajellal, N., Bouyahyi, M., Amgoune, A., Thomas, C. M., Bondon, A., Pillin, I., Grohens, Y., & Carpentier, J. F. (2009). Syndiotactic-enriched poly(3-hydroxybutyrate)s via stereoselective ring-opening polymerization of racemic _-butyrolactone with discrete yttrium catalysts. Macromolecules, 42(4), 987-993. https://doi.org/10.1021/ma8022734","Table 1, #5",ester_stereo,"('C[C@@H](O)CC(=O)O', 'C[C@H](O)CC(=O)O')",25,2,2.981519999999989,
C[C@H](O)CC(=O)O[C@@H](C)CC(=O)O[C@H](C)CC(=O)O[C@@H](C)CC(=O)O[C@H](C)CC(=O)O[C@@H](C)CC(=O)O[C@@H](C)CC(=O)O[C@H](C)CC(=O)O[C@@H](C)CC(=O)O[C@@H](C)CC(=O)O[C@H](C)CC(=O)O[C@@H](C)CC(=O)O[C@H](C)CC(=O)O[C@@H](C)CC(=O)O[C@H](C)CC(=O)O[C@@H](C)CC(=O)O[C@H](C)CC(=O)O[C@@H](C)CC(=O)O[C@H](C)CC(=O)O[C@@H](C)CC(=O)O[C@H](C)CC(=O)O[C@@H](C)CC(=O)O[C@H](C)CC(=O)O[C@@H](C)CC(=O)O[C@H](C)CC(=O)O,C[C@@H](O)CC(=O)O.C[C@H](O)CC(=O)O,"('C[C@@H](O)CC(=O)O', 'C[C@H](O)CC(=O)O')",0.12,64300.0,4.0,150.0,152.08998,3.8597841,3,[],"Ajellal, N., Bouyahyi, M., Amgoune, A., Thomas, C. M., Bondon, A., Pillin, I., Grohens, Y., & Carpentier, J. F. (2009). Syndiotactic-enriched poly(3-hydroxybutyrate)s via stereoselective ring-opening polymerization of racemic _-butyrolactone with discrete yttrium catalysts. Macromolecules, 42(4), 987-993. https://doi.org/10.1021/ma8022734","Table 3, #2",ester_stereo,"('C[C@@H](O)CC(=O)O', 'C[C@H](O)CC(=O)O')",25,3,2.089979999999997,0.7368259999999998
C[C@H](O)CC(=O)O[C@H](C)CC(=O)O[C@@H](C)CC(=O)O[C@H](C)CC(=O)O[C@@H](C)CC(=O)O[C@@H](C)CC(=O)O[C@H](C)CC(=O)O[C@H](C)CC(=O)O[C@@H](C)CC(=O)O[C@H](C)CC(=O)O[C@@H](C)CC(=O)O[C@@H](C)CC(=O)O[C@H](C)CC(=O)O[C@@H](C)CC(=O)O[C@H](C)CC(=O)O[C@@H](C)CC(=O)O[C@H](C)CC(=O)O[C@@H](C)CC(=O)O[C@H](C)CC(=O)O[C@@H](C)CC(=O)O[C@H](C)CC(=O)O[C@@H](C)CC(=O)O[C@H](C)CC(=O)O[C@@H](C)CC(=O)O[C@H](C)CC(=O)O,C[C@@H](O)CC(=O)O.C[C@H](O)CC(=O)O,"('C[C@@H](O)CC(=O)O', 'C[C@H](O)CC(=O)O')",0.12,64300.0,,150.0,152.0574,3.8542488,3,[],"Ajellal, N., Bouyahyi, M., Amgoune, A., Thomas, C. M., Bondon, A., Pillin, I., Grohens, Y., & Carpentier, J. F. (2009). Syndiotactic-enriched poly(3-hydroxybutyrate)s via stereoselective ring-opening polymerization of racemic _-butyrolactone with discrete yttrium catalysts. Macromolecules, 42(4), 987-993. https://doi.org/10.1021/ma8022734","Table 1, #6",ester_stereo,"('C[C@@H](O)CC(=O)O', 'C[C@H](O)CC(=O)O')",25,3,2.0574000000000012,
C[C@H](O)CC(=O)O[C@H](C)CC(=O)O[C@@H](C)CC(=O)O[C@H](C)CC(=O)O[C@H](C)CC(=O)O[C@@H](C)CC(=O)O[C@H](C)CC(=O)O[C@H](C)CC(=O)O[C@@H](C)CC(=O)O[C@H](C)CC(=O)O[C@H](C)CC(=O)O[C@@H](C)CC(=O)O[C@H](C)CC(=O)O[C@@H](C)CC(=O)O[C@H](C)CC(=O)O[C@@H](C)CC(=O)O[C@H](C)CC(=O)O[C@@H](C)CC(=O)O[C@H](C)CC(=O)O[C@@H](C)CC(=O)O[C@H](C)CC(=O)O[C@@H](C)CC(=O)O[C@H](C)CC(=O)O[C@@H](C)CC(=O)O[C@H](C)CC(=O)O,C[C@@H](O)CC(=O)O.C[C@H](O)CC(=O)O,"('C[C@@H](O)CC(=O)O', 'C[C@H](O)CC(=O)O')",0.12,47200.0,,155.0,151.97952,3.8437746,3,[],"Ajellal, N., Bouyahyi, M., Amgoune, A., Thomas, C. M., Bondon, A., Pillin, I., Grohens, Y., & Carpentier, J. F. (2009). Syndiotactic-enriched poly(3-hydroxybutyrate)s via stereoselective ring-opening polymerization of racemic _-butyrolactone with discrete yttrium catalysts. Macromolecules, 42(4), 987-993. https://doi.org/10.1021/ma8022734","Table 1, #5",ester_stereo,"('C[C@@H](O)CC(=O)O', 'C[C@H](O)CC(=O)O')",25,3,3.020479999999992,
C[C@H](O)CC(=O)O[C@H](C)CC(=O)O[C@@H](C)CC(=O)O[C@H](C)CC(=O)O[C@@H](C)CC(=O)O[C@H](C)CC(=O)O[C@@H](C)CC(=O)O[C@H](C)CC(=O)O[C@@H](C)CC(=O)O[C@H](C)CC(=O)O[C@@H](C)CC(=O)O[C@H](C)CC(=O)O[C@H](C)CC(=O)O[C@H](C)CC(=O)O[C@@H](C)CC(=O)O[C@H](C)CC(=O)O[C@@H](C)CC(=O)O[C@H](C)CC(=O)O[C@@H](C)CC(=O)O[C@H](C)CC(=O)O[C@@H](C)CC(=O)O[C@@H](C)CC(=O)O[C@H](C)CC(=O)O[C@@H](C)CC(=O)O[C@H](C)CC(=O)O,C[C@@H](O)CC(=O)O.C[C@H](O)CC(=O)O,"('C[C@@H](O)CC(=O)O', 'C[C@H](O)CC(=O)O')",0.12,64300.0,4.0,150.0,152.0185,3.8489602,3,[],"Ajellal, N., Bouyahyi, M., Amgoune, A., Thomas, C. M., Bondon, A., Pillin, I., Grohens, Y., & Carpentier, J. F. (2009). Syndiotactic-enriched poly(3-hydroxybutyrate)s via stereoselective ring-opening polymerization of racemic _-butyrolactone with discrete yttrium catalysts. Macromolecules, 42(4), 987-993. https://doi.org/10.1021/ma8022734","Table 3, #2",ester_stereo,"('C[C@@H](O)CC(=O)O', 'C[C@H](O)CC(=O)O')",25,4,2.018499999999989,0.7368259999999998
C[C@@H](CC(=O)O)OC(=O)C[C@H](C)OC(=O)C[C@H](C)OC(=O)C[C@@H](C)OC(=O)C[C@H](C)OC(=O)C[C@@H](C)OC(=O)C[C@H](C)OC(=O)C[C@@H](C)OC(=O)C[C@H](C)OC(=O)C[C@@H](C)OC(=O)C[C@H](C)OC(=O)C[C@@H](C)OC(=O)C[C@H](C)OC(=O)C[C@@H](C)OC(=O)C[C@H](C)OC(=O)C[C@@H](C)OC(=O)C[C@H](C)OC(=O)C[C@@H](C)OC(=O)C[C@H](C)OC(=O)C[C@H](C)OC(=O)C[C@@H](C)OC(=O)C[C@H](C)OC(=O)C[C@@H](C)OC(=O)C[C@H](C)OC(=O)C[C@@H](C)O,C[C@@H](O)CC(=O)O.C[C@H](O)CC(=O)O,"('C[C@@H](O)CC(=O)O', 'C[C@H](O)CC(=O)O')",0.12,64300.0,,150.0,151.94434,3.8604915,3,[],"Ajellal, N., Bouyahyi, M., Amgoune, A., Thomas, C. M., Bondon, A., Pillin, I., Grohens, Y., & Carpentier, J. F. (2009). Syndiotactic-enriched poly(3-hydroxybutyrate)s via stereoselective ring-opening polymerization of racemic _-butyrolactone with discrete yttrium catalysts. Macromolecules, 42(4), 987-993. https://doi.org/10.1021/ma8022734","Table 1, #6",ester_stereo,"('C[C@@H](O)CC(=O)O', 'C[C@H](O)CC(=O)O')",25,4,1.944340000000011,
C[C@H](O)CC(=O)O[C@H](C)CC(=O)O[C@@H](C)CC(=O)O[C@@H](C)CC(=O)O[C@H](C)CC(=O)O[C@@H](C)CC(=O)O[C@H](C)CC(=O)O[C@@H](C)CC(=O)O[C@H](C)CC(=O)O[C@@H](C)CC(=O)O[C@@H](C)CC(=O)O[C@H](C)CC(=O)O[C@@H](C)CC(=O)O[C@H](C)CC(=O)O[C@@H](C)CC(=O)O[C@H](C)CC(=O)O[C@@H](C)CC(=O)O[C@@H](C)CC(=O)O[C@H](C)CC(=O)O[C@@H](C)CC(=O)O[C@H](C)CC(=O)O[C@@H](C)CC(=O)O[C@H](C)CC(=O)O[C@@H](C)CC(=O)O[C@H](C)CC(=O)O,C[C@@H](O)CC(=O)O.C[C@H](O)CC(=O)O,"('C[C@@H](O)CC(=O)O', 'C[C@H](O)CC(=O)O')",0.12,47200.0,,155.0,152.09653,3.8593981,3,[],"Ajellal, N., Bouyahyi, M., Amgoune, A., Thomas, C. M., Bondon, A., Pillin, I., Grohens, Y., & Carpentier, J. F. (2009). Syndiotactic-enriched poly(3-hydroxybutyrate)s via stereoselective ring-opening polymerization of racemic _-butyrolactone with discrete yttrium catalysts. Macromolecules, 42(4), 987-993. https://doi.org/10.1021/ma8022734","Table 1, #5",ester_stereo,"('C[C@@H](O)CC(=O)O', 'C[C@H](O)CC(=O)O')",25,4,2.9034699999999987,
C[C@H](O)CC(=O)O[C@H](C)CC(=O)O[C@H](C)CC(=O)O[C@@H](C)CC(=O)O[C@H](C)CC(=O)O[C@@H](C)CC(=O)O[C@H](C)CC(=O)O[C@H](C)CC(=O)O[C@@H](C)CC(=O)O[C@@H](C)CC(=O)O[C@H](C)CC(=O)O[C@H](C)CC(=O)O[C@@H](C)CC(=O)O[C@H](C)CC(=O)O[C@@H](C)CC(=O)O[C@H](C)CC(=O)O[C@@H](C)CC(=O)O[C@H](C)CC(=O)O[C@@H](C)CC(=O)O[C@H](C)CC(=O)O[C@@H](C)CC(=O)O[C@H](C)CC(=O)O[C@@H](C)CC(=O)O[C@H](C)CC(=O)O[C@@H](C)CC(=O)O,C[C@@H](O)CC(=O)O.C[C@H](O)CC(=O)O,"('C[C@@H](O)CC(=O)O', 'C[C@H](O)CC(=O)O')",0.13,36100.0,,150.0,150.45337,2.3042784,3,[],"Ajellal, N., Bouyahyi, M., Amgoune, A., Thomas, C. M., Bondon, A., Pillin, I., Grohens, Y., & Carpentier, J. F. (2009). Syndiotactic-enriched poly(3-hydroxybutyrate)s via stereoselective ring-opening polymerization of racemic _-butyrolactone with discrete yttrium catalysts. Macromolecules, 42(4), 987-993. https://doi.org/10.1021/ma8022734","Table 1, #7",ester_stereo,"('C[C@@H](O)CC(=O)O', 'C[C@H](O)CC(=O)O')",25,0,0.4533700000000067,
C[C@H](O)CC(=O)O[C@H](C)CC(=O)O[C@@H](C)CC(=O)O[C@H](C)CC(=O)O[C@@H](C)CC(=O)O[C@H](C)CC(=O)O[C@H](C)CC(=O)O[C@@H](C)CC(=O)O[C@H](C)CC(=O)O[C@@H](C)CC(=O)O[C@H](C)CC(=O)O[C@@H](C)CC(=O)O[C@@H](C)CC(=O)O[C@H](C)CC(=O)O[C@@H](C)CC(=O)O[C@H](C)CC(=O)O[C@@H](C)CC(=O)O[C@H](C)CC(=O)O[C@@H](C)CC(=O)O[C@H](C)CC(=O)O[C@H](C)CC(=O)O[C@H](C)CC(=O)O[C@@H](C)CC(=O)O[C@H](C)CC(=O)O[C@@H](C)CC(=O)O,C[C@@H](O)CC(=O)O.C[C@H](O)CC(=O)O,"('C[C@@H](O)CC(=O)O', 'C[C@H](O)CC(=O)O')",0.13,36100.0,,150.0,150.45338,2.3042736,3,[],"Ajellal, N., Bouyahyi, M., Amgoune, A., Thomas, C. M., Bondon, A., Pillin, I., Grohens, Y., & Carpentier, J. F. (2009). Syndiotactic-enriched poly(3-hydroxybutyrate)s via stereoselective ring-opening polymerization of racemic _-butyrolactone with discrete yttrium catalysts. Macromolecules, 42(4), 987-993. https://doi.org/10.1021/ma8022734","Table 1, #7",ester_stereo,"('C[C@@H](O)CC(=O)O', 'C[C@H](O)CC(=O)O')",25,1,0.4533800000000099,
C[C@@H](CC(=O)O[C@@H](C)CC(=O)O[C@H](C)CC(=O)O[C@@H](C)CC(=O)O[C@H](C)CC(=O)O[C@@H](C)CC(=O)O[C@H](C)CC(=O)O[C@H](C)CC(=O)O[C@@H](C)CC(=O)O[C@@H](C)CC(=O)O[C@H](C)CC(=O)O[C@@H](C)CC(=O)O[C@H](C)CC(=O)O[C@@H](C)CC(=O)O[C@H](C)CC(=O)O[C@H](C)CC(=O)O)OC(=O)C[C@@H](C)OC(=O)C[C@H](C)OC(=O)C[C@@H](C)OC(=O)C[C@H](C)OC(=O)C[C@@H](C)OC(=O)C[C@H](C)OC(=O)C[C@@H](C)OC(=O)C[C@H](C)OC(=O)C[C@@H](C)O,C[C@@H](O)CC(=O)O.C[C@H](O)CC(=O)O,"('C[C@@H](O)CC(=O)O', 'C[C@H](O)CC(=O)O')",0.13,36100.0,,150.0,150.3912,2.2833817,3,[],"Ajellal, N., Bouyahyi, M., Amgoune, A., Thomas, C. M., Bondon, A., Pillin, I., Grohens, Y., & Carpentier, J. F. (2009). Syndiotactic-enriched poly(3-hydroxybutyrate)s via stereoselective ring-opening polymerization of racemic _-butyrolactone with discrete yttrium catalysts. Macromolecules, 42(4), 987-993. https://doi.org/10.1021/ma8022734","Table 1, #7",ester_stereo,"('C[C@@H](O)CC(=O)O', 'C[C@H](O)CC(=O)O')",25,2,0.39119999999999777,
C[C@@H](CC(=O)O[C@@H](C)CC(=O)O[C@H](C)CC(=O)O)OC(=O)C[C@@H](C)OC(=O)C[C@H](C)OC(=O)C[C@@H](C)OC(=O)C[C@H](C)OC(=O)C[C@@H](C)OC(=O)C[C@H](C)OC(=O)C[C@@H](C)OC(=O)C[C@H](C)OC(=O)C[C@@H](C)OC(=O)C[C@H](C)OC(=O)C[C@@H](C)OC(=O)C[C@H](C)OC(=O)C[C@@H](C)OC(=O)C[C@H](C)OC(=O)C[C@H](C)OC(=O)C[C@@H](C)OC(=O)C[C@@H](C)OC(=O)C[C@H](C)OC(=O)C[C@@H](C)OC(=O)C[C@@H](C)OC(=O)C[C@H](C)OC(=O)C[C@@H](C)O,C[C@@H](O)CC(=O)O.C[C@H](O)CC(=O)O,"('C[C@@H](O)CC(=O)O', 'C[C@H](O)CC(=O)O')",0.13,36100.0,,150.0,150.42052,2.2878222,3,[],"Ajellal, N., Bouyahyi, M., Amgoune, A., Thomas, C. M., Bondon, A., Pillin, I., Grohens, Y., & Carpentier, J. F. (2009). Syndiotactic-enriched poly(3-hydroxybutyrate)s via stereoselective ring-opening polymerization of racemic _-butyrolactone with discrete yttrium catalysts. Macromolecules, 42(4), 987-993. https://doi.org/10.1021/ma8022734","Table 1, #7",ester_stereo,"('C[C@@H](O)CC(=O)O', 'C[C@H](O)CC(=O)O')",25,3,0.42052000000001044,
C[C@H](O)CC(=O)O[C@@H](C)CC(=O)O[C@H](C)CC(=O)O[C@@H](C)CC(=O)O[C@H](C)CC(=O)O[C@@H](C)CC(=O)O[C@H](C)CC(=O)O[C@@H](C)CC(=O)O[C@H](C)CC(=O)O[C@@H](C)CC(=O)O[C@@H](C)CC(=O)O[C@H](C)CC(=O)O[C@@H](C)CC(=O)O[C@@H](C)CC(=O)O[C@H](C)CC(=O)O[C@@H](C)CC(=O)O[C@H](C)CC(=O)O[C@@H](C)CC(=O)O[C@H](C)CC(=O)O[C@@H](C)CC(=O)O[C@H](C)CC(=O)O[C@H](C)CC(=O)O[C@@H](C)CC(=O)O[C@H](C)CC(=O)O[C@@H](C)CC(=O)O,C[C@@H](O)CC(=O)O.C[C@H](O)CC(=O)O,"('C[C@@H](O)CC(=O)O', 'C[C@H](O)CC(=O)O')",0.13,36100.0,,150.0,150.50691,2.3140457,3,[],"Ajellal, N., Bouyahyi, M., Amgoune, A., Thomas, C. M., Bondon, A., Pillin, I., Grohens, Y., & Carpentier, J. F. (2009). Syndiotactic-enriched poly(3-hydroxybutyrate)s via stereoselective ring-opening polymerization of racemic _-butyrolactone with discrete yttrium catalysts. Macromolecules, 42(4), 987-993. https://doi.org/10.1021/ma8022734","Table 1, #7",ester_stereo,"('C[C@@H](O)CC(=O)O', 'C[C@H](O)CC(=O)O')",25,4,0.5069100000000049,
C[C@H](O)CC(=O)O[C@H](C)CC(=O)O[C@@H](C)CC(=O)O[C@H](C)CC(=O)O[C@@H](C)CC(=O)O[C@H](C)CC(=O)O[C@H](C)CC(=O)O[C@@H](C)CC(=O)O[C@H](C)CC(=O)O[C@@H](C)CC(=O)O[C@H](C)CC(=O)O[C@@H](C)CC(=O)O[C@H](C)CC(=O)O[C@H](C)CC(=O)O[C@@H](C)CC(=O)O[C@H](C)CC(=O)O[C@@H](C)CC(=O)O[C@H](C)CC(=O)O[C@H](C)CC(=O)O[C@H](C)CC(=O)O[C@@H](C)CC(=O)O[C@H](C)CC(=O)O[C@H](C)CC(=O)O[C@@H](C)CC(=O)O[C@H](C)CC(=O)O,C[C@@H](O)CC(=O)O.C[C@H](O)CC(=O)O,"('C[C@@H](O)CC(=O)O', 'C[C@H](O)CC(=O)O')",0.18,61200.0,-3.0,126.0,125.9689,-3.0297742,3,[],"Ajellal, N., Bouyahyi, M., Amgoune, A., Thomas, C. M., Bondon, A., Pillin, I., Grohens, Y., & Carpentier, J. F. (2009). Syndiotactic-enriched poly(3-hydroxybutyrate)s via stereoselective ring-opening polymerization of racemic _-butyrolactone with discrete yttrium catalysts. Macromolecules, 42(4), 987-993. https://doi.org/10.1021/ma8022734","Table 3, #1",ester_stereo,"('C[C@@H](O)CC(=O)O', 'C[C@H](O)CC(=O)O')",25,0,0.03109999999999502,7.736826
