Repository: tyo-nu/PolyIDRS_Paper

# PolyIDRS_Paper
Code and Figures for the PolyIDRS paper.

File: Figures/Figure_5/data/U_shaped_Tm_data.csv (part 2 of 60)
smiles_polymer,smiles_monomer,monomers,pm,Mn,Tg,Tm,Tm_pred,Tg_pred,model_id,distribution,ref,comment,mechanism,monomers.1,DP,replicate_structure,dTm,dTg
C[C@H](O)CC(=O)O[C@H](C)CC(=O)O[C@@H](C)CC(=O)O[C@H](C)CC(=O)O[C@@H](C)CC(=O)O[C@@H](C)CC(=O)O[C@@H](C)CC(=O)O[C@H](C)CC(=O)O[C@@H](C)CC(=O)O[C@H](C)CC(=O)O[C@@H](C)CC(=O)O[C@@H](C)CC(=O)O[C@H](C)CC(=O)O[C@@H](C)CC(=O)O[C@H](C)CC(=O)O[C@@H](C)CC(=O)O[C@H](C)CC(=O)O[C@@H](C)CC(=O)O[C@@H](C)CC(=O)O[C@H](C)CC(=O)O[C@@H](C)CC(=O)O[C@@H](C)CC(=O)O[C@H](C)CC(=O)O[C@@H](C)CC(=O)O[C@H](C)CC(=O)O,C[C@@H](O)CC(=O)O.C[C@H](O)CC(=O)O,"('C[C@@H](O)CC(=O)O', 'C[C@H](O)CC(=O)O')",0.18,61200.0,,126.0,125.952934,-2.9745183,3,[],"Ajellal, N., Bouyahyi, M., Amgoune, A., Thomas, C. M., Bondon, A., Pillin, I., Grohens, Y., & Carpentier, J. F. (2009). Syndiotactic-enriched poly(3-hydroxybutyrate)s via stereoselective ring-opening polymerization of racemic _-butyrolactone with discrete yttrium catalysts. Macromolecules, 42(4), 987-993. https://doi.org/10.1021/ma8022734","Table 1, #2",ester_stereo,"('C[C@@H](O)CC(=O)O', 'C[C@H](O)CC(=O)O')",25,0,0.04706600000000094,
C[C@@H](CC(=O)O)OC(=O)C[C@@H](C)OC(=O)C[C@H](C)OC(=O)C[C@@H](C)OC(=O)C[C@H](C)OC(=O)C[C@@H](C)OC(=O)C[C@H](C)OC(=O)C[C@@H](C)OC(=O)C[C@@H](C)OC(=O)C[C@H](C)OC(=O)C[C@H](C)OC(=O)C[C@@H](C)OC(=O)C[C@H](C)OC(=O)C[C@@H](C)OC(=O)C[C@H](C)OC(=O)C[C@@H](C)OC(=O)C[C@@H](C)OC(=O)C[C@H](C)OC(=O)C[C@@H](C)OC(=O)C[C@H](C)OC(=O)C[C@H](C)OC(=O)C[C@H](C)OC(=O)C[C@@H](C)OC(=O)C[C@H](C)OC(=O)C[C@@H](C)O,C[C@@H](O)CC(=O)O.C[C@H](O)CC(=O)O,"('C[C@@H](O)CC(=O)O', 'C[C@H](O)CC(=O)O')",0.18,61200.0,-3.0,126.0,125.873955,-3.0346272,3,[],"Ajellal, N., Bouyahyi, M., Amgoune, A., Thomas, C. M., Bondon, A., Pillin, I., Grohens, Y., & Carpentier, J. F. (2009). Syndiotactic-enriched poly(3-hydroxybutyrate)s via stereoselective ring-opening polymerization of racemic _-butyrolactone with discrete yttrium catalysts. Macromolecules, 42(4), 987-993. https://doi.org/10.1021/ma8022734","Table 3, #1",ester_stereo,"('C[C@@H](O)CC(=O)O', 'C[C@H](O)CC(=O)O')",25,1,0.12604500000000485,7.7368255
C[C@H](O)CC(=O)O[C@H](C)CC(=O)O[C@@H](C)CC(=O)O[C@H](C)CC(=O)O[C@H](C)CC(=O)O[C@@H](C)CC(=O)O[C@H](C)CC(=O)O[C@H](C)CC(=O)O[C@@H](C)CC(=O)O[C@H](C)CC(=O)O[C@@H](C)CC(=O)O[C@H](C)CC(=O)O[C@@H](C)CC(=O)O[C@H](C)CC(=O)O[C@@H](C)CC(=O)O[C@H](C)CC(=O)O[C@@H](C)CC(=O)O[C@H](C)CC(=O)O[C@H](C)CC(=O)O[C@@H](C)CC(=O)O[C@H](C)CC(=O)O[C@@H](C)CC(=O)O[C@H](C)CC(=O)O[C@H](C)CC(=O)O[C@H](C)CC(=O)O,C[C@@H](O)CC(=O)O.C[C@H](O)CC(=O)O,"('C[C@@H](O)CC(=O)O', 'C[C@H](O)CC(=O)O')",0.18,61200.0,,126.0,125.9689,-3.029795,3,[],"Ajellal, N., Bouyahyi, M., Amgoune, A., Thomas, C. M., Bondon, A., Pillin, I., Grohens, Y., & Carpentier, J. F. (2009). Syndiotactic-enriched poly(3-hydroxybutyrate)s via stereoselective ring-opening polymerization of racemic _-butyrolactone with discrete yttrium catalysts. Macromolecules, 42(4), 987-993. https://doi.org/10.1021/ma8022734","Table 1, #2",ester_stereo,"('C[C@@H](O)CC(=O)O', 'C[C@H](O)CC(=O)O')",25,1,0.03109999999999502,
C[C@@H](CC(=O)O)OC(=O)C[C@H](C)OC(=O)C[C@@H](C)OC(=O)C[C@H](C)OC(=O)C[C@@H](C)OC(=O)C[C@H](C)OC(=O)C[C@@H](C)OC(=O)C[C@H](C)OC(=O)C[C@@H](C)OC(=O)C[C@H](C)OC(=O)C[C@H](C)OC(=O)C[C@@H](C)OC(=O)C[C@@H](C)OC(=O)C[C@H](C)OC(=O)C[C@@H](C)OC(=O)C[C@H](C)OC(=O)C[C@@H](C)OC(=O)C[C@H](C)OC(=O)C[C@H](C)OC(=O)C[C@H](C)OC(=O)C[C@@H](C)OC(=O)C[C@H](C)OC(=O)C[C@@H](C)OC(=O)C[C@H](C)OC(=O)C[C@@H](C)O,C[C@@H](O)CC(=O)O.C[C@H](O)CC(=O)O,"('C[C@@H](O)CC(=O)O', 'C[C@H](O)CC(=O)O')",0.18,61200.0,-3.0,126.0,125.87842,-3.045917,3,[],"Ajellal, N., Bouyahyi, M., Amgoune, A., Thomas, C. M., Bondon, A., Pillin, I., Grohens, Y., & Carpentier, J. F. (2009). Syndiotactic-enriched poly(3-hydroxybutyrate)s via stereoselective ring-opening polymerization of racemic _-butyrolactone with discrete yttrium catalysts. Macromolecules, 42(4), 987-993. https://doi.org/10.1021/ma8022734","Table 3, #1",ester_stereo,"('C[C@@H](O)CC(=O)O', 'C[C@H](O)CC(=O)O')",25,2,0.12157999999999447,7.7368255
C[C@H](O)CC(=O)O[C@H](C)CC(=O)O[C@@H](C)CC(=O)O[C@H](C)CC(=O)O[C@@H](C)CC(=O)O[C@H](C)CC(=O)O[C@H](C)CC(=O)O[C@@H](C)CC(=O)O[C@H](C)CC(=O)O[C@H](C)CC(=O)O[C@@H](C)CC(=O)O[C@@H](C)CC(=O)O[C@H](C)CC(=O)O[C@@H](C)CC(=O)O[C@H](C)CC(=O)O[C@@H](C)CC(=O)O[C@H](C)CC(=O)O[C@H](C)CC(=O)O[C@@H](C)CC(=O)O[C@H](C)CC(=O)O[C@@H](C)CC(=O)O[C@H](C)CC(=O)O[C@@H](C)CC(=O)O[C@@H](C)CC(=O)O[C@H](C)CC(=O)O,C[C@@H](O)CC(=O)O.C[C@H](O)CC(=O)O,"('C[C@@H](O)CC(=O)O', 'C[C@H](O)CC(=O)O')",0.18,61200.0,,126.0,125.96401,-3.007784,3,[],"Ajellal, N., Bouyahyi, M., Amgoune, A., Thomas, C. M., Bondon, A., Pillin, I., Grohens, Y., & Carpentier, J. F. (2009). Syndiotactic-enriched poly(3-hydroxybutyrate)s via stereoselective ring-opening polymerization of racemic _-butyrolactone with discrete yttrium catalysts. Macromolecules, 42(4), 987-993. https://doi.org/10.1021/ma8022734","Table 1, #2",ester_stereo,"('C[C@@H](O)CC(=O)O', 'C[C@H](O)CC(=O)O')",25,2,0.03598999999999819,
C[C@@H](CC(=O)O)OC(=O)C[C@@H](C)OC(=O)C[C@H](C)OC(=O)C[C@@H](C)OC(=O)C[C@@H](C)OC(=O)C[C@H](C)OC(=O)C[C@H](C)OC(=O)C[C@@H](C)OC(=O)C[C@H](C)OC(=O)C[C@H](C)OC(=O)C[C@@H](C)OC(=O)C[C@H](C)OC(=O)C[C@@H](C)OC(=O)C[C@H](C)OC(=O)C[C@@H](C)OC(=O)C[C@H](C)OC(=O)C[C@@H](C)OC(=O)C[C@H](C)OC(=O)C[C@H](C)OC(=O)C[C@@H](C)OC(=O)C[C@H](C)OC(=O)C[C@@H](C)OC(=O)C[C@H](C)OC(=O)C[C@H](C)OC(=O)C[C@@H](C)O,C[C@@H](O)CC(=O)O.C[C@H](O)CC(=O)O,"('C[C@@H](O)CC(=O)O', 'C[C@H](O)CC(=O)O')",0.18,61200.0,-3.0,126.0,125.878334,-3.045765,3,[],"Ajellal, N., Bouyahyi, M., Amgoune, A., Thomas, C. M., Bondon, A., Pillin, I., Grohens, Y., & Carpentier, J. F. (2009). Syndiotactic-enriched poly(3-hydroxybutyrate)s via stereoselective ring-opening polymerization of racemic _-butyrolactone with discrete yttrium catalysts. Macromolecules, 42(4), 987-993. https://doi.org/10.1021/ma8022734","Table 3, #1",ester_stereo,"('C[C@@H](O)CC(=O)O', 'C[C@H](O)CC(=O)O')",25,3,0.12166600000000471,7.7368255
C[C@@H](CC(=O)O)OC(=O)C[C@@H](C)OC(=O)C[C@@H](C)OC(=O)C[C@H](C)OC(=O)C[C@@H](C)OC(=O)C[C@H](C)OC(=O)C[C@@H](C)OC(=O)C[C@H](C)OC(=O)C[C@@H](C)OC(=O)C[C@H](C)OC(=O)C[C@@H](C)OC(=O)C[C@H](C)OC(=O)C[C@@H](C)OC(=O)C[C@@H](C)OC(=O)C[C@H](C)OC(=O)C[C@H](C)OC(=O)C[C@@H](C)OC(=O)C[C@H](C)OC(=O)C[C@@H](C)OC(=O)C[C@@H](C)OC(=O)C[C@H](C)OC(=O)C[C@@H](C)OC(=O)C[C@H](C)OC(=O)C[C@H](C)OC(=O)C[C@@H](C)O,C[C@@H](O)CC(=O)O.C[C@H](O)CC(=O)O,"('C[C@@H](O)CC(=O)O', 'C[C@H](O)CC(=O)O')",0.18,61200.0,,126.0,125.86897,-3.0235126,3,[],"Ajellal, N., Bouyahyi, M., Amgoune, A., Thomas, C. M., Bondon, A., Pillin, I., Grohens, Y., & Carpentier, J. F. (2009). Syndiotactic-enriched poly(3-hydroxybutyrate)s via stereoselective ring-opening polymerization of racemic _-butyrolactone with discrete yttrium catalysts. Macromolecules, 42(4), 987-993. https://doi.org/10.1021/ma8022734","Table 1, #2",ester_stereo,"('C[C@@H](O)CC(=O)O', 'C[C@H](O)CC(=O)O')",25,3,0.13102999999999554,
C[C@@H](CC(=O)O)OC(=O)C[C@@H](C)OC(=O)C[C@@H](C)OC(=O)C[C@H](C)OC(=O)C[C@@H](C)OC(=O)C[C@H](C)OC(=O)C[C@@H](C)OC(=O)C[C@H](C)OC(=O)C[C@H](C)OC(=O)C[C@@H](C)OC(=O)C[C@H](C)OC(=O)C[C@@H](C)OC(=O)C[C@H](C)OC(=O)C[C@@H](C)OC(=O)C[C@@H](C)OC(=O)C[C@H](C)OC(=O)C[C@@H](C)OC(=O)C[C@@H](C)OC(=O)C[C@H](C)OC(=O)C[C@@H](C)OC(=O)C[C@H](C)OC(=O)C[C@@H](C)OC(=O)C[C@@H](C)OC(=O)C[C@H](C)OC(=O)C[C@@H](C)O,C[C@@H](O)CC(=O)O.C[C@H](O)CC(=O)O,"('C[C@@H](O)CC(=O)O', 'C[C@H](O)CC(=O)O')",0.18,61200.0,-3.0,126.0,125.86358,-3.0124097,3,[],"Ajellal, N., Bouyahyi, M., Amgoune, A., Thomas, C. M., Bondon, A., Pillin, I., Grohens, Y., & Carpentier, J. F. (2009). Syndiotactic-enriched poly(3-hydroxybutyrate)s via stereoselective ring-opening polymerization of racemic _-butyrolactone with discrete yttrium catalysts. Macromolecules, 42(4), 987-993. https://doi.org/10.1021/ma8022734","Table 3, #1",ester_stereo,"('C[C@@H](O)CC(=O)O', 'C[C@H](O)CC(=O)O')",25,4,0.1364200000000011,7.7368255
C[C@H](O)CC(=O)O[C@H](C)CC(=O)O[C@@H](C)CC(=O)O[C@H](C)CC(=O)O[C@@H](C)CC(=O)O[C@H](C)CC(=O)O[C@@H](C)CC(=O)O[C@H](C)CC(=O)O[C@@H](C)CC(=O)O[C@H](C)CC(=O)O[C@@H](C)CC(=O)O[C@@H](C)CC(=O)O[C@H](C)CC(=O)O[C@H](C)CC(=O)O[C@@H](C)CC(=O)O[C@H](C)CC(=O)O[C@H](C)CC(=O)O[C@@H](C)CC(=O)O[C@H](C)CC(=O)O[C@@H](C)CC(=O)O[C@@H](C)CC(=O)O[C@H](C)CC(=O)O[C@@H](C)CC(=O)O[C@@H](C)CC(=O)O[C@H](C)CC(=O)O,C[C@@H](O)CC(=O)O.C[C@H](O)CC(=O)O,"('C[C@@H](O)CC(=O)O', 'C[C@H](O)CC(=O)O')",0.18,61200.0,,126.0,125.96086,-2.9967859,3,[],"Ajellal, N., Bouyahyi, M., Amgoune, A., Thomas, C. M., Bondon, A., Pillin, I., Grohens, Y., & Carpentier, J. F. (2009). Syndiotactic-enriched poly(3-hydroxybutyrate)s via stereoselective ring-opening polymerization of racemic _-butyrolactone with discrete yttrium catalysts. Macromolecules, 42(4), 987-993. https://doi.org/10.1021/ma8022734","Table 1, #2",ester_stereo,"('C[C@@H](O)CC(=O)O', 'C[C@H](O)CC(=O)O')",25,4,0.03914000000000328,
C[C@H](O)CC(=O)O[C@H](C)CC(=O)O[C@@H](C)CC(=O)O[C@H](C)CC(=O)O[C@H](C)CC(=O)O[C@H](C)CC(=O)O[C@@H](C)CC(=O)O[C@H](C)CC(=O)O[C@@H](C)CC(=O)O[C@H](C)CC(=O)O[C@@H](C)CC(=O)O[C@H](C)CC(=O)O[C@@H](C)CC(=O)O[C@@H](C)CC(=O)O[C@H](C)CC(=O)O[C@@H](C)CC(=O)O[C@H](C)CC(=O)O[C@@H](C)CC(=O)O[C@H](C)CC(=O)O[C@@H](C)CC(=O)O[C@H](C)CC(=O)O[C@@H](C)CC(=O)O[C@@H](C)CC(=O)O[C@@H](C)CC(=O)O[C@H](C)CC(=O)O,C[C@@H](O)CC(=O)O.C[C@H](O)CC(=O)O,"('C[C@@H](O)CC(=O)O', 'C[C@H](O)CC(=O)O')",0.2,27400.0,,133.0,133.18228,-1.3450905,3,[],"Ajellal, N., Bouyahyi, M., Amgoune, A., Thomas, C. M., Bondon, A., Pillin, I., Grohens, Y., & Carpentier, J. F. (2009). Syndiotactic-enriched poly(3-hydroxybutyrate)s via stereoselective ring-opening polymerization of racemic _-butyrolactone with discrete yttrium catalysts. Macromolecules, 42(4), 987-993. https://doi.org/10.1021/ma8022734","Table 1, #1",ester_stereo,"('C[C@@H](O)CC(=O)O', 'C[C@H](O)CC(=O)O')",25,0,0.18227999999999156,
C[C@H](O)CC(=O)O[C@@H](C)CC(=O)O[C@H](C)CC(=O)O[C@@H](C)CC(=O)O[C@H](C)CC(=O)O[C@@H](C)CC(=O)O[C@H](C)CC(=O)O[C@@H](C)CC(=O)O[C@H](C)CC(=O)O[C@@H](C)CC(=O)O[C@H](C)CC(=O)O[C@@H](C)CC(=O)O[C@H](C)CC(=O)O[C@@H](C)CC(=O)O[C@@H](C)CC(=O)O[C@@H](C)CC(=O)O[C@H](C)CC(=O)O[C@@H](C)CC(=O)O[C@H](C)CC(=O)O[C@H](C)CC(=O)O[C@@H](C)CC(=O)O[C@H](C)CC(=O)O[C@H](C)CC(=O)O[C@@H](C)CC(=O)O[C@H](C)CC(=O)O,C[C@@H](O)CC(=O)O.C[C@H](O)CC(=O)O,"('C[C@@H](O)CC(=O)O', 'C[C@H](O)CC(=O)O')",0.2,27400.0,,133.0,133.1864,-1.350159,3,[],"Ajellal, N., Bouyahyi, M., Amgoune, A., Thomas, C. M., Bondon, A., Pillin, I., Grohens, Y., & Carpentier, J. F. (2009). Syndiotactic-enriched poly(3-hydroxybutyrate)s via stereoselective ring-opening polymerization of racemic _-butyrolactone with discrete yttrium catalysts. Macromolecules, 42(4), 987-993. https://doi.org/10.1021/ma8022734","Table 1, #1",ester_stereo,"('C[C@@H](O)CC(=O)O', 'C[C@H](O)CC(=O)O')",25,1,0.1863999999999919,
C[C@H](O)CC(=O)O[C@H](C)CC(=O)O[C@H](C)CC(=O)O[C@@H](C)CC(=O)O[C@H](C)CC(=O)O[C@@H](C)CC(=O)O[C@H](C)CC(=O)O[C@H](C)CC(=O)O[C@@H](C)CC(=O)O[C@H](C)CC(=O)O[C@@H](C)CC(=O)O[C@H](C)CC(=O)O[C@@H](C)CC(=O)O[C@H](C)CC(=O)O[C@H](C)CC(=O)O[C@@H](C)CC(=O)O[C@H](C)CC(=O)O[C@H](C)CC(=O)O[C@H](C)CC(=O)O[C@@H](C)CC(=O)O[C@H](C)CC(=O)O[C@@H](C)CC(=O)O[C@H](C)CC(=O)O[C@@H](C)CC(=O)O[C@H](C)CC(=O)O,C[C@@H](O)CC(=O)O.C[C@H](O)CC(=O)O,"('C[C@@H](O)CC(=O)O', 'C[C@H](O)CC(=O)O')",0.2,27400.0,,133.0,133.23692,-1.4384668,3,[],"Ajellal, N., Bouyahyi, M., Amgoune, A., Thomas, C. M., Bondon, A., Pillin, I., Grohens, Y., & Carpentier, J. F. (2009). Syndiotactic-enriched poly(3-hydroxybutyrate)s via stereoselective ring-opening polymerization of racemic _-butyrolactone with discrete yttrium catalysts. Macromolecules, 42(4), 987-993. https://doi.org/10.1021/ma8022734","Table 1, #1",ester_stereo,"('C[C@@H](O)CC(=O)O', 'C[C@H](O)CC(=O)O')",25,2,0.2369199999999978,
C[C@H](O)CC(=O)O[C@H](C)CC(=O)O[C@@H](C)CC(=O)O[C@H](C)CC(=O)O[C@@H](C)CC(=O)O[C@@H](C)CC(=O)O[C@H](C)CC(=O)O[C@@H](C)CC(=O)O[C@H](C)CC(=O)O[C@@H](C)CC(=O)O[C@H](C)CC(=O)O[C@@H](C)CC(=O)O[C@H](C)CC(=O)O[C@@H](C)CC(=O)O[C@@H](C)CC(=O)O[C@H](C)CC(=O)O[C@H](C)CC(=O)O[C@@H](C)CC(=O)O[C@H](C)CC(=O)O[C@H](C)CC(=O)O[C@@H](C)CC(=O)O[C@@H](C)CC(=O)O[C@H](C)CC(=O)O[C@@H](C)CC(=O)O[C@H](C)CC(=O)O,C[C@@H](O)CC(=O)O.C[C@H](O)CC(=O)O,"('C[C@@H](O)CC(=O)O', 'C[C@H](O)CC(=O)O')",0.2,27400.0,,133.0,133.18227,-1.3451002,3,[],"Ajellal, N., Bouyahyi, M., Amgoune, A., Thomas, C. M., Bondon, A., Pillin, I., Grohens, Y., & Carpentier, J. F. (2009). Syndiotactic-enriched poly(3-hydroxybutyrate)s via stereoselective ring-opening polymerization of racemic _-butyrolactone with discrete yttrium catalysts. Macromolecules, 42(4), 987-993. https://doi.org/10.1021/ma8022734","Table 1, #1",ester_stereo,"('C[C@@H](O)CC(=O)O', 'C[C@H](O)CC(=O)O')",25,3,0.18226999999998839,
C[C@H](O)CC(=O)O[C@H](C)CC(=O)O[C@H](C)CC(=O)O[C@@H](C)CC(=O)O[C@H](C)CC(=O)O[C@@H](C)CC(=O)O[C@@H](C)CC(=O)O[C@H](C)CC(=O)O[C@@H](C)CC(=O)O[C@H](C)CC(=O)O[C@@H](C)CC(=O)O[C@H](C)CC(=O)O[C@@H](C)CC(=O)O[C@H](C)CC(=O)O[C@@H](C)CC(=O)O[C@H](C)CC(=O)O[C@@H](C)CC(=O)O[C@H](C)CC(=O)O[C@@H](C)CC(=O)O[C@H](C)CC(=O)O[C@@H](C)CC(=O)O[C@@H](C)CC(=O)O[C@H](C)CC(=O)O[C@H](C)CC(=O)O[C@H](C)CC(=O)O,C[C@@H](O)CC(=O)O.C[C@H](O)CC(=O)O,"('C[C@@H](O)CC(=O)O', 'C[C@H](O)CC(=O)O')",0.2,27400.0,,133.0,133.20152,-1.375845,3,[],"Ajellal, N., Bouyahyi, M., Amgoune, A., Thomas, C. M., Bondon, A., Pillin, I., Grohens, Y., & Carpentier, J. F. (2009). Syndiotactic-enriched poly(3-hydroxybutyrate)s via stereoselective ring-opening polymerization of racemic _-butyrolactone with discrete yttrium catalysts. Macromolecules, 42(4), 987-993. https://doi.org/10.1021/ma8022734","Table 1, #1",ester_stereo,"('C[C@@H](O)CC(=O)O', 'C[C@H](O)CC(=O)O')",25,4,0.20151999999998793,
C[C@@H](CC(=O)O[C@@H](C)CC(=O)O[C@H](C)CC(=O)O[C@H](C)CC(=O)O[C@@H](C)CC(=O)O[C@@H](C)CC(=O)O[C@H](C)CC(=O)O[C@@H](C)CC(=O)O[C@H](C)CC(=O)O[C@@H](C)CC(=O)O[C@@H](C)CC(=O)O[C@H](C)CC(=O)O[C@H](C)CC(=O)O[C@H](C)CC(=O)O[C@@H](C)CC(=O)O[C@H](C)CC(=O)O[C@@H](C)CC(=O)O[C@H](C)CC(=O)O[C@@H](C)CC(=O)O[C@H](C)CC(=O)O[C@@H](C)CC(=O)O[C@@H](C)CC(=O)O[C@H](C)CC(=O)O[C@H](C)CC(=O)O)OC(=O)C[C@@H](C)O,C[C@@H](O)CC(=O)O.C[C@H](O)CC(=O)O,"('C[C@@H](O)CC(=O)O', 'C[C@H](O)CC(=O)O')",0.33,,5.0,66.0,67.87781,4.223611,3,[],"Kricheldorf, H. R., & Lee, S. R. (1995). Polylactones. 35. Macrocyclic and Stereoselective Polymerization of _-D,L-Butyrolactone with Cyclic Dibutyltin Initiators. Macromolecules, 28(20), 6718-6725. https://doi.org/10.1021/ma00124a004",Table 2.1,ester_stereo,"('C[C@@H](O)CC(=O)O', 'C[C@H](O)CC(=O)O')",25,0,1.8778099999999966,0.2631730000000001
C[C@@H](CC(=O)O[C@@H](C)CC(=O)O[C@H](C)CC(=O)O[C@@H](C)CC(=O)O[C@@H](C)CC(=O)O[C@H](C)CC(=O)O[C@@H](C)CC(=O)O[C@H](C)CC(=O)O[C@H](C)CC(=O)O[C@@H](C)CC(=O)O[C@@H](C)CC(=O)O[C@H](C)CC(=O)O[C@H](C)CC(=O)O[C@H](C)CC(=O)O[C@@H](C)CC(=O)O[C@H](C)CC(=O)O[C@H](C)CC(=O)O[C@@H](C)CC(=O)O[C@H](C)CC(=O)O[C@@H](C)CC(=O)O[C@H](C)CC(=O)O[C@@H](C)CC(=O)O[C@@H](C)CC(=O)O[C@H](C)CC(=O)O)OC(=O)C[C@@H](C)O,C[C@@H](O)CC(=O)O.C[C@H](O)CC(=O)O,"('C[C@@H](O)CC(=O)O', 'C[C@H](O)CC(=O)O')",0.33,,5.0,66.0,67.87564,4.2232695,3,[],"Kricheldorf, H. R., & Lee, S. R. (1995). Polylactones. 35. Macrocyclic and Stereoselective Polymerization of _-D,L-Butyrolactone with Cyclic Dibutyltin Initiators. Macromolecules, 28(20), 6718-6725. https://doi.org/10.1021/ma00124a004",Table 2.1,ester_stereo,"('C[C@@H](O)CC(=O)O', 'C[C@H](O)CC(=O)O')",25,1,1.8756400000000042,0.2631730000000001
C[C@H](O)CC(=O)O[C@@H](C)CC(=O)O[C@@H](C)CC(=O)O[C@H](C)CC(=O)O[C@@H](C)CC(=O)O[C@H](C)CC(=O)O[C@@H](C)CC(=O)O[C@H](C)CC(=O)O[C@@H](C)CC(=O)O[C@@H](C)CC(=O)O[C@H](C)CC(=O)O[C@H](C)CC(=O)O[C@@H](C)CC(=O)O[C@@H](C)CC(=O)O[C@H](C)CC(=O)O[C@@H](C)CC(=O)O[C@H](C)CC(=O)O[C@H](C)CC(=O)O[C@H](C)CC(=O)O[C@@H](C)CC(=O)O[C@H](C)CC(=O)O[C@@H](C)CC(=O)O[C@@H](C)CC(=O)O[C@H](C)CC(=O)O[C@@H](C)CC(=O)O,C[C@@H](O)CC(=O)O.C[C@H](O)CC(=O)O,"('C[C@@H](O)CC(=O)O', 'C[C@H](O)CC(=O)O')",0.33,,5.0,66.0,67.70689,4.227545,3,[],"Kricheldorf, H. R., & Lee, S. R. (1995). Polylactones. 35. Macrocyclic and Stereoselective Polymerization of _-D,L-Butyrolactone with Cyclic Dibutyltin Initiators. Macromolecules, 28(20), 6718-6725. https://doi.org/10.1021/ma00124a004",Table 2.1,ester_stereo,"('C[C@@H](O)CC(=O)O', 'C[C@H](O)CC(=O)O')",25,2,1.7068900000000014,0.26317400000000024
C[C@@H](CC(=O)O[C@@H](C)CC(=O)O[C@H](C)CC(=O)O[C@@H](C)CC(=O)O[C@H](C)CC(=O)O[C@@H](C)CC(=O)O[C@H](C)CC(=O)O)OC(=O)C[C@H](C)OC(=O)C[C@@H](C)OC(=O)C[C@@H](C)OC(=O)C[C@H](C)OC(=O)C[C@H](C)OC(=O)C[C@@H](C)OC(=O)C[C@@H](C)OC(=O)C[C@H](C)OC(=O)C[C@@H](C)OC(=O)C[C@H](C)OC(=O)C[C@H](C)OC(=O)C[C@@H](C)OC(=O)C[C@@H](C)OC(=O)C[C@H](C)OC(=O)C[C@@H](C)OC(=O)C[C@H](C)OC(=O)C[C@H](C)OC(=O)C[C@@H](C)O,C[C@@H](O)CC(=O)O.C[C@H](O)CC(=O)O,"('C[C@@H](O)CC(=O)O', 'C[C@H](O)CC(=O)O')",0.33,,5.0,66.0,67.8769,4.2239084,3,[],"Kricheldorf, H. R., & Lee, S. R. (1995). Polylactones. 35. Macrocyclic and Stereoselective Polymerization of _-D,L-Butyrolactone with Cyclic Dibutyltin Initiators. Macromolecules, 28(20), 6718-6725. https://doi.org/10.1021/ma00124a004",Table 2.1,ester_stereo,"('C[C@@H](O)CC(=O)O', 'C[C@H](O)CC(=O)O')",25,3,1.8769000000000062,0.26317639999999987
C[C@@H](CC(=O)O[C@@H](C)CC(=O)O[C@@H](C)CC(=O)O[C@H](C)CC(=O)O[C@@H](C)CC(=O)O[C@H](C)CC(=O)O[C@@H](C)CC(=O)O[C@@H](C)CC(=O)O[C@@H](C)CC(=O)O[C@H](C)CC(=O)O[C@@H](C)CC(=O)O[C@H](C)CC(=O)O[C@@H](C)CC(=O)O[C@H](C)CC(=O)O[C@H](C)CC(=O)O[C@H](C)CC(=O)O[C@@H](C)CC(=O)O[C@H](C)CC(=O)O)OC(=O)C[C@H](C)OC(=O)C[C@@H](C)OC(=O)C[C@H](C)OC(=O)C[C@@H](C)OC(=O)C[C@H](C)OC(=O)C[C@H](C)OC(=O)C[C@@H](C)O,C[C@@H](O)CC(=O)O.C[C@H](O)CC(=O)O,"('C[C@@H](O)CC(=O)O', 'C[C@H](O)CC(=O)O')",0.33,,5.0,66.0,67.87688,4.223894,3,[],"Kricheldorf, H. R., & Lee, S. R. (1995). Polylactones. 35. Macrocyclic and Stereoselective Polymerization of _-D,L-Butyrolactone with Cyclic Dibutyltin Initiators. Macromolecules, 28(20), 6718-6725. https://doi.org/10.1021/ma00124a004",Table 2.1,ester_stereo,"('C[C@@H](O)CC(=O)O', 'C[C@H](O)CC(=O)O')",25,4,1.8768799999999999,0.26317400000000024
C[C@H](O)CC(=O)O[C@@H](C)CC(=O)O[C@H](C)CC(=O)O[C@@H](C)CC(=O)O[C@H](C)CC(=O)O[C@@H](C)CC(=O)O[C@H](C)CC(=O)O[C@H](C)CC(=O)O[C@H](C)CC(=O)O[C@H](C)CC(=O)O[C@H](C)CC(=O)O[C@@H](C)CC(=O)O[C@@H](C)CC(=O)O[C@H](C)CC(=O)O[C@@H](C)CC(=O)O[C@H](C)CC(=O)O[C@@H](C)CC(=O)O[C@@H](C)CC(=O)O[C@H](C)CC(=O)O[C@H](C)CC(=O)O[C@@H](C)CC(=O)O[C@H](C)CC(=O)O[C@H](C)CC(=O)O[C@@H](C)CC(=O)O[C@H](C)CC(=O)O,C[C@@H](O)CC(=O)O.C[C@H](O)CC(=O)O,"('C[C@@H](O)CC(=O)O', 'C[C@H](O)CC(=O)O')",0.36,33000.0,,51.0,51.153988,3.5323753,3,[],"Ajellal, N., Bouyahyi, M., Amgoune, A., Thomas, C. M., Bondon, A., Pillin, I., Grohens, Y., & Carpentier, J. F. (2009). Syndiotactic-enriched poly(3-hydroxybutyrate)s via stereoselective ring-opening polymerization of racemic _-butyrolactone with discrete yttrium catalysts. Macromolecules, 42(4), 987-993. https://doi.org/10.1021/ma8022734","Table 1, #9",ester_stereo,"('C[C@@H](O)CC(=O)O', 'C[C@H](O)CC(=O)O')",25,0,0.15398799999999824,
C[C@@H](CC(=O)O)OC(=O)C[C@H](C)OC(=O)C[C@@H](C)OC(=O)C[C@H](C)OC(=O)C[C@@H](C)OC(=O)C[C@@H](C)OC(=O)C[C@@H](C)OC(=O)C[C@H](C)OC(=O)C[C@@H](C)OC(=O)C[C@@H](C)OC(=O)C[C@@H](C)OC(=O)C[C@H](C)OC(=O)C[C@@H](C)OC(=O)C[C@H](C)OC(=O)C[C@@H](C)OC(=O)C[C@@H](C)OC(=O)C[C@H](C)OC(=O)C[C@@H](C)OC(=O)C[C@H](C)OC(=O)C[C@@H](C)OC(=O)C[C@H](C)OC(=O)C[C@@H](C)OC(=O)C[C@@H](C)OC(=O)C[C@@H](C)OC(=O)C[C@@H](C)O,C[C@@H](O)CC(=O)O.C[C@H](O)CC(=O)O,"('C[C@@H](O)CC(=O)O', 'C[C@H](O)CC(=O)O')",0.36,33000.0,,51.0,50.518044,3.64534,3,[],"Ajellal, N., Bouyahyi, M., Amgoune, A., Thomas, C. M., Bondon, A., Pillin, I., Grohens, Y., & Carpentier, J. F. (2009). Syndiotactic-enriched poly(3-hydroxybutyrate)s via stereoselective ring-opening polymerization of racemic _-butyrolactone with discrete yttrium catalysts. Macromolecules, 42(4), 987-993. https://doi.org/10.1021/ma8022734","Table 1, #9",ester_stereo,"('C[C@@H](O)CC(=O)O', 'C[C@H](O)CC(=O)O')",25,1,0.4819559999999967,
C[C@@H](CC(=O)O)OC(=O)C[C@@H](C)OC(=O)C[C@H](C)OC(=O)C[C@@H](C)OC(=O)C[C@@H](C)OC(=O)C[C@H](C)OC(=O)C[C@H](C)OC(=O)C[C@@H](C)OC(=O)C[C@H](C)OC(=O)C[C@H](C)OC(=O)C[C@@H](C)OC(=O)C[C@H](C)OC(=O)C[C@@H](C)OC(=O)C[C@@H](C)OC(=O)C[C@@H](C)OC(=O)C[C@H](C)OC(=O)C[C@H](C)OC(=O)C[C@@H](C)OC(=O)C[C@H](C)OC(=O)C[C@H](C)OC(=O)C[C@@H](C)OC(=O)C[C@@H](C)OC(=O)C[C@H](C)OC(=O)C[C@@H](C)OC(=O)C[C@@H](C)O,C[C@@H](O)CC(=O)O.C[C@H](O)CC(=O)O,"('C[C@@H](O)CC(=O)O', 'C[C@H](O)CC(=O)O')",0.36,33000.0,,51.0,50.538776,3.7077112,3,[],"Ajellal, N., Bouyahyi, M., Amgoune, A., Thomas, C. M., Bondon, A., Pillin, I., Grohens, Y., & Carpentier, J. F. (2009). Syndiotactic-enriched poly(3-hydroxybutyrate)s via stereoselective ring-opening polymerization of racemic _-butyrolactone with discrete yttrium catalysts. Macromolecules, 42(4), 987-993. https://doi.org/10.1021/ma8022734","Table 1, #9",ester_stereo,"('C[C@@H](O)CC(=O)O', 'C[C@H](O)CC(=O)O')",25,2,0.4612240000000014,
C[C@H](O)CC(=O)O[C@@H](C)CC(=O)O[C@H](C)CC(=O)O[C@@H](C)CC(=O)O[C@H](C)CC(=O)O[C@@H](C)CC(=O)O[C@H](C)CC(=O)O[C@H](C)CC(=O)O[C@@H](C)CC(=O)O[C@H](C)CC(=O)O[C@H](C)CC(=O)O[C@@H](C)CC(=O)O[C@H](C)CC(=O)O[C@H](C)CC(=O)O[C@@H](C)CC(=O)O[C@@H](C)CC(=O)O[C@H](C)CC(=O)O[C@@H](C)CC(=O)O[C@@H](C)CC(=O)O[C@H](C)CC(=O)O[C@H](C)CC(=O)O[C@H](C)CC(=O)O[C@@H](C)CC(=O)O[C@H](C)CC(=O)O[C@H](C)CC(=O)O,C[C@@H](O)CC(=O)O.C[C@H](O)CC(=O)O,"('C[C@@H](O)CC(=O)O', 'C[C@H](O)CC(=O)O')",0.36,33000.0,,51.0,51.154118,3.532248,3,[],"Ajellal, N., Bouyahyi, M., Amgoune, A., Thomas, C. M., Bondon, A., Pillin, I., Grohens, Y., & Carpentier, J. F. (2009). Syndiotactic-enriched poly(3-hydroxybutyrate)s via stereoselective ring-opening polymerization of racemic _-butyrolactone with discrete yttrium catalysts. Macromolecules, 42(4), 987-993. https://doi.org/10.1021/ma8022734","Table 1, #9",ester_stereo,"('C[C@@H](O)CC(=O)O', 'C[C@H](O)CC(=O)O')",25,3,0.15411799999999687,
C[C@@H](CC(=O)O)OC(=O)C[C@@H](C)OC(=O)C[C@@H](C)OC(=O)C[C@H](C)OC(=O)C[C@@H](C)OC(=O)C[C@H](C)OC(=O)C[C@@H](C)OC(=O)C[C@H](C)OC(=O)C[C@@H](C)OC(=O)C[C@@H](C)OC(=O)C[C@H](C)OC(=O)C[C@@H](C)OC(=O)C[C@@H](C)OC(=O)C[C@@H](C)OC(=O)C[C@H](C)OC(=O)C[C@H](C)OC(=O)C[C@@H](C)OC(=O)C[C@@H](C)OC(=O)C[C@H](C)OC(=O)C[C@@H](C)OC(=O)C[C@@H](C)OC(=O)C[C@H](C)OC(=O)C[C@H](C)OC(=O)C[C@H](C)OC(=O)C[C@@H](C)O,C[C@@H](O)CC(=O)O.C[C@H](O)CC(=O)O,"('C[C@@H](O)CC(=O)O', 'C[C@H](O)CC(=O)O')",0.36,33000.0,,51.0,50.51022,3.693925,3,[],"Ajellal, N., Bouyahyi, M., Amgoune, A., Thomas, C. M., Bondon, A., Pillin, I., Grohens, Y., & Carpentier, J. F. (2009). Syndiotactic-enriched poly(3-hydroxybutyrate)s via stereoselective ring-opening polymerization of racemic _-butyrolactone with discrete yttrium catalysts. Macromolecules, 42(4), 987-993. https://doi.org/10.1021/ma8022734","Table 1, #9",ester_stereo,"('C[C@@H](O)CC(=O)O', 'C[C@H](O)CC(=O)O')",25,4,0.4897800000000032,
C[C@H](O)CC(=O)O[C@@H](C)CC(=O)O[C@H](C)CC(=O)O[C@@H](C)CC(=O)O[C@H](C)CC(=O)O[C@H](C)CC(=O)O[C@H](C)CC(=O)O[C@@H](C)CC(=O)O[C@H](C)CC(=O)O[C@H](C)CC(=O)O[C@@H](C)CC(=O)O[C@@H](C)CC(=O)O[C@@H](C)CC(=O)O[C@H](C)CC(=O)O[C@@H](C)CC(=O)O[C@H](C)CC(=O)O[C@H](C)CC(=O)O[C@H](C)CC(=O)O[C@H](C)CC(=O)O[C@@H](C)CC(=O)O[C@H](C)CC(=O)O[C@@H](C)CC(=O)O[C@@H](C)CC(=O)O[C@H](C)CC(=O)O[C@@H](C)CC(=O)O,C[C@@H](O)CC(=O)O.C[C@H](O)CC(=O)O,"('C[C@@H](O)CC(=O)O', 'C[C@H](O)CC(=O)O')",0.38,,-1.0,65.0,66.28416,4.9965215,3,[],"Kricheldorf, H. R., & Lee, S. R. (1995). Polylactones. 35. Macrocyclic and Stereoselective Polymerization of _-D,L-Butyrolactone with Cyclic Dibutyltin Initiators. Macromolecules, 28(20), 6718-6725. https://doi.org/10.1021/ma00124a004",Table 1.1,ester_stereo,"('C[C@@H](O)CC(=O)O', 'C[C@H](O)CC(=O)O')",25,0,1.28416,5.736826
C[C@H](O)CC(=O)O[C@H](C)CC(=O)O[C@H](C)CC(=O)O[C@H](C)CC(=O)O[C@@H](C)CC(=O)O[C@H](C)CC(=O)O[C@@H](C)CC(=O)O[C@@H](C)CC(=O)O[C@H](C)CC(=O)O[C@@H](C)CC(=O)O[C@H](C)CC(=O)O[C@@H](C)CC(=O)O[C@@H](C)CC(=O)O[C@@H](C)CC(=O)O[C@H](C)CC(=O)O[C@H](C)CC(=O)O[C@@H](C)CC(=O)O[C@H](C)CC(=O)O[C@H](C)CC(=O)O[C@@H](C)CC(=O)O[C@H](C)CC(=O)O[C@@H](C)CC(=O)O[C@@H](C)CC(=O)O[C@@H](C)CC(=O)O[C@@H](C)CC(=O)O,C[C@@H](O)CC(=O)O.C[C@H](O)CC(=O)O,"('C[C@@H](O)CC(=O)O', 'C[C@H](O)CC(=O)O')",0.38,,2.0,61.0,65.76387,4.907252,3,[],"Kricheldorf, H. R., & Lee, S. R. (1995). Polylactones. 35. Macrocyclic and Stereoselective Polymerization of _-D,L-Butyrolactone with Cyclic Dibutyltin Initiators. Macromolecules, 28(20), 6718-6725. https://doi.org/10.1021/ma00124a004",Table 3.1,ester_stereo,"('C[C@@H](O)CC(=O)O', 'C[C@H](O)CC(=O)O')",25,0,4.763869999999997,2.7368259999999998
C[C@H](O)CC(=O)O[C@H](C)CC(=O)O[C@@H](C)CC(=O)O[C@H](C)CC(=O)O[C@@H](C)CC(=O)O[C@H](C)CC(=O)O[C@@H](C)CC(=O)O[C@@H](C)CC(=O)O[C@H](C)CC(=O)O[C@@H](C)CC(=O)O[C@@H](C)CC(=O)O[C@@H](C)CC(=O)O[C@H](C)CC(=O)O[C@H](C)CC(=O)O[C@@H](C)CC(=O)O[C@H](C)CC(=O)O[C@H](C)CC(=O)O[C@H](C)CC(=O)O[C@H](C)CC(=O)O[C@H](C)CC(=O)O[C@@H](C)CC(=O)O[C@@H](C)CC(=O)O[C@H](C)CC(=O)O[C@H](C)CC(=O)O[C@@H](C)CC(=O)O,C[C@@H](O)CC(=O)O.C[C@H](O)CC(=O)O,"('C[C@@H](O)CC(=O)O', 'C[C@H](O)CC(=O)O')",0.38,,4.0,72.0,66.26208,4.9486012,3,[],"Kricheldorf, H. R., & Lee, S. R. (1995). Polylactones. 35. Macrocyclic and Stereoselective Polymerization of _-D,L-Butyrolactone with Cyclic Dibutyltin Initiators. Macromolecules, 28(20), 6718-6725. https://doi.org/10.1021/ma00124a004",Table 3.2,ester_stereo,"('C[C@@H](O)CC(=O)O', 'C[C@H](O)CC(=O)O')",25,0,5.737920000000003,0.7368259999999998
C[C@H](O)CC(=O)O[C@H](C)CC(=O)O[C@@H](C)CC(=O)O[C@@H](C)CC(=O)O[C@H](C)CC(=O)O[C@@H](C)CC(=O)O[C@@H](C)CC(=O)O[C@@H](C)CC(=O)O[C@@H](C)CC(=O)O[C@H](C)CC(=O)O[C@H](C)CC(=O)O[C@@H](C)CC(=O)O[C@H](C)CC(=O)O[C@H](C)CC(=O)O[C@@H](C)CC(=O)O[C@H](C)CC(=O)O[C@H](C)CC(=O)O[C@@H](C)CC(=O)O[C@H](C)CC(=O)O[C@H](C)CC(=O)O[C@H](C)CC(=O)O[C@@H](C)CC(=O)O[C@H](C)CC(=O)O[C@H](C)CC(=O)O[C@@H](C)CC(=O)O,C[C@@H](O)CC(=O)O.C[C@H](O)CC(=O)O,"('C[C@@H](O)CC(=O)O', 'C[C@H](O)CC(=O)O')",0.38,,6.0,69.0,66.262085,4.9485917,3,[],"Kricheldorf, H. R., & Lee, S. R. (1995). Polylactones. 35. Macrocyclic and Stereoselective Polymerization of _-D,L-Butyrolactone with Cyclic Dibutyltin Initiators. Macromolecules, 28(20), 6718-6725. https://doi.org/10.1021/ma00124a004",Table 1.2,ester_stereo,"('C[C@@H](O)CC(=O)O', 'C[C@H](O)CC(=O)O')",25,0,2.737915000000001,1.2631740000000002
C[C@H](O)CC(=O)O[C@H](C)CC(=O)O[C@@H](C)CC(=O)O[C@H](C)CC(=O)O[C@@H](C)CC(=O)O[C@H](C)CC(=O)O[C@H](C)CC(=O)O[C@@H](C)CC(=O)O[C@@H](C)CC(=O)O[C@H](C)CC(=O)O[C@@H](C)CC(=O)O[C@H](C)CC(=O)O[C@H](C)CC(=O)O[C@@H](C)CC(=O)O[C@@H](C)CC(=O)O[C@@H](C)CC(=O)O[C@H](C)CC(=O)O[C@@H](C)CC(=O)O[C@@H](C)CC(=O)O[C@H](C)CC(=O)O[C@H](C)CC(=O)O[C@H](C)CC(=O)O[C@H](C)CC(=O)O[C@@H](C)CC(=O)O[C@@H](C)CC(=O)O,C[C@@H](O)CC(=O)O.C[C@H](O)CC(=O)O,"('C[C@@H](O)CC(=O)O', 'C[C@H](O)CC(=O)O')",0.38,,7.0,67.0,66.01439,4.9274306,3,[],"Kricheldorf, H. R., & Lee, S. R. (1995). Polylactones. 35. Macrocyclic and Stereoselective Polymerization of _-D,L-Butyrolactone with Cyclic Dibutyltin Initiators. Macromolecules, 28(20), 6718-6725. https://doi.org/10.1021/ma00124a004",Table 2.4,ester_stereo,"('C[C@@H](O)CC(=O)O', 'C[C@H](O)CC(=O)O')",25,0,0.9856099999999941,2.2631740000000002
C[C@H](O)CC(=O)O[C@@H](C)CC(=O)O[C@@H](C)CC(=O)O[C@H](C)CC(=O)O[C@H](C)CC(=O)O[C@H](C)CC(=O)O[C@@H](C)CC(=O)O[C@H](C)CC(=O)O[C@@H](C)CC(=O)O[C@@H](C)CC(=O)O[C@@H](C)CC(=O)O[C@@H](C)CC(=O)O[C@@H](C)CC(=O)O[C@H](C)CC(=O)O[C@@H](C)CC(=O)O[C@H](C)CC(=O)O[C@@H](C)CC(=O)O[C@@H](C)CC(=O)O[C@H](C)CC(=O)O[C@@H](C)CC(=O)O[C@H](C)CC(=O)O[C@@H](C)CC(=O)O[C@H](C)CC(=O)O[C@@H](C)CC(=O)O[C@@H](C)CC(=O)O,C[C@@H](O)CC(=O)O.C[C@H](O)CC(=O)O,"('C[C@@H](O)CC(=O)O', 'C[C@H](O)CC(=O)O')",0.38,,8.0,64.0,65.26982,4.910601,3,[],"Kricheldorf, H. R., & Lee, S. R. (1995). Polylactones. 35. Macrocyclic and Stereoselective Polymerization of _-D,L-Butyrolactone with Cyclic Dibutyltin Initiators. Macromolecules, 28(20), 6718-6725. https://doi.org/10.1021/ma00124a004",Table 3.7,ester_stereo,"('C[C@@H](O)CC(=O)O', 'C[C@H](O)CC(=O)O')",25,0,1.2698199999999957,3.2631740000000002
C[C@@H](CC(=O)O[C@@H](C)CC(=O)O[C@@H](C)CC(=O)O[C@H](C)CC(=O)O[C@H](C)CC(=O)O[C@H](C)CC(=O)O[C@H](C)CC(=O)O[C@H](C)CC(=O)O)OC(=O)C[C@H](C)OC(=O)C[C@@H](C)OC(=O)C[C@H](C)OC(=O)C[C@@H](C)OC(=O)C[C@H](C)OC(=O)C[C@H](C)OC(=O)C[C@@H](C)OC(=O)C[C@H](C)OC(=O)C[C@@H](C)OC(=O)C[C@H](C)OC(=O)C[C@@H](C)OC(=O)C[C@@H](C)OC(=O)C[C@H](C)OC(=O)C[C@@H](C)OC(=O)C[C@H](C)OC(=O)C[C@H](C)OC(=O)C[C@@H](C)O,C[C@@H](O)CC(=O)O.C[C@H](O)CC(=O)O,"('C[C@@H](O)CC(=O)O', 'C[C@H](O)CC(=O)O')",0.38,,8.0,73.0,67.73089,6.090997,3,[],"Kricheldorf, H. R., & Lee, S. R. (1995). Polylactones. 35. Macrocyclic and Stereoselective Polymerization of _-D,L-Butyrolactone with Cyclic Dibutyltin Initiators. Macromolecules, 28(20), 6718-6725. https://doi.org/10.1021/ma00124a004",Table 3.4,ester_stereo,"('C[C@@H](O)CC(=O)O', 'C[C@H](O)CC(=O)O')",25,0,5.269109999999998,3.2631745
C[C@H](O)CC(=O)O[C@@H](C)CC(=O)O[C@H](C)CC(=O)O[C@@H](C)CC(=O)O[C@@H](C)CC(=O)O[C@H](C)CC(=O)O[C@@H](C)CC(=O)O[C@H](C)CC(=O)O[C@@H](C)CC(=O)O[C@H](C)CC(=O)O[C@@H](C)CC(=O)O[C@@H](C)CC(=O)O[C@H](C)CC(=O)O[C@@H](C)CC(=O)O[C@@H](C)CC(=O)O[C@H](C)CC(=O)O[C@H](C)CC(=O)O[C@@H](C)CC(=O)O[C@@H](C)CC(=O)O[C@@H](C)CC(=O)O[C@@H](C)CC(=O)O[C@H](C)CC(=O)O[C@H](C)CC(=O)O[C@H](C)CC(=O)O[C@@H](C)CC(=O)O,C[C@@H](O)CC(=O)O.C[C@H](O)CC(=O)O,"('C[C@@H](O)CC(=O)O', 'C[C@H](O)CC(=O)O')",0.38,,,69.0,65.52656,4.930965,3,[],"Kricheldorf, H. R., & Lee, S. R. (1995). Polylactones. 35. Macrocyclic and Stereoselective Polymerization of _-D,L-Butyrolactone with Cyclic Dibutyltin Initiators. Macromolecules, 28(20), 6718-6725. https://doi.org/10.1021/ma00124a004",Table 3.6,ester_stereo,"('C[C@@H](O)CC(=O)O', 'C[C@H](O)CC(=O)O')",25,0,3.4734399999999965,
C[C@H](O)CC(=O)O[C@H](C)CC(=O)O[C@@H](C)CC(=O)O[C@@H](C)CC(=O)O[C@H](C)CC(=O)O[C@H](C)CC(=O)O[C@@H](C)CC(=O)O[C@H](C)CC(=O)O[C@@H](C)CC(=O)O[C@@H](C)CC(=O)O[C@@H](C)CC(=O)O[C@H](C)CC(=O)O[C@H](C)CC(=O)O[C@H](C)CC(=O)O[C@@H](C)CC(=O)O[C@H](C)CC(=O)O[C@@H](C)CC(=O)O[C@@H](C)CC(=O)O[C@@H](C)CC(=O)O[C@@H](C)CC(=O)O[C@@H](C)CC(=O)O[C@H](C)CC(=O)O[C@@H](C)CC(=O)O[C@H](C)CC(=O)O[C@@H](C)CC(=O)O,C[C@@H](O)CC(=O)O.C[C@H](O)CC(=O)O,"('C[C@@H](O)CC(=O)O', 'C[C@H](O)CC(=O)O')",0.38,,-1.0,65.0,65.50974,4.887211,3,[],"Kricheldorf, H. R., & Lee, S. R. (1995). Polylactones. 35. Macrocyclic and Stereoselective Polymerization of _-D,L-Butyrolactone with Cyclic Dibutyltin Initiators. Macromolecules, 28(20), 6718-6725. https://doi.org/10.1021/ma00124a004",Table 1.1,ester_stereo,"('C[C@@H](O)CC(=O)O', 'C[C@H](O)CC(=O)O')",25,1,0.5097399999999936,5.736826
C[C@H](O)CC(=O)O[C@@H](C)CC(=O)O[C@@H](C)CC(=O)O[C@H](C)CC(=O)O[C@H](C)CC(=O)O[C@@H](C)CC(=O)O[C@H](C)CC(=O)O[C@@H](C)CC(=O)O[C@H](C)CC(=O)O[C@@H](C)CC(=O)O[C@H](C)CC(=O)O[C@@H](C)CC(=O)O[C@H](C)CC(=O)O[C@@H](C)CC(=O)O[C@@H](C)CC(=O)O[C@H](C)CC(=O)O[C@@H](C)CC(=O)O[C@@H](C)CC(=O)O[C@@H](C)CC(=O)O[C@H](C)CC(=O)O[C@H](C)CC(=O)O[C@H](C)CC(=O)O[C@@H](C)CC(=O)O[C@@H](C)CC(=O)O[C@@H](C)CC(=O)O,C[C@@H](O)CC(=O)O.C[C@H](O)CC(=O)O,"('C[C@@H](O)CC(=O)O', 'C[C@H](O)CC(=O)O')",0.38,,2.0,61.0,65.526764,4.931054,3,[],"Kricheldorf, H. R., & Lee, S. R. (1995). Polylactones. 35. Macrocyclic and Stereoselective Polymerization of _-D,L-Butyrolactone with Cyclic Dibutyltin Initiators. Macromolecules, 28(20), 6718-6725. https://doi.org/10.1021/ma00124a004",Table 3.1,ester_stereo,"('C[C@@H](O)CC(=O)O', 'C[C@H](O)CC(=O)O')",25,1,4.526764,2.7368259999999998
C[C@@H](CC(=O)O[C@@H](C)CC(=O)O[C@@H](C)CC(=O)O[C@H](C)CC(=O)O[C@@H](C)CC(=O)O[C@@H](C)CC(=O)O[C@H](C)CC(=O)O[C@H](C)CC(=O)O[C@H](C)CC(=O)O[C@H](C)CC(=O)O)OC(=O)C[C@H](C)OC(=O)C[C@@H](C)OC(=O)C[C@H](C)OC(=O)C[C@H](C)OC(=O)C[C@@H](C)OC(=O)C[C@@H](C)OC(=O)C[C@H](C)OC(=O)C[C@@H](C)OC(=O)C[C@@H](C)OC(=O)C[C@H](C)OC(=O)C[C@@H](C)OC(=O)C[C@H](C)OC(=O)C[C@@H](C)OC(=O)C[C@H](C)OC(=O)C[C@@H](C)O,C[C@@H](O)CC(=O)O.C[C@H](O)CC(=O)O,"('C[C@@H](O)CC(=O)O', 'C[C@H](O)CC(=O)O')",0.38,,4.0,72.0,67.244156,6.0070295,3,[],"Kricheldorf, H. R., & Lee, S. R. (1995). Polylactones. 35. Macrocyclic and Stereoselective Polymerization of _-D,L-Butyrolactone with Cyclic Dibutyltin Initiators. Macromolecules, 28(20), 6718-6725. https://doi.org/10.1021/ma00124a004",Table 3.2,ester_stereo,"('C[C@@H](O)CC(=O)O', 'C[C@H](O)CC(=O)O')",25,1,4.755843999999996,0.7368255000000001
C[C@H](O)CC(=O)O[C@H](C)CC(=O)O[C@H](C)CC(=O)O[C@@H](C)CC(=O)O[C@H](C)CC(=O)O[C@H](C)CC(=O)O[C@@H](C)CC(=O)O[C@@H](C)CC(=O)O[C@@H](C)CC(=O)O[C@H](C)CC(=O)O[C@H](C)CC(=O)O[C@H](C)CC(=O)O[C@@H](C)CC(=O)O[C@H](C)CC(=O)O[C@@H](C)CC(=O)O[C@@H](C)CC(=O)O[C@@H](C)CC(=O)O[C@H](C)CC(=O)O[C@@H](C)CC(=O)O[C@H](C)CC(=O)O[C@@H](C)CC(=O)O[C@H](C)CC(=O)O[C@@H](C)CC(=O)O[C@@H](C)CC(=O)O[C@@H](C)CC(=O)O,C[C@@H](O)CC(=O)O.C[C@H](O)CC(=O)O,"('C[C@@H](O)CC(=O)O', 'C[C@H](O)CC(=O)O')",0.38,,6.0,69.0,65.76386,4.90725,3,[],"Kricheldorf, H. R., & Lee, S. R. (1995). Polylactones. 35. Macrocyclic and Stereoselective Polymerization of _-D,L-Butyrolactone with Cyclic Dibutyltin Initiators. Macromolecules, 28(20), 6718-6725. https://doi.org/10.1021/ma00124a004",Table 1.2,ester_stereo,"('C[C@@H](O)CC(=O)O', 'C[C@H](O)CC(=O)O')",25,1,3.236140000000006,1.2631740000000002
C[C@H](O)CC(=O)O[C@H](C)CC(=O)O[C@H](C)CC(=O)O[C@H](C)CC(=O)O[C@@H](C)CC(=O)O[C@H](C)CC(=O)O[C@H](C)CC(=O)O[C@@H](C)CC(=O)O[C@H](C)CC(=O)O[C@H](C)CC(=O)O[C@@H](C)CC(=O)O[C@H](C)CC(=O)O[C@@H](C)CC(=O)O[C@@H](C)CC(=O)O[C@H](C)CC(=O)O[C@H](C)CC(=O)O[C@H](C)CC(=O)O[C@@H](C)CC(=O)O[C@@H](C)CC(=O)O[C@@H](C)CC(=O)O[C@H](C)CC(=O)O[C@@H](C)CC(=O)O[C@H](C)CC(=O)O[C@H](C)CC(=O)O[C@@H](C)CC(=O)O,C[C@@H](O)CC(=O)O.C[C@H](O)CC(=O)O,"('C[C@@H](O)CC(=O)O', 'C[C@H](O)CC(=O)O')",0.38,,7.0,67.0,66.50799,4.9707413,3,[],"Kricheldorf, H. R., & Lee, S. R. (1995). Polylactones. 35. Macrocyclic and Stereoselective Polymerization of _-D,L-Butyrolactone with Cyclic Dibutyltin Initiators. Macromolecules, 28(20), 6718-6725. https://doi.org/10.1021/ma00124a004",Table 2.4,ester_stereo,"('C[C@@H](O)CC(=O)O', 'C[C@H](O)CC(=O)O')",25,1,0.4920099999999934,2.2631740000000002
C[C@@H](CC(=O)O[C@@H](C)CC(=O)O[C@@H](C)CC(=O)O[C@H](C)CC(=O)O[C@@H](C)CC(=O)O[C@@H](C)CC(=O)O[C@@H](C)CC(=O)O[C@H](C)CC(=O)O[C@H](C)CC(=O)O[C@H](C)CC(=O)O[C@@H](C)CC(=O)O[C@H](C)CC(=O)O[C@@H](C)CC(=O)O[C@H](C)CC(=O)O[C@@H](C)CC(=O)O[C@H](C)CC(=O)O[C@H](C)CC(=O)O[C@@H](C)CC(=O)O[C@@H](C)CC(=O)O[C@@H](C)CC(=O)O[C@H](C)CC(=O)O)OC(=O)C[C@H](C)OC(=O)C[C@@H](C)OC(=O)C[C@H](C)OC(=O)C[C@@H](C)O,C[C@@H](O)CC(=O)O.C[C@H](O)CC(=O)O,"('C[C@@H](O)CC(=O)O', 'C[C@H](O)CC(=O)O')",0.38,,8.0,64.0,66.99913,5.965506,3,[],"Kricheldorf, H. R., & Lee, S. R. (1995). Polylactones. 35. Macrocyclic and Stereoselective Polymerization of _-D,L-Butyrolactone with Cyclic Dibutyltin Initiators. Macromolecules, 28(20), 6718-6725. https://doi.org/10.1021/ma00124a004",Table 3.7,ester_stereo,"('C[C@@H](O)CC(=O)O', 'C[C@H](O)CC(=O)O')",25,1,2.999129999999994,3.2631745
C[C@H](O)CC(=O)O[C@H](C)CC(=O)O[C@H](C)CC(=O)O[C@H](C)CC(=O)O[C@@H](C)CC(=O)O[C@H](C)CC(=O)O[C@H](C)CC(=O)O[C@H](C)CC(=O)O[C@@H](C)CC(=O)O[C@@H](C)CC(=O)O[C@H](C)CC(=O)O[C@H](C)CC(=O)O[C@@H](C)CC(=O)O[C@H](C)CC(=O)O[C@@H](C)CC(=O)O[C@@H](C)CC(=O)O[C@H](C)CC(=O)O[C@H](C)CC(=O)O[C@@H](C)CC(=O)O[C@H](C)CC(=O)O[C@@H](C)CC(=O)O[C@@H](C)CC(=O)O[C@H](C)CC(=O)O[C@H](C)CC(=O)O[C@@H](C)CC(=O)O,C[C@@H](O)CC(=O)O.C[C@H](O)CC(=O)O,"('C[C@@H](O)CC(=O)O', 'C[C@H](O)CC(=O)O')",0.38,,8.0,73.0,66.508,4.9707503,3,[],"Kricheldorf, H. R., & Lee, S. R. (1995). Polylactones. 35. Macrocyclic and Stereoselective Polymerization of _-D,L-Butyrolactone with Cyclic Dibutyltin Initiators. Macromolecules, 28(20), 6718-6725. https://doi.org/10.1021/ma00124a004",Table 3.4,ester_stereo,"('C[C@@H](O)CC(=O)O', 'C[C@H](O)CC(=O)O')",25,1,6.492000000000004,3.2631740000000002
C[C@@H](CC(=O)O[C@@H](C)CC(=O)O[C@@H](C)CC(=O)O[C@H](C)CC(=O)O)OC(=O)C[C@H](C)OC(=O)C[C@H](C)OC(=O)C[C@@H](C)OC(=O)C[C@@H](C)OC(=O)C[C@H](C)OC(=O)C[C@@H](C)OC(=O)C[C@H](C)OC(=O)C[C@H](C)OC(=O)C[C@H](C)OC(=O)C[C@H](C)OC(=O)C[C@H](C)OC(=O)C[C@@H](C)OC(=O)C[C@H](C)OC(=O)C[C@@H](C)OC(=O)C[C@H](C)OC(=O)C[C@@H](C)OC(=O)C[C@H](C)OC(=O)C[C@@H](C)OC(=O)C[C@@H](C)OC(=O)C[C@H](C)OC(=O)C[C@@H](C)O,C[C@@H](O)CC(=O)O.C[C@H](O)CC(=O)O,"('C[C@@H](O)CC(=O)O', 'C[C@H](O)CC(=O)O')",0.38,,,69.0,67.48742,6.048352,3,[],"Kricheldorf, H. R., & Lee, S. R. (1995). Polylactones. 35. Macrocyclic and Stereoselective Polymerization of _-D,L-Butyrolactone with Cyclic Dibutyltin Initiators. Macromolecules, 28(20), 6718-6725. https://doi.org/10.1021/ma00124a004",Table 3.6,ester_stereo,"('C[C@@H](O)CC(=O)O', 'C[C@H](O)CC(=O)O')",25,1,1.5125799999999998,
C[C@@H](CC(=O)O[C@@H](C)CC(=O)O[C@@H](C)CC(=O)O[C@H](C)CC(=O)O[C@@H](C)CC(=O)O[C@H](C)CC(=O)O)OC(=O)C[C@H](C)OC(=O)C[C@H](C)OC(=O)C[C@@H](C)OC(=O)C[C@H](C)OC(=O)C[C@H](C)OC(=O)C[C@H](C)OC(=O)C[C@H](C)OC(=O)C[C@@H](C)OC(=O)C[C@H](C)OC(=O)C[C@@H](C)OC(=O)C[C@H](C)OC(=O)C[C@H](C)OC(=O)C[C@@H](C)OC(=O)C[C@@H](C)OC(=O)C[C@H](C)OC(=O)C[C@@H](C)OC(=O)C[C@H](C)OC(=O)C[C@@H](C)OC(=O)C[C@@H](C)O,C[C@@H](O)CC(=O)O.C[C@H](O)CC(=O)O,"('C[C@@H](O)CC(=O)O', 'C[C@H](O)CC(=O)O')",0.38,,-1.0,65.0,67.4703,6.0672264,3,[],"Kricheldorf, H. R., & Lee, S. R. (1995). Polylactones. 35. Macrocyclic and Stereoselective Polymerization of _-D,L-Butyrolactone with Cyclic Dibutyltin Initiators. Macromolecules, 28(20), 6718-6725. https://doi.org/10.1021/ma00124a004",Table 1.1,ester_stereo,"('C[C@@H](O)CC(=O)O', 'C[C@H](O)CC(=O)O')",25,2,2.4702999999999946,5.7368255
C[C@@H](CC(=O)O[C@@H](C)CC(=O)O[C@@H](C)CC(=O)O[C@H](C)CC(=O)O[C@H](C)CC(=O)O[C@H](C)CC(=O)O[C@@H](C)CC(=O)O[C@H](C)CC(=O)O[C@H](C)CC(=O)O[C@H](C)CC(=O)O[C@@H](C)CC(=O)O[C@H](C)CC(=O)O[C@@H](C)CC(=O)O[C@H](C)CC(=O)O[C@@H](C)CC(=O)O[C@@H](C)CC(=O)O[C@H](C)CC(=O)O)OC(=O)C[C@H](C)OC(=O)C[C@@H](C)OC(=O)C[C@H](C)OC(=O)C[C@@H](C)OC(=O)C[C@@H](C)OC(=O)C[C@@H](C)OC(=O)C[C@H](C)OC(=O)C[C@@H](C)O,C[C@@H](O)CC(=O)O.C[C@H](O)CC(=O)O,"('C[C@@H](O)CC(=O)O', 'C[C@H](O)CC(=O)O')",0.38,,2.0,61.0,67.243904,6.0068517,3,[],"Kricheldorf, H. R., & Lee, S. R. (1995). Polylactones. 35. Macrocyclic and Stereoselective Polymerization of _-D,L-Butyrolactone with Cyclic Dibutyltin Initiators. Macromolecules, 28(20), 6718-6725. https://doi.org/10.1021/ma00124a004",Table 3.1,ester_stereo,"('C[C@@H](O)CC(=O)O', 'C[C@H](O)CC(=O)O')",25,2,6.243904000000001,2.7368255
C[C@H](O)CC(=O)O[C@H](C)CC(=O)O[C@H](C)CC(=O)O[C@@H](C)CC(=O)O[C@H](C)CC(=O)O[C@@H](C)CC(=O)O[C@@H](C)CC(=O)O[C@@H](C)CC(=O)O[C@H](C)CC(=O)O[C@H](C)CC(=O)O[C@H](C)CC(=O)O[C@H](C)CC(=O)O[C@H](C)CC(=O)O[C@@H](C)CC(=O)O[C@@H](C)CC(=O)O[C@@H](C)CC(=O)O[C@H](C)CC(=O)O[C@@H](C)CC(=O)O[C@H](C)CC(=O)O[C@@H](C)CC(=O)O[C@H](C)CC(=O)O[C@@H](C)CC(=O)O[C@H](C)CC(=O)O[C@H](C)CC(=O)O[C@@H](C)CC(=O)O,C[C@@H](O)CC(=O)O.C[C@H](O)CC(=O)O,"('C[C@@H](O)CC(=O)O', 'C[C@H](O)CC(=O)O')",0.38,,4.0,72.0,66.26205,4.9485846,3,[],"Kricheldorf, H. R., & Lee, S. R. (1995). Polylactones. 35. Macrocyclic and Stereoselective Polymerization of _-D,L-Butyrolactone with Cyclic Dibutyltin Initiators. Macromolecules, 28(20), 6718-6725. https://doi.org/10.1021/ma00124a004",Table 3.2,ester_stereo,"('C[C@@H](O)CC(=O)O', 'C[C@H](O)CC(=O)O')",25,2,5.737949999999998,0.7368259999999998
C[C@@H](CC(=O)O[C@@H](C)CC(=O)O[C@H](C)CC(=O)O[C@@H](C)CC(=O)O[C@@H](C)CC(=O)O[C@@H](C)CC(=O)O[C@H](C)CC(=O)O[C@H](C)CC(=O)O)OC(=O)C[C@H](C)OC(=O)C[C@@H](C)OC(=O)C[C@H](C)OC(=O)C[C@H](C)OC(=O)C[C@H](C)OC(=O)C[C@@H](C)OC(=O)C[C@H](C)OC(=O)C[C@@H](C)OC(=O)C[C@H](C)OC(=O)C[C@@H](C)OC(=O)C[C@@H](C)OC(=O)C[C@H](C)OC(=O)C[C@@H](C)OC(=O)C[C@H](C)OC(=O)C[C@@H](C)OC(=O)C[C@@H](C)OC(=O)C[C@@H](C)O,C[C@@H](O)CC(=O)O.C[C@H](O)CC(=O)O,"('C[C@@H](O)CC(=O)O', 'C[C@H](O)CC(=O)O')",0.38,,6.0,69.0,66.979614,5.9832807,3,[],"Kricheldorf, H. R., & Lee, S. R. (1995). Polylactones. 35. Macrocyclic and Stereoselective Polymerization of _-D,L-Butyrolactone with Cyclic Dibutyltin Initiators. Macromolecules, 28(20), 6718-6725. https://doi.org/10.1021/ma00124a004",Table 1.2,ester_stereo,"('C[C@@H](O)CC(=O)O', 'C[C@H](O)CC(=O)O')",25,2,2.020386000000002,1.2631744999999999
