Repository: tyo-nu/PolyIDRS_Paper

# PolyIDRS_Paper
Code and Figures for the PolyIDRS paper.

File: Figures/Figure_5/data/U_shaped_Tm_data.csv (part 3 of 60)
smiles_polymer,smiles_monomer,monomers,pm,Mn,Tg,Tm,Tm_pred,Tg_pred,model_id,distribution,ref,comment,mechanism,monomers.1,DP,replicate_structure,dTm,dTg
C[C@H](O)CC(=O)O[C@H](C)CC(=O)O[C@@H](C)CC(=O)O[C@H](C)CC(=O)O[C@@H](C)CC(=O)O[C@@H](C)CC(=O)O[C@@H](C)CC(=O)O[C@H](C)CC(=O)O[C@H](C)CC(=O)O[C@@H](C)CC(=O)O[C@@H](C)CC(=O)O[C@@H](C)CC(=O)O[C@H](C)CC(=O)O[C@@H](C)CC(=O)O[C@H](C)CC(=O)O[C@@H](C)CC(=O)O[C@@H](C)CC(=O)O[C@H](C)CC(=O)O[C@@H](C)CC(=O)O[C@@H](C)CC(=O)O[C@@H](C)CC(=O)O[C@@H](C)CC(=O)O[C@H](C)CC(=O)O[C@H](C)CC(=O)O[C@@H](C)CC(=O)O,C[C@@H](O)CC(=O)O.C[C@H](O)CC(=O)O,"('C[C@@H](O)CC(=O)O', 'C[C@H](O)CC(=O)O')",0.38,,7.0,67.0,65.25256,4.86743,3,[],"Kricheldorf, H. R., & Lee, S. R. (1995). Polylactones. 35. Macrocyclic and Stereoselective Polymerization of _-D,L-Butyrolactone with Cyclic Dibutyltin Initiators. Macromolecules, 28(20), 6718-6725. https://doi.org/10.1021/ma00124a004",Table 2.4,ester_stereo,"('C[C@@H](O)CC(=O)O', 'C[C@H](O)CC(=O)O')",25,2,1.7474399999999974,2.2631740000000002
C[C@@H](CC(=O)O[C@@H](C)CC(=O)O[C@@H](C)CC(=O)O[C@H](C)CC(=O)O[C@@H](C)CC(=O)O[C@H](C)CC(=O)O[C@H](C)CC(=O)O[C@@H](C)CC(=O)O[C@H](C)CC(=O)O[C@@H](C)CC(=O)O[C@H](C)CC(=O)O[C@@H](C)CC(=O)O[C@@H](C)CC(=O)O[C@H](C)CC(=O)O[C@@H](C)CC(=O)O[C@H](C)CC(=O)O[C@H](C)CC(=O)O[C@H](C)CC(=O)O)OC(=O)C[C@H](C)OC(=O)C[C@@H](C)OC(=O)C[C@@H](C)OC(=O)C[C@@H](C)OC(=O)C[C@@H](C)OC(=O)C[C@H](C)OC(=O)C[C@@H](C)O,C[C@@H](O)CC(=O)O.C[C@H](O)CC(=O)O,"('C[C@@H](O)CC(=O)O', 'C[C@H](O)CC(=O)O')",0.38,,8.0,64.0,66.99943,5.965657,3,[],"Kricheldorf, H. R., & Lee, S. R. (1995). Polylactones. 35. Macrocyclic and Stereoselective Polymerization of _-D,L-Butyrolactone with Cyclic Dibutyltin Initiators. Macromolecules, 28(20), 6718-6725. https://doi.org/10.1021/ma00124a004",Table 3.7,ester_stereo,"('C[C@@H](O)CC(=O)O', 'C[C@H](O)CC(=O)O')",25,2,2.999430000000004,3.2631740000000002
C[C@@H](CC(=O)O[C@@H](C)CC(=O)O[C@H](C)CC(=O)O[C@H](C)CC(=O)O[C@@H](C)CC(=O)O[C@H](C)CC(=O)O[C@H](C)CC(=O)O[C@H](C)CC(=O)O[C@@H](C)CC(=O)O[C@@H](C)CC(=O)O[C@H](C)CC(=O)O[C@@H](C)CC(=O)O[C@H](C)CC(=O)O[C@@H](C)CC(=O)O[C@@H](C)CC(=O)O[C@H](C)CC(=O)O[C@H](C)CC(=O)O[C@H](C)CC(=O)O[C@@H](C)CC(=O)O[C@H](C)CC(=O)O[C@@H](C)CC(=O)O[C@@H](C)CC(=O)O[C@H](C)CC(=O)O)OC(=O)C[C@H](C)OC(=O)C[C@@H](C)O,C[C@@H](O)CC(=O)O.C[C@H](O)CC(=O)O,"('C[C@@H](O)CC(=O)O', 'C[C@H](O)CC(=O)O')",0.38,,8.0,73.0,67.487465,6.048312,3,[],"Kricheldorf, H. R., & Lee, S. R. (1995). Polylactones. 35. Macrocyclic and Stereoselective Polymerization of _-D,L-Butyrolactone with Cyclic Dibutyltin Initiators. Macromolecules, 28(20), 6718-6725. https://doi.org/10.1021/ma00124a004",Table 3.4,ester_stereo,"('C[C@@H](O)CC(=O)O', 'C[C@H](O)CC(=O)O')",25,2,5.512535,3.2631736
C[C@H](O)CC(=O)O[C@@H](C)CC(=O)O[C@@H](C)CC(=O)O[C@H](C)CC(=O)O[C@H](C)CC(=O)O[C@H](C)CC(=O)O[C@H](C)CC(=O)O[C@@H](C)CC(=O)O[C@H](C)CC(=O)O[C@H](C)CC(=O)O[C@@H](C)CC(=O)O[C@@H](C)CC(=O)O[C@H](C)CC(=O)O[C@@H](C)CC(=O)O[C@H](C)CC(=O)O[C@@H](C)CC(=O)O[C@H](C)CC(=O)O[C@@H](C)CC(=O)O[C@@H](C)CC(=O)O[C@H](C)CC(=O)O[C@H](C)CC(=O)O[C@H](C)CC(=O)O[C@@H](C)CC(=O)O[C@H](C)CC(=O)O[C@@H](C)CC(=O)O,C[C@@H](O)CC(=O)O.C[C@H](O)CC(=O)O,"('C[C@@H](O)CC(=O)O', 'C[C@H](O)CC(=O)O')",0.38,,,69.0,66.28416,4.9965253,3,[],"Kricheldorf, H. R., & Lee, S. R. (1995). Polylactones. 35. Macrocyclic and Stereoselective Polymerization of _-D,L-Butyrolactone with Cyclic Dibutyltin Initiators. Macromolecules, 28(20), 6718-6725. https://doi.org/10.1021/ma00124a004",Table 3.6,ester_stereo,"('C[C@@H](O)CC(=O)O', 'C[C@H](O)CC(=O)O')",25,2,2.71584,
C[C@H](O)CC(=O)O[C@H](C)CC(=O)O[C@H](C)CC(=O)O[C@H](C)CC(=O)O[C@H](C)CC(=O)O[C@@H](C)CC(=O)O[C@@H](C)CC(=O)O[C@H](C)CC(=O)O[C@@H](C)CC(=O)O[C@H](C)CC(=O)O[C@H](C)CC(=O)O[C@H](C)CC(=O)O[C@H](C)CC(=O)O[C@@H](C)CC(=O)O[C@@H](C)CC(=O)O[C@H](C)CC(=O)O[C@H](C)CC(=O)O[C@@H](C)CC(=O)O[C@H](C)CC(=O)O[C@@H](C)CC(=O)O[C@H](C)CC(=O)O[C@@H](C)CC(=O)O[C@@H](C)CC(=O)O[C@H](C)CC(=O)O[C@@H](C)CC(=O)O,C[C@@H](O)CC(=O)O.C[C@H](O)CC(=O)O,"('C[C@@H](O)CC(=O)O', 'C[C@H](O)CC(=O)O')",0.38,,-1.0,65.0,66.508,4.970757,3,[],"Kricheldorf, H. R., & Lee, S. R. (1995). Polylactones. 35. Macrocyclic and Stereoselective Polymerization of _-D,L-Butyrolactone with Cyclic Dibutyltin Initiators. Macromolecules, 28(20), 6718-6725. https://doi.org/10.1021/ma00124a004",Table 1.1,ester_stereo,"('C[C@@H](O)CC(=O)O', 'C[C@H](O)CC(=O)O')",25,3,1.5079999999999956,5.736826
C[C@H](O)CC(=O)O[C@H](C)CC(=O)O[C@@H](C)CC(=O)O[C@@H](C)CC(=O)O[C@H](C)CC(=O)O[C@@H](C)CC(=O)O[C@@H](C)CC(=O)O[C@H](C)CC(=O)O[C@@H](C)CC(=O)O[C@H](C)CC(=O)O[C@H](C)CC(=O)O[C@@H](C)CC(=O)O[C@H](C)CC(=O)O[C@H](C)CC(=O)O[C@H](C)CC(=O)O[C@H](C)CC(=O)O[C@H](C)CC(=O)O[C@H](C)CC(=O)O[C@@H](C)CC(=O)O[C@@H](C)CC(=O)O[C@H](C)CC(=O)O[C@@H](C)CC(=O)O[C@H](C)CC(=O)O[C@H](C)CC(=O)O[C@@H](C)CC(=O)O,C[C@@H](O)CC(=O)O.C[C@H](O)CC(=O)O,"('C[C@@H](O)CC(=O)O', 'C[C@H](O)CC(=O)O')",0.38,,2.0,61.0,66.507996,4.970779,3,[],"Kricheldorf, H. R., & Lee, S. R. (1995). Polylactones. 35. Macrocyclic and Stereoselective Polymerization of _-D,L-Butyrolactone with Cyclic Dibutyltin Initiators. Macromolecules, 28(20), 6718-6725. https://doi.org/10.1021/ma00124a004",Table 3.1,ester_stereo,"('C[C@@H](O)CC(=O)O', 'C[C@H](O)CC(=O)O')",25,3,5.507996000000006,2.7368259999999998
C[C@@H](CC(=O)O[C@@H](C)CC(=O)O[C@@H](C)CC(=O)O[C@H](C)CC(=O)O[C@H](C)CC(=O)O[C@H](C)CC(=O)O[C@H](C)CC(=O)O[C@@H](C)CC(=O)O[C@H](C)CC(=O)O[C@@H](C)CC(=O)O[C@@H](C)CC(=O)O[C@@H](C)CC(=O)O[C@H](C)CC(=O)O[C@H](C)CC(=O)O)OC(=O)C[C@H](C)OC(=O)C[C@H](C)OC(=O)C[C@@H](C)OC(=O)C[C@H](C)OC(=O)C[C@@H](C)OC(=O)C[C@H](C)OC(=O)C[C@@H](C)OC(=O)C[C@H](C)OC(=O)C[C@@H](C)OC(=O)C[C@H](C)OC(=O)C[C@@H](C)O,C[C@@H](O)CC(=O)O.C[C@H](O)CC(=O)O,"('C[C@@H](O)CC(=O)O', 'C[C@H](O)CC(=O)O')",0.38,,4.0,72.0,67.48769,6.048517,3,[],"Kricheldorf, H. R., & Lee, S. R. (1995). Polylactones. 35. Macrocyclic and Stereoselective Polymerization of _-D,L-Butyrolactone with Cyclic Dibutyltin Initiators. Macromolecules, 28(20), 6718-6725. https://doi.org/10.1021/ma00124a004",Table 3.2,ester_stereo,"('C[C@@H](O)CC(=O)O', 'C[C@H](O)CC(=O)O')",25,3,4.512309999999999,0.7368255000000001
C[C@H](O)CC(=O)O[C@@H](C)CC(=O)O[C@H](C)CC(=O)O[C@@H](C)CC(=O)O[C@H](C)CC(=O)O[C@@H](C)CC(=O)O[C@@H](C)CC(=O)O[C@H](C)CC(=O)O[C@@H](C)CC(=O)O[C@H](C)CC(=O)O[C@@H](C)CC(=O)O[C@H](C)CC(=O)O[C@@H](C)CC(=O)O[C@@H](C)CC(=O)O[C@@H](C)CC(=O)O[C@H](C)CC(=O)O[C@H](C)CC(=O)O[C@H](C)CC(=O)O[C@@H](C)CC(=O)O[C@@H](C)CC(=O)O[C@H](C)CC(=O)O[C@H](C)CC(=O)O[C@H](C)CC(=O)O[C@@H](C)CC(=O)O[C@@H](C)CC(=O)O,C[C@@H](O)CC(=O)O.C[C@H](O)CC(=O)O,"('C[C@@H](O)CC(=O)O', 'C[C@H](O)CC(=O)O')",0.38,,6.0,69.0,65.78233,4.9521236,3,[],"Kricheldorf, H. R., & Lee, S. R. (1995). Polylactones. 35. Macrocyclic and Stereoselective Polymerization of _-D,L-Butyrolactone with Cyclic Dibutyltin Initiators. Macromolecules, 28(20), 6718-6725. https://doi.org/10.1021/ma00124a004",Table 1.2,ester_stereo,"('C[C@@H](O)CC(=O)O', 'C[C@H](O)CC(=O)O')",25,3,3.2176699999999983,1.2631740000000002
C[C@@H](CC(=O)O[C@@H](C)CC(=O)O[C@H](C)CC(=O)O[C@H](C)CC(=O)O[C@H](C)CC(=O)O[C@@H](C)CC(=O)O[C@@H](C)CC(=O)O[C@H](C)CC(=O)O[C@H](C)CC(=O)O[C@@H](C)CC(=O)O[C@@H](C)CC(=O)O[C@H](C)CC(=O)O[C@@H](C)CC(=O)O[C@H](C)CC(=O)O[C@H](C)CC(=O)O)OC(=O)C[C@H](C)OC(=O)C[C@@H](C)OC(=O)C[C@H](C)OC(=O)C[C@@H](C)OC(=O)C[C@H](C)OC(=O)C[C@@H](C)OC(=O)C[C@H](C)OC(=O)C[C@@H](C)OC(=O)C[C@@H](C)OC(=O)C[C@@H](C)O,C[C@@H](O)CC(=O)O.C[C@H](O)CC(=O)O,"('C[C@@H](O)CC(=O)O', 'C[C@H](O)CC(=O)O')",0.38,,7.0,67.0,67.22573,6.025153,3,[],"Kricheldorf, H. R., & Lee, S. R. (1995). Polylactones. 35. Macrocyclic and Stereoselective Polymerization of _-D,L-Butyrolactone with Cyclic Dibutyltin Initiators. Macromolecules, 28(20), 6718-6725. https://doi.org/10.1021/ma00124a004",Table 2.4,ester_stereo,"('C[C@@H](O)CC(=O)O', 'C[C@H](O)CC(=O)O')",25,3,0.22572999999999865,2.263173
C[C@@H](CC(=O)O[C@@H](C)CC(=O)O[C@@H](C)CC(=O)O[C@H](C)CC(=O)O[C@@H](C)CC(=O)O[C@@H](C)CC(=O)O[C@@H](C)CC(=O)O[C@H](C)CC(=O)O[C@H](C)CC(=O)O[C@@H](C)CC(=O)O[C@@H](C)CC(=O)O[C@@H](C)CC(=O)O[C@H](C)CC(=O)O[C@H](C)CC(=O)O[C@@H](C)CC(=O)O[C@H](C)CC(=O)O[C@@H](C)CC(=O)O[C@H](C)CC(=O)O)OC(=O)C[C@H](C)OC(=O)C[C@@H](C)OC(=O)C[C@@H](C)OC(=O)C[C@H](C)OC(=O)C[C@@H](C)OC(=O)C[C@H](C)OC(=O)C[C@@H](C)O,C[C@@H](O)CC(=O)O.C[C@H](O)CC(=O)O,"('C[C@@H](O)CC(=O)O', 'C[C@H](O)CC(=O)O')",0.38,,8.0,64.0,66.752396,5.9247317,3,[],"Kricheldorf, H. R., & Lee, S. R. (1995). Polylactones. 35. Macrocyclic and Stereoselective Polymerization of _-D,L-Butyrolactone with Cyclic Dibutyltin Initiators. Macromolecules, 28(20), 6718-6725. https://doi.org/10.1021/ma00124a004",Table 3.7,ester_stereo,"('C[C@@H](O)CC(=O)O', 'C[C@H](O)CC(=O)O')",25,3,2.7523960000000045,3.2631740000000002
C[C@@H](CC(=O)O[C@@H](C)CC(=O)O[C@@H](C)CC(=O)O[C@H](C)CC(=O)O[C@H](C)CC(=O)O[C@H](C)CC(=O)O[C@@H](C)CC(=O)O[C@H](C)CC(=O)O[C@H](C)CC(=O)O[C@@H](C)CC(=O)O[C@H](C)CC(=O)O[C@@H](C)CC(=O)O[C@@H](C)CC(=O)O[C@H](C)CC(=O)O[C@@H](C)CC(=O)O[C@H](C)CC(=O)O[C@H](C)CC(=O)O[C@@H](C)CC(=O)O[C@@H](C)CC(=O)O[C@H](C)CC(=O)O)OC(=O)C[C@H](C)OC(=O)C[C@@H](C)OC(=O)C[C@H](C)OC(=O)C[C@H](C)OC(=O)C[C@@H](C)O,C[C@@H](O)CC(=O)O.C[C@H](O)CC(=O)O,"('C[C@@H](O)CC(=O)O', 'C[C@H](O)CC(=O)O')",0.38,,8.0,73.0,67.487526,6.048254,3,[],"Kricheldorf, H. R., & Lee, S. R. (1995). Polylactones. 35. Macrocyclic and Stereoselective Polymerization of _-D,L-Butyrolactone with Cyclic Dibutyltin Initiators. Macromolecules, 28(20), 6718-6725. https://doi.org/10.1021/ma00124a004",Table 3.4,ester_stereo,"('C[C@@H](O)CC(=O)O', 'C[C@H](O)CC(=O)O')",25,3,5.512473999999997,3.263173
C[C@H](O)CC(=O)O[C@H](C)CC(=O)O[C@H](C)CC(=O)O[C@@H](C)CC(=O)O[C@H](C)CC(=O)O[C@@H](C)CC(=O)O[C@@H](C)CC(=O)O[C@H](C)CC(=O)O[C@H](C)CC(=O)O[C@@H](C)CC(=O)O[C@H](C)CC(=O)O[C@@H](C)CC(=O)O[C@@H](C)CC(=O)O[C@H](C)CC(=O)O[C@H](C)CC(=O)O[C@@H](C)CC(=O)O[C@@H](C)CC(=O)O[C@@H](C)CC(=O)O[C@H](C)CC(=O)O[C@@H](C)CC(=O)O[C@@H](C)CC(=O)O[C@H](C)CC(=O)O[C@H](C)CC(=O)O[C@H](C)CC(=O)O[C@@H](C)CC(=O)O,C[C@@H](O)CC(=O)O.C[C@H](O)CC(=O)O,"('C[C@@H](O)CC(=O)O', 'C[C@H](O)CC(=O)O')",0.38,,,69.0,66.01425,4.927364,3,[],"Kricheldorf, H. R., & Lee, S. R. (1995). Polylactones. 35. Macrocyclic and Stereoselective Polymerization of _-D,L-Butyrolactone with Cyclic Dibutyltin Initiators. Macromolecules, 28(20), 6718-6725. https://doi.org/10.1021/ma00124a004",Table 3.6,ester_stereo,"('C[C@@H](O)CC(=O)O', 'C[C@H](O)CC(=O)O')",25,3,2.985749999999996,
C[C@H](O)CC(=O)O[C@@H](C)CC(=O)O[C@H](C)CC(=O)O[C@@H](C)CC(=O)O[C@@H](C)CC(=O)O[C@@H](C)CC(=O)O[C@@H](C)CC(=O)O[C@@H](C)CC(=O)O[C@H](C)CC(=O)O[C@@H](C)CC(=O)O[C@@H](C)CC(=O)O[C@@H](C)CC(=O)O[C@H](C)CC(=O)O[C@@H](C)CC(=O)O[C@H](C)CC(=O)O[C@@H](C)CC(=O)O[C@@H](C)CC(=O)O[C@@H](C)CC(=O)O[C@H](C)CC(=O)O[C@@H](C)CC(=O)O[C@H](C)CC(=O)O[C@H](C)CC(=O)O[C@@H](C)CC(=O)O[C@H](C)CC(=O)O[C@@H](C)CC(=O)O,C[C@@H](O)CC(=O)O.C[C@H](O)CC(=O)O,"('C[C@@H](O)CC(=O)O', 'C[C@H](O)CC(=O)O')",0.38,,-1.0,65.0,65.010185,4.8902755,3,[],"Kricheldorf, H. R., & Lee, S. R. (1995). Polylactones. 35. Macrocyclic and Stereoselective Polymerization of _-D,L-Butyrolactone with Cyclic Dibutyltin Initiators. Macromolecules, 28(20), 6718-6725. https://doi.org/10.1021/ma00124a004",Table 1.1,ester_stereo,"('C[C@@H](O)CC(=O)O', 'C[C@H](O)CC(=O)O')",25,4,0.010185000000006994,5.736826
C[C@@H](CC(=O)O[C@@H](C)CC(=O)O[C@H](C)CC(=O)O[C@H](C)CC(=O)O[C@@H](C)CC(=O)O[C@@H](C)CC(=O)O[C@H](C)CC(=O)O)OC(=O)C[C@H](C)OC(=O)C[C@@H](C)OC(=O)C[C@H](C)OC(=O)C[C@H](C)OC(=O)C[C@@H](C)OC(=O)C[C@@H](C)OC(=O)C[C@H](C)OC(=O)C[C@H](C)OC(=O)C[C@@H](C)OC(=O)C[C@H](C)OC(=O)C[C@@H](C)OC(=O)C[C@H](C)OC(=O)C[C@@H](C)OC(=O)C[C@@H](C)OC(=O)C[C@@H](C)OC(=O)C[C@@H](C)OC(=O)C[C@H](C)OC(=O)C[C@@H](C)O,C[C@@H](O)CC(=O)O.C[C@H](O)CC(=O)O,"('C[C@@H](O)CC(=O)O', 'C[C@H](O)CC(=O)O')",0.38,,2.0,61.0,66.999146,5.9654846,3,[],"Kricheldorf, H. R., & Lee, S. R. (1995). Polylactones. 35. Macrocyclic and Stereoselective Polymerization of _-D,L-Butyrolactone with Cyclic Dibutyltin Initiators. Macromolecules, 28(20), 6718-6725. https://doi.org/10.1021/ma00124a004",Table 3.1,ester_stereo,"('C[C@@H](O)CC(=O)O', 'C[C@H](O)CC(=O)O')",25,4,5.999145999999996,2.7368236
C[C@H](O)CC(=O)O[C@@H](C)CC(=O)O[C@H](C)CC(=O)O[C@H](C)CC(=O)O[C@@H](C)CC(=O)O[C@@H](C)CC(=O)O[C@H](C)CC(=O)O[C@@H](C)CC(=O)O[C@H](C)CC(=O)O[C@@H](C)CC(=O)O[C@H](C)CC(=O)O[C@H](C)CC(=O)O[C@@H](C)CC(=O)O[C@@H](C)CC(=O)O[C@@H](C)CC(=O)O[C@@H](C)CC(=O)O[C@H](C)CC(=O)O[C@@H](C)CC(=O)O[C@H](C)CC(=O)O[C@@H](C)CC(=O)O[C@@H](C)CC(=O)O[C@H](C)CC(=O)O[C@@H](C)CC(=O)O[C@@H](C)CC(=O)O[C@@H](C)CC(=O)O,C[C@@H](O)CC(=O)O.C[C@H](O)CC(=O)O,"('C[C@@H](O)CC(=O)O', 'C[C@H](O)CC(=O)O')",0.38,,4.0,72.0,65.269806,4.9105983,3,[],"Kricheldorf, H. R., & Lee, S. R. (1995). Polylactones. 35. Macrocyclic and Stereoselective Polymerization of _-D,L-Butyrolactone with Cyclic Dibutyltin Initiators. Macromolecules, 28(20), 6718-6725. https://doi.org/10.1021/ma00124a004",Table 3.2,ester_stereo,"('C[C@@H](O)CC(=O)O', 'C[C@H](O)CC(=O)O')",25,4,6.730193999999997,0.7368259999999998
C[C@@H](CC(=O)O[C@@H](C)CC(=O)O[C@@H](C)CC(=O)O[C@H](C)CC(=O)O[C@@H](C)CC(=O)O[C@H](C)CC(=O)O[C@@H](C)CC(=O)O[C@H](C)CC(=O)O[C@H](C)CC(=O)O)OC(=O)C[C@H](C)OC(=O)C[C@H](C)OC(=O)C[C@@H](C)OC(=O)C[C@@H](C)OC(=O)C[C@H](C)OC(=O)C[C@@H](C)OC(=O)C[C@@H](C)OC(=O)C[C@H](C)OC(=O)C[C@H](C)OC(=O)C[C@@H](C)OC(=O)C[C@H](C)OC(=O)C[C@@H](C)OC(=O)C[C@@H](C)OC(=O)C[C@H](C)OC(=O)C[C@@H](C)OC(=O)C[C@@H](C)O,C[C@@H](O)CC(=O)O.C[C@H](O)CC(=O)O,"('C[C@@H](O)CC(=O)O', 'C[C@H](O)CC(=O)O')",0.38,,6.0,69.0,66.97961,5.983265,3,[],"Kricheldorf, H. R., & Lee, S. R. (1995). Polylactones. 35. Macrocyclic and Stereoselective Polymerization of _-D,L-Butyrolactone with Cyclic Dibutyltin Initiators. Macromolecules, 28(20), 6718-6725. https://doi.org/10.1021/ma00124a004",Table 1.2,ester_stereo,"('C[C@@H](O)CC(=O)O', 'C[C@H](O)CC(=O)O')",25,4,2.020390000000006,1.2631763999999999
C[C@H](O)CC(=O)O[C@@H](C)CC(=O)O[C@@H](C)CC(=O)O[C@@H](C)CC(=O)O[C@H](C)CC(=O)O[C@H](C)CC(=O)O[C@@H](C)CC(=O)O[C@@H](C)CC(=O)O[C@@H](C)CC(=O)O[C@H](C)CC(=O)O[C@@H](C)CC(=O)O[C@H](C)CC(=O)O[C@@H](C)CC(=O)O[C@@H](C)CC(=O)O[C@H](C)CC(=O)O[C@H](C)CC(=O)O[C@@H](C)CC(=O)O[C@H](C)CC(=O)O[C@H](C)CC(=O)O[C@@H](C)CC(=O)O[C@H](C)CC(=O)O[C@@H](C)CC(=O)O[C@H](C)CC(=O)O[C@@H](C)CC(=O)O[C@@H](C)CC(=O)O,C[C@@H](O)CC(=O)O.C[C@H](O)CC(=O)O,"('C[C@@H](O)CC(=O)O', 'C[C@H](O)CC(=O)O')",0.38,,7.0,67.0,65.52675,4.9310503,3,[],"Kricheldorf, H. R., & Lee, S. R. (1995). Polylactones. 35. Macrocyclic and Stereoselective Polymerization of _-D,L-Butyrolactone with Cyclic Dibutyltin Initiators. Macromolecules, 28(20), 6718-6725. https://doi.org/10.1021/ma00124a004",Table 2.4,ester_stereo,"('C[C@@H](O)CC(=O)O', 'C[C@H](O)CC(=O)O')",25,4,1.473249999999993,2.2631740000000002
C[C@@H](CC(=O)O[C@@H](C)CC(=O)O[C@H](C)CC(=O)O[C@H](C)CC(=O)O[C@@H](C)CC(=O)O[C@H](C)CC(=O)O[C@@H](C)CC(=O)O[C@H](C)CC(=O)O[C@H](C)CC(=O)O[C@@H](C)CC(=O)O[C@H](C)CC(=O)O)OC(=O)C[C@H](C)OC(=O)C[C@@H](C)OC(=O)C[C@@H](C)OC(=O)C[C@@H](C)OC(=O)C[C@@H](C)OC(=O)C[C@H](C)OC(=O)C[C@H](C)OC(=O)C[C@@H](C)OC(=O)C[C@@H](C)OC(=O)C[C@@H](C)OC(=O)C[C@H](C)OC(=O)C[C@@H](C)OC(=O)C[C@H](C)OC(=O)C[C@@H](C)O,C[C@@H](O)CC(=O)O.C[C@H](O)CC(=O)O,"('C[C@@H](O)CC(=O)O', 'C[C@H](O)CC(=O)O')",0.38,,8.0,64.0,66.999146,5.965488,3,[],"Kricheldorf, H. R., & Lee, S. R. (1995). Polylactones. 35. Macrocyclic and Stereoselective Polymerization of _-D,L-Butyrolactone with Cyclic Dibutyltin Initiators. Macromolecules, 28(20), 6718-6725. https://doi.org/10.1021/ma00124a004",Table 3.7,ester_stereo,"('C[C@@H](O)CC(=O)O', 'C[C@H](O)CC(=O)O')",25,4,2.999145999999996,3.2631755
C[C@@H](CC(=O)O[C@@H](C)CC(=O)O[C@H](C)CC(=O)O[C@H](C)CC(=O)O[C@@H](C)CC(=O)O[C@H](C)CC(=O)O[C@@H](C)CC(=O)O[C@@H](C)CC(=O)O[C@H](C)CC(=O)O[C@@H](C)CC(=O)O[C@H](C)CC(=O)O[C@H](C)CC(=O)O[C@H](C)CC(=O)O[C@H](C)CC(=O)O[C@@H](C)CC(=O)O[C@@H](C)CC(=O)O[C@H](C)CC(=O)O[C@H](C)CC(=O)O[C@H](C)CC(=O)O[C@@H](C)CC(=O)O[C@H](C)CC(=O)O[C@@H](C)CC(=O)O[C@H](C)CC(=O)O)OC(=O)C[C@H](C)OC(=O)C[C@@H](C)O,C[C@@H](O)CC(=O)O.C[C@H](O)CC(=O)O,"('C[C@@H](O)CC(=O)O', 'C[C@H](O)CC(=O)O')",0.38,,8.0,73.0,67.730705,6.0907893,3,[],"Kricheldorf, H. R., & Lee, S. R. (1995). Polylactones. 35. Macrocyclic and Stereoselective Polymerization of _-D,L-Butyrolactone with Cyclic Dibutyltin Initiators. Macromolecules, 28(20), 6718-6725. https://doi.org/10.1021/ma00124a004",Table 3.4,ester_stereo,"('C[C@@H](O)CC(=O)O', 'C[C@H](O)CC(=O)O')",25,4,5.269295,3.2631736
C[C@@H](CC(=O)O[C@@H](C)CC(=O)O[C@H](C)CC(=O)O[C@@H](C)CC(=O)O[C@H](C)CC(=O)O[C@@H](C)CC(=O)O[C@H](C)CC(=O)O[C@@H](C)CC(=O)O[C@@H](C)CC(=O)O[C@H](C)CC(=O)O[C@@H](C)CC(=O)O[C@@H](C)CC(=O)O[C@@H](C)CC(=O)O[C@H](C)CC(=O)O[C@H](C)CC(=O)O[C@H](C)CC(=O)O[C@@H](C)CC(=O)O[C@H](C)CC(=O)O[C@H](C)CC(=O)O[C@H](C)CC(=O)O[C@H](C)CC(=O)O[C@@H](C)CC(=O)O[C@H](C)CC(=O)O)OC(=O)C[C@H](C)OC(=O)C[C@@H](C)O,C[C@@H](O)CC(=O)O.C[C@H](O)CC(=O)O,"('C[C@@H](O)CC(=O)O', 'C[C@H](O)CC(=O)O')",0.38,,,69.0,67.48743,6.0483546,3,[],"Kricheldorf, H. R., & Lee, S. R. (1995). Polylactones. 35. Macrocyclic and Stereoselective Polymerization of _-D,L-Butyrolactone with Cyclic Dibutyltin Initiators. Macromolecules, 28(20), 6718-6725. https://doi.org/10.1021/ma00124a004",Table 3.6,ester_stereo,"('C[C@@H](O)CC(=O)O', 'C[C@H](O)CC(=O)O')",25,4,1.5125699999999966,
C[C@H](O)CC(=O)O[C@H](C)CC(=O)O[C@@H](C)CC(=O)O[C@H](C)CC(=O)O[C@H](C)CC(=O)O[C@@H](C)CC(=O)O[C@H](C)CC(=O)O[C@H](C)CC(=O)O[C@H](C)CC(=O)O[C@@H](C)CC(=O)O[C@@H](C)CC(=O)O[C@@H](C)CC(=O)O[C@H](C)CC(=O)O[C@H](C)CC(=O)O[C@H](C)CC(=O)O[C@H](C)CC(=O)O[C@H](C)CC(=O)O[C@@H](C)CC(=O)O[C@@H](C)CC(=O)O[C@@H](C)CC(=O)O[C@H](C)CC(=O)O[C@@H](C)CC(=O)O[C@H](C)CC(=O)O[C@@H](C)CC(=O)O[C@H](C)CC(=O)O,C[C@@H](O)CC(=O)O.C[C@H](O)CC(=O)O,"('C[C@@H](O)CC(=O)O', 'C[C@H](O)CC(=O)O')",0.42,,9.0,70.0,69.14367,8.7708,3,[],"Kricheldorf, H. R., & Lee, S. R. (1995). Polylactones. 35. Macrocyclic and Stereoselective Polymerization of _-D,L-Butyrolactone with Cyclic Dibutyltin Initiators. Macromolecules, 28(20), 6718-6725. https://doi.org/10.1021/ma00124a004",Table 2.5,ester_stereo,"('C[C@@H](O)CC(=O)O', 'C[C@H](O)CC(=O)O')",25,0,0.8563299999999998,4.263174
C[C@@H](CC(=O)O)OC(=O)C[C@@H](C)OC(=O)C[C@H](C)OC(=O)C[C@H](C)OC(=O)C[C@@H](C)OC(=O)C[C@H](C)OC(=O)C[C@@H](C)OC(=O)C[C@@H](C)OC(=O)C[C@@H](C)OC(=O)C[C@H](C)OC(=O)C[C@@H](C)OC(=O)C[C@@H](C)OC(=O)C[C@H](C)OC(=O)C[C@@H](C)OC(=O)C[C@@H](C)OC(=O)C[C@H](C)OC(=O)C[C@@H](C)OC(=O)C[C@@H](C)OC(=O)C[C@H](C)OC(=O)C[C@@H](C)OC(=O)C[C@@H](C)OC(=O)C[C@@H](C)OC(=O)C[C@@H](C)OC(=O)C[C@@H](C)OC(=O)C[C@@H](C)O,C[C@@H](O)CC(=O)O.C[C@H](O)CC(=O)O,"('C[C@@H](O)CC(=O)O', 'C[C@H](O)CC(=O)O')",0.42,,10.0,74.0,70.23109,9.400484,3,[],"Kricheldorf, H. R., & Lee, S. R. (1995). Polylactones. 35. Macrocyclic and Stereoselective Polymerization of _-D,L-Butyrolactone with Cyclic Dibutyltin Initiators. Macromolecules, 28(20), 6718-6725. https://doi.org/10.1021/ma00124a004",Table 3.5,ester_stereo,"('C[C@@H](O)CC(=O)O', 'C[C@H](O)CC(=O)O')",25,0,3.7689100000000053,5.2631745
C[C@H](O)CC(=O)O[C@H](C)CC(=O)O[C@H](C)CC(=O)O[C@@H](C)CC(=O)O[C@@H](C)CC(=O)O[C@@H](C)CC(=O)O[C@@H](C)CC(=O)O[C@H](C)CC(=O)O[C@@H](C)CC(=O)O[C@@H](C)CC(=O)O[C@@H](C)CC(=O)O[C@@H](C)CC(=O)O[C@@H](C)CC(=O)O[C@H](C)CC(=O)O[C@H](C)CC(=O)O[C@H](C)CC(=O)O[C@@H](C)CC(=O)O[C@H](C)CC(=O)O[C@@H](C)CC(=O)O[C@@H](C)CC(=O)O[C@H](C)CC(=O)O[C@@H](C)CC(=O)O[C@H](C)CC(=O)O[C@@H](C)CC(=O)O[C@H](C)CC(=O)O,C[C@@H](O)CC(=O)O.C[C@H](O)CC(=O)O,"('C[C@@H](O)CC(=O)O', 'C[C@H](O)CC(=O)O')",0.42,,11.0,70.0,68.5118,8.616893,3,[],"Kricheldorf, H. R., & Lee, S. R. (1995). Polylactones. 35. Macrocyclic and Stereoselective Polymerization of _-D,L-Butyrolactone with Cyclic Dibutyltin Initiators. Macromolecules, 28(20), 6718-6725. https://doi.org/10.1021/ma00124a004",Table 2.6,ester_stereo,"('C[C@@H](O)CC(=O)O', 'C[C@H](O)CC(=O)O')",25,0,1.4882000000000062,6.263174
C[C@H](O)CC(=O)O[C@@H](C)CC(=O)O[C@@H](C)CC(=O)O[C@H](C)CC(=O)O[C@@H](C)CC(=O)O[C@H](C)CC(=O)O[C@@H](C)CC(=O)O[C@H](C)CC(=O)O[C@H](C)CC(=O)O[C@H](C)CC(=O)O[C@@H](C)CC(=O)O[C@@H](C)CC(=O)O[C@H](C)CC(=O)O[C@H](C)CC(=O)O[C@H](C)CC(=O)O[C@@H](C)CC(=O)O[C@H](C)CC(=O)O[C@@H](C)CC(=O)O[C@@H](C)CC(=O)O[C@H](C)CC(=O)O[C@H](C)CC(=O)O[C@H](C)CC(=O)O[C@@H](C)CC(=O)O[C@@H](C)CC(=O)O[C@H](C)CC(=O)O,C[C@@H](O)CC(=O)O.C[C@H](O)CC(=O)O,"('C[C@@H](O)CC(=O)O', 'C[C@H](O)CC(=O)O')",0.42,,9.0,70.0,69.03715,8.769908,3,[],"Kricheldorf, H. R., & Lee, S. R. (1995). Polylactones. 35. Macrocyclic and Stereoselective Polymerization of _-D,L-Butyrolactone with Cyclic Dibutyltin Initiators. Macromolecules, 28(20), 6718-6725. https://doi.org/10.1021/ma00124a004",Table 2.5,ester_stereo,"('C[C@@H](O)CC(=O)O', 'C[C@H](O)CC(=O)O')",25,1,0.9628500000000031,4.263174
C[C@H](O)CC(=O)O[C@@H](C)CC(=O)O[C@H](C)CC(=O)O[C@H](C)CC(=O)O[C@H](C)CC(=O)O[C@@H](C)CC(=O)O[C@H](C)CC(=O)O[C@@H](C)CC(=O)O[C@@H](C)CC(=O)O[C@H](C)CC(=O)O[C@@H](C)CC(=O)O[C@@H](C)CC(=O)O[C@H](C)CC(=O)O[C@@H](C)CC(=O)O[C@H](C)CC(=O)O[C@@H](C)CC(=O)O[C@H](C)CC(=O)O[C@H](C)CC(=O)O[C@H](C)CC(=O)O[C@H](C)CC(=O)O[C@H](C)CC(=O)O[C@@H](C)CC(=O)O[C@H](C)CC(=O)O[C@H](C)CC(=O)O[C@H](C)CC(=O)O,C[C@@H](O)CC(=O)O.C[C@H](O)CC(=O)O,"('C[C@@H](O)CC(=O)O', 'C[C@H](O)CC(=O)O')",0.42,,10.0,74.0,69.35477,8.845276,3,[],"Kricheldorf, H. R., & Lee, S. R. (1995). Polylactones. 35. Macrocyclic and Stereoselective Polymerization of _-D,L-Butyrolactone with Cyclic Dibutyltin Initiators. Macromolecules, 28(20), 6718-6725. https://doi.org/10.1021/ma00124a004",Table 3.5,ester_stereo,"('C[C@@H](O)CC(=O)O', 'C[C@H](O)CC(=O)O')",25,1,4.645229999999998,5.263174
C[C@H](O)CC(=O)O[C@H](C)CC(=O)O[C@H](C)CC(=O)O[C@@H](C)CC(=O)O[C@H](C)CC(=O)O[C@H](C)CC(=O)O[C@H](C)CC(=O)O[C@@H](C)CC(=O)O[C@H](C)CC(=O)O[C@@H](C)CC(=O)O[C@@H](C)CC(=O)O[C@H](C)CC(=O)O[C@@H](C)CC(=O)O[C@@H](C)CC(=O)O[C@H](C)CC(=O)O[C@H](C)CC(=O)O[C@@H](C)CC(=O)O[C@@H](C)CC(=O)O[C@@H](C)CC(=O)O[C@H](C)CC(=O)O[C@H](C)CC(=O)O[C@@H](C)CC(=O)O[C@H](C)CC(=O)O[C@H](C)CC(=O)O[C@H](C)CC(=O)O,C[C@@H](O)CC(=O)O.C[C@H](O)CC(=O)O,"('C[C@@H](O)CC(=O)O', 'C[C@H](O)CC(=O)O')",0.42,,11.0,70.0,69.14382,8.771017,3,[],"Kricheldorf, H. R., & Lee, S. R. (1995). Polylactones. 35. Macrocyclic and Stereoselective Polymerization of _-D,L-Butyrolactone with Cyclic Dibutyltin Initiators. Macromolecules, 28(20), 6718-6725. https://doi.org/10.1021/ma00124a004",Table 2.6,ester_stereo,"('C[C@@H](O)CC(=O)O', 'C[C@H](O)CC(=O)O')",25,1,0.8561799999999948,6.263174
C[C@@H](CC(=O)O)OC(=O)C[C@H](C)OC(=O)C[C@H](C)OC(=O)C[C@@H](C)OC(=O)C[C@H](C)OC(=O)C[C@@H](C)OC(=O)C[C@H](C)OC(=O)C[C@@H](C)OC(=O)C[C@H](C)OC(=O)C[C@@H](C)OC(=O)C[C@@H](C)OC(=O)C[C@H](C)OC(=O)C[C@@H](C)OC(=O)C[C@@H](C)OC(=O)C[C@@H](C)OC(=O)C[C@H](C)OC(=O)C[C@@H](C)OC(=O)C[C@@H](C)OC(=O)C[C@@H](C)OC(=O)C[C@H](C)OC(=O)C[C@H](C)OC(=O)C[C@H](C)OC(=O)C[C@H](C)OC(=O)C[C@H](C)OC(=O)C[C@@H](C)O,C[C@@H](O)CC(=O)O.C[C@H](O)CC(=O)O,"('C[C@@H](O)CC(=O)O', 'C[C@H](O)CC(=O)O')",0.42,,9.0,70.0,71.06293,9.635562,3,[],"Kricheldorf, H. R., & Lee, S. R. (1995). Polylactones. 35. Macrocyclic and Stereoselective Polymerization of _-D,L-Butyrolactone with Cyclic Dibutyltin Initiators. Macromolecules, 28(20), 6718-6725. https://doi.org/10.1021/ma00124a004",Table 2.5,ester_stereo,"('C[C@@H](O)CC(=O)O', 'C[C@H](O)CC(=O)O')",25,2,1.0629299999999944,4.2631745
C[C@@H](CC(=O)O)OC(=O)C[C@@H](C)OC(=O)C[C@@H](C)OC(=O)C[C@H](C)OC(=O)C[C@@H](C)OC(=O)C[C@H](C)OC(=O)C[C@@H](C)OC(=O)C[C@H](C)OC(=O)C[C@H](C)OC(=O)C[C@H](C)OC(=O)C[C@H](C)OC(=O)C[C@@H](C)OC(=O)C[C@H](C)OC(=O)C[C@@H](C)OC(=O)C[C@@H](C)OC(=O)C[C@@H](C)OC(=O)C[C@H](C)OC(=O)C[C@H](C)OC(=O)C[C@@H](C)OC(=O)C[C@H](C)OC(=O)C[C@H](C)OC(=O)C[C@H](C)OC(=O)C[C@H](C)OC(=O)C[C@@H](C)OC(=O)C[C@@H](C)O,C[C@@H](O)CC(=O)O.C[C@H](O)CC(=O)O,"('C[C@@H](O)CC(=O)O', 'C[C@H](O)CC(=O)O')",0.42,,10.0,74.0,71.29867,9.721195,3,[],"Kricheldorf, H. R., & Lee, S. R. (1995). Polylactones. 35. Macrocyclic and Stereoselective Polymerization of _-D,L-Butyrolactone with Cyclic Dibutyltin Initiators. Macromolecules, 28(20), 6718-6725. https://doi.org/10.1021/ma00124a004",Table 3.5,ester_stereo,"('C[C@@H](O)CC(=O)O', 'C[C@H](O)CC(=O)O')",25,2,2.7013299999999987,5.2631745
C[C@H](O)CC(=O)O[C@@H](C)CC(=O)O[C@H](C)CC(=O)O[C@H](C)CC(=O)O[C@@H](C)CC(=O)O[C@@H](C)CC(=O)O[C@@H](C)CC(=O)O[C@H](C)CC(=O)O[C@@H](C)CC(=O)O[C@H](C)CC(=O)O[C@H](C)CC(=O)O[C@@H](C)CC(=O)O[C@@H](C)CC(=O)O[C@@H](C)CC(=O)O[C@@H](C)CC(=O)O[C@@H](C)CC(=O)O[C@@H](C)CC(=O)O[C@H](C)CC(=O)O[C@@H](C)CC(=O)O[C@H](C)CC(=O)O[C@H](C)CC(=O)O[C@@H](C)CC(=O)O[C@H](C)CC(=O)O[C@@H](C)CC(=O)O[C@H](C)CC(=O)O,C[C@@H](O)CC(=O)O.C[C@H](O)CC(=O)O,"('C[C@@H](O)CC(=O)O', 'C[C@H](O)CC(=O)O')",0.42,,11.0,70.0,68.56549,8.65276,3,[],"Kricheldorf, H. R., & Lee, S. R. (1995). Polylactones. 35. Macrocyclic and Stereoselective Polymerization of _-D,L-Butyrolactone with Cyclic Dibutyltin Initiators. Macromolecules, 28(20), 6718-6725. https://doi.org/10.1021/ma00124a004",Table 2.6,ester_stereo,"('C[C@@H](O)CC(=O)O', 'C[C@H](O)CC(=O)O')",25,2,1.434510000000003,6.263174
C[C@H](O)CC(=O)O[C@H](C)CC(=O)O[C@@H](C)CC(=O)O[C@H](C)CC(=O)O[C@H](C)CC(=O)O[C@@H](C)CC(=O)O[C@H](C)CC(=O)O[C@H](C)CC(=O)O[C@H](C)CC(=O)O[C@H](C)CC(=O)O[C@@H](C)CC(=O)O[C@@H](C)CC(=O)O[C@@H](C)CC(=O)O[C@@H](C)CC(=O)O[C@H](C)CC(=O)O[C@H](C)CC(=O)O[C@H](C)CC(=O)O[C@H](C)CC(=O)O[C@@H](C)CC(=O)O[C@@H](C)CC(=O)O[C@H](C)CC(=O)O[C@@H](C)CC(=O)O[C@H](C)CC(=O)O[C@@H](C)CC(=O)O[C@H](C)CC(=O)O,C[C@@H](O)CC(=O)O.C[C@H](O)CC(=O)O,"('C[C@@H](O)CC(=O)O', 'C[C@H](O)CC(=O)O')",0.42,,9.0,70.0,69.14367,8.7708,3,[],"Kricheldorf, H. R., & Lee, S. R. (1995). Polylactones. 35. Macrocyclic and Stereoselective Polymerization of _-D,L-Butyrolactone with Cyclic Dibutyltin Initiators. Macromolecules, 28(20), 6718-6725. https://doi.org/10.1021/ma00124a004",Table 2.5,ester_stereo,"('C[C@@H](O)CC(=O)O', 'C[C@H](O)CC(=O)O')",25,3,0.8563299999999998,4.263174
C[C@@H](CC(=O)O)OC(=O)C[C@@H](C)OC(=O)C[C@H](C)OC(=O)C[C@H](C)OC(=O)C[C@@H](C)OC(=O)C[C@@H](C)OC(=O)C[C@H](C)OC(=O)C[C@@H](C)OC(=O)C[C@H](C)OC(=O)C[C@@H](C)OC(=O)C[C@@H](C)OC(=O)C[C@H](C)OC(=O)C[C@H](C)OC(=O)C[C@H](C)OC(=O)C[C@H](C)OC(=O)C[C@H](C)OC(=O)C[C@H](C)OC(=O)C[C@@H](C)OC(=O)C[C@H](C)OC(=O)C[C@@H](C)OC(=O)C[C@H](C)OC(=O)C[C@H](C)OC(=O)C[C@H](C)OC(=O)C[C@H](C)OC(=O)C[C@@H](C)O,C[C@@H](O)CC(=O)O.C[C@H](O)CC(=O)O,"('C[C@@H](O)CC(=O)O', 'C[C@H](O)CC(=O)O')",0.42,,10.0,74.0,71.59148,9.786767,3,[],"Kricheldorf, H. R., & Lee, S. R. (1995). Polylactones. 35. Macrocyclic and Stereoselective Polymerization of _-D,L-Butyrolactone with Cyclic Dibutyltin Initiators. Macromolecules, 28(20), 6718-6725. https://doi.org/10.1021/ma00124a004",Table 3.5,ester_stereo,"('C[C@@H](O)CC(=O)O', 'C[C@H](O)CC(=O)O')",25,3,2.4085199999999958,5.2631745
C[C@@H](CC(=O)O)OC(=O)C[C@@H](C)OC(=O)C[C@@H](C)OC(=O)C[C@@H](C)OC(=O)C[C@@H](C)OC(=O)C[C@H](C)OC(=O)C[C@H](C)OC(=O)C[C@@H](C)OC(=O)C[C@@H](C)OC(=O)C[C@@H](C)OC(=O)C[C@H](C)OC(=O)C[C@H](C)OC(=O)C[C@H](C)OC(=O)C[C@H](C)OC(=O)C[C@@H](C)OC(=O)C[C@H](C)OC(=O)C[C@@H](C)OC(=O)C[C@H](C)OC(=O)C[C@H](C)OC(=O)C[C@@H](C)OC(=O)C[C@@H](C)OC(=O)C[C@H](C)OC(=O)C[C@@H](C)OC(=O)C[C@H](C)OC(=O)C[C@@H](C)O,C[C@@H](O)CC(=O)O.C[C@H](O)CC(=O)O,"('C[C@@H](O)CC(=O)O', 'C[C@H](O)CC(=O)O')",0.42,,11.0,70.0,70.88594,9.582845,3,[],"Kricheldorf, H. R., & Lee, S. R. (1995). Polylactones. 35. Macrocyclic and Stereoselective Polymerization of _-D,L-Butyrolactone with Cyclic Dibutyltin Initiators. Macromolecules, 28(20), 6718-6725. https://doi.org/10.1021/ma00124a004",Table 2.6,ester_stereo,"('C[C@@H](O)CC(=O)O', 'C[C@H](O)CC(=O)O')",25,3,0.8859400000000051,6.2631745
C[C@H](O)CC(=O)O[C@H](C)CC(=O)O[C@@H](C)CC(=O)O[C@H](C)CC(=O)O[C@@H](C)CC(=O)O[C@@H](C)CC(=O)O[C@@H](C)CC(=O)O[C@@H](C)CC(=O)O[C@@H](C)CC(=O)O[C@H](C)CC(=O)O[C@H](C)CC(=O)O[C@@H](C)CC(=O)O[C@H](C)CC(=O)O[C@H](C)CC(=O)O[C@@H](C)CC(=O)O[C@@H](C)CC(=O)O[C@@H](C)CC(=O)O[C@H](C)CC(=O)O[C@@H](C)CC(=O)O[C@@H](C)CC(=O)O[C@H](C)CC(=O)O[C@@H](C)CC(=O)O[C@@H](C)CC(=O)O[C@H](C)CC(=O)O[C@H](C)CC(=O)O,C[C@@H](O)CC(=O)O.C[C@H](O)CC(=O)O,"('C[C@@H](O)CC(=O)O', 'C[C@H](O)CC(=O)O')",0.42,,9.0,70.0,68.51198,8.617047,3,[],"Kricheldorf, H. R., & Lee, S. R. (1995). Polylactones. 35. Macrocyclic and Stereoselective Polymerization of _-D,L-Butyrolactone with Cyclic Dibutyltin Initiators. Macromolecules, 28(20), 6718-6725. https://doi.org/10.1021/ma00124a004",Table 2.5,ester_stereo,"('C[C@@H](O)CC(=O)O', 'C[C@H](O)CC(=O)O')",25,4,1.488020000000006,4.263174
C[C@@H](CC(=O)O)OC(=O)C[C@@H](C)OC(=O)C[C@H](C)OC(=O)C[C@@H](C)OC(=O)C[C@@H](C)OC(=O)C[C@@H](C)OC(=O)C[C@@H](C)OC(=O)C[C@H](C)OC(=O)C[C@@H](C)OC(=O)C[C@@H](C)OC(=O)C[C@@H](C)OC(=O)C[C@@H](C)OC(=O)C[C@H](C)OC(=O)C[C@H](C)OC(=O)C[C@H](C)OC(=O)C[C@@H](C)OC(=O)C[C@H](C)OC(=O)C[C@H](C)OC(=O)C[C@H](C)OC(=O)C[C@@H](C)OC(=O)C[C@@H](C)OC(=O)C[C@H](C)OC(=O)C[C@@H](C)OC(=O)C[C@H](C)OC(=O)C[C@@H](C)O,C[C@@H](O)CC(=O)O.C[C@H](O)CC(=O)O,"('C[C@@H](O)CC(=O)O', 'C[C@H](O)CC(=O)O')",0.42,,10.0,74.0,70.7094,9.53005,3,[],"Kricheldorf, H. R., & Lee, S. R. (1995). Polylactones. 35. Macrocyclic and Stereoselective Polymerization of _-D,L-Butyrolactone with Cyclic Dibutyltin Initiators. Macromolecules, 28(20), 6718-6725. https://doi.org/10.1021/ma00124a004",Table 3.5,ester_stereo,"('C[C@@H](O)CC(=O)O', 'C[C@H](O)CC(=O)O')",25,4,3.2905999999999977,5.2631745
C[C@@H](CC(=O)O)OC(=O)C[C@@H](C)OC(=O)C[C@H](C)OC(=O)C[C@H](C)OC(=O)C[C@@H](C)OC(=O)C[C@H](C)OC(=O)C[C@@H](C)OC(=O)C[C@H](C)OC(=O)C[C@H](C)OC(=O)C[C@H](C)OC(=O)C[C@@H](C)OC(=O)C[C@H](C)OC(=O)C[C@H](C)OC(=O)C[C@@H](C)OC(=O)C[C@@H](C)OC(=O)C[C@@H](C)OC(=O)C[C@@H](C)OC(=O)C[C@H](C)OC(=O)C[C@H](C)OC(=O)C[C@@H](C)OC(=O)C[C@H](C)OC(=O)C[C@@H](C)OC(=O)C[C@@H](C)OC(=O)C[C@@H](C)OC(=O)C[C@@H](C)O,C[C@@H](O)CC(=O)O.C[C@H](O)CC(=O)O,"('C[C@@H](O)CC(=O)O', 'C[C@H](O)CC(=O)O')",0.42,,11.0,70.0,70.94494,9.617682,3,[],"Kricheldorf, H. R., & Lee, S. R. (1995). Polylactones. 35. Macrocyclic and Stereoselective Polymerization of _-D,L-Butyrolactone with Cyclic Dibutyltin Initiators. Macromolecules, 28(20), 6718-6725. https://doi.org/10.1021/ma00124a004",Table 2.6,ester_stereo,"('C[C@@H](O)CC(=O)O', 'C[C@H](O)CC(=O)O')",25,4,0.9449400000000026,6.2631745
C[C@@H](CC(=O)O)OC(=O)C[C@H](C)OC(=O)C[C@@H](C)OC(=O)C[C@H](C)OC(=O)C[C@H](C)OC(=O)C[C@H](C)OC(=O)C[C@@H](C)OC(=O)C[C@@H](C)OC(=O)C[C@H](C)OC(=O)C[C@@H](C)OC(=O)C[C@H](C)OC(=O)C[C@@H](C)OC(=O)C[C@H](C)OC(=O)C[C@@H](C)OC(=O)C[C@@H](C)OC(=O)C[C@@H](C)OC(=O)C[C@@H](C)OC(=O)C[C@H](C)OC(=O)C[C@H](C)OC(=O)C[C@@H](C)OC(=O)C[C@@H](C)OC(=O)C[C@@H](C)OC(=O)C[C@H](C)OC(=O)C[C@H](C)OC(=O)C[C@@H](C)O,C[C@@H](O)CC(=O)O.C[C@H](O)CC(=O)O,"('C[C@@H](O)CC(=O)O', 'C[C@H](O)CC(=O)O')",0.45,,6.0,66.0,67.85829,7.8731956,3,[],"Kricheldorf, H. R., & Lee, S. R. (1995). Polylactones. 35. Macrocyclic and Stereoselective Polymerization of _-D,L-Butyrolactone with Cyclic Dibutyltin Initiators. Macromolecules, 28(20), 6718-6725. https://doi.org/10.1021/ma00124a004",Table 1.6,ester_stereo,"('C[C@@H](O)CC(=O)O', 'C[C@H](O)CC(=O)O')",25,0,1.8582899999999967,1.2631744999999999
C[C@@H](CC(=O)O)OC(=O)C[C@@H](C)OC(=O)C[C@@H](C)OC(=O)C[C@@H](C)OC(=O)C[C@H](C)OC(=O)C[C@@H](C)OC(=O)C[C@H](C)OC(=O)C[C@@H](C)OC(=O)C[C@H](C)OC(=O)C[C@@H](C)OC(=O)C[C@@H](C)OC(=O)C[C@@H](C)OC(=O)C[C@@H](C)OC(=O)C[C@H](C)OC(=O)C[C@@H](C)OC(=O)C[C@@H](C)OC(=O)C[C@@H](C)OC(=O)C[C@H](C)OC(=O)C[C@H](C)OC(=O)C[C@@H](C)OC(=O)C[C@H](C)OC(=O)C[C@H](C)OC(=O)C[C@@H](C)OC(=O)C[C@@H](C)OC(=O)C[C@@H](C)O,C[C@@H](O)CC(=O)O.C[C@H](O)CC(=O)O,"('C[C@@H](O)CC(=O)O', 'C[C@H](O)CC(=O)O')",0.45,,7.0,68.0,67.604706,7.7315536,3,[],"Kricheldorf, H. R., & Lee, S. R. (1995). Polylactones. 35. Macrocyclic and Stereoselective Polymerization of _-D,L-Butyrolactone with Cyclic Dibutyltin Initiators. Macromolecules, 28(20), 6718-6725. https://doi.org/10.1021/ma00124a004",Table 1.7,ester_stereo,"('C[C@@H](O)CC(=O)O', 'C[C@H](O)CC(=O)O')",25,0,0.3952940000000069,2.2631745
C[C@@H](CC(=O)O)OC(=O)C[C@@H](C)OC(=O)C[C@H](C)OC(=O)C[C@@H](C)OC(=O)C[C@H](C)OC(=O)C[C@@H](C)OC(=O)C[C@@H](C)OC(=O)C[C@H](C)OC(=O)C[C@@H](C)OC(=O)C[C@H](C)OC(=O)C[C@@H](C)OC(=O)C[C@@H](C)OC(=O)C[C@@H](C)OC(=O)C[C@@H](C)OC(=O)C[C@@H](C)OC(=O)C[C@@H](C)OC(=O)C[C@@H](C)OC(=O)C[C@H](C)OC(=O)C[C@@H](C)OC(=O)C[C@@H](C)OC(=O)C[C@@H](C)OC(=O)C[C@H](C)OC(=O)C[C@@H](C)OC(=O)C[C@@H](C)OC(=O)C[C@@H](C)O,C[C@@H](O)CC(=O)O.C[C@H](O)CC(=O)O,"('C[C@@H](O)CC(=O)O', 'C[C@H](O)CC(=O)O')",0.45,,8.0,73.0,67.439095,7.636134,3,[],"Kricheldorf, H. R., & Lee, S. R. (1995). Polylactones. 35. Macrocyclic and Stereoselective Polymerization of _-D,L-Butyrolactone with Cyclic Dibutyltin Initiators. Macromolecules, 28(20), 6718-6725. https://doi.org/10.1021/ma00124a004",Table 1.5,ester_stereo,"('C[C@@H](O)CC(=O)O', 'C[C@H](O)CC(=O)O')",25,0,5.560905000000005,3.2631745
C[C@@H](CC(=O)O)OC(=O)C[C@@H](C)OC(=O)C[C@@H](C)OC(=O)C[C@@H](C)OC(=O)C[C@@H](C)OC(=O)C[C@H](C)OC(=O)C[C@@H](C)OC(=O)C[C@@H](C)OC(=O)C[C@H](C)OC(=O)C[C@@H](C)OC(=O)C[C@H](C)OC(=O)C[C@@H](C)OC(=O)C[C@H](C)OC(=O)C[C@H](C)OC(=O)C[C@@H](C)OC(=O)C[C@H](C)OC(=O)C[C@H](C)OC(=O)C[C@H](C)OC(=O)C[C@@H](C)OC(=O)C[C@@H](C)OC(=O)C[C@@H](C)OC(=O)C[C@H](C)OC(=O)C[C@H](C)OC(=O)C[C@@H](C)OC(=O)C[C@@H](C)O,C[C@@H](O)CC(=O)O.C[C@H](O)CC(=O)O,"('C[C@@H](O)CC(=O)O', 'C[C@H](O)CC(=O)O')",0.45,,9.0,,67.78043,7.8300104,3,[],"Kricheldorf, H. R., & Lee, S. R. (1995). Polylactones. 35. Macrocyclic and Stereoselective Polymerization of _-D,L-Butyrolactone with Cyclic Dibutyltin Initiators. Macromolecules, 28(20), 6718-6725. https://doi.org/10.1021/ma00124a004",Table 3.6,ester_stereo,"('C[C@@H](O)CC(=O)O', 'C[C@H](O)CC(=O)O')",25,0,,4.2631745
C[C@H](O)CC(=O)O[C@H](C)CC(=O)O[C@@H](C)CC(=O)O[C@@H](C)CC(=O)O[C@H](C)CC(=O)O[C@@H](C)CC(=O)O[C@H](C)CC(=O)O[C@H](C)CC(=O)O[C@H](C)CC(=O)O[C@H](C)CC(=O)O[C@@H](C)CC(=O)O[C@H](C)CC(=O)O[C@H](C)CC(=O)O[C@@H](C)CC(=O)O[C@@H](C)CC(=O)O[C@H](C)CC(=O)O[C@H](C)CC(=O)O[C@H](C)CC(=O)O[C@@H](C)CC(=O)O[C@H](C)CC(=O)O[C@H](C)CC(=O)O[C@@H](C)CC(=O)O[C@@H](C)CC(=O)O[C@@H](C)CC(=O)O[C@H](C)CC(=O)O,C[C@@H](O)CC(=O)O.C[C@H](O)CC(=O)O,"('C[C@@H](O)CC(=O)O', 'C[C@H](O)CC(=O)O')",0.45,,6.0,66.0,71.19008,8.287394,3,[],"Kricheldorf, H. R., & Lee, S. R. (1995). Polylactones. 35. Macrocyclic and Stereoselective Polymerization of _-D,L-Butyrolactone with Cyclic Dibutyltin Initiators. Macromolecules, 28(20), 6718-6725. https://doi.org/10.1021/ma00124a004",Table 1.6,ester_stereo,"('C[C@@H](O)CC(=O)O', 'C[C@H](O)CC(=O)O')",25,1,5.190079999999995,1.2631740000000002
C[C@@H](CC(=O)O)OC(=O)C[C@@H](C)OC(=O)C[C@H](C)OC(=O)C[C@H](C)OC(=O)C[C@@H](C)OC(=O)C[C@H](C)OC(=O)C[C@H](C)OC(=O)C[C@H](C)OC(=O)C[C@@H](C)OC(=O)C[C@@H](C)OC(=O)C[C@H](C)OC(=O)C[C@@H](C)OC(=O)C[C@@H](C)OC(=O)C[C@H](C)OC(=O)C[C@H](C)OC(=O)C[C@H](C)OC(=O)C[C@@H](C)OC(=O)C[C@H](C)OC(=O)C[C@@H](C)OC(=O)C[C@@H](C)OC(=O)C[C@@H](C)OC(=O)C[C@@H](C)OC(=O)C[C@H](C)OC(=O)C[C@H](C)OC(=O)C[C@@H](C)O,C[C@@H](O)CC(=O)O.C[C@H](O)CC(=O)O,"('C[C@@H](O)CC(=O)O', 'C[C@H](O)CC(=O)O')",0.45,,7.0,68.0,67.95783,7.9239197,3,[],"Kricheldorf, H. R., & Lee, S. R. (1995). Polylactones. 35. Macrocyclic and Stereoselective Polymerization of _-D,L-Butyrolactone with Cyclic Dibutyltin Initiators. Macromolecules, 28(20), 6718-6725. https://doi.org/10.1021/ma00124a004",Table 1.7,ester_stereo,"('C[C@@H](O)CC(=O)O', 'C[C@H](O)CC(=O)O')",25,1,0.04216999999999871,2.2631745
C[C@H](O)CC(=O)O[C@H](C)CC(=O)O[C@H](C)CC(=O)O[C@H](C)CC(=O)O[C@@H](C)CC(=O)O[C@@H](C)CC(=O)O[C@@H](C)CC(=O)O[C@H](C)CC(=O)O[C@@H](C)CC(=O)O[C@H](C)CC(=O)O[C@@H](C)CC(=O)O[C@H](C)CC(=O)O[C@H](C)CC(=O)O[C@H](C)CC(=O)O[C@H](C)CC(=O)O[C@H](C)CC(=O)O[C@@H](C)CC(=O)O[C@H](C)CC(=O)O[C@@H](C)CC(=O)O[C@H](C)CC(=O)O[C@@H](C)CC(=O)O[C@H](C)CC(=O)O[C@H](C)CC(=O)O[C@H](C)CC(=O)O[C@H](C)CC(=O)O,C[C@@H](O)CC(=O)O.C[C@H](O)CC(=O)O,"('C[C@@H](O)CC(=O)O', 'C[C@H](O)CC(=O)O')",0.45,,8.0,73.0,71.413795,8.362272,3,[],"Kricheldorf, H. R., & Lee, S. R. (1995). Polylactones. 35. Macrocyclic and Stereoselective Polymerization of _-D,L-Butyrolactone with Cyclic Dibutyltin Initiators. Macromolecules, 28(20), 6718-6725. https://doi.org/10.1021/ma00124a004",Table 1.5,ester_stereo,"('C[C@@H](O)CC(=O)O', 'C[C@H](O)CC(=O)O')",25,1,1.5862050000000067,3.2631740000000002
C[C@H](O)CC(=O)O[C@H](C)CC(=O)O[C@@H](C)CC(=O)O[C@@H](C)CC(=O)O[C@@H](C)CC(=O)O[C@H](C)CC(=O)O[C@H](C)CC(=O)O[C@H](C)CC(=O)O[C@@H](C)CC(=O)O[C@@H](C)CC(=O)O[C@@H](C)CC(=O)O[C@H](C)CC(=O)O[C@H](C)CC(=O)O[C@H](C)CC(=O)O[C@@H](C)CC(=O)O[C@H](C)CC(=O)O[C@@H](C)CC(=O)O[C@H](C)CC(=O)O[C@@H](C)CC(=O)O[C@H](C)CC(=O)O[C@@H](C)CC(=O)O[C@@H](C)CC(=O)O[C@H](C)CC(=O)O[C@H](C)CC(=O)O[C@H](C)CC(=O)O,C[C@@H](O)CC(=O)O.C[C@H](O)CC(=O)O,"('C[C@@H](O)CC(=O)O', 'C[C@H](O)CC(=O)O')",0.45,,9.0,,71.080376,8.24865,3,[],"Kricheldorf, H. R., & Lee, S. R. (1995). Polylactones. 35. Macrocyclic and Stereoselective Polymerization of _-D,L-Butyrolactone with Cyclic Dibutyltin Initiators. Macromolecules, 28(20), 6718-6725. https://doi.org/10.1021/ma00124a004",Table 3.6,ester_stereo,"('C[C@@H](O)CC(=O)O', 'C[C@H](O)CC(=O)O')",25,1,,4.263174
C[C@H](O)CC(=O)O[C@@H](C)CC(=O)O[C@@H](C)CC(=O)O[C@H](C)CC(=O)O[C@@H](C)CC(=O)O[C@H](C)CC(=O)O[C@H](C)CC(=O)O[C@@H](C)CC(=O)O[C@H](C)CC(=O)O[C@H](C)CC(=O)O[C@H](C)CC(=O)O[C@@H](C)CC(=O)O[C@H](C)CC(=O)O[C@H](C)CC(=O)O[C@H](C)CC(=O)O[C@@H](C)CC(=O)O[C@H](C)CC(=O)O[C@@H](C)CC(=O)O[C@@H](C)CC(=O)O[C@H](C)CC(=O)O[C@@H](C)CC(=O)O[C@@H](C)CC(=O)O[C@@H](C)CC(=O)O[C@@H](C)CC(=O)O[C@H](C)CC(=O)O,C[C@@H](O)CC(=O)O.C[C@H](O)CC(=O)O,"('C[C@@H](O)CC(=O)O', 'C[C@H](O)CC(=O)O')",0.45,,6.0,66.0,70.997604,8.219703,3,[],"Kricheldorf, H. R., & Lee, S. R. (1995). Polylactones. 35. Macrocyclic and Stereoselective Polymerization of _-D,L-Butyrolactone with Cyclic Dibutyltin Initiators. Macromolecules, 28(20), 6718-6725. https://doi.org/10.1021/ma00124a004",Table 1.6,ester_stereo,"('C[C@@H](O)CC(=O)O', 'C[C@H](O)CC(=O)O')",25,2,4.9976039999999955,1.2631740000000002
C[C@@H](CC(=O)O)OC(=O)C[C@@H](C)OC(=O)C[C@@H](C)OC(=O)C[C@@H](C)OC(=O)C[C@@H](C)OC(=O)C[C@@H](C)OC(=O)C[C@@H](C)OC(=O)C[C@H](C)OC(=O)C[C@@H](C)OC(=O)C[C@H](C)OC(=O)C[C@H](C)OC(=O)C[C@@H](C)OC(=O)C[C@H](C)OC(=O)C[C@@H](C)OC(=O)C[C@H](C)OC(=O)C[C@H](C)OC(=O)C[C@H](C)OC(=O)C[C@@H](C)OC(=O)C[C@H](C)OC(=O)C[C@@H](C)OC(=O)C[C@@H](C)OC(=O)C[C@@H](C)OC(=O)C[C@H](C)OC(=O)C[C@H](C)OC(=O)C[C@@H](C)O,C[C@@H](O)CC(=O)O.C[C@H](O)CC(=O)O,"('C[C@@H](O)CC(=O)O', 'C[C@H](O)CC(=O)O')",0.45,,7.0,68.0,67.765594,7.822357,3,[],"Kricheldorf, H. R., & Lee, S. R. (1995). Polylactones. 35. Macrocyclic and Stereoselective Polymerization of _-D,L-Butyrolactone with Cyclic Dibutyltin Initiators. Macromolecules, 28(20), 6718-6725. https://doi.org/10.1021/ma00124a004",Table 1.7,ester_stereo,"('C[C@@H](O)CC(=O)O', 'C[C@H](O)CC(=O)O')",25,2,0.234406000000007,2.2631745
C[C@@H](CC(=O)O)OC(=O)C[C@H](C)OC(=O)C[C@@H](C)OC(=O)C[C@H](C)OC(=O)C[C@@H](C)OC(=O)C[C@@H](C)OC(=O)C[C@@H](C)OC(=O)C[C@H](C)OC(=O)C[C@@H](C)OC(=O)C[C@H](C)OC(=O)C[C@@H](C)OC(=O)C[C@@H](C)OC(=O)C[C@@H](C)OC(=O)C[C@H](C)OC(=O)C[C@H](C)OC(=O)C[C@@H](C)OC(=O)C[C@@H](C)OC(=O)C[C@H](C)OC(=O)C[C@@H](C)OC(=O)C[C@@H](C)OC(=O)C[C@@H](C)OC(=O)C[C@H](C)OC(=O)C[C@H](C)OC(=O)C[C@@H](C)OC(=O)C[C@@H](C)O,C[C@@H](O)CC(=O)O.C[C@H](O)CC(=O)O,"('C[C@@H](O)CC(=O)O', 'C[C@H](O)CC(=O)O')",0.45,,8.0,73.0,67.69014,7.780514,3,[],"Kricheldorf, H. R., & Lee, S. R. (1995). Polylactones. 35. Macrocyclic and Stereoselective Polymerization of _-D,L-Butyrolactone with Cyclic Dibutyltin Initiators. Macromolecules, 28(20), 6718-6725. https://doi.org/10.1021/ma00124a004",Table 1.5,ester_stereo,"('C[C@@H](O)CC(=O)O', 'C[C@H](O)CC(=O)O')",25,2,5.3098600000000005,3.2631745
C[C@@H](CC(=O)O)OC(=O)C[C@H](C)OC(=O)C[C@@H](C)OC(=O)C[C@H](C)OC(=O)C[C@H](C)OC(=O)C[C@H](C)OC(=O)C[C@H](C)OC(=O)C[C@H](C)OC(=O)C[C@@H](C)OC(=O)C[C@H](C)OC(=O)C[C@@H](C)OC(=O)C[C@H](C)OC(=O)C[C@H](C)OC(=O)C[C@@H](C)OC(=O)C[C@H](C)OC(=O)C[C@@H](C)OC(=O)C[C@@H](C)OC(=O)C[C@@H](C)OC(=O)C[C@H](C)OC(=O)C[C@@H](C)OC(=O)C[C@@H](C)OC(=O)C[C@H](C)OC(=O)C[C@H](C)OC(=O)C[C@@H](C)OC(=O)C[C@@H](C)O,C[C@@H](O)CC(=O)O.C[C@H](O)CC(=O)O,"('C[C@@H](O)CC(=O)O', 'C[C@H](O)CC(=O)O')",0.45,,9.0,,68.07934,7.9847655,3,[],"Kricheldorf, H. R., & Lee, S. R. (1995). Polylactones. 35. Macrocyclic and Stereoselective Polymerization of _-D,L-Butyrolactone with Cyclic Dibutyltin Initiators. Macromolecules, 28(20), 6718-6725. https://doi.org/10.1021/ma00124a004",Table 3.6,ester_stereo,"('C[C@@H](O)CC(=O)O', 'C[C@H](O)CC(=O)O')",25,2,,4.2631745
