Repository: tyo-nu/PolyIDRS_Paper

# PolyIDRS_Paper
Code and Figures for the PolyIDRS paper.

File: Figures/Figure_5/data/U_shaped_Tm_data.csv (part 4 of 60)
smiles_polymer,smiles_monomer,monomers,pm,Mn,Tg,Tm,Tm_pred,Tg_pred,model_id,distribution,ref,comment,mechanism,monomers.1,DP,replicate_structure,dTm,dTg
C[C@H](O)CC(=O)O[C@@H](C)CC(=O)O[C@H](C)CC(=O)O[C@H](C)CC(=O)O[C@H](C)CC(=O)O[C@H](C)CC(=O)O[C@@H](C)CC(=O)O[C@H](C)CC(=O)O[C@H](C)CC(=O)O[C@@H](C)CC(=O)O[C@H](C)CC(=O)O[C@H](C)CC(=O)O[C@H](C)CC(=O)O[C@@H](C)CC(=O)O[C@H](C)CC(=O)O[C@H](C)CC(=O)O[C@H](C)CC(=O)O[C@@H](C)CC(=O)O[C@H](C)CC(=O)O[C@@H](C)CC(=O)O[C@@H](C)CC(=O)O[C@H](C)CC(=O)O[C@@H](C)CC(=O)O[C@H](C)CC(=O)O[C@H](C)CC(=O)O,C[C@@H](O)CC(=O)O.C[C@H](O)CC(=O)O,"('C[C@@H](O)CC(=O)O', 'C[C@H](O)CC(=O)O')",0.45,,6.0,66.0,71.44374,8.373261,3,[],"Kricheldorf, H. R., & Lee, S. R. (1995). Polylactones. 35. Macrocyclic and Stereoselective Polymerization of _-D,L-Butyrolactone with Cyclic Dibutyltin Initiators. Macromolecules, 28(20), 6718-6725. https://doi.org/10.1021/ma00124a004",Table 1.6,ester_stereo,"('C[C@@H](O)CC(=O)O', 'C[C@H](O)CC(=O)O')",25,3,5.443740000000005,1.2631740000000002
C[C@@H](CC(=O)O)OC(=O)C[C@H](C)OC(=O)C[C@@H](C)OC(=O)C[C@H](C)OC(=O)C[C@H](C)OC(=O)C[C@@H](C)OC(=O)C[C@H](C)OC(=O)C[C@H](C)OC(=O)C[C@H](C)OC(=O)C[C@@H](C)OC(=O)C[C@@H](C)OC(=O)C[C@H](C)OC(=O)C[C@@H](C)OC(=O)C[C@H](C)OC(=O)C[C@H](C)OC(=O)C[C@@H](C)OC(=O)C[C@@H](C)OC(=O)C[C@H](C)OC(=O)C[C@H](C)OC(=O)C[C@@H](C)OC(=O)C[C@@H](C)OC(=O)C[C@H](C)OC(=O)C[C@H](C)OC(=O)C[C@@H](C)OC(=O)C[C@@H](C)O,C[C@@H](O)CC(=O)O.C[C@H](O)CC(=O)O,"('C[C@@H](O)CC(=O)O', 'C[C@H](O)CC(=O)O')",0.45,,7.0,68.0,68.07932,7.98478,3,[],"Kricheldorf, H. R., & Lee, S. R. (1995). Polylactones. 35. Macrocyclic and Stereoselective Polymerization of _-D,L-Butyrolactone with Cyclic Dibutyltin Initiators. Macromolecules, 28(20), 6718-6725. https://doi.org/10.1021/ma00124a004",Table 1.7,ester_stereo,"('C[C@@H](O)CC(=O)O', 'C[C@H](O)CC(=O)O')",25,3,0.07931999999999562,2.2631745
C[C@@H](CC(=O)O)OC(=O)C[C@@H](C)OC(=O)C[C@@H](C)OC(=O)C[C@@H](C)OC(=O)C[C@H](C)OC(=O)C[C@@H](C)OC(=O)C[C@@H](C)OC(=O)C[C@@H](C)OC(=O)C[C@@H](C)OC(=O)C[C@H](C)OC(=O)C[C@H](C)OC(=O)C[C@@H](C)OC(=O)C[C@@H](C)OC(=O)C[C@@H](C)OC(=O)C[C@@H](C)OC(=O)C[C@H](C)OC(=O)C[C@@H](C)OC(=O)C[C@H](C)OC(=O)C[C@@H](C)OC(=O)C[C@H](C)OC(=O)C[C@@H](C)OC(=O)C[C@@H](C)OC(=O)C[C@H](C)OC(=O)C[C@H](C)OC(=O)C[C@@H](C)O,C[C@@H](O)CC(=O)O.C[C@H](O)CC(=O)O,"('C[C@@H](O)CC(=O)O', 'C[C@H](O)CC(=O)O')",0.45,,8.0,73.0,67.59229,7.724687,3,[],"Kricheldorf, H. R., & Lee, S. R. (1995). Polylactones. 35. Macrocyclic and Stereoselective Polymerization of _-D,L-Butyrolactone with Cyclic Dibutyltin Initiators. Macromolecules, 28(20), 6718-6725. https://doi.org/10.1021/ma00124a004",Table 1.5,ester_stereo,"('C[C@@H](O)CC(=O)O', 'C[C@H](O)CC(=O)O')",25,3,5.4077099999999945,3.2631745
C[C@@H](CC(=O)O)OC(=O)C[C@H](C)OC(=O)C[C@H](C)OC(=O)C[C@@H](C)OC(=O)C[C@H](C)OC(=O)C[C@H](C)OC(=O)C[C@H](C)OC(=O)C[C@@H](C)OC(=O)C[C@@H](C)OC(=O)C[C@H](C)OC(=O)C[C@@H](C)OC(=O)C[C@@H](C)OC(=O)C[C@@H](C)OC(=O)C[C@H](C)OC(=O)C[C@H](C)OC(=O)C[C@H](C)OC(=O)C[C@H](C)OC(=O)C[C@@H](C)OC(=O)C[C@H](C)OC(=O)C[C@H](C)OC(=O)C[C@@H](C)OC(=O)C[C@H](C)OC(=O)C[C@@H](C)OC(=O)C[C@H](C)OC(=O)C[C@@H](C)O,C[C@@H](O)CC(=O)O.C[C@H](O)CC(=O)O,"('C[C@@H](O)CC(=O)O', 'C[C@H](O)CC(=O)O')",0.45,,9.0,,68.16799,8.027887,3,[],"Kricheldorf, H. R., & Lee, S. R. (1995). Polylactones. 35. Macrocyclic and Stereoselective Polymerization of _-D,L-Butyrolactone with Cyclic Dibutyltin Initiators. Macromolecules, 28(20), 6718-6725. https://doi.org/10.1021/ma00124a004",Table 3.6,ester_stereo,"('C[C@@H](O)CC(=O)O', 'C[C@H](O)CC(=O)O')",25,3,,4.2631745
C[C@H](O)CC(=O)O[C@H](C)CC(=O)O[C@H](C)CC(=O)O[C@@H](C)CC(=O)O[C@@H](C)CC(=O)O[C@H](C)CC(=O)O[C@H](C)CC(=O)O[C@@H](C)CC(=O)O[C@H](C)CC(=O)O[C@H](C)CC(=O)O[C@@H](C)CC(=O)O[C@H](C)CC(=O)O[C@@H](C)CC(=O)O[C@@H](C)CC(=O)O[C@@H](C)CC(=O)O[C@H](C)CC(=O)O[C@H](C)CC(=O)O[C@H](C)CC(=O)O[C@@H](C)CC(=O)O[C@@H](C)CC(=O)O[C@H](C)CC(=O)O[C@H](C)CC(=O)O[C@@H](C)CC(=O)O[C@@H](C)CC(=O)O[C@H](C)CC(=O)O,C[C@@H](O)CC(=O)O.C[C@H](O)CC(=O)O,"('C[C@@H](O)CC(=O)O', 'C[C@H](O)CC(=O)O')",0.45,,6.0,66.0,71.080124,8.248686,3,[],"Kricheldorf, H. R., & Lee, S. R. (1995). Polylactones. 35. Macrocyclic and Stereoselective Polymerization of _-D,L-Butyrolactone with Cyclic Dibutyltin Initiators. Macromolecules, 28(20), 6718-6725. https://doi.org/10.1021/ma00124a004",Table 1.6,ester_stereo,"('C[C@@H](O)CC(=O)O', 'C[C@H](O)CC(=O)O')",25,4,5.080123999999998,1.2631740000000002
C[C@@H](CC(=O)O)OC(=O)C[C@H](C)OC(=O)C[C@@H](C)OC(=O)C[C@@H](C)OC(=O)C[C@H](C)OC(=O)C[C@@H](C)OC(=O)C[C@H](C)OC(=O)C[C@@H](C)OC(=O)C[C@@H](C)OC(=O)C[C@@H](C)OC(=O)C[C@H](C)OC(=O)C[C@H](C)OC(=O)C[C@@H](C)OC(=O)C[C@@H](C)OC(=O)C[C@@H](C)OC(=O)C[C@H](C)OC(=O)C[C@@H](C)OC(=O)C[C@@H](C)OC(=O)C[C@@H](C)OC(=O)C[C@@H](C)OC(=O)C[C@@H](C)OC(=O)C[C@H](C)OC(=O)C[C@@H](C)OC(=O)C[C@H](C)OC(=O)C[C@@H](C)O,C[C@@H](O)CC(=O)O.C[C@H](O)CC(=O)O,"('C[C@@H](O)CC(=O)O', 'C[C@H](O)CC(=O)O')",0.45,,7.0,68.0,67.59162,7.725033,3,[],"Kricheldorf, H. R., & Lee, S. R. (1995). Polylactones. 35. Macrocyclic and Stereoselective Polymerization of _-D,L-Butyrolactone with Cyclic Dibutyltin Initiators. Macromolecules, 28(20), 6718-6725. https://doi.org/10.1021/ma00124a004",Table 1.7,ester_stereo,"('C[C@@H](O)CC(=O)O', 'C[C@H](O)CC(=O)O')",25,4,0.40837999999999397,2.2631745
C[C@H](O)CC(=O)O[C@H](C)CC(=O)O[C@H](C)CC(=O)O[C@@H](C)CC(=O)O[C@H](C)CC(=O)O[C@H](C)CC(=O)O[C@H](C)CC(=O)O[C@H](C)CC(=O)O[C@@H](C)CC(=O)O[C@H](C)CC(=O)O[C@@H](C)CC(=O)O[C@H](C)CC(=O)O[C@H](C)CC(=O)O[C@@H](C)CC(=O)O[C@H](C)CC(=O)O[C@H](C)CC(=O)O[C@@H](C)CC(=O)O[C@@H](C)CC(=O)O[C@@H](C)CC(=O)O[C@H](C)CC(=O)O[C@H](C)CC(=O)O[C@H](C)CC(=O)O[C@H](C)CC(=O)O[C@@H](C)CC(=O)O[C@H](C)CC(=O)O,C[C@@H](O)CC(=O)O.C[C@H](O)CC(=O)O,"('C[C@@H](O)CC(=O)O', 'C[C@H](O)CC(=O)O')",0.45,,8.0,73.0,71.41372,8.362301,3,[],"Kricheldorf, H. R., & Lee, S. R. (1995). Polylactones. 35. Macrocyclic and Stereoselective Polymerization of _-D,L-Butyrolactone with Cyclic Dibutyltin Initiators. Macromolecules, 28(20), 6718-6725. https://doi.org/10.1021/ma00124a004",Table 1.5,ester_stereo,"('C[C@@H](O)CC(=O)O', 'C[C@H](O)CC(=O)O')",25,4,1.5862800000000021,3.2631740000000002
C[C@@H](CC(=O)O)OC(=O)C[C@@H](C)OC(=O)C[C@H](C)OC(=O)C[C@H](C)OC(=O)C[C@@H](C)OC(=O)C[C@H](C)OC(=O)C[C@@H](C)OC(=O)C[C@@H](C)OC(=O)C[C@H](C)OC(=O)C[C@H](C)OC(=O)C[C@@H](C)OC(=O)C[C@@H](C)OC(=O)C[C@H](C)OC(=O)C[C@H](C)OC(=O)C[C@@H](C)OC(=O)C[C@@H](C)OC(=O)C[C@H](C)OC(=O)C[C@H](C)OC(=O)C[C@H](C)OC(=O)C[C@@H](C)OC(=O)C[C@@H](C)OC(=O)C[C@@H](C)OC(=O)C[C@H](C)OC(=O)C[C@@H](C)OC(=O)C[C@@H](C)O,C[C@@H](O)CC(=O)O.C[C@H](O)CC(=O)O,"('C[C@@H](O)CC(=O)O', 'C[C@H](O)CC(=O)O')",0.45,,9.0,,67.87533,7.88092,3,[],"Kricheldorf, H. R., & Lee, S. R. (1995). Polylactones. 35. Macrocyclic and Stereoselective Polymerization of _-D,L-Butyrolactone with Cyclic Dibutyltin Initiators. Macromolecules, 28(20), 6718-6725. https://doi.org/10.1021/ma00124a004",Table 3.6,ester_stereo,"('C[C@@H](O)CC(=O)O', 'C[C@H](O)CC(=O)O')",25,4,,4.2631745
C[C@@H](CC(=O)O)OC(=O)C[C@@H](C)OC(=O)C[C@H](C)OC(=O)C[C@@H](C)OC(=O)C[C@@H](C)OC(=O)C[C@@H](C)OC(=O)C[C@H](C)OC(=O)C[C@H](C)OC(=O)C[C@H](C)OC(=O)C[C@H](C)OC(=O)C[C@H](C)OC(=O)C[C@@H](C)OC(=O)C[C@@H](C)OC(=O)C[C@H](C)OC(=O)C[C@H](C)OC(=O)C[C@H](C)OC(=O)C[C@H](C)OC(=O)C[C@H](C)OC(=O)C[C@H](C)OC(=O)C[C@H](C)OC(=O)C[C@H](C)OC(=O)C[C@@H](C)OC(=O)C[C@@H](C)OC(=O)C[C@@H](C)OC(=O)C[C@@H](C)O,C[C@@H](O)CC(=O)O.C[C@H](O)CC(=O)O,"('C[C@@H](O)CC(=O)O', 'C[C@H](O)CC(=O)O')",0.7,,-10.0,,71.23622,-10.704214,3,[],"Tang, X., & Chen, E. Y. X. (2018). Chemical synthesis of perfectly isotactic and high melting bacterial poly(3-hydroxybutyrate) from bio-sourced racemic cyclic diolide. Nature Communications, 9(1), 1-11. https://doi.org/10.1038/s41467-018-04734-3","1, SI Fig 34, SI Table 1",ester_stereo,"('C[C@@H](O)CC(=O)O', 'C[C@H](O)CC(=O)O')",25,0,,14.7368255
C[C@H](O)CC(=O)O[C@H](C)CC(=O)O[C@@H](C)CC(=O)O[C@@H](C)CC(=O)O[C@H](C)CC(=O)O[C@H](C)CC(=O)O[C@H](C)CC(=O)O[C@H](C)CC(=O)O[C@@H](C)CC(=O)O[C@H](C)CC(=O)O[C@H](C)CC(=O)O[C@H](C)CC(=O)O[C@H](C)CC(=O)O[C@H](C)CC(=O)O[C@H](C)CC(=O)O[C@H](C)CC(=O)O[C@H](C)CC(=O)O[C@H](C)CC(=O)O[C@@H](C)CC(=O)O[C@@H](C)CC(=O)O[C@H](C)CC(=O)O[C@H](C)CC(=O)O[C@H](C)CC(=O)O[C@H](C)CC(=O)O[C@H](C)CC(=O)O,C[C@@H](O)CC(=O)O.C[C@H](O)CC(=O)O,"('C[C@@H](O)CC(=O)O', 'C[C@H](O)CC(=O)O')",0.7,,-10.0,,72.77187,-10.5244875,3,[],"Tang, X., & Chen, E. Y. X. (2018). Chemical synthesis of perfectly isotactic and high melting bacterial poly(3-hydroxybutyrate) from bio-sourced racemic cyclic diolide. Nature Communications, 9(1), 1-11. https://doi.org/10.1038/s41467-018-04734-3","1, SI Fig 34, SI Table 1",ester_stereo,"('C[C@@H](O)CC(=O)O', 'C[C@H](O)CC(=O)O')",25,1,,14.736826
C[C@@H](CC(=O)O)OC(=O)C[C@@H](C)OC(=O)C[C@H](C)OC(=O)C[C@H](C)OC(=O)C[C@H](C)OC(=O)C[C@H](C)OC(=O)C[C@H](C)OC(=O)C[C@@H](C)OC(=O)C[C@@H](C)OC(=O)C[C@@H](C)OC(=O)C[C@@H](C)OC(=O)C[C@H](C)OC(=O)C[C@H](C)OC(=O)C[C@H](C)OC(=O)C[C@H](C)OC(=O)C[C@H](C)OC(=O)C[C@@H](C)OC(=O)C[C@@H](C)OC(=O)C[C@@H](C)OC(=O)C[C@H](C)OC(=O)C[C@H](C)OC(=O)C[C@@H](C)OC(=O)C[C@@H](C)OC(=O)C[C@@H](C)OC(=O)C[C@@H](C)O,C[C@@H](O)CC(=O)O.C[C@H](O)CC(=O)O,"('C[C@@H](O)CC(=O)O', 'C[C@H](O)CC(=O)O')",0.7,,-10.0,,70.86653,-10.740681,3,[],"Tang, X., & Chen, E. Y. X. (2018). Chemical synthesis of perfectly isotactic and high melting bacterial poly(3-hydroxybutyrate) from bio-sourced racemic cyclic diolide. Nature Communications, 9(1), 1-11. https://doi.org/10.1038/s41467-018-04734-3","1, SI Fig 34, SI Table 1",ester_stereo,"('C[C@@H](O)CC(=O)O', 'C[C@H](O)CC(=O)O')",25,2,,14.7368255
C[C@H](O)CC(=O)O[C@@H](C)CC(=O)O[C@@H](C)CC(=O)O[C@@H](C)CC(=O)O[C@H](C)CC(=O)O[C@H](C)CC(=O)O[C@H](C)CC(=O)O[C@@H](C)CC(=O)O[C@H](C)CC(=O)O[C@H](C)CC(=O)O[C@H](C)CC(=O)O[C@H](C)CC(=O)O[C@@H](C)CC(=O)O[C@@H](C)CC(=O)O[C@H](C)CC(=O)O[C@H](C)CC(=O)O[C@H](C)CC(=O)O[C@@H](C)CC(=O)O[C@@H](C)CC(=O)O[C@@H](C)CC(=O)O[C@@H](C)CC(=O)O[C@@H](C)CC(=O)O[C@H](C)CC(=O)O[C@H](C)CC(=O)O[C@H](C)CC(=O)O,C[C@@H](O)CC(=O)O.C[C@H](O)CC(=O)O,"('C[C@@H](O)CC(=O)O', 'C[C@H](O)CC(=O)O')",0.7,,-10.0,,71.20745,-10.676591,3,[],"Tang, X., & Chen, E. Y. X. (2018). Chemical synthesis of perfectly isotactic and high melting bacterial poly(3-hydroxybutyrate) from bio-sourced racemic cyclic diolide. Nature Communications, 9(1), 1-11. https://doi.org/10.1038/s41467-018-04734-3","1, SI Fig 34, SI Table 1",ester_stereo,"('C[C@@H](O)CC(=O)O', 'C[C@H](O)CC(=O)O')",25,3,,14.736826
C[C@@H](CC(=O)O)OC(=O)C[C@H](C)OC(=O)C[C@@H](C)OC(=O)C[C@H](C)OC(=O)C[C@H](C)OC(=O)C[C@@H](C)OC(=O)C[C@H](C)OC(=O)C[C@H](C)OC(=O)C[C@@H](C)OC(=O)C[C@@H](C)OC(=O)C[C@@H](C)OC(=O)C[C@@H](C)OC(=O)C[C@@H](C)OC(=O)C[C@@H](C)OC(=O)C[C@@H](C)OC(=O)C[C@H](C)OC(=O)C[C@H](C)OC(=O)C[C@H](C)OC(=O)C[C@H](C)OC(=O)C[C@H](C)OC(=O)C[C@@H](C)OC(=O)C[C@@H](C)OC(=O)C[C@@H](C)OC(=O)C[C@@H](C)OC(=O)C[C@@H](C)O,C[C@@H](O)CC(=O)O.C[C@H](O)CC(=O)O,"('C[C@@H](O)CC(=O)O', 'C[C@H](O)CC(=O)O')",0.7,,-10.0,,70.53013,-10.7788725,3,[],"Tang, X., & Chen, E. Y. X. (2018). Chemical synthesis of perfectly isotactic and high melting bacterial poly(3-hydroxybutyrate) from bio-sourced racemic cyclic diolide. Nature Communications, 9(1), 1-11. https://doi.org/10.1038/s41467-018-04734-3","1, SI Fig 34, SI Table 1",ester_stereo,"('C[C@@H](O)CC(=O)O', 'C[C@H](O)CC(=O)O')",25,4,,14.7368255
C[C@H](O)CC(=O)O[C@@H](C)CC(=O)O[C@@H](C)CC(=O)O[C@@H](C)CC(=O)O[C@@H](C)CC(=O)O[C@@H](C)CC(=O)O[C@@H](C)CC(=O)O[C@@H](C)CC(=O)O[C@H](C)CC(=O)O[C@H](C)CC(=O)O[C@@H](C)CC(=O)O[C@H](C)CC(=O)O[C@H](C)CC(=O)O[C@H](C)CC(=O)O[C@@H](C)CC(=O)O[C@@H](C)CC(=O)O[C@@H](C)CC(=O)O[C@@H](C)CC(=O)O[C@@H](C)CC(=O)O[C@@H](C)CC(=O)O[C@H](C)CC(=O)O[C@H](C)CC(=O)O[C@@H](C)CC(=O)O[C@@H](C)CC(=O)O[C@@H](C)CC(=O)O,C[C@@H](O)CC(=O)O.C[C@H](O)CC(=O)O,"('C[C@@H](O)CC(=O)O', 'C[C@H](O)CC(=O)O')",0.74,,-15.0,,64.8879,-15.6381645,3,[],"Tang, X., & Chen, E. Y. X. (2018). Chemical synthesis of perfectly isotactic and high melting bacterial poly(3-hydroxybutyrate) from bio-sourced racemic cyclic diolide. Nature Communications, 9(1), 1-11. https://doi.org/10.1038/s41467-018-04734-3","1, SI Fig 34, SI Table 1",ester_stereo,"('C[C@@H](O)CC(=O)O', 'C[C@H](O)CC(=O)O')",25,0,,19.736826
C[C@@H](CC(=O)O[C@@H](C)CC(=O)O[C@H](C)CC(=O)O)OC(=O)C[C@@H](C)OC(=O)C[C@H](C)OC(=O)C[C@H](C)OC(=O)C[C@@H](C)OC(=O)C[C@@H](C)OC(=O)C[C@@H](C)OC(=O)C[C@@H](C)OC(=O)C[C@@H](C)OC(=O)C[C@@H](C)OC(=O)C[C@@H](C)OC(=O)C[C@@H](C)OC(=O)C[C@@H](C)OC(=O)C[C@@H](C)OC(=O)C[C@@H](C)OC(=O)C[C@H](C)OC(=O)C[C@H](C)OC(=O)C[C@@H](C)OC(=O)C[C@@H](C)OC(=O)C[C@@H](C)OC(=O)C[C@@H](C)OC(=O)C[C@@H](C)OC(=O)C[C@@H](C)O,C[C@@H](O)CC(=O)O.C[C@H](O)CC(=O)O,"('C[C@@H](O)CC(=O)O', 'C[C@H](O)CC(=O)O')",0.74,,-15.0,,65.24016,-15.618177,3,[],"Tang, X., & Chen, E. Y. X. (2018). Chemical synthesis of perfectly isotactic and high melting bacterial poly(3-hydroxybutyrate) from bio-sourced racemic cyclic diolide. Nature Communications, 9(1), 1-11. https://doi.org/10.1038/s41467-018-04734-3","1, SI Fig 34, SI Table 1",ester_stereo,"('C[C@@H](O)CC(=O)O', 'C[C@H](O)CC(=O)O')",25,1,,19.7368226
C[C@H](O)CC(=O)O[C@H](C)CC(=O)O[C@H](C)CC(=O)O[C@@H](C)CC(=O)O[C@@H](C)CC(=O)O[C@@H](C)CC(=O)O[C@@H](C)CC(=O)O[C@H](C)CC(=O)O[C@H](C)CC(=O)O[C@H](C)CC(=O)O[C@H](C)CC(=O)O[C@H](C)CC(=O)O[C@H](C)CC(=O)O[C@H](C)CC(=O)O[C@H](C)CC(=O)O[C@H](C)CC(=O)O[C@@H](C)CC(=O)O[C@H](C)CC(=O)O[C@H](C)CC(=O)O[C@H](C)CC(=O)O[C@H](C)CC(=O)O[C@H](C)CC(=O)O[C@H](C)CC(=O)O[C@H](C)CC(=O)O[C@@H](C)CC(=O)O,C[C@@H](O)CC(=O)O.C[C@H](O)CC(=O)O,"('C[C@@H](O)CC(=O)O', 'C[C@H](O)CC(=O)O')",0.74,,-15.0,,63.942883,-15.615242,3,[],"Tang, X., & Chen, E. Y. X. (2018). Chemical synthesis of perfectly isotactic and high melting bacterial poly(3-hydroxybutyrate) from bio-sourced racemic cyclic diolide. Nature Communications, 9(1), 1-11. https://doi.org/10.1038/s41467-018-04734-3","1, SI Fig 34, SI Table 1",ester_stereo,"('C[C@@H](O)CC(=O)O', 'C[C@H](O)CC(=O)O')",25,2,,19.736826
C[C@@H](CC(=O)O[C@@H](C)CC(=O)O[C@@H](C)CC(=O)O[C@@H](C)CC(=O)O[C@@H](C)CC(=O)O[C@H](C)CC(=O)O)OC(=O)C[C@H](C)OC(=O)C[C@H](C)OC(=O)C[C@H](C)OC(=O)C[C@H](C)OC(=O)C[C@@H](C)OC(=O)C[C@@H](C)OC(=O)C[C@@H](C)OC(=O)C[C@@H](C)OC(=O)C[C@@H](C)OC(=O)C[C@H](C)OC(=O)C[C@@H](C)OC(=O)C[C@H](C)OC(=O)C[C@H](C)OC(=O)C[C@H](C)OC(=O)C[C@H](C)OC(=O)C[C@H](C)OC(=O)C[C@@H](C)OC(=O)C[C@@H](C)OC(=O)C[C@@H](C)O,C[C@@H](O)CC(=O)O.C[C@H](O)CC(=O)O,"('C[C@@H](O)CC(=O)O', 'C[C@H](O)CC(=O)O')",0.74,,-15.0,,64.67864,-15.682879,3,[],"Tang, X., & Chen, E. Y. X. (2018). Chemical synthesis of perfectly isotactic and high melting bacterial poly(3-hydroxybutyrate) from bio-sourced racemic cyclic diolide. Nature Communications, 9(1), 1-11. https://doi.org/10.1038/s41467-018-04734-3","1, SI Fig 34, SI Table 1",ester_stereo,"('C[C@@H](O)CC(=O)O', 'C[C@H](O)CC(=O)O')",25,3,,19.736825500000002
C[C@H](O)CC(=O)O[C@@H](C)CC(=O)O[C@@H](C)CC(=O)O[C@@H](C)CC(=O)O[C@@H](C)CC(=O)O[C@H](C)CC(=O)O[C@@H](C)CC(=O)O[C@H](C)CC(=O)O[C@H](C)CC(=O)O[C@H](C)CC(=O)O[C@H](C)CC(=O)O[C@H](C)CC(=O)O[C@H](C)CC(=O)O[C@H](C)CC(=O)O[C@H](C)CC(=O)O[C@H](C)CC(=O)O[C@H](C)CC(=O)O[C@H](C)CC(=O)O[C@@H](C)CC(=O)O[C@H](C)CC(=O)O[C@H](C)CC(=O)O[C@H](C)CC(=O)O[C@H](C)CC(=O)O[C@@H](C)CC(=O)O[C@@H](C)CC(=O)O,C[C@@H](O)CC(=O)O.C[C@H](O)CC(=O)O,"('C[C@@H](O)CC(=O)O', 'C[C@H](O)CC(=O)O')",0.74,,-15.0,,64.051735,-15.634381,3,[],"Tang, X., & Chen, E. Y. X. (2018). Chemical synthesis of perfectly isotactic and high melting bacterial poly(3-hydroxybutyrate) from bio-sourced racemic cyclic diolide. Nature Communications, 9(1), 1-11. https://doi.org/10.1038/s41467-018-04734-3","1, SI Fig 34, SI Table 1",ester_stereo,"('C[C@@H](O)CC(=O)O', 'C[C@H](O)CC(=O)O')",25,4,,19.736826
C[C@H](O)CC(=O)O[C@@H](C)CC(=O)O[C@@H](C)CC(=O)O[C@@H](C)CC(=O)O[C@@H](C)CC(=O)O[C@@H](C)CC(=O)O[C@@H](C)CC(=O)O[C@@H](C)CC(=O)O[C@H](C)CC(=O)O[C@H](C)CC(=O)O[C@H](C)CC(=O)O[C@H](C)CC(=O)O[C@H](C)CC(=O)O[C@H](C)CC(=O)O[C@H](C)CC(=O)O[C@@H](C)CC(=O)O[C@@H](C)CC(=O)O[C@@H](C)CC(=O)O[C@@H](C)CC(=O)O[C@@H](C)CC(=O)O[C@@H](C)CC(=O)O[C@@H](C)CC(=O)O[C@@H](C)CC(=O)O[C@@H](C)CC(=O)O[C@@H](C)CC(=O)O,C[C@@H](O)CC(=O)O.C[C@H](O)CC(=O)O,"('C[C@@H](O)CC(=O)O', 'C[C@H](O)CC(=O)O')",0.88,,3.0,,121.48196,2.8123307,3,[],"Tang, X., & Chen, E. Y. X. (2018). Chemical synthesis of perfectly isotactic and high melting bacterial poly(3-hydroxybutyrate) from bio-sourced racemic cyclic diolide. Nature Communications, 9(1), 1-11. https://doi.org/10.1038/s41467-018-04734-3","4e, table1, si fig 38",ester_stereo,"('C[C@@H](O)CC(=O)O', 'C[C@H](O)CC(=O)O')",25,0,,1.7368259999999998
C[C@H](O)CC(=O)O[C@@H](C)CC(=O)O[C@@H](C)CC(=O)O[C@@H](C)CC(=O)O[C@@H](C)CC(=O)O[C@H](C)CC(=O)O[C@H](C)CC(=O)O[C@H](C)CC(=O)O[C@H](C)CC(=O)O[C@H](C)CC(=O)O[C@H](C)CC(=O)O[C@H](C)CC(=O)O[C@H](C)CC(=O)O[C@H](C)CC(=O)O[C@H](C)CC(=O)O[C@H](C)CC(=O)O[C@H](C)CC(=O)O[C@H](C)CC(=O)O[C@H](C)CC(=O)O[C@H](C)CC(=O)O[C@H](C)CC(=O)O[C@H](C)CC(=O)O[C@H](C)CC(=O)O[C@@H](C)CC(=O)O[C@@H](C)CC(=O)O,C[C@@H](O)CC(=O)O.C[C@H](O)CC(=O)O,"('C[C@@H](O)CC(=O)O', 'C[C@H](O)CC(=O)O')",0.88,23700.0,,121.0,121.630394,2.8100553,3,[],"Tang, X., & Chen, E. Y. X. (2018). Chemical synthesis of perfectly isotactic and high melting bacterial poly(3-hydroxybutyrate) from bio-sourced racemic cyclic diolide. Nature Communications, 9(1), 1-11. https://doi.org/10.1038/s41467-018-04734-3",Table 1.14,ester_stereo,"('C[C@@H](O)CC(=O)O', 'C[C@H](O)CC(=O)O')",25,0,0.6303939999999955,
C[C@H](O)CC(=O)O[C@H](C)CC(=O)O[C@H](C)CC(=O)O[C@H](C)CC(=O)O[C@H](C)CC(=O)O[C@H](C)CC(=O)O[C@H](C)CC(=O)O[C@H](C)CC(=O)O[C@H](C)CC(=O)O[C@H](C)CC(=O)O[C@H](C)CC(=O)O[C@H](C)CC(=O)O[C@H](C)CC(=O)O[C@H](C)CC(=O)O[C@H](C)CC(=O)O[C@H](C)CC(=O)O[C@H](C)CC(=O)O[C@H](C)CC(=O)O[C@H](C)CC(=O)O[C@@H](C)CC(=O)O[C@@H](C)CC(=O)O[C@@H](C)CC(=O)O[C@@H](C)CC(=O)O[C@@H](C)CC(=O)O[C@@H](C)CC(=O)O,C[C@@H](O)CC(=O)O.C[C@H](O)CC(=O)O,"('C[C@@H](O)CC(=O)O', 'C[C@H](O)CC(=O)O')",0.88,,3.0,,121.638916,2.8186395,3,[],"Tang, X., & Chen, E. Y. X. (2018). Chemical synthesis of perfectly isotactic and high melting bacterial poly(3-hydroxybutyrate) from bio-sourced racemic cyclic diolide. Nature Communications, 9(1), 1-11. https://doi.org/10.1038/s41467-018-04734-3","4e, table1, si fig 38",ester_stereo,"('C[C@@H](O)CC(=O)O', 'C[C@H](O)CC(=O)O')",25,1,,1.7368259999999998
C[C@H](O)CC(=O)O[C@@H](C)CC(=O)O[C@@H](C)CC(=O)O[C@@H](C)CC(=O)O[C@@H](C)CC(=O)O[C@@H](C)CC(=O)O[C@@H](C)CC(=O)O[C@@H](C)CC(=O)O[C@@H](C)CC(=O)O[C@@H](C)CC(=O)O[C@@H](C)CC(=O)O[C@@H](C)CC(=O)O[C@H](C)CC(=O)O[C@H](C)CC(=O)O[C@H](C)CC(=O)O[C@H](C)CC(=O)O[C@@H](C)CC(=O)O[C@@H](C)CC(=O)O[C@@H](C)CC(=O)O[C@@H](C)CC(=O)O[C@@H](C)CC(=O)O[C@@H](C)CC(=O)O[C@@H](C)CC(=O)O[C@@H](C)CC(=O)O[C@@H](C)CC(=O)O,C[C@@H](O)CC(=O)O.C[C@H](O)CC(=O)O,"('C[C@@H](O)CC(=O)O', 'C[C@H](O)CC(=O)O')",0.88,23700.0,,121.0,121.580734,2.8098888,3,[],"Tang, X., & Chen, E. Y. X. (2018). Chemical synthesis of perfectly isotactic and high melting bacterial poly(3-hydroxybutyrate) from bio-sourced racemic cyclic diolide. Nature Communications, 9(1), 1-11. https://doi.org/10.1038/s41467-018-04734-3",Table 1.14,ester_stereo,"('C[C@@H](O)CC(=O)O', 'C[C@H](O)CC(=O)O')",25,1,0.5807340000000067,
C[C@@H](CC(=O)O[C@@H](C)CC(=O)O[C@@H](C)CC(=O)O[C@@H](C)CC(=O)O[C@@H](C)CC(=O)O[C@@H](C)CC(=O)O[C@@H](C)CC(=O)O[C@H](C)CC(=O)O[C@H](C)CC(=O)O[C@H](C)CC(=O)O[C@H](C)CC(=O)O)OC(=O)C[C@H](C)OC(=O)C[C@H](C)OC(=O)C[C@H](C)OC(=O)C[C@H](C)OC(=O)C[C@H](C)OC(=O)C[C@@H](C)OC(=O)C[C@@H](C)OC(=O)C[C@@H](C)OC(=O)C[C@@H](C)OC(=O)C[C@@H](C)OC(=O)C[C@@H](C)OC(=O)C[C@@H](C)OC(=O)C[C@@H](C)OC(=O)C[C@@H](C)O,C[C@@H](O)CC(=O)O.C[C@H](O)CC(=O)O,"('C[C@@H](O)CC(=O)O', 'C[C@H](O)CC(=O)O')",0.88,,3.0,,121.50543,2.799217,3,[],"Tang, X., & Chen, E. Y. X. (2018). Chemical synthesis of perfectly isotactic and high melting bacterial poly(3-hydroxybutyrate) from bio-sourced racemic cyclic diolide. Nature Communications, 9(1), 1-11. https://doi.org/10.1038/s41467-018-04734-3","4e, table1, si fig 38",ester_stereo,"('C[C@@H](O)CC(=O)O', 'C[C@H](O)CC(=O)O')",25,2,,1.7368245
C[C@H](O)CC(=O)O[C@@H](C)CC(=O)O[C@@H](C)CC(=O)O[C@@H](C)CC(=O)O[C@@H](C)CC(=O)O[C@@H](C)CC(=O)O[C@@H](C)CC(=O)O[C@@H](C)CC(=O)O[C@@H](C)CC(=O)O[C@@H](C)CC(=O)O[C@@H](C)CC(=O)O[C@@H](C)CC(=O)O[C@@H](C)CC(=O)O[C@@H](C)CC(=O)O[C@@H](C)CC(=O)O[C@@H](C)CC(=O)O[C@@H](C)CC(=O)O[C@H](C)CC(=O)O[C@H](C)CC(=O)O[C@H](C)CC(=O)O[C@@H](C)CC(=O)O[C@@H](C)CC(=O)O[C@@H](C)CC(=O)O[C@@H](C)CC(=O)O[C@@H](C)CC(=O)O,C[C@@H](O)CC(=O)O.C[C@H](O)CC(=O)O,"('C[C@@H](O)CC(=O)O', 'C[C@H](O)CC(=O)O')",0.88,23700.0,,121.0,121.631516,2.807388,3,[],"Tang, X., & Chen, E. Y. X. (2018). Chemical synthesis of perfectly isotactic and high melting bacterial poly(3-hydroxybutyrate) from bio-sourced racemic cyclic diolide. Nature Communications, 9(1), 1-11. https://doi.org/10.1038/s41467-018-04734-3",Table 1.14,ester_stereo,"('C[C@@H](O)CC(=O)O', 'C[C@H](O)CC(=O)O')",25,2,0.6315160000000049,
C[C@H](O)CC(=O)O[C@@H](C)CC(=O)O[C@@H](C)CC(=O)O[C@@H](C)CC(=O)O[C@@H](C)CC(=O)O[C@@H](C)CC(=O)O[C@@H](C)CC(=O)O[C@@H](C)CC(=O)O[C@H](C)CC(=O)O[C@H](C)CC(=O)O[C@H](C)CC(=O)O[C@H](C)CC(=O)O[C@H](C)CC(=O)O[C@@H](C)CC(=O)O[C@@H](C)CC(=O)O[C@@H](C)CC(=O)O[C@@H](C)CC(=O)O[C@@H](C)CC(=O)O[C@@H](C)CC(=O)O[C@@H](C)CC(=O)O[C@@H](C)CC(=O)O[C@@H](C)CC(=O)O[C@@H](C)CC(=O)O[C@@H](C)CC(=O)O[C@@H](C)CC(=O)O,C[C@@H](O)CC(=O)O.C[C@H](O)CC(=O)O,"('C[C@@H](O)CC(=O)O', 'C[C@H](O)CC(=O)O')",0.88,,3.0,,121.539696,2.811849,3,[],"Tang, X., & Chen, E. Y. X. (2018). Chemical synthesis of perfectly isotactic and high melting bacterial poly(3-hydroxybutyrate) from bio-sourced racemic cyclic diolide. Nature Communications, 9(1), 1-11. https://doi.org/10.1038/s41467-018-04734-3","4e, table1, si fig 38",ester_stereo,"('C[C@@H](O)CC(=O)O', 'C[C@H](O)CC(=O)O')",25,3,,1.7368259999999998
C[C@H](O)CC(=O)O[C@@H](C)CC(=O)O[C@H](C)CC(=O)O[C@H](C)CC(=O)O[C@H](C)CC(=O)O[C@H](C)CC(=O)O[C@H](C)CC(=O)O[C@H](C)CC(=O)O[C@H](C)CC(=O)O[C@H](C)CC(=O)O[C@H](C)CC(=O)O[C@H](C)CC(=O)O[C@H](C)CC(=O)O[C@H](C)CC(=O)O[C@H](C)CC(=O)O[C@H](C)CC(=O)O[C@H](C)CC(=O)O[C@H](C)CC(=O)O[C@@H](C)CC(=O)O[C@@H](C)CC(=O)O[C@@H](C)CC(=O)O[C@@H](C)CC(=O)O[C@@H](C)CC(=O)O[C@@H](C)CC(=O)O[C@@H](C)CC(=O)O,C[C@@H](O)CC(=O)O.C[C@H](O)CC(=O)O,"('C[C@@H](O)CC(=O)O', 'C[C@H](O)CC(=O)O')",0.88,23700.0,,121.0,121.543976,2.8058422,3,[],"Tang, X., & Chen, E. Y. X. (2018). Chemical synthesis of perfectly isotactic and high melting bacterial poly(3-hydroxybutyrate) from bio-sourced racemic cyclic diolide. Nature Communications, 9(1), 1-11. https://doi.org/10.1038/s41467-018-04734-3",Table 1.14,ester_stereo,"('C[C@@H](O)CC(=O)O', 'C[C@H](O)CC(=O)O')",25,3,0.5439760000000007,
C[C@@H](CC(=O)O[C@@H](C)CC(=O)O[C@@H](C)CC(=O)O[C@H](C)CC(=O)O[C@H](C)CC(=O)O[C@H](C)CC(=O)O[C@H](C)CC(=O)O[C@H](C)CC(=O)O[C@H](C)CC(=O)O[C@H](C)CC(=O)O[C@H](C)CC(=O)O[C@H](C)CC(=O)O[C@H](C)CC(=O)O[C@H](C)CC(=O)O[C@H](C)CC(=O)O[C@H](C)CC(=O)O[C@H](C)CC(=O)O[C@H](C)CC(=O)O[C@H](C)CC(=O)O[C@H](C)CC(=O)O[C@H](C)CC(=O)O)OC(=O)C[C@H](C)OC(=O)C[C@@H](C)OC(=O)C[C@@H](C)OC(=O)C[C@@H](C)O,C[C@@H](O)CC(=O)O.C[C@H](O)CC(=O)O,"('C[C@@H](O)CC(=O)O', 'C[C@H](O)CC(=O)O')",0.88,,3.0,,121.71734,2.796142,3,[],"Tang, X., & Chen, E. Y. X. (2018). Chemical synthesis of perfectly isotactic and high melting bacterial poly(3-hydroxybutyrate) from bio-sourced racemic cyclic diolide. Nature Communications, 9(1), 1-11. https://doi.org/10.1038/s41467-018-04734-3","4e, table1, si fig 38",ester_stereo,"('C[C@@H](O)CC(=O)O', 'C[C@H](O)CC(=O)O')",25,4,,1.7368255000000001
C[C@H](O)CC(=O)O[C@@H](C)CC(=O)O[C@@H](C)CC(=O)O[C@@H](C)CC(=O)O[C@@H](C)CC(=O)O[C@@H](C)CC(=O)O[C@@H](C)CC(=O)O[C@H](C)CC(=O)O[C@H](C)CC(=O)O[C@H](C)CC(=O)O[C@H](C)CC(=O)O[C@H](C)CC(=O)O[C@H](C)CC(=O)O[C@@H](C)CC(=O)O[C@@H](C)CC(=O)O[C@@H](C)CC(=O)O[C@@H](C)CC(=O)O[C@@H](C)CC(=O)O[C@@H](C)CC(=O)O[C@@H](C)CC(=O)O[C@@H](C)CC(=O)O[C@@H](C)CC(=O)O[C@@H](C)CC(=O)O[C@@H](C)CC(=O)O[C@@H](C)CC(=O)O,C[C@@H](O)CC(=O)O.C[C@H](O)CC(=O)O,"('C[C@@H](O)CC(=O)O', 'C[C@H](O)CC(=O)O')",0.88,23700.0,,121.0,121.508575,2.8125422,3,[],"Tang, X., & Chen, E. Y. X. (2018). Chemical synthesis of perfectly isotactic and high melting bacterial poly(3-hydroxybutyrate) from bio-sourced racemic cyclic diolide. Nature Communications, 9(1), 1-11. https://doi.org/10.1038/s41467-018-04734-3",Table 1.14,ester_stereo,"('C[C@@H](O)CC(=O)O', 'C[C@H](O)CC(=O)O')",25,4,0.5085749999999933,
C[C@@H](CC(=O)O[C@@H](C)CC(=O)O[C@H](C)CC(=O)O[C@H](C)CC(=O)O[C@H](C)CC(=O)O[C@H](C)CC(=O)O[C@H](C)CC(=O)O[C@H](C)CC(=O)O[C@H](C)CC(=O)O[C@H](C)CC(=O)O[C@H](C)CC(=O)O[C@H](C)CC(=O)O[C@H](C)CC(=O)O[C@H](C)CC(=O)O[C@H](C)CC(=O)O[C@H](C)CC(=O)O[C@H](C)CC(=O)O[C@H](C)CC(=O)O[C@H](C)CC(=O)O[C@H](C)CC(=O)O)OC(=O)C[C@H](C)OC(=O)C[C@@H](C)OC(=O)C[C@@H](C)OC(=O)C[C@@H](C)OC(=O)C[C@@H](C)O,C[C@@H](O)CC(=O)O.C[C@H](O)CC(=O)O,"('C[C@@H](O)CC(=O)O', 'C[C@H](O)CC(=O)O')",0.89,,3.0,,122.73801,2.8190446,3,[],"Tang, X., & Chen, E. Y. X. (2018). Chemical synthesis of perfectly isotactic and high melting bacterial poly(3-hydroxybutyrate) from bio-sourced racemic cyclic diolide. Nature Communications, 9(1), 1-11. https://doi.org/10.1038/s41467-018-04734-3","4e, table1, si fig 39",ester_stereo,"('C[C@@H](O)CC(=O)O', 'C[C@H](O)CC(=O)O')",25,0,,1.736827
C[C@@H](CC(=O)O[C@@H](C)CC(=O)O[C@@H](C)CC(=O)O[C@@H](C)CC(=O)O[C@@H](C)CC(=O)O[C@@H](C)CC(=O)O[C@@H](C)CC(=O)O[C@@H](C)CC(=O)O[C@@H](C)CC(=O)O[C@@H](C)CC(=O)O[C@H](C)CC(=O)O[C@H](C)CC(=O)O)OC(=O)C[C@H](C)OC(=O)C[C@H](C)OC(=O)C[C@H](C)OC(=O)C[C@H](C)OC(=O)C[C@H](C)OC(=O)C[C@H](C)OC(=O)C[C@H](C)OC(=O)C[C@H](C)OC(=O)C[C@H](C)OC(=O)C[C@@H](C)OC(=O)C[C@@H](C)OC(=O)C[C@@H](C)OC(=O)C[C@@H](C)O,C[C@@H](O)CC(=O)O.C[C@H](O)CC(=O)O,"('C[C@@H](O)CC(=O)O', 'C[C@H](O)CC(=O)O')",0.89,43600.0,,122.0,122.36235,2.8443408,3,[],"Tang, X., & Chen, E. Y. X. (2018). Chemical synthesis of perfectly isotactic and high melting bacterial poly(3-hydroxybutyrate) from bio-sourced racemic cyclic diolide. Nature Communications, 9(1), 1-11. https://doi.org/10.1038/s41467-018-04734-3",Table 1.15,ester_stereo,"('C[C@@H](O)CC(=O)O', 'C[C@H](O)CC(=O)O')",25,0,0.3623500000000064,
C[C@H](O)CC(=O)O[C@H](C)CC(=O)O[C@H](C)CC(=O)O[C@H](C)CC(=O)O[C@H](C)CC(=O)O[C@H](C)CC(=O)O[C@H](C)CC(=O)O[C@H](C)CC(=O)O[C@H](C)CC(=O)O[C@H](C)CC(=O)O[C@H](C)CC(=O)O[C@H](C)CC(=O)O[C@H](C)CC(=O)O[C@H](C)CC(=O)O[C@H](C)CC(=O)O[C@H](C)CC(=O)O[C@H](C)CC(=O)O[C@H](C)CC(=O)O[C@H](C)CC(=O)O[C@H](C)CC(=O)O[C@H](C)CC(=O)O[C@H](C)CC(=O)O[C@H](C)CC(=O)O[C@H](C)CC(=O)O[C@@H](C)CC(=O)O,C[C@@H](O)CC(=O)O.C[C@H](O)CC(=O)O,"('C[C@@H](O)CC(=O)O', 'C[C@H](O)CC(=O)O')",0.89,,3.0,,123.34407,2.9439526,3,[],"Tang, X., & Chen, E. Y. X. (2018). Chemical synthesis of perfectly isotactic and high melting bacterial poly(3-hydroxybutyrate) from bio-sourced racemic cyclic diolide. Nature Communications, 9(1), 1-11. https://doi.org/10.1038/s41467-018-04734-3","4e, table1, si fig 39",ester_stereo,"('C[C@@H](O)CC(=O)O', 'C[C@H](O)CC(=O)O')",25,1,,1.7368259999999998
C[C@H](O)CC(=O)O[C@@H](C)CC(=O)O[C@@H](C)CC(=O)O[C@@H](C)CC(=O)O[C@@H](C)CC(=O)O[C@@H](C)CC(=O)O[C@@H](C)CC(=O)O[C@@H](C)CC(=O)O[C@@H](C)CC(=O)O[C@@H](C)CC(=O)O[C@H](C)CC(=O)O[C@H](C)CC(=O)O[C@H](C)CC(=O)O[C@H](C)CC(=O)O[C@@H](C)CC(=O)O[C@@H](C)CC(=O)O[C@@H](C)CC(=O)O[C@@H](C)CC(=O)O[C@@H](C)CC(=O)O[C@@H](C)CC(=O)O[C@@H](C)CC(=O)O[C@@H](C)CC(=O)O[C@@H](C)CC(=O)O[C@@H](C)CC(=O)O[C@@H](C)CC(=O)O,C[C@@H](O)CC(=O)O.C[C@H](O)CC(=O)O,"('C[C@@H](O)CC(=O)O', 'C[C@H](O)CC(=O)O')",0.89,43600.0,,122.0,122.44377,2.9088879,3,[],"Tang, X., & Chen, E. Y. X. (2018). Chemical synthesis of perfectly isotactic and high melting bacterial poly(3-hydroxybutyrate) from bio-sourced racemic cyclic diolide. Nature Communications, 9(1), 1-11. https://doi.org/10.1038/s41467-018-04734-3",Table 1.15,ester_stereo,"('C[C@@H](O)CC(=O)O', 'C[C@H](O)CC(=O)O')",25,1,0.44377000000000066,
C[C@@H](CC(=O)O[C@@H](C)CC(=O)O[C@@H](C)CC(=O)O[C@@H](C)CC(=O)O[C@@H](C)CC(=O)O[C@@H](C)CC(=O)O[C@@H](C)CC(=O)O[C@H](C)CC(=O)O[C@H](C)CC(=O)O)OC(=O)C[C@H](C)OC(=O)C[C@H](C)OC(=O)C[C@H](C)OC(=O)C[C@H](C)OC(=O)C[C@H](C)OC(=O)C[C@@H](C)OC(=O)C[C@@H](C)OC(=O)C[C@@H](C)OC(=O)C[C@@H](C)OC(=O)C[C@@H](C)OC(=O)C[C@@H](C)OC(=O)C[C@@H](C)OC(=O)C[C@@H](C)OC(=O)C[C@@H](C)OC(=O)C[C@@H](C)OC(=O)C[C@@H](C)O,C[C@@H](O)CC(=O)O.C[C@H](O)CC(=O)O,"('C[C@@H](O)CC(=O)O', 'C[C@H](O)CC(=O)O')",0.89,,3.0,,122.38198,2.882515,3,[],"Tang, X., & Chen, E. Y. X. (2018). Chemical synthesis of perfectly isotactic and high melting bacterial poly(3-hydroxybutyrate) from bio-sourced racemic cyclic diolide. Nature Communications, 9(1), 1-11. https://doi.org/10.1038/s41467-018-04734-3","4e, table1, si fig 39",ester_stereo,"('C[C@@H](O)CC(=O)O', 'C[C@H](O)CC(=O)O')",25,2,,1.7368236000000001
C[C@@H](CC(=O)O[C@@H](C)CC(=O)O[C@@H](C)CC(=O)O[C@@H](C)CC(=O)O[C@@H](C)CC(=O)O[C@H](C)CC(=O)O[C@H](C)CC(=O)O)OC(=O)C[C@H](C)OC(=O)C[C@H](C)OC(=O)C[C@H](C)OC(=O)C[C@@H](C)OC(=O)C[C@@H](C)OC(=O)C[C@@H](C)OC(=O)C[C@@H](C)OC(=O)C[C@@H](C)OC(=O)C[C@@H](C)OC(=O)C[C@@H](C)OC(=O)C[C@@H](C)OC(=O)C[C@@H](C)OC(=O)C[C@@H](C)OC(=O)C[C@@H](C)OC(=O)C[C@@H](C)OC(=O)C[C@@H](C)OC(=O)C[C@@H](C)OC(=O)C[C@@H](C)O,C[C@@H](O)CC(=O)O.C[C@H](O)CC(=O)O,"('C[C@@H](O)CC(=O)O', 'C[C@H](O)CC(=O)O')",0.89,43600.0,,122.0,122.450836,2.8920064,3,[],"Tang, X., & Chen, E. Y. X. (2018). Chemical synthesis of perfectly isotactic and high melting bacterial poly(3-hydroxybutyrate) from bio-sourced racemic cyclic diolide. Nature Communications, 9(1), 1-11. https://doi.org/10.1038/s41467-018-04734-3",Table 1.15,ester_stereo,"('C[C@@H](O)CC(=O)O', 'C[C@H](O)CC(=O)O')",25,2,0.45083599999999535,
C[C@H](O)CC(=O)O[C@@H](C)CC(=O)O[C@@H](C)CC(=O)O[C@@H](C)CC(=O)O[C@H](C)CC(=O)O[C@H](C)CC(=O)O[C@H](C)CC(=O)O[C@H](C)CC(=O)O[C@H](C)CC(=O)O[C@@H](C)CC(=O)O[C@@H](C)CC(=O)O[C@@H](C)CC(=O)O[C@@H](C)CC(=O)O[C@@H](C)CC(=O)O[C@@H](C)CC(=O)O[C@@H](C)CC(=O)O[C@@H](C)CC(=O)O[C@@H](C)CC(=O)O[C@@H](C)CC(=O)O[C@@H](C)CC(=O)O[C@@H](C)CC(=O)O[C@@H](C)CC(=O)O[C@@H](C)CC(=O)O[C@@H](C)CC(=O)O[C@@H](C)CC(=O)O,C[C@@H](O)CC(=O)O.C[C@H](O)CC(=O)O,"('C[C@@H](O)CC(=O)O', 'C[C@H](O)CC(=O)O')",0.89,,3.0,,122.39818,2.9039483,3,[],"Tang, X., & Chen, E. Y. X. (2018). Chemical synthesis of perfectly isotactic and high melting bacterial poly(3-hydroxybutyrate) from bio-sourced racemic cyclic diolide. Nature Communications, 9(1), 1-11. https://doi.org/10.1038/s41467-018-04734-3","4e, table1, si fig 39",ester_stereo,"('C[C@@H](O)CC(=O)O', 'C[C@H](O)CC(=O)O')",25,3,,1.7368259999999998
C[C@@H](CC(=O)O[C@@H](C)CC(=O)O[C@@H](C)CC(=O)O[C@@H](C)CC(=O)O[C@H](C)CC(=O)O[C@H](C)CC(=O)O[C@H](C)CC(=O)O[C@H](C)CC(=O)O[C@H](C)CC(=O)O[C@H](C)CC(=O)O[C@H](C)CC(=O)O[C@H](C)CC(=O)O[C@H](C)CC(=O)O[C@H](C)CC(=O)O[C@H](C)CC(=O)O[C@H](C)CC(=O)O)OC(=O)C[C@H](C)OC(=O)C[C@H](C)OC(=O)C[C@H](C)OC(=O)C[C@@H](C)OC(=O)C[C@@H](C)OC(=O)C[C@@H](C)OC(=O)C[C@@H](C)OC(=O)C[C@@H](C)OC(=O)C[C@@H](C)O,C[C@@H](O)CC(=O)O.C[C@H](O)CC(=O)O,"('C[C@@H](O)CC(=O)O', 'C[C@H](O)CC(=O)O')",0.89,43600.0,,122.0,122.47911,2.8143961,3,[],"Tang, X., & Chen, E. Y. X. (2018). Chemical synthesis of perfectly isotactic and high melting bacterial poly(3-hydroxybutyrate) from bio-sourced racemic cyclic diolide. Nature Communications, 9(1), 1-11. https://doi.org/10.1038/s41467-018-04734-3",Table 1.15,ester_stereo,"('C[C@@H](O)CC(=O)O', 'C[C@H](O)CC(=O)O')",25,3,0.4791100000000057,
C[C@H](O)CC(=O)O[C@@H](C)CC(=O)O[C@@H](C)CC(=O)O[C@@H](C)CC(=O)O[C@@H](C)CC(=O)O[C@@H](C)CC(=O)O[C@@H](C)CC(=O)O[C@H](C)CC(=O)O[C@H](C)CC(=O)O[C@H](C)CC(=O)O[C@H](C)CC(=O)O[C@H](C)CC(=O)O[C@@H](C)CC(=O)O[C@@H](C)CC(=O)O[C@@H](C)CC(=O)O[C@@H](C)CC(=O)O[C@@H](C)CC(=O)O[C@@H](C)CC(=O)O[C@@H](C)CC(=O)O[C@@H](C)CC(=O)O[C@@H](C)CC(=O)O[C@@H](C)CC(=O)O[C@@H](C)CC(=O)O[C@@H](C)CC(=O)O[C@@H](C)CC(=O)O,C[C@@H](O)CC(=O)O.C[C@H](O)CC(=O)O,"('C[C@@H](O)CC(=O)O', 'C[C@H](O)CC(=O)O')",0.89,,3.0,,122.39819,2.903948,3,[],"Tang, X., & Chen, E. Y. X. (2018). Chemical synthesis of perfectly isotactic and high melting bacterial poly(3-hydroxybutyrate) from bio-sourced racemic cyclic diolide. Nature Communications, 9(1), 1-11. https://doi.org/10.1038/s41467-018-04734-3","4e, table1, si fig 39",ester_stereo,"('C[C@@H](O)CC(=O)O', 'C[C@H](O)CC(=O)O')",25,4,,1.7368259999999998
C[C@H](O)CC(=O)O[C@@H](C)CC(=O)O[C@@H](C)CC(=O)O[C@@H](C)CC(=O)O[C@@H](C)CC(=O)O[C@@H](C)CC(=O)O[C@@H](C)CC(=O)O[C@@H](C)CC(=O)O[C@@H](C)CC(=O)O[C@@H](C)CC(=O)O[C@@H](C)CC(=O)O[C@@H](C)CC(=O)O[C@H](C)CC(=O)O[C@H](C)CC(=O)O[C@H](C)CC(=O)O[C@H](C)CC(=O)O[C@H](C)CC(=O)O[C@@H](C)CC(=O)O[C@@H](C)CC(=O)O[C@@H](C)CC(=O)O[C@@H](C)CC(=O)O[C@@H](C)CC(=O)O[C@@H](C)CC(=O)O[C@@H](C)CC(=O)O[C@@H](C)CC(=O)O,C[C@@H](O)CC(=O)O.C[C@H](O)CC(=O)O,"('C[C@@H](O)CC(=O)O', 'C[C@H](O)CC(=O)O')",0.89,43600.0,,122.0,122.39819,2.9039493,3,[],"Tang, X., & Chen, E. Y. X. (2018). Chemical synthesis of perfectly isotactic and high melting bacterial poly(3-hydroxybutyrate) from bio-sourced racemic cyclic diolide. Nature Communications, 9(1), 1-11. https://doi.org/10.1038/s41467-018-04734-3",Table 1.15,ester_stereo,"('C[C@@H](O)CC(=O)O', 'C[C@H](O)CC(=O)O')",25,4,0.3981899999999996,
C[C@H](O)CC(=O)O[C@@H](C)CC(=O)O[C@@H](C)CC(=O)O[C@@H](C)CC(=O)O[C@@H](C)CC(=O)O[C@@H](C)CC(=O)O[C@@H](C)CC(=O)O[C@@H](C)CC(=O)O[C@@H](C)CC(=O)O[C@@H](C)CC(=O)O[C@@H](C)CC(=O)O[C@@H](C)CC(=O)O[C@H](C)CC(=O)O[C@H](C)CC(=O)O[C@H](C)CC(=O)O[C@H](C)CC(=O)O[C@H](C)CC(=O)O[C@H](C)CC(=O)O[C@H](C)CC(=O)O[C@H](C)CC(=O)O[C@H](C)CC(=O)O[C@H](C)CC(=O)O[C@@H](C)CC(=O)O[C@@H](C)CC(=O)O[C@@H](C)CC(=O)O,C[C@@H](O)CC(=O)O.C[C@H](O)CC(=O)O,"('C[C@@H](O)CC(=O)O', 'C[C@H](O)CC(=O)O')",0.91,4770.0,-1.0,128.0,126.16881,2.5236325,3,[],"Tang, X., & Chen, E. Y. X. (2018). Chemical synthesis of perfectly isotactic and high melting bacterial poly(3-hydroxybutyrate) from bio-sourced racemic cyclic diolide. Nature Communications, 9(1), 1-11. https://doi.org/10.1038/s41467-018-04734-3",Table 1.01,ester_stereo,"('C[C@@H](O)CC(=O)O', 'C[C@H](O)CC(=O)O')",25,0,1.8311900000000065,5.736826
C[C@@H](CC(=O)O[C@@H](C)CC(=O)O[C@@H](C)CC(=O)O[C@@H](C)CC(=O)O[C@@H](C)CC(=O)O[C@@H](C)CC(=O)O[C@@H](C)CC(=O)O[C@H](C)CC(=O)O[C@H](C)CC(=O)O[C@H](C)CC(=O)O[C@H](C)CC(=O)O[C@H](C)CC(=O)O[C@H](C)CC(=O)O[C@H](C)CC(=O)O[C@H](C)CC(=O)O[C@H](C)CC(=O)O[C@H](C)CC(=O)O)OC(=O)C[C@H](C)OC(=O)C[C@H](C)OC(=O)C[C@H](C)OC(=O)C[C@H](C)OC(=O)C[C@H](C)OC(=O)C[C@H](C)OC(=O)C[C@@H](C)OC(=O)C[C@@H](C)O,C[C@@H](O)CC(=O)O.C[C@H](O)CC(=O)O,"('C[C@@H](O)CC(=O)O', 'C[C@H](O)CC(=O)O')",0.91,4770.0,-1.0,128.0,126.58588,2.379899,3,[],"Tang, X., & Chen, E. Y. X. (2018). Chemical synthesis of perfectly isotactic and high melting bacterial poly(3-hydroxybutyrate) from bio-sourced racemic cyclic diolide. Nature Communications, 9(1), 1-11. https://doi.org/10.1038/s41467-018-04734-3",Table 1.01,ester_stereo,"('C[C@@H](O)CC(=O)O', 'C[C@H](O)CC(=O)O')",25,1,1.414119999999997,5.7368255
C[C@@H](CC(=O)O[C@@H](C)CC(=O)O[C@@H](C)CC(=O)O[C@@H](C)CC(=O)O[C@@H](C)CC(=O)O[C@@H](C)CC(=O)O[C@@H](C)CC(=O)O[C@@H](C)CC(=O)O[C@@H](C)CC(=O)O[C@@H](C)CC(=O)O[C@@H](C)CC(=O)O[C@H](C)CC(=O)O[C@H](C)CC(=O)O[C@H](C)CC(=O)O)OC(=O)C[C@H](C)OC(=O)C[C@H](C)OC(=O)C[C@H](C)OC(=O)C[C@H](C)OC(=O)C[C@H](C)OC(=O)C[C@H](C)OC(=O)C[C@H](C)OC(=O)C[C@H](C)OC(=O)C[C@H](C)OC(=O)C[C@H](C)OC(=O)C[C@@H](C)O,C[C@@H](O)CC(=O)O.C[C@H](O)CC(=O)O,"('C[C@@H](O)CC(=O)O', 'C[C@H](O)CC(=O)O')",0.91,4770.0,-1.0,128.0,126.37217,2.432456,3,[],"Tang, X., & Chen, E. Y. X. (2018). Chemical synthesis of perfectly isotactic and high melting bacterial poly(3-hydroxybutyrate) from bio-sourced racemic cyclic diolide. Nature Communications, 9(1), 1-11. https://doi.org/10.1038/s41467-018-04734-3",Table 1.01,ester_stereo,"('C[C@@H](O)CC(=O)O', 'C[C@H](O)CC(=O)O')",25,2,1.627830000000003,5.7368255
C[C@H](O)CC(=O)O[C@@H](C)CC(=O)O[C@@H](C)CC(=O)O[C@@H](C)CC(=O)O[C@@H](C)CC(=O)O[C@@H](C)CC(=O)O[C@@H](C)CC(=O)O[C@@H](C)CC(=O)O[C@H](C)CC(=O)O[C@H](C)CC(=O)O[C@H](C)CC(=O)O[C@H](C)CC(=O)O[C@H](C)CC(=O)O[C@@H](C)CC(=O)O[C@@H](C)CC(=O)O[C@@H](C)CC(=O)O[C@@H](C)CC(=O)O[C@@H](C)CC(=O)O[C@@H](C)CC(=O)O[C@@H](C)CC(=O)O[C@@H](C)CC(=O)O[C@@H](C)CC(=O)O[C@@H](C)CC(=O)O[C@@H](C)CC(=O)O[C@@H](C)CC(=O)O,C[C@@H](O)CC(=O)O.C[C@H](O)CC(=O)O,"('C[C@@H](O)CC(=O)O', 'C[C@H](O)CC(=O)O')",0.91,4770.0,-1.0,128.0,126.14035,2.6375444,3,[],"Tang, X., & Chen, E. Y. X. (2018). Chemical synthesis of perfectly isotactic and high melting bacterial poly(3-hydroxybutyrate) from bio-sourced racemic cyclic diolide. Nature Communications, 9(1), 1-11. https://doi.org/10.1038/s41467-018-04734-3",Table 1.01,ester_stereo,"('C[C@@H](O)CC(=O)O', 'C[C@H](O)CC(=O)O')",25,3,1.859650000000002,5.736826
C[C@@H](CC(=O)O[C@H](C)CC(=O)O[C@H](C)CC(=O)O)OC(=O)C[C@@H](C)OC(=O)C[C@@H](C)OC(=O)C[C@@H](C)OC(=O)C[C@@H](C)OC(=O)C[C@@H](C)OC(=O)C[C@@H](C)OC(=O)C[C@@H](C)OC(=O)C[C@@H](C)OC(=O)C[C@@H](C)OC(=O)C[C@@H](C)OC(=O)C[C@@H](C)OC(=O)C[C@@H](C)OC(=O)C[C@@H](C)OC(=O)C[C@@H](C)OC(=O)C[C@@H](C)OC(=O)C[C@@H](C)OC(=O)C[C@@H](C)OC(=O)C[C@@H](C)OC(=O)C[C@@H](C)OC(=O)C[C@@H](C)OC(=O)C[C@@H](C)OC(=O)C[C@@H](C)O,C[C@@H](O)CC(=O)O.C[C@H](O)CC(=O)O,"('C[C@@H](O)CC(=O)O', 'C[C@H](O)CC(=O)O')",0.91,4770.0,-1.0,128.0,126.46253,2.6606274,3,[],"Tang, X., & Chen, E. Y. X. (2018). Chemical synthesis of perfectly isotactic and high melting bacterial poly(3-hydroxybutyrate) from bio-sourced racemic cyclic diolide. Nature Communications, 9(1), 1-11. https://doi.org/10.1038/s41467-018-04734-3",Table 1.01,ester_stereo,"('C[C@@H](O)CC(=O)O', 'C[C@H](O)CC(=O)O')",25,4,1.537469999999999,5.7368226
C[C@H](O)CC(=O)O[C@@H](C)CC(=O)O[C@@H](C)CC(=O)O[C@@H](C)CC(=O)O[C@@H](C)CC(=O)O[C@@H](C)CC(=O)O[C@@H](C)CC(=O)O[C@@H](C)CC(=O)O[C@@H](C)CC(=O)O[C@@H](C)CC(=O)O[C@@H](C)CC(=O)O[C@@H](C)CC(=O)O[C@@H](C)CC(=O)O[C@@H](C)CC(=O)O[C@@H](C)CC(=O)O[C@@H](C)CC(=O)O[C@@H](C)CC(=O)O[C@@H](C)CC(=O)O[C@@H](C)CC(=O)O[C@H](C)CC(=O)O[C@H](C)CC(=O)O[C@H](C)CC(=O)O[C@H](C)CC(=O)O[C@H](C)CC(=O)O[C@H](C)CC(=O)O,C[C@@H](O)CC(=O)O.C[C@H](O)CC(=O)O,"('C[C@@H](O)CC(=O)O', 'C[C@H](O)CC(=O)O')",0.93,,2.0,,133.67245,2.5584977,3,[],"Tang, X., & Chen, E. Y. X. (2018). Chemical synthesis of perfectly isotactic and high melting bacterial poly(3-hydroxybutyrate) from bio-sourced racemic cyclic diolide. Nature Communications, 9(1), 1-11. https://doi.org/10.1038/s41467-018-04734-3",Table 2.6,ester_stereo,"('C[C@@H](O)CC(=O)O', 'C[C@H](O)CC(=O)O')",25,0,,2.7368259999999998
C[C@@H](CC(=O)O)OC(=O)C[C@H](C)OC(=O)C[C@H](C)OC(=O)C[C@H](C)OC(=O)C[C@H](C)OC(=O)C[C@H](C)OC(=O)C[C@H](C)OC(=O)C[C@H](C)OC(=O)C[C@H](C)OC(=O)C[C@H](C)OC(=O)C[C@H](C)OC(=O)C[C@H](C)OC(=O)C[C@H](C)OC(=O)C[C@H](C)OC(=O)C[C@H](C)OC(=O)C[C@H](C)OC(=O)C[C@@H](C)OC(=O)C[C@@H](C)OC(=O)C[C@@H](C)OC(=O)C[C@@H](C)OC(=O)C[C@@H](C)OC(=O)C[C@@H](C)OC(=O)C[C@@H](C)OC(=O)C[C@@H](C)OC(=O)C[C@@H](C)O,C[C@@H](O)CC(=O)O.C[C@H](O)CC(=O)O,"('C[C@@H](O)CC(=O)O', 'C[C@H](O)CC(=O)O')",0.93,10900.0,3.0,133.0,134.17497,2.388792,3,[],"Tang, X., & Chen, E. Y. X. (2018). Chemical synthesis of perfectly isotactic and high melting bacterial poly(3-hydroxybutyrate) from bio-sourced racemic cyclic diolide. Nature Communications, 9(1), 1-11. https://doi.org/10.1038/s41467-018-04734-3",Table 1.02,ester_stereo,"('C[C@@H](O)CC(=O)O', 'C[C@H](O)CC(=O)O')",25,0,1.1749700000000018,1.7368255000000001
C[C@H](O)CC(=O)O[C@@H](C)CC(=O)O[C@@H](C)CC(=O)O[C@@H](C)CC(=O)O[C@H](C)CC(=O)O[C@H](C)CC(=O)O[C@H](C)CC(=O)O[C@H](C)CC(=O)O[C@H](C)CC(=O)O[C@H](C)CC(=O)O[C@H](C)CC(=O)O[C@H](C)CC(=O)O[C@H](C)CC(=O)O[C@H](C)CC(=O)O[C@H](C)CC(=O)O[C@H](C)CC(=O)O[C@H](C)CC(=O)O[C@H](C)CC(=O)O[C@H](C)CC(=O)O[C@H](C)CC(=O)O[C@H](C)CC(=O)O[C@H](C)CC(=O)O[C@H](C)CC(=O)O[C@H](C)CC(=O)O[C@H](C)CC(=O)O,C[C@@H](O)CC(=O)O.C[C@H](O)CC(=O)O,"('C[C@@H](O)CC(=O)O', 'C[C@H](O)CC(=O)O')",0.93,32000.0,3.4,146.0,135.2057,2.4938505,3,[],"Tang, X., & Chen, E. Y. X. (2018). Chemical synthesis of perfectly isotactic and high melting bacterial poly(3-hydroxybutyrate) from bio-sourced racemic cyclic diolide. Nature Communications, 9(1), 1-11. https://doi.org/10.1038/s41467-018-04734-3",Table 1.04,ester_stereo,"('C[C@@H](O)CC(=O)O', 'C[C@H](O)CC(=O)O')",25,0,10.794299999999993,1.3368259999999998
