Repository: tyo-nu/PolyIDRS_Paper

# PolyIDRS_Paper
Code and Figures for the PolyIDRS paper.

File: Figures/Figure_5/data/U_shaped_Tm_data.csv (part 5 of 60)
smiles_polymer,smiles_monomer,monomers,pm,Mn,Tg,Tm,Tm_pred,Tg_pred,model_id,distribution,ref,comment,mechanism,monomers.1,DP,replicate_structure,dTm,dTg
C[C@@H](CC(=O)O)OC(=O)C[C@H](C)OC(=O)C[C@H](C)OC(=O)C[C@H](C)OC(=O)C[C@H](C)OC(=O)C[C@H](C)OC(=O)C[C@H](C)OC(=O)C[C@H](C)OC(=O)C[C@H](C)OC(=O)C[C@H](C)OC(=O)C[C@H](C)OC(=O)C[C@H](C)OC(=O)C[C@H](C)OC(=O)C[C@H](C)OC(=O)C[C@H](C)OC(=O)C[C@H](C)OC(=O)C[C@H](C)OC(=O)C[C@H](C)OC(=O)C[C@H](C)OC(=O)C[C@H](C)OC(=O)C[C@H](C)OC(=O)C[C@H](C)OC(=O)C[C@H](C)OC(=O)C[C@@H](C)OC(=O)C[C@@H](C)O,C[C@@H](O)CC(=O)O.C[C@H](O)CC(=O)O,"('C[C@@H](O)CC(=O)O', 'C[C@H](O)CC(=O)O')",0.93,,2.0,,136.15672,2.6596136,3,[],"Tang, X., & Chen, E. Y. X. (2018). Chemical synthesis of perfectly isotactic and high melting bacterial poly(3-hydroxybutyrate) from bio-sourced racemic cyclic diolide. Nature Communications, 9(1), 1-11. https://doi.org/10.1038/s41467-018-04734-3",Table 2.6,ester_stereo,"('C[C@@H](O)CC(=O)O', 'C[C@H](O)CC(=O)O')",25,1,,2.7368255
C[C@H](O)CC(=O)O[C@@H](C)CC(=O)O[C@@H](C)CC(=O)O[C@@H](C)CC(=O)O[C@@H](C)CC(=O)O[C@@H](C)CC(=O)O[C@@H](C)CC(=O)O[C@@H](C)CC(=O)O[C@@H](C)CC(=O)O[C@@H](C)CC(=O)O[C@@H](C)CC(=O)O[C@@H](C)CC(=O)O[C@@H](C)CC(=O)O[C@H](C)CC(=O)O[C@H](C)CC(=O)O[C@H](C)CC(=O)O[C@H](C)CC(=O)O[C@H](C)CC(=O)O[C@H](C)CC(=O)O[C@H](C)CC(=O)O[C@H](C)CC(=O)O[C@H](C)CC(=O)O[C@H](C)CC(=O)O[C@H](C)CC(=O)O[C@H](C)CC(=O)O,C[C@@H](O)CC(=O)O.C[C@H](O)CC(=O)O,"('C[C@@H](O)CC(=O)O', 'C[C@H](O)CC(=O)O')",0.93,10900.0,3.0,133.0,133.701,2.451182,3,[],"Tang, X., & Chen, E. Y. X. (2018). Chemical synthesis of perfectly isotactic and high melting bacterial poly(3-hydroxybutyrate) from bio-sourced racemic cyclic diolide. Nature Communications, 9(1), 1-11. https://doi.org/10.1038/s41467-018-04734-3",Table 1.02,ester_stereo,"('C[C@@H](O)CC(=O)O', 'C[C@H](O)CC(=O)O')",25,1,0.7009999999999934,1.7368259999999998
C[C@@H](CC(=O)O)OC(=O)C[C@H](C)OC(=O)C[C@@H](C)OC(=O)C[C@@H](C)OC(=O)C[C@@H](C)OC(=O)C[C@@H](C)OC(=O)C[C@@H](C)OC(=O)C[C@@H](C)OC(=O)C[C@@H](C)OC(=O)C[C@@H](C)OC(=O)C[C@@H](C)OC(=O)C[C@@H](C)OC(=O)C[C@@H](C)OC(=O)C[C@@H](C)OC(=O)C[C@@H](C)OC(=O)C[C@@H](C)OC(=O)C[C@@H](C)OC(=O)C[C@@H](C)OC(=O)C[C@@H](C)OC(=O)C[C@@H](C)OC(=O)C[C@@H](C)OC(=O)C[C@@H](C)OC(=O)C[C@@H](C)OC(=O)C[C@@H](C)OC(=O)C[C@@H](C)O,C[C@@H](O)CC(=O)O.C[C@H](O)CC(=O)O,"('C[C@@H](O)CC(=O)O', 'C[C@H](O)CC(=O)O')",0.93,32000.0,3.4,146.0,134.70158,2.617275,3,[],"Tang, X., & Chen, E. Y. X. (2018). Chemical synthesis of perfectly isotactic and high melting bacterial poly(3-hydroxybutyrate) from bio-sourced racemic cyclic diolide. Nature Communications, 9(1), 1-11. https://doi.org/10.1038/s41467-018-04734-3",Table 1.04,ester_stereo,"('C[C@@H](O)CC(=O)O', 'C[C@H](O)CC(=O)O')",25,1,11.298419999999993,1.3368255000000002
C[C@@H](CC(=O)O)OC(=O)C[C@H](C)OC(=O)C[C@H](C)OC(=O)C[C@H](C)OC(=O)C[C@H](C)OC(=O)C[C@H](C)OC(=O)C[C@H](C)OC(=O)C[C@H](C)OC(=O)C[C@H](C)OC(=O)C[C@H](C)OC(=O)C[C@H](C)OC(=O)C[C@H](C)OC(=O)C[C@H](C)OC(=O)C[C@H](C)OC(=O)C[C@H](C)OC(=O)C[C@H](C)OC(=O)C[C@H](C)OC(=O)C[C@H](C)OC(=O)C[C@H](C)OC(=O)C[C@H](C)OC(=O)C[C@H](C)OC(=O)C[C@@H](C)OC(=O)C[C@@H](C)OC(=O)C[C@@H](C)OC(=O)C[C@@H](C)O,C[C@@H](O)CC(=O)O.C[C@H](O)CC(=O)O,"('C[C@@H](O)CC(=O)O', 'C[C@H](O)CC(=O)O')",0.93,,2.0,,135.19405,2.464853,3,[],"Tang, X., & Chen, E. Y. X. (2018). Chemical synthesis of perfectly isotactic and high melting bacterial poly(3-hydroxybutyrate) from bio-sourced racemic cyclic diolide. Nature Communications, 9(1), 1-11. https://doi.org/10.1038/s41467-018-04734-3",Table 2.6,ester_stereo,"('C[C@@H](O)CC(=O)O', 'C[C@H](O)CC(=O)O')",25,2,,2.7368255
C[C@H](O)CC(=O)O[C@@H](C)CC(=O)O[C@@H](C)CC(=O)O[C@@H](C)CC(=O)O[C@@H](C)CC(=O)O[C@@H](C)CC(=O)O[C@@H](C)CC(=O)O[C@@H](C)CC(=O)O[C@@H](C)CC(=O)O[C@@H](C)CC(=O)O[C@@H](C)CC(=O)O[C@@H](C)CC(=O)O[C@@H](C)CC(=O)O[C@@H](C)CC(=O)O[C@@H](C)CC(=O)O[C@@H](C)CC(=O)O[C@@H](C)CC(=O)O[C@@H](C)CC(=O)O[C@@H](C)CC(=O)O[C@@H](C)CC(=O)O[C@@H](C)CC(=O)O[C@@H](C)CC(=O)O[C@H](C)CC(=O)O[C@H](C)CC(=O)O[C@H](C)CC(=O)O,C[C@@H](O)CC(=O)O.C[C@H](O)CC(=O)O,"('C[C@@H](O)CC(=O)O', 'C[C@H](O)CC(=O)O')",0.93,10900.0,3.0,133.0,134.0056,2.6136765,3,[],"Tang, X., & Chen, E. Y. X. (2018). Chemical synthesis of perfectly isotactic and high melting bacterial poly(3-hydroxybutyrate) from bio-sourced racemic cyclic diolide. Nature Communications, 9(1), 1-11. https://doi.org/10.1038/s41467-018-04734-3",Table 1.02,ester_stereo,"('C[C@@H](O)CC(=O)O', 'C[C@H](O)CC(=O)O')",25,2,1.005599999999987,1.7368259999999998
C[C@H](O)CC(=O)O[C@@H](C)CC(=O)O[C@@H](C)CC(=O)O[C@@H](C)CC(=O)O[C@@H](C)CC(=O)O[C@H](C)CC(=O)O[C@H](C)CC(=O)O[C@H](C)CC(=O)O[C@H](C)CC(=O)O[C@H](C)CC(=O)O[C@H](C)CC(=O)O[C@H](C)CC(=O)O[C@H](C)CC(=O)O[C@H](C)CC(=O)O[C@H](C)CC(=O)O[C@H](C)CC(=O)O[C@H](C)CC(=O)O[C@H](C)CC(=O)O[C@H](C)CC(=O)O[C@H](C)CC(=O)O[C@H](C)CC(=O)O[C@H](C)CC(=O)O[C@H](C)CC(=O)O[C@H](C)CC(=O)O[C@H](C)CC(=O)O,C[C@@H](O)CC(=O)O.C[C@H](O)CC(=O)O,"('C[C@@H](O)CC(=O)O', 'C[C@H](O)CC(=O)O')",0.93,32000.0,3.4,146.0,134.87065,2.4408545,3,[],"Tang, X., & Chen, E. Y. X. (2018). Chemical synthesis of perfectly isotactic and high melting bacterial poly(3-hydroxybutyrate) from bio-sourced racemic cyclic diolide. Nature Communications, 9(1), 1-11. https://doi.org/10.1038/s41467-018-04734-3",Table 1.04,ester_stereo,"('C[C@@H](O)CC(=O)O', 'C[C@H](O)CC(=O)O')",25,2,11.129349999999988,1.3368259999999998
C[C@@H](CC(=O)O)OC(=O)C[C@H](C)OC(=O)C[C@H](C)OC(=O)C[C@H](C)OC(=O)C[C@H](C)OC(=O)C[C@@H](C)OC(=O)C[C@@H](C)OC(=O)C[C@@H](C)OC(=O)C[C@@H](C)OC(=O)C[C@@H](C)OC(=O)C[C@@H](C)OC(=O)C[C@@H](C)OC(=O)C[C@@H](C)OC(=O)C[C@@H](C)OC(=O)C[C@@H](C)OC(=O)C[C@@H](C)OC(=O)C[C@@H](C)OC(=O)C[C@@H](C)OC(=O)C[C@@H](C)OC(=O)C[C@@H](C)OC(=O)C[C@@H](C)OC(=O)C[C@@H](C)OC(=O)C[C@@H](C)OC(=O)C[C@@H](C)OC(=O)C[C@@H](C)O,C[C@@H](O)CC(=O)O.C[C@H](O)CC(=O)O,"('C[C@@H](O)CC(=O)O', 'C[C@H](O)CC(=O)O')",0.93,,2.0,,134.10278,2.5546777,3,[],"Tang, X., & Chen, E. Y. X. (2018). Chemical synthesis of perfectly isotactic and high melting bacterial poly(3-hydroxybutyrate) from bio-sourced racemic cyclic diolide. Nature Communications, 9(1), 1-11. https://doi.org/10.1038/s41467-018-04734-3",Table 2.6,ester_stereo,"('C[C@@H](O)CC(=O)O', 'C[C@H](O)CC(=O)O')",25,3,,2.7368255
C[C@H](O)CC(=O)O[C@@H](C)CC(=O)O[C@@H](C)CC(=O)O[C@@H](C)CC(=O)O[C@@H](C)CC(=O)O[C@@H](C)CC(=O)O[C@@H](C)CC(=O)O[C@@H](C)CC(=O)O[C@@H](C)CC(=O)O[C@@H](C)CC(=O)O[C@H](C)CC(=O)O[C@H](C)CC(=O)O[C@H](C)CC(=O)O[C@H](C)CC(=O)O[C@H](C)CC(=O)O[C@H](C)CC(=O)O[C@H](C)CC(=O)O[C@H](C)CC(=O)O[C@H](C)CC(=O)O[C@H](C)CC(=O)O[C@H](C)CC(=O)O[C@H](C)CC(=O)O[C@H](C)CC(=O)O[C@H](C)CC(=O)O[C@H](C)CC(=O)O,C[C@@H](O)CC(=O)O.C[C@H](O)CC(=O)O,"('C[C@@H](O)CC(=O)O', 'C[C@H](O)CC(=O)O')",0.93,10900.0,3.0,133.0,133.95682,2.4068677,3,[],"Tang, X., & Chen, E. Y. X. (2018). Chemical synthesis of perfectly isotactic and high melting bacterial poly(3-hydroxybutyrate) from bio-sourced racemic cyclic diolide. Nature Communications, 9(1), 1-11. https://doi.org/10.1038/s41467-018-04734-3",Table 1.02,ester_stereo,"('C[C@@H](O)CC(=O)O', 'C[C@H](O)CC(=O)O')",25,3,0.9568199999999933,1.7368259999999998
C[C@H](O)CC(=O)O[C@@H](C)CC(=O)O[C@@H](C)CC(=O)O[C@@H](C)CC(=O)O[C@@H](C)CC(=O)O[C@@H](C)CC(=O)O[C@@H](C)CC(=O)O[C@@H](C)CC(=O)O[C@@H](C)CC(=O)O[C@@H](C)CC(=O)O[C@@H](C)CC(=O)O[C@@H](C)CC(=O)O[C@@H](C)CC(=O)O[C@@H](C)CC(=O)O[C@@H](C)CC(=O)O[C@@H](C)CC(=O)O[C@@H](C)CC(=O)O[C@@H](C)CC(=O)O[C@@H](C)CC(=O)O[C@H](C)CC(=O)O[C@H](C)CC(=O)O[C@H](C)CC(=O)O[C@H](C)CC(=O)O[C@H](C)CC(=O)O[C@H](C)CC(=O)O,C[C@@H](O)CC(=O)O.C[C@H](O)CC(=O)O,"('C[C@@H](O)CC(=O)O', 'C[C@H](O)CC(=O)O')",0.93,32000.0,3.4,146.0,133.67245,2.5584977,3,[],"Tang, X., & Chen, E. Y. X. (2018). Chemical synthesis of perfectly isotactic and high melting bacterial poly(3-hydroxybutyrate) from bio-sourced racemic cyclic diolide. Nature Communications, 9(1), 1-11. https://doi.org/10.1038/s41467-018-04734-3",Table 1.04,ester_stereo,"('C[C@@H](O)CC(=O)O', 'C[C@H](O)CC(=O)O')",25,3,12.327550000000002,1.3368259999999998
C[C@@H](CC(=O)O)OC(=O)C[C@H](C)OC(=O)C[C@H](C)OC(=O)C[C@H](C)OC(=O)C[C@H](C)OC(=O)C[C@H](C)OC(=O)C[C@H](C)OC(=O)C[C@H](C)OC(=O)C[C@H](C)OC(=O)C[C@H](C)OC(=O)C[C@H](C)OC(=O)C[C@H](C)OC(=O)C[C@H](C)OC(=O)C[C@H](C)OC(=O)C[C@H](C)OC(=O)C[C@H](C)OC(=O)C[C@H](C)OC(=O)C[C@H](C)OC(=O)C[C@H](C)OC(=O)C[C@H](C)OC(=O)C[C@H](C)OC(=O)C[C@H](C)OC(=O)C[C@@H](C)OC(=O)C[C@@H](C)OC(=O)C[C@@H](C)O,C[C@@H](O)CC(=O)O.C[C@H](O)CC(=O)O,"('C[C@@H](O)CC(=O)O', 'C[C@H](O)CC(=O)O')",0.93,,2.0,,135.5948,2.539171,3,[],"Tang, X., & Chen, E. Y. X. (2018). Chemical synthesis of perfectly isotactic and high melting bacterial poly(3-hydroxybutyrate) from bio-sourced racemic cyclic diolide. Nature Communications, 9(1), 1-11. https://doi.org/10.1038/s41467-018-04734-3",Table 2.6,ester_stereo,"('C[C@@H](O)CC(=O)O', 'C[C@H](O)CC(=O)O')",25,4,,2.7368255
C[C@H](O)CC(=O)O[C@@H](C)CC(=O)O[C@@H](C)CC(=O)O[C@H](C)CC(=O)O[C@H](C)CC(=O)O[C@H](C)CC(=O)O[C@H](C)CC(=O)O[C@H](C)CC(=O)O[C@H](C)CC(=O)O[C@H](C)CC(=O)O[C@H](C)CC(=O)O[C@H](C)CC(=O)O[C@H](C)CC(=O)O[C@H](C)CC(=O)O[C@H](C)CC(=O)O[C@H](C)CC(=O)O[C@H](C)CC(=O)O[C@H](C)CC(=O)O[C@H](C)CC(=O)O[C@H](C)CC(=O)O[C@H](C)CC(=O)O[C@H](C)CC(=O)O[C@H](C)CC(=O)O[C@H](C)CC(=O)O[C@H](C)CC(=O)O,C[C@@H](O)CC(=O)O.C[C@H](O)CC(=O)O,"('C[C@@H](O)CC(=O)O', 'C[C@H](O)CC(=O)O')",0.93,10900.0,3.0,133.0,135.65924,2.5834713,3,[],"Tang, X., & Chen, E. Y. X. (2018). Chemical synthesis of perfectly isotactic and high melting bacterial poly(3-hydroxybutyrate) from bio-sourced racemic cyclic diolide. Nature Communications, 9(1), 1-11. https://doi.org/10.1038/s41467-018-04734-3",Table 1.02,ester_stereo,"('C[C@@H](O)CC(=O)O', 'C[C@H](O)CC(=O)O')",25,4,2.659240000000011,1.7368259999999998
C[C@H](O)CC(=O)O[C@@H](C)CC(=O)O[C@@H](C)CC(=O)O[C@@H](C)CC(=O)O[C@@H](C)CC(=O)O[C@@H](C)CC(=O)O[C@@H](C)CC(=O)O[C@@H](C)CC(=O)O[C@@H](C)CC(=O)O[C@H](C)CC(=O)O[C@H](C)CC(=O)O[C@H](C)CC(=O)O[C@H](C)CC(=O)O[C@H](C)CC(=O)O[C@H](C)CC(=O)O[C@H](C)CC(=O)O[C@H](C)CC(=O)O[C@H](C)CC(=O)O[C@H](C)CC(=O)O[C@H](C)CC(=O)O[C@H](C)CC(=O)O[C@H](C)CC(=O)O[C@H](C)CC(=O)O[C@H](C)CC(=O)O[C@H](C)CC(=O)O,C[C@@H](O)CC(=O)O.C[C@H](O)CC(=O)O,"('C[C@@H](O)CC(=O)O', 'C[C@H](O)CC(=O)O')",0.93,32000.0,3.4,146.0,134.08029,2.3995607,3,[],"Tang, X., & Chen, E. Y. X. (2018). Chemical synthesis of perfectly isotactic and high melting bacterial poly(3-hydroxybutyrate) from bio-sourced racemic cyclic diolide. Nature Communications, 9(1), 1-11. https://doi.org/10.1038/s41467-018-04734-3",Table 1.04,ester_stereo,"('C[C@@H](O)CC(=O)O', 'C[C@H](O)CC(=O)O')",25,4,11.91971000000001,1.3368259999999998
C[C@H](O)CC(=O)O[C@@H](C)CC(=O)O[C@@H](C)CC(=O)O[C@H](C)CC(=O)O[C@H](C)CC(=O)O[C@H](C)CC(=O)O[C@H](C)CC(=O)O[C@H](C)CC(=O)O[C@H](C)CC(=O)O[C@H](C)CC(=O)O[C@H](C)CC(=O)O[C@H](C)CC(=O)O[C@H](C)CC(=O)O[C@H](C)CC(=O)O[C@H](C)CC(=O)O[C@H](C)CC(=O)O[C@H](C)CC(=O)O[C@H](C)CC(=O)O[C@H](C)CC(=O)O[C@H](C)CC(=O)O[C@H](C)CC(=O)O[C@H](C)CC(=O)O[C@H](C)CC(=O)O[C@H](C)CC(=O)O[C@H](C)CC(=O)O,C[C@@H](O)CC(=O)O.C[C@H](O)CC(=O)O,"('C[C@@H](O)CC(=O)O', 'C[C@H](O)CC(=O)O')",0.94,23000.0,4.0,136.0,140.81337,3.2350545,3,[],"Tang, X., & Chen, E. Y. X. (2018). Chemical synthesis of perfectly isotactic and high melting bacterial poly(3-hydroxybutyrate) from bio-sourced racemic cyclic diolide. Nature Communications, 9(1), 1-11. https://doi.org/10.1038/s41467-018-04734-3",Table 1.03,ester_stereo,"('C[C@@H](O)CC(=O)O', 'C[C@H](O)CC(=O)O')",25,0,4.813369999999992,0.7368259999999998
C[C@@H](CC(=O)O)OC(=O)C[C@H](C)OC(=O)C[C@H](C)OC(=O)C[C@H](C)OC(=O)C[C@H](C)OC(=O)C[C@H](C)OC(=O)C[C@H](C)OC(=O)C[C@H](C)OC(=O)C[C@@H](C)OC(=O)C[C@@H](C)OC(=O)C[C@@H](C)OC(=O)C[C@@H](C)OC(=O)C[C@@H](C)OC(=O)C[C@@H](C)OC(=O)C[C@@H](C)OC(=O)C[C@@H](C)OC(=O)C[C@@H](C)OC(=O)C[C@@H](C)OC(=O)C[C@@H](C)OC(=O)C[C@@H](C)OC(=O)C[C@@H](C)OC(=O)C[C@@H](C)OC(=O)C[C@@H](C)OC(=O)C[C@@H](C)OC(=O)C[C@@H](C)O,C[C@@H](O)CC(=O)O.C[C@H](O)CC(=O)O,"('C[C@@H](O)CC(=O)O', 'C[C@H](O)CC(=O)O')",0.94,23000.0,4.0,136.0,139.46019,3.1154256,3,[],"Tang, X., & Chen, E. Y. X. (2018). Chemical synthesis of perfectly isotactic and high melting bacterial poly(3-hydroxybutyrate) from bio-sourced racemic cyclic diolide. Nature Communications, 9(1), 1-11. https://doi.org/10.1038/s41467-018-04734-3",Table 1.03,ester_stereo,"('C[C@@H](O)CC(=O)O', 'C[C@H](O)CC(=O)O')",25,1,3.4601900000000114,0.7368255000000001
C[C@@H](CC(=O)O)OC(=O)C[C@H](C)OC(=O)C[C@H](C)OC(=O)C[C@H](C)OC(=O)C[C@H](C)OC(=O)C[C@H](C)OC(=O)C[C@H](C)OC(=O)C[C@@H](C)OC(=O)C[C@@H](C)OC(=O)C[C@@H](C)OC(=O)C[C@@H](C)OC(=O)C[C@@H](C)OC(=O)C[C@@H](C)OC(=O)C[C@@H](C)OC(=O)C[C@@H](C)OC(=O)C[C@@H](C)OC(=O)C[C@@H](C)OC(=O)C[C@@H](C)OC(=O)C[C@@H](C)OC(=O)C[C@@H](C)OC(=O)C[C@@H](C)OC(=O)C[C@@H](C)OC(=O)C[C@@H](C)OC(=O)C[C@@H](C)OC(=O)C[C@@H](C)O,C[C@@H](O)CC(=O)O.C[C@H](O)CC(=O)O,"('C[C@@H](O)CC(=O)O', 'C[C@H](O)CC(=O)O')",0.94,23000.0,4.0,136.0,139.52936,3.1083877,3,[],"Tang, X., & Chen, E. Y. X. (2018). Chemical synthesis of perfectly isotactic and high melting bacterial poly(3-hydroxybutyrate) from bio-sourced racemic cyclic diolide. Nature Communications, 9(1), 1-11. https://doi.org/10.1038/s41467-018-04734-3",Table 1.03,ester_stereo,"('C[C@@H](O)CC(=O)O', 'C[C@H](O)CC(=O)O')",25,2,3.529359999999997,0.7368255000000001
C[C@H](O)CC(=O)O[C@@H](C)CC(=O)O[C@@H](C)CC(=O)O[C@@H](C)CC(=O)O[C@@H](C)CC(=O)O[C@@H](C)CC(=O)O[C@@H](C)CC(=O)O[C@@H](C)CC(=O)O[C@@H](C)CC(=O)O[C@@H](C)CC(=O)O[C@@H](C)CC(=O)O[C@@H](C)CC(=O)O[C@@H](C)CC(=O)O[C@@H](C)CC(=O)O[C@@H](C)CC(=O)O[C@@H](C)CC(=O)O[C@@H](C)CC(=O)O[C@@H](C)CC(=O)O[C@@H](C)CC(=O)O[C@H](C)CC(=O)O[C@H](C)CC(=O)O[C@H](C)CC(=O)O[C@H](C)CC(=O)O[C@H](C)CC(=O)O[C@H](C)CC(=O)O,C[C@@H](O)CC(=O)O.C[C@H](O)CC(=O)O,"('C[C@@H](O)CC(=O)O', 'C[C@H](O)CC(=O)O')",0.94,23000.0,4.0,136.0,139.31398,3.1476235,3,[],"Tang, X., & Chen, E. Y. X. (2018). Chemical synthesis of perfectly isotactic and high melting bacterial poly(3-hydroxybutyrate) from bio-sourced racemic cyclic diolide. Nature Communications, 9(1), 1-11. https://doi.org/10.1038/s41467-018-04734-3",Table 1.03,ester_stereo,"('C[C@@H](O)CC(=O)O', 'C[C@H](O)CC(=O)O')",25,3,3.3139799999999866,0.7368259999999998
C[C@H](O)CC(=O)O[C@@H](C)CC(=O)O[C@@H](C)CC(=O)O[C@@H](C)CC(=O)O[C@@H](C)CC(=O)O[C@@H](C)CC(=O)O[C@@H](C)CC(=O)O[C@@H](C)CC(=O)O[C@@H](C)CC(=O)O[C@@H](C)CC(=O)O[C@@H](C)CC(=O)O[C@@H](C)CC(=O)O[C@@H](C)CC(=O)O[C@@H](C)CC(=O)O[C@@H](C)CC(=O)O[C@@H](C)CC(=O)O[C@@H](C)CC(=O)O[C@@H](C)CC(=O)O[C@@H](C)CC(=O)O[C@@H](C)CC(=O)O[C@@H](C)CC(=O)O[C@@H](C)CC(=O)O[C@@H](C)CC(=O)O[C@H](C)CC(=O)O[C@H](C)CC(=O)O,C[C@@H](O)CC(=O)O.C[C@H](O)CC(=O)O,"('C[C@@H](O)CC(=O)O', 'C[C@H](O)CC(=O)O')",0.94,23000.0,4.0,136.0,139.91531,3.1100957,3,[],"Tang, X., & Chen, E. Y. X. (2018). Chemical synthesis of perfectly isotactic and high melting bacterial poly(3-hydroxybutyrate) from bio-sourced racemic cyclic diolide. Nature Communications, 9(1), 1-11. https://doi.org/10.1038/s41467-018-04734-3",Table 1.03,ester_stereo,"('C[C@@H](O)CC(=O)O', 'C[C@H](O)CC(=O)O')",25,4,3.915310000000005,0.7368259999999998
C[C@@H](CC(=O)O)OC(=O)C[C@H](C)OC(=O)C[C@H](C)OC(=O)C[C@H](C)OC(=O)C[C@H](C)OC(=O)C[C@H](C)OC(=O)C[C@H](C)OC(=O)C[C@H](C)OC(=O)C[C@H](C)OC(=O)C[C@H](C)OC(=O)C[C@H](C)OC(=O)C[C@H](C)OC(=O)C[C@H](C)OC(=O)C[C@H](C)OC(=O)C[C@H](C)OC(=O)C[C@H](C)OC(=O)C[C@H](C)OC(=O)C[C@H](C)OC(=O)C[C@@H](C)OC(=O)C[C@@H](C)OC(=O)C[C@@H](C)OC(=O)C[C@@H](C)OC(=O)C[C@@H](C)OC(=O)C[C@@H](C)OC(=O)C[C@@H](C)O,C[C@@H](O)CC(=O)O.C[C@H](O)CC(=O)O,"('C[C@@H](O)CC(=O)O', 'C[C@H](O)CC(=O)O')",0.95,37300.0,4.1,147.0,145.03113,3.7912884,3,[],"Tang, X., & Chen, E. Y. X. (2018). Chemical synthesis of perfectly isotactic and high melting bacterial poly(3-hydroxybutyrate) from bio-sourced racemic cyclic diolide. Nature Communications, 9(1), 1-11. https://doi.org/10.1038/s41467-018-04734-3",Table 1.06,ester_stereo,"('C[C@@H](O)CC(=O)O', 'C[C@H](O)CC(=O)O')",25,0,1.9688700000000097,0.6368255000000005
C[C@H](O)CC(=O)O[C@@H](C)CC(=O)O[C@@H](C)CC(=O)O[C@@H](C)CC(=O)O[C@@H](C)CC(=O)O[C@@H](C)CC(=O)O[C@@H](C)CC(=O)O[C@@H](C)CC(=O)O[C@@H](C)CC(=O)O[C@@H](C)CC(=O)O[C@@H](C)CC(=O)O[C@@H](C)CC(=O)O[C@@H](C)CC(=O)O[C@@H](C)CC(=O)O[C@H](C)CC(=O)O[C@H](C)CC(=O)O[C@H](C)CC(=O)O[C@H](C)CC(=O)O[C@H](C)CC(=O)O[C@H](C)CC(=O)O[C@H](C)CC(=O)O[C@H](C)CC(=O)O[C@H](C)CC(=O)O[C@H](C)CC(=O)O[C@H](C)CC(=O)O,C[C@@H](O)CC(=O)O.C[C@H](O)CC(=O)O,"('C[C@@H](O)CC(=O)O', 'C[C@H](O)CC(=O)O')",0.95,25100.0,,147.0,144.40129,3.7972343,3,[],"Tang, X., & Chen, E. Y. X. (2018). Chemical synthesis of perfectly isotactic and high melting bacterial poly(3-hydroxybutyrate) from bio-sourced racemic cyclic diolide. Nature Communications, 9(1), 1-11. https://doi.org/10.1038/s41467-018-04734-3",Table 1.05,ester_stereo,"('C[C@@H](O)CC(=O)O', 'C[C@H](O)CC(=O)O')",25,0,2.598710000000011,
C[C@@H](CC(=O)O)OC(=O)C[C@H](C)OC(=O)C[C@H](C)OC(=O)C[C@H](C)OC(=O)C[C@H](C)OC(=O)C[C@H](C)OC(=O)C[C@H](C)OC(=O)C[C@H](C)OC(=O)C[C@H](C)OC(=O)C[C@H](C)OC(=O)C[C@H](C)OC(=O)C[C@H](C)OC(=O)C[C@H](C)OC(=O)C[C@H](C)OC(=O)C[C@H](C)OC(=O)C[C@H](C)OC(=O)C[C@H](C)OC(=O)C[C@H](C)OC(=O)C[C@H](C)OC(=O)C[C@H](C)OC(=O)C[C@H](C)OC(=O)C[C@@H](C)OC(=O)C[C@@H](C)OC(=O)C[C@@H](C)OC(=O)C[C@@H](C)O,C[C@@H](O)CC(=O)O.C[C@H](O)CC(=O)O,"('C[C@@H](O)CC(=O)O', 'C[C@H](O)CC(=O)O')",0.95,37300.0,4.1,147.0,145.57748,3.8272536,3,[],"Tang, X., & Chen, E. Y. X. (2018). Chemical synthesis of perfectly isotactic and high melting bacterial poly(3-hydroxybutyrate) from bio-sourced racemic cyclic diolide. Nature Communications, 9(1), 1-11. https://doi.org/10.1038/s41467-018-04734-3",Table 1.06,ester_stereo,"('C[C@@H](O)CC(=O)O', 'C[C@H](O)CC(=O)O')",25,1,1.4225199999999916,0.6368255000000005
C[C@H](O)CC(=O)O[C@@H](C)CC(=O)O[C@@H](C)CC(=O)O[C@@H](C)CC(=O)O[C@@H](C)CC(=O)O[C@@H](C)CC(=O)O[C@@H](C)CC(=O)O[C@@H](C)CC(=O)O[C@@H](C)CC(=O)O[C@@H](C)CC(=O)O[C@@H](C)CC(=O)O[C@@H](C)CC(=O)O[C@@H](C)CC(=O)O[C@@H](C)CC(=O)O[C@@H](C)CC(=O)O[C@@H](C)CC(=O)O[C@@H](C)CC(=O)O[C@@H](C)CC(=O)O[C@@H](C)CC(=O)O[C@@H](C)CC(=O)O[C@@H](C)CC(=O)O[C@@H](C)CC(=O)O[C@H](C)CC(=O)O[C@H](C)CC(=O)O[C@H](C)CC(=O)O,C[C@@H](O)CC(=O)O.C[C@H](O)CC(=O)O,"('C[C@@H](O)CC(=O)O', 'C[C@H](O)CC(=O)O')",0.95,25100.0,,147.0,145.04454,3.6743264,3,[],"Tang, X., & Chen, E. Y. X. (2018). Chemical synthesis of perfectly isotactic and high melting bacterial poly(3-hydroxybutyrate) from bio-sourced racemic cyclic diolide. Nature Communications, 9(1), 1-11. https://doi.org/10.1038/s41467-018-04734-3",Table 1.05,ester_stereo,"('C[C@@H](O)CC(=O)O', 'C[C@H](O)CC(=O)O')",25,1,1.955459999999988,
C[C@@H](CC(=O)O)OC(=O)C[C@H](C)OC(=O)C[C@H](C)OC(=O)C[C@H](C)OC(=O)C[C@H](C)OC(=O)C[C@H](C)OC(=O)C[C@H](C)OC(=O)C[C@H](C)OC(=O)C[C@H](C)OC(=O)C[C@H](C)OC(=O)C[C@H](C)OC(=O)C[C@@H](C)OC(=O)C[C@@H](C)OC(=O)C[C@@H](C)OC(=O)C[C@@H](C)OC(=O)C[C@@H](C)OC(=O)C[C@@H](C)OC(=O)C[C@@H](C)OC(=O)C[C@@H](C)OC(=O)C[C@@H](C)OC(=O)C[C@@H](C)OC(=O)C[C@@H](C)OC(=O)C[C@@H](C)OC(=O)C[C@@H](C)OC(=O)C[C@@H](C)O,C[C@@H](O)CC(=O)O.C[C@H](O)CC(=O)O,"('C[C@@H](O)CC(=O)O', 'C[C@H](O)CC(=O)O')",0.95,37300.0,4.1,147.0,144.60599,3.7635598,3,[],"Tang, X., & Chen, E. Y. X. (2018). Chemical synthesis of perfectly isotactic and high melting bacterial poly(3-hydroxybutyrate) from bio-sourced racemic cyclic diolide. Nature Communications, 9(1), 1-11. https://doi.org/10.1038/s41467-018-04734-3",Table 1.06,ester_stereo,"('C[C@@H](O)CC(=O)O', 'C[C@H](O)CC(=O)O')",25,2,2.3940100000000086,0.6368255000000005
C[C@H](O)CC(=O)O[C@@H](C)CC(=O)O[C@@H](C)CC(=O)O[C@@H](C)CC(=O)O[C@@H](C)CC(=O)O[C@@H](C)CC(=O)O[C@@H](C)CC(=O)O[C@@H](C)CC(=O)O[C@@H](C)CC(=O)O[C@@H](C)CC(=O)O[C@@H](C)CC(=O)O[C@@H](C)CC(=O)O[C@H](C)CC(=O)O[C@H](C)CC(=O)O[C@H](C)CC(=O)O[C@H](C)CC(=O)O[C@H](C)CC(=O)O[C@H](C)CC(=O)O[C@H](C)CC(=O)O[C@H](C)CC(=O)O[C@H](C)CC(=O)O[C@H](C)CC(=O)O[C@H](C)CC(=O)O[C@H](C)CC(=O)O[C@H](C)CC(=O)O,C[C@@H](O)CC(=O)O.C[C@H](O)CC(=O)O,"('C[C@@H](O)CC(=O)O', 'C[C@H](O)CC(=O)O')",0.95,25100.0,,147.0,144.4597,3.8022664,3,[],"Tang, X., & Chen, E. Y. X. (2018). Chemical synthesis of perfectly isotactic and high melting bacterial poly(3-hydroxybutyrate) from bio-sourced racemic cyclic diolide. Nature Communications, 9(1), 1-11. https://doi.org/10.1038/s41467-018-04734-3",Table 1.05,ester_stereo,"('C[C@@H](O)CC(=O)O', 'C[C@H](O)CC(=O)O')",25,2,2.540300000000002,
C[C@@H](CC(=O)O)OC(=O)C[C@H](C)OC(=O)C[C@H](C)OC(=O)C[C@H](C)OC(=O)C[C@H](C)OC(=O)C[C@H](C)OC(=O)C[C@H](C)OC(=O)C[C@H](C)OC(=O)C[C@H](C)OC(=O)C[C@H](C)OC(=O)C[C@H](C)OC(=O)C[C@H](C)OC(=O)C[C@@H](C)OC(=O)C[C@@H](C)OC(=O)C[C@@H](C)OC(=O)C[C@@H](C)OC(=O)C[C@@H](C)OC(=O)C[C@@H](C)OC(=O)C[C@@H](C)OC(=O)C[C@@H](C)OC(=O)C[C@@H](C)OC(=O)C[C@@H](C)OC(=O)C[C@@H](C)OC(=O)C[C@@H](C)OC(=O)C[C@@H](C)O,C[C@@H](O)CC(=O)O.C[C@H](O)CC(=O)O,"('C[C@@H](O)CC(=O)O', 'C[C@H](O)CC(=O)O')",0.95,37300.0,4.1,147.0,144.60709,3.7710843,3,[],"Tang, X., & Chen, E. Y. X. (2018). Chemical synthesis of perfectly isotactic and high melting bacterial poly(3-hydroxybutyrate) from bio-sourced racemic cyclic diolide. Nature Communications, 9(1), 1-11. https://doi.org/10.1038/s41467-018-04734-3",Table 1.06,ester_stereo,"('C[C@@H](O)CC(=O)O', 'C[C@H](O)CC(=O)O')",25,3,2.3929100000000005,0.6368255000000005
C[C@H](O)CC(=O)O[C@@H](C)CC(=O)O[C@@H](C)CC(=O)O[C@@H](C)CC(=O)O[C@@H](C)CC(=O)O[C@@H](C)CC(=O)O[C@@H](C)CC(=O)O[C@@H](C)CC(=O)O[C@@H](C)CC(=O)O[C@@H](C)CC(=O)O[C@@H](C)CC(=O)O[C@@H](C)CC(=O)O[C@@H](C)CC(=O)O[C@@H](C)CC(=O)O[C@@H](C)CC(=O)O[C@H](C)CC(=O)O[C@H](C)CC(=O)O[C@H](C)CC(=O)O[C@H](C)CC(=O)O[C@H](C)CC(=O)O[C@H](C)CC(=O)O[C@H](C)CC(=O)O[C@H](C)CC(=O)O[C@H](C)CC(=O)O[C@H](C)CC(=O)O,C[C@@H](O)CC(=O)O.C[C@H](O)CC(=O)O,"('C[C@@H](O)CC(=O)O', 'C[C@H](O)CC(=O)O')",0.95,25100.0,,147.0,144.39948,3.7915852,3,[],"Tang, X., & Chen, E. Y. X. (2018). Chemical synthesis of perfectly isotactic and high melting bacterial poly(3-hydroxybutyrate) from bio-sourced racemic cyclic diolide. Nature Communications, 9(1), 1-11. https://doi.org/10.1038/s41467-018-04734-3",Table 1.05,ester_stereo,"('C[C@@H](O)CC(=O)O', 'C[C@H](O)CC(=O)O')",25,3,2.600519999999989,
C[C@@H](CC(=O)O)OC(=O)C[C@H](C)OC(=O)C[C@H](C)OC(=O)C[C@H](C)OC(=O)C[C@H](C)OC(=O)C[C@H](C)OC(=O)C[C@H](C)OC(=O)C[C@H](C)OC(=O)C[C@H](C)OC(=O)C[C@H](C)OC(=O)C[C@H](C)OC(=O)C[C@H](C)OC(=O)C[C@H](C)OC(=O)C[C@H](C)OC(=O)C[C@H](C)OC(=O)C[C@H](C)OC(=O)C[C@H](C)OC(=O)C[C@H](C)OC(=O)C[C@H](C)OC(=O)C[C@H](C)OC(=O)C[C@H](C)OC(=O)C[C@H](C)OC(=O)C[C@@H](C)OC(=O)C[C@@H](C)OC(=O)C[C@@H](C)O,C[C@@H](O)CC(=O)O.C[C@H](O)CC(=O)O,"('C[C@@H](O)CC(=O)O', 'C[C@H](O)CC(=O)O')",0.95,37300.0,4.1,147.0,145.85036,3.8593338,3,[],"Tang, X., & Chen, E. Y. X. (2018). Chemical synthesis of perfectly isotactic and high melting bacterial poly(3-hydroxybutyrate) from bio-sourced racemic cyclic diolide. Nature Communications, 9(1), 1-11. https://doi.org/10.1038/s41467-018-04734-3",Table 1.06,ester_stereo,"('C[C@@H](O)CC(=O)O', 'C[C@H](O)CC(=O)O')",25,4,1.149640000000005,0.6368255000000005
C[C@@H](CC(=O)O)OC(=O)C[C@H](C)OC(=O)C[C@H](C)OC(=O)C[C@H](C)OC(=O)C[C@H](C)OC(=O)C[C@H](C)OC(=O)C[C@H](C)OC(=O)C[C@H](C)OC(=O)C[C@H](C)OC(=O)C[C@H](C)OC(=O)C[C@H](C)OC(=O)C[C@H](C)OC(=O)C[C@H](C)OC(=O)C[C@H](C)OC(=O)C[C@H](C)OC(=O)C[C@H](C)OC(=O)C[C@@H](C)OC(=O)C[C@@H](C)OC(=O)C[C@@H](C)OC(=O)C[C@@H](C)OC(=O)C[C@@H](C)OC(=O)C[C@@H](C)OC(=O)C[C@@H](C)OC(=O)C[C@@H](C)OC(=O)C[C@@H](C)O,C[C@@H](O)CC(=O)O.C[C@H](O)CC(=O)O,"('C[C@@H](O)CC(=O)O', 'C[C@H](O)CC(=O)O')",0.95,25100.0,,147.0,144.81017,3.7858515,3,[],"Tang, X., & Chen, E. Y. X. (2018). Chemical synthesis of perfectly isotactic and high melting bacterial poly(3-hydroxybutyrate) from bio-sourced racemic cyclic diolide. Nature Communications, 9(1), 1-11. https://doi.org/10.1038/s41467-018-04734-3",Table 1.05,ester_stereo,"('C[C@@H](O)CC(=O)O', 'C[C@H](O)CC(=O)O')",25,4,2.1898300000000006,
C[C@@H](O)CC(=O)O[C@H](C)CC(=O)O[C@H](C)CC(=O)O[C@H](C)CC(=O)O[C@H](C)CC(=O)O[C@H](C)CC(=O)O[C@H](C)CC(=O)O[C@H](C)CC(=O)O[C@H](C)CC(=O)O[C@H](C)CC(=O)O[C@H](C)CC(=O)O[C@H](C)CC(=O)O[C@H](C)CC(=O)O[C@H](C)CC(=O)O[C@H](C)CC(=O)O[C@H](C)CC(=O)O[C@H](C)CC(=O)O[C@H](C)CC(=O)O[C@H](C)CC(=O)O[C@H](C)CC(=O)O[C@H](C)CC(=O)O[C@H](C)CC(=O)O[C@H](C)CC(=O)O[C@H](C)CC(=O)O[C@H](C)CC(=O)O,C[C@@H](O)CC(=O)O.C[C@H](O)CC(=O)O,"('C[C@@H](O)CC(=O)O', 'C[C@H](O)CC(=O)O')",0.96,52700.0,6.4,156.0,150.91266,4.444101,3,[],"Tang, X., & Chen, E. Y. X. (2018). Chemical synthesis of perfectly isotactic and high melting bacterial poly(3-hydroxybutyrate) from bio-sourced racemic cyclic diolide. Nature Communications, 9(1), 1-11. https://doi.org/10.1038/s41467-018-04734-3",Table 1.08,ester_stereo,"('C[C@@H](O)CC(=O)O', 'C[C@H](O)CC(=O)O')",25,0,5.087340000000012,1.6631740000000006
C[C@@H](O)CC(=O)O[C@H](C)CC(=O)O[C@H](C)CC(=O)O[C@H](C)CC(=O)O[C@H](C)CC(=O)O[C@H](C)CC(=O)O[C@H](C)CC(=O)O[C@H](C)CC(=O)O[C@H](C)CC(=O)O[C@H](C)CC(=O)O[C@H](C)CC(=O)O[C@H](C)CC(=O)O[C@H](C)CC(=O)O[C@H](C)CC(=O)O[C@H](C)CC(=O)O[C@H](C)CC(=O)O[C@H](C)CC(=O)O[C@H](C)CC(=O)O[C@H](C)CC(=O)O[C@H](C)CC(=O)O[C@H](C)CC(=O)O[C@H](C)CC(=O)O[C@H](C)CC(=O)O[C@H](C)CC(=O)O[C@H](C)CC(=O)O,C[C@@H](O)CC(=O)O.C[C@H](O)CC(=O)O,"('C[C@@H](O)CC(=O)O', 'C[C@H](O)CC(=O)O')",0.96,25700.0,,153.0,150.91266,4.444101,3,[],"Tang, X., & Chen, E. Y. X. (2018). Chemical synthesis of perfectly isotactic and high melting bacterial poly(3-hydroxybutyrate) from bio-sourced racemic cyclic diolide. Nature Communications, 9(1), 1-11. https://doi.org/10.1038/s41467-018-04734-3",Table 1.07,ester_stereo,"('C[C@@H](O)CC(=O)O', 'C[C@H](O)CC(=O)O')",25,0,2.0873400000000117,
C[C@H](O)CC(=O)O[C@@H](C)CC(=O)O[C@@H](C)CC(=O)O[C@@H](C)CC(=O)O[C@@H](C)CC(=O)O[C@@H](C)CC(=O)O[C@@H](C)CC(=O)O[C@@H](C)CC(=O)O[C@@H](C)CC(=O)O[C@@H](C)CC(=O)O[C@@H](C)CC(=O)O[C@@H](C)CC(=O)O[C@@H](C)CC(=O)O[C@@H](C)CC(=O)O[C@@H](C)CC(=O)O[C@@H](C)CC(=O)O[C@@H](C)CC(=O)O[C@@H](C)CC(=O)O[C@@H](C)CC(=O)O[C@@H](C)CC(=O)O[C@@H](C)CC(=O)O[C@@H](C)CC(=O)O[C@@H](C)CC(=O)O[C@@H](C)CC(=O)O[C@@H](C)CC(=O)O,C[C@@H](O)CC(=O)O.C[C@H](O)CC(=O)O,"('C[C@@H](O)CC(=O)O', 'C[C@H](O)CC(=O)O')",0.96,52700.0,6.4,156.0,150.64775,4.023257,3,[],"Tang, X., & Chen, E. Y. X. (2018). Chemical synthesis of perfectly isotactic and high melting bacterial poly(3-hydroxybutyrate) from bio-sourced racemic cyclic diolide. Nature Communications, 9(1), 1-11. https://doi.org/10.1038/s41467-018-04734-3",Table 1.08,ester_stereo,"('C[C@@H](O)CC(=O)O', 'C[C@H](O)CC(=O)O')",25,1,5.352249999999998,1.6631740000000006
C[C@H](O)CC(=O)O[C@@H](C)CC(=O)O[C@@H](C)CC(=O)O[C@@H](C)CC(=O)O[C@@H](C)CC(=O)O[C@@H](C)CC(=O)O[C@@H](C)CC(=O)O[C@@H](C)CC(=O)O[C@@H](C)CC(=O)O[C@@H](C)CC(=O)O[C@@H](C)CC(=O)O[C@@H](C)CC(=O)O[C@@H](C)CC(=O)O[C@@H](C)CC(=O)O[C@@H](C)CC(=O)O[C@@H](C)CC(=O)O[C@@H](C)CC(=O)O[C@@H](C)CC(=O)O[C@@H](C)CC(=O)O[C@@H](C)CC(=O)O[C@@H](C)CC(=O)O[C@@H](C)CC(=O)O[C@@H](C)CC(=O)O[C@@H](C)CC(=O)O[C@@H](C)CC(=O)O,C[C@@H](O)CC(=O)O.C[C@H](O)CC(=O)O,"('C[C@@H](O)CC(=O)O', 'C[C@H](O)CC(=O)O')",0.96,25700.0,,153.0,150.64775,4.023257,3,[],"Tang, X., & Chen, E. Y. X. (2018). Chemical synthesis of perfectly isotactic and high melting bacterial poly(3-hydroxybutyrate) from bio-sourced racemic cyclic diolide. Nature Communications, 9(1), 1-11. https://doi.org/10.1038/s41467-018-04734-3",Table 1.07,ester_stereo,"('C[C@@H](O)CC(=O)O', 'C[C@H](O)CC(=O)O')",25,1,2.352249999999998,
C[C@H](O)CC(=O)O[C@@H](C)CC(=O)O[C@@H](C)CC(=O)O[C@@H](C)CC(=O)O[C@@H](C)CC(=O)O[C@@H](C)CC(=O)O[C@@H](C)CC(=O)O[C@@H](C)CC(=O)O[C@@H](C)CC(=O)O[C@@H](C)CC(=O)O[C@@H](C)CC(=O)O[C@@H](C)CC(=O)O[C@@H](C)CC(=O)O[C@@H](C)CC(=O)O[C@@H](C)CC(=O)O[C@@H](C)CC(=O)O[C@@H](C)CC(=O)O[C@@H](C)CC(=O)O[C@@H](C)CC(=O)O[C@@H](C)CC(=O)O[C@@H](C)CC(=O)O[C@@H](C)CC(=O)O[C@@H](C)CC(=O)O[C@@H](C)CC(=O)O[C@@H](C)CC(=O)O,C[C@@H](O)CC(=O)O.C[C@H](O)CC(=O)O,"('C[C@@H](O)CC(=O)O', 'C[C@H](O)CC(=O)O')",0.96,52700.0,6.4,156.0,150.64775,4.023257,3,[],"Tang, X., & Chen, E. Y. X. (2018). Chemical synthesis of perfectly isotactic and high melting bacterial poly(3-hydroxybutyrate) from bio-sourced racemic cyclic diolide. Nature Communications, 9(1), 1-11. https://doi.org/10.1038/s41467-018-04734-3",Table 1.08,ester_stereo,"('C[C@@H](O)CC(=O)O', 'C[C@H](O)CC(=O)O')",25,2,5.352249999999998,1.6631740000000006
C[C@H](O)CC(=O)O[C@@H](C)CC(=O)O[C@@H](C)CC(=O)O[C@@H](C)CC(=O)O[C@@H](C)CC(=O)O[C@@H](C)CC(=O)O[C@@H](C)CC(=O)O[C@@H](C)CC(=O)O[C@@H](C)CC(=O)O[C@@H](C)CC(=O)O[C@@H](C)CC(=O)O[C@@H](C)CC(=O)O[C@@H](C)CC(=O)O[C@@H](C)CC(=O)O[C@@H](C)CC(=O)O[C@@H](C)CC(=O)O[C@@H](C)CC(=O)O[C@@H](C)CC(=O)O[C@@H](C)CC(=O)O[C@@H](C)CC(=O)O[C@@H](C)CC(=O)O[C@@H](C)CC(=O)O[C@@H](C)CC(=O)O[C@@H](C)CC(=O)O[C@@H](C)CC(=O)O,C[C@@H](O)CC(=O)O.C[C@H](O)CC(=O)O,"('C[C@@H](O)CC(=O)O', 'C[C@H](O)CC(=O)O')",0.96,25700.0,,153.0,150.64775,4.023257,3,[],"Tang, X., & Chen, E. Y. X. (2018). Chemical synthesis of perfectly isotactic and high melting bacterial poly(3-hydroxybutyrate) from bio-sourced racemic cyclic diolide. Nature Communications, 9(1), 1-11. https://doi.org/10.1038/s41467-018-04734-3",Table 1.07,ester_stereo,"('C[C@@H](O)CC(=O)O', 'C[C@H](O)CC(=O)O')",25,2,2.352249999999998,
C[C@H](O)CC(=O)O[C@@H](C)CC(=O)O[C@@H](C)CC(=O)O[C@@H](C)CC(=O)O[C@@H](C)CC(=O)O[C@@H](C)CC(=O)O[C@@H](C)CC(=O)O[C@@H](C)CC(=O)O[C@@H](C)CC(=O)O[C@@H](C)CC(=O)O[C@@H](C)CC(=O)O[C@@H](C)CC(=O)O[C@@H](C)CC(=O)O[C@@H](C)CC(=O)O[C@@H](C)CC(=O)O[C@@H](C)CC(=O)O[C@@H](C)CC(=O)O[C@@H](C)CC(=O)O[C@@H](C)CC(=O)O[C@@H](C)CC(=O)O[C@@H](C)CC(=O)O[C@@H](C)CC(=O)O[C@@H](C)CC(=O)O[C@@H](C)CC(=O)O[C@@H](C)CC(=O)O,C[C@@H](O)CC(=O)O.C[C@H](O)CC(=O)O,"('C[C@@H](O)CC(=O)O', 'C[C@H](O)CC(=O)O')",0.96,52700.0,6.4,156.0,150.64775,4.023257,3,[],"Tang, X., & Chen, E. Y. X. (2018). Chemical synthesis of perfectly isotactic and high melting bacterial poly(3-hydroxybutyrate) from bio-sourced racemic cyclic diolide. Nature Communications, 9(1), 1-11. https://doi.org/10.1038/s41467-018-04734-3",Table 1.08,ester_stereo,"('C[C@@H](O)CC(=O)O', 'C[C@H](O)CC(=O)O')",25,3,5.352249999999998,1.6631740000000006
C[C@@H](O)CC(=O)O[C@H](C)CC(=O)O[C@H](C)CC(=O)O[C@H](C)CC(=O)O[C@H](C)CC(=O)O[C@H](C)CC(=O)O[C@H](C)CC(=O)O[C@H](C)CC(=O)O[C@H](C)CC(=O)O[C@H](C)CC(=O)O[C@H](C)CC(=O)O[C@H](C)CC(=O)O[C@H](C)CC(=O)O[C@H](C)CC(=O)O[C@H](C)CC(=O)O[C@H](C)CC(=O)O[C@H](C)CC(=O)O[C@H](C)CC(=O)O[C@H](C)CC(=O)O[C@H](C)CC(=O)O[C@H](C)CC(=O)O[C@H](C)CC(=O)O[C@H](C)CC(=O)O[C@H](C)CC(=O)O[C@H](C)CC(=O)O,C[C@@H](O)CC(=O)O.C[C@H](O)CC(=O)O,"('C[C@@H](O)CC(=O)O', 'C[C@H](O)CC(=O)O')",0.96,25700.0,,153.0,150.91266,4.444101,3,[],"Tang, X., & Chen, E. Y. X. (2018). Chemical synthesis of perfectly isotactic and high melting bacterial poly(3-hydroxybutyrate) from bio-sourced racemic cyclic diolide. Nature Communications, 9(1), 1-11. https://doi.org/10.1038/s41467-018-04734-3",Table 1.07,ester_stereo,"('C[C@@H](O)CC(=O)O', 'C[C@H](O)CC(=O)O')",25,3,2.0873400000000117,
C[C@@H](O)CC(=O)O[C@H](C)CC(=O)O[C@H](C)CC(=O)O[C@H](C)CC(=O)O[C@H](C)CC(=O)O[C@H](C)CC(=O)O[C@H](C)CC(=O)O[C@H](C)CC(=O)O[C@H](C)CC(=O)O[C@H](C)CC(=O)O[C@H](C)CC(=O)O[C@H](C)CC(=O)O[C@H](C)CC(=O)O[C@H](C)CC(=O)O[C@H](C)CC(=O)O[C@H](C)CC(=O)O[C@H](C)CC(=O)O[C@H](C)CC(=O)O[C@H](C)CC(=O)O[C@H](C)CC(=O)O[C@H](C)CC(=O)O[C@H](C)CC(=O)O[C@H](C)CC(=O)O[C@H](C)CC(=O)O[C@H](C)CC(=O)O,C[C@@H](O)CC(=O)O.C[C@H](O)CC(=O)O,"('C[C@@H](O)CC(=O)O', 'C[C@H](O)CC(=O)O')",0.96,52700.0,6.4,156.0,150.91266,4.444101,3,[],"Tang, X., & Chen, E. Y. X. (2018). Chemical synthesis of perfectly isotactic and high melting bacterial poly(3-hydroxybutyrate) from bio-sourced racemic cyclic diolide. Nature Communications, 9(1), 1-11. https://doi.org/10.1038/s41467-018-04734-3",Table 1.08,ester_stereo,"('C[C@@H](O)CC(=O)O', 'C[C@H](O)CC(=O)O')",25,4,5.087340000000012,1.6631740000000006
C[C@@H](O)CC(=O)O[C@H](C)CC(=O)O[C@H](C)CC(=O)O[C@H](C)CC(=O)O[C@H](C)CC(=O)O[C@H](C)CC(=O)O[C@H](C)CC(=O)O[C@H](C)CC(=O)O[C@H](C)CC(=O)O[C@H](C)CC(=O)O[C@H](C)CC(=O)O[C@H](C)CC(=O)O[C@H](C)CC(=O)O[C@H](C)CC(=O)O[C@H](C)CC(=O)O[C@H](C)CC(=O)O[C@H](C)CC(=O)O[C@H](C)CC(=O)O[C@H](C)CC(=O)O[C@H](C)CC(=O)O[C@H](C)CC(=O)O[C@H](C)CC(=O)O[C@H](C)CC(=O)O[C@H](C)CC(=O)O[C@H](C)CC(=O)O,C[C@@H](O)CC(=O)O.C[C@H](O)CC(=O)O,"('C[C@@H](O)CC(=O)O', 'C[C@H](O)CC(=O)O')",0.96,25700.0,,153.0,150.91266,4.444101,3,[],"Tang, X., & Chen, E. Y. X. (2018). Chemical synthesis of perfectly isotactic and high melting bacterial poly(3-hydroxybutyrate) from bio-sourced racemic cyclic diolide. Nature Communications, 9(1), 1-11. https://doi.org/10.1038/s41467-018-04734-3",Table 1.07,ester_stereo,"('C[C@@H](O)CC(=O)O', 'C[C@H](O)CC(=O)O')",25,4,2.0873400000000117,
C[C@@H](O)CC(=O)O[C@H](C)CC(=O)O[C@H](C)CC(=O)O[C@H](C)CC(=O)O[C@H](C)CC(=O)O[C@H](C)CC(=O)O[C@H](C)CC(=O)O[C@H](C)CC(=O)O[C@H](C)CC(=O)O[C@H](C)CC(=O)O[C@H](C)CC(=O)O[C@H](C)CC(=O)O[C@H](C)CC(=O)O[C@H](C)CC(=O)O[C@H](C)CC(=O)O[C@H](C)CC(=O)O[C@H](C)CC(=O)O[C@H](C)CC(=O)O[C@H](C)CC(=O)O[C@H](C)CC(=O)O[C@H](C)CC(=O)O[C@H](C)CC(=O)O[C@H](C)CC(=O)O[C@H](C)CC(=O)O[C@H](C)CC(=O)O,C[C@@H](O)CC(=O)O.C[C@H](O)CC(=O)O,"('C[C@@H](O)CC(=O)O', 'C[C@H](O)CC(=O)O')",0.99,20100.0,,161.0,171.4256,5.3244057,3,[],"Tang, X., & Chen, E. Y. X. (2018). Chemical synthesis of perfectly isotactic and high melting bacterial poly(3-hydroxybutyrate) from bio-sourced racemic cyclic diolide. Nature Communications, 9(1), 1-11. https://doi.org/10.1038/s41467-018-04734-3",Table 1.09,ester_stereo,"('C[C@@H](O)CC(=O)O', 'C[C@H](O)CC(=O)O')",25,0,10.425600000000003,
C[C@H](O)CC(=O)O[C@@H](C)CC(=O)O[C@@H](C)CC(=O)O[C@@H](C)CC(=O)O[C@@H](C)CC(=O)O[C@@H](C)CC(=O)O[C@@H](C)CC(=O)O[C@@H](C)CC(=O)O[C@@H](C)CC(=O)O[C@@H](C)CC(=O)O[C@@H](C)CC(=O)O[C@@H](C)CC(=O)O[C@@H](C)CC(=O)O[C@@H](C)CC(=O)O[C@@H](C)CC(=O)O[C@@H](C)CC(=O)O[C@@H](C)CC(=O)O[C@@H](C)CC(=O)O[C@@H](C)CC(=O)O[C@@H](C)CC(=O)O[C@@H](C)CC(=O)O[C@@H](C)CC(=O)O[C@@H](C)CC(=O)O[C@@H](C)CC(=O)O[C@@H](C)CC(=O)O,C[C@@H](O)CC(=O)O.C[C@H](O)CC(=O)O,"('C[C@@H](O)CC(=O)O', 'C[C@H](O)CC(=O)O')",0.99,37400.0,,164.0,170.42409,4.878554,3,[],"Tang, X., & Chen, E. Y. X. (2018). Chemical synthesis of perfectly isotactic and high melting bacterial poly(3-hydroxybutyrate) from bio-sourced racemic cyclic diolide. Nature Communications, 9(1), 1-11. https://doi.org/10.1038/s41467-018-04734-3",Table 1.10,ester_stereo,"('C[C@@H](O)CC(=O)O', 'C[C@H](O)CC(=O)O')",25,0,6.424090000000007,
C[C@H](O)CC(=O)O[C@@H](C)CC(=O)O[C@@H](C)CC(=O)O[C@@H](C)CC(=O)O[C@@H](C)CC(=O)O[C@@H](C)CC(=O)O[C@@H](C)CC(=O)O[C@@H](C)CC(=O)O[C@@H](C)CC(=O)O[C@@H](C)CC(=O)O[C@@H](C)CC(=O)O[C@@H](C)CC(=O)O[C@@H](C)CC(=O)O[C@@H](C)CC(=O)O[C@@H](C)CC(=O)O[C@@H](C)CC(=O)O[C@@H](C)CC(=O)O[C@@H](C)CC(=O)O[C@@H](C)CC(=O)O[C@@H](C)CC(=O)O[C@@H](C)CC(=O)O[C@@H](C)CC(=O)O[C@@H](C)CC(=O)O[C@@H](C)CC(=O)O[C@@H](C)CC(=O)O,C[C@@H](O)CC(=O)O.C[C@H](O)CC(=O)O,"('C[C@@H](O)CC(=O)O', 'C[C@H](O)CC(=O)O')",0.99,64300.0,,169.0,170.42409,4.878554,3,[],"Tang, X., & Chen, E. Y. X. (2018). Chemical synthesis of perfectly isotactic and high melting bacterial poly(3-hydroxybutyrate) from bio-sourced racemic cyclic diolide. Nature Communications, 9(1), 1-11. https://doi.org/10.1038/s41467-018-04734-3",Table 1.11,ester_stereo,"('C[C@@H](O)CC(=O)O', 'C[C@H](O)CC(=O)O')",25,0,1.4240900000000067,
C[C@@H](O)CC(=O)O[C@H](C)CC(=O)O[C@H](C)CC(=O)O[C@H](C)CC(=O)O[C@H](C)CC(=O)O[C@H](C)CC(=O)O[C@H](C)CC(=O)O[C@H](C)CC(=O)O[C@H](C)CC(=O)O[C@H](C)CC(=O)O[C@H](C)CC(=O)O[C@H](C)CC(=O)O[C@H](C)CC(=O)O[C@H](C)CC(=O)O[C@H](C)CC(=O)O[C@H](C)CC(=O)O[C@H](C)CC(=O)O[C@H](C)CC(=O)O[C@H](C)CC(=O)O[C@H](C)CC(=O)O[C@H](C)CC(=O)O[C@H](C)CC(=O)O[C@H](C)CC(=O)O[C@H](C)CC(=O)O[C@H](C)CC(=O)O,C[C@@H](O)CC(=O)O.C[C@H](O)CC(=O)O,"('C[C@@H](O)CC(=O)O', 'C[C@H](O)CC(=O)O')",0.99,119000.0,,170.0,171.4256,5.3244057,3,[],"Tang, X., & Chen, E. Y. X. (2018). Chemical synthesis of perfectly isotactic and high melting bacterial poly(3-hydroxybutyrate) from bio-sourced racemic cyclic diolide. Nature Communications, 9(1), 1-11. https://doi.org/10.1038/s41467-018-04734-3",Table 1.12,ester_stereo,"('C[C@@H](O)CC(=O)O', 'C[C@H](O)CC(=O)O')",25,0,1.4256000000000029,
C[C@@H](O)CC(=O)O[C@H](C)CC(=O)O[C@H](C)CC(=O)O[C@H](C)CC(=O)O[C@H](C)CC(=O)O[C@H](C)CC(=O)O[C@H](C)CC(=O)O[C@H](C)CC(=O)O[C@H](C)CC(=O)O[C@H](C)CC(=O)O[C@H](C)CC(=O)O[C@H](C)CC(=O)O[C@H](C)CC(=O)O[C@H](C)CC(=O)O[C@H](C)CC(=O)O[C@H](C)CC(=O)O[C@H](C)CC(=O)O[C@H](C)CC(=O)O[C@H](C)CC(=O)O[C@H](C)CC(=O)O[C@H](C)CC(=O)O[C@H](C)CC(=O)O[C@H](C)CC(=O)O[C@H](C)CC(=O)O[C@H](C)CC(=O)O,C[C@@H](O)CC(=O)O.C[C@H](O)CC(=O)O,"('C[C@@H](O)CC(=O)O', 'C[C@H](O)CC(=O)O')",0.99,154000.0,,171.0,171.4256,5.3244057,3,[],"Tang, X., & Chen, E. Y. X. (2018). Chemical synthesis of perfectly isotactic and high melting bacterial poly(3-hydroxybutyrate) from bio-sourced racemic cyclic diolide. Nature Communications, 9(1), 1-11. https://doi.org/10.1038/s41467-018-04734-3",Table 1.13,ester_stereo,"('C[C@@H](O)CC(=O)O', 'C[C@H](O)CC(=O)O')",25,0,0.42560000000000286,
C[C@H](O)CC(=O)O[C@@H](C)CC(=O)O[C@@H](C)CC(=O)O[C@@H](C)CC(=O)O[C@@H](C)CC(=O)O[C@@H](C)CC(=O)O[C@@H](C)CC(=O)O[C@@H](C)CC(=O)O[C@@H](C)CC(=O)O[C@@H](C)CC(=O)O[C@@H](C)CC(=O)O[C@@H](C)CC(=O)O[C@@H](C)CC(=O)O[C@@H](C)CC(=O)O[C@@H](C)CC(=O)O[C@@H](C)CC(=O)O[C@@H](C)CC(=O)O[C@@H](C)CC(=O)O[C@@H](C)CC(=O)O[C@@H](C)CC(=O)O[C@@H](C)CC(=O)O[C@@H](C)CC(=O)O[C@@H](C)CC(=O)O[C@@H](C)CC(=O)O[C@@H](C)CC(=O)O,C[C@@H](O)CC(=O)O.C[C@H](O)CC(=O)O,"('C[C@@H](O)CC(=O)O', 'C[C@H](O)CC(=O)O')",0.99,43000.0,,172.0,170.42409,4.878554,3,[],"Tang, X., & Chen, E. Y. X. (2018). Chemical synthesis of perfectly isotactic and high melting bacterial poly(3-hydroxybutyrate) from bio-sourced racemic cyclic diolide. Nature Communications, 9(1), 1-11. https://doi.org/10.1038/s41467-018-04734-3",Table 2.1,ester_stereo,"('C[C@@H](O)CC(=O)O', 'C[C@H](O)CC(=O)O')",25,0,1.5759099999999933,
C[C@@H](O)CC(=O)O[C@H](C)CC(=O)O[C@H](C)CC(=O)O[C@H](C)CC(=O)O[C@H](C)CC(=O)O[C@H](C)CC(=O)O[C@H](C)CC(=O)O[C@H](C)CC(=O)O[C@H](C)CC(=O)O[C@H](C)CC(=O)O[C@H](C)CC(=O)O[C@H](C)CC(=O)O[C@H](C)CC(=O)O[C@H](C)CC(=O)O[C@H](C)CC(=O)O[C@H](C)CC(=O)O[C@H](C)CC(=O)O[C@H](C)CC(=O)O[C@H](C)CC(=O)O[C@H](C)CC(=O)O[C@H](C)CC(=O)O[C@H](C)CC(=O)O[C@H](C)CC(=O)O[C@H](C)CC(=O)O[C@H](C)CC(=O)O,C[C@@H](O)CC(=O)O.C[C@H](O)CC(=O)O,"('C[C@@H](O)CC(=O)O', 'C[C@H](O)CC(=O)O')",0.99,74800.0,,172.0,171.4256,5.3244057,3,[],"Tang, X., & Chen, E. Y. X. (2018). Chemical synthesis of perfectly isotactic and high melting bacterial poly(3-hydroxybutyrate) from bio-sourced racemic cyclic diolide. Nature Communications, 9(1), 1-11. https://doi.org/10.1038/s41467-018-04734-3",Table 2.2,ester_stereo,"('C[C@@H](O)CC(=O)O', 'C[C@H](O)CC(=O)O')",25,0,0.5743999999999971,
C[C@@H](O)CC(=O)O[C@H](C)CC(=O)O[C@H](C)CC(=O)O[C@H](C)CC(=O)O[C@H](C)CC(=O)O[C@H](C)CC(=O)O[C@H](C)CC(=O)O[C@H](C)CC(=O)O[C@H](C)CC(=O)O[C@H](C)CC(=O)O[C@H](C)CC(=O)O[C@H](C)CC(=O)O[C@H](C)CC(=O)O[C@H](C)CC(=O)O[C@H](C)CC(=O)O[C@H](C)CC(=O)O[C@H](C)CC(=O)O[C@H](C)CC(=O)O[C@H](C)CC(=O)O[C@H](C)CC(=O)O[C@H](C)CC(=O)O[C@H](C)CC(=O)O[C@H](C)CC(=O)O[C@H](C)CC(=O)O[C@H](C)CC(=O)O,C[C@@H](O)CC(=O)O.C[C@H](O)CC(=O)O,"('C[C@@H](O)CC(=O)O', 'C[C@H](O)CC(=O)O')",0.99,42900.0,,172.0,171.4256,5.3244057,3,[],"Tang, X., & Chen, E. Y. X. (2018). Chemical synthesis of perfectly isotactic and high melting bacterial poly(3-hydroxybutyrate) from bio-sourced racemic cyclic diolide. Nature Communications, 9(1), 1-11. https://doi.org/10.1038/s41467-018-04734-3",Table 2.4,ester_stereo,"('C[C@@H](O)CC(=O)O', 'C[C@H](O)CC(=O)O')",25,0,0.5743999999999971,
C[C@@H](O)CC(=O)O[C@H](C)CC(=O)O[C@H](C)CC(=O)O[C@H](C)CC(=O)O[C@H](C)CC(=O)O[C@H](C)CC(=O)O[C@H](C)CC(=O)O[C@H](C)CC(=O)O[C@H](C)CC(=O)O[C@H](C)CC(=O)O[C@H](C)CC(=O)O[C@H](C)CC(=O)O[C@H](C)CC(=O)O[C@H](C)CC(=O)O[C@H](C)CC(=O)O[C@H](C)CC(=O)O[C@H](C)CC(=O)O[C@H](C)CC(=O)O[C@H](C)CC(=O)O[C@H](C)CC(=O)O[C@H](C)CC(=O)O[C@H](C)CC(=O)O[C@H](C)CC(=O)O[C@H](C)CC(=O)O[C@H](C)CC(=O)O,C[C@@H](O)CC(=O)O.C[C@H](O)CC(=O)O,"('C[C@@H](O)CC(=O)O', 'C[C@H](O)CC(=O)O')",0.99,72100.0,,172.0,171.4256,5.3244057,3,[],"Tang, X., & Chen, E. Y. X. (2018). Chemical synthesis of perfectly isotactic and high melting bacterial poly(3-hydroxybutyrate) from bio-sourced racemic cyclic diolide. Nature Communications, 9(1), 1-11. https://doi.org/10.1038/s41467-018-04734-3",Table 2.5,ester_stereo,"('C[C@@H](O)CC(=O)O', 'C[C@H](O)CC(=O)O')",25,0,0.5743999999999971,
