Repository: tyo-nu/PolyIDRS_Paper

# PolyIDRS_Paper
Code and Figures for the PolyIDRS paper.

File: Figures/Figure_5/data/U_shaped_Tm_data.csv (part 7 of 60)
smiles_polymer,smiles_monomer,monomers,pm,Mn,Tg,Tm,Tm_pred,Tg_pred,model_id,distribution,ref,comment,mechanism,monomers.1,DP,replicate_structure,dTm,dTg
C[C@H](O)CC(=O)O[C@@H](C)CC(=O)O[C@H](C)CC(=O)O[C@@H](C)CC(=O)O[C@H](C)CC(=O)O[C@@H](C)CC(=O)O[C@H](C)CC(=O)O[C@@H](C)CC(=O)O[C@H](C)CC(=O)O[C@@H](C)CC(=O)O[C@H](C)CC(=O)O[C@@H](C)CC(=O)O[C@@H](C)CC(=O)O[C@H](C)CC(=O)O[C@@H](C)CC(=O)O[C@H](C)CC(=O)O[C@@H](C)CC(=O)O[C@H](C)CC(=O)O[C@@H](C)CC(=O)O[C@H](C)CC(=O)O[C@@H](C)CC(=O)O[C@H](C)CC(=O)O[C@@H](C)CC(=O)O[C@H](C)CC(=O)O[C@@H](C)CC(=O)O,C[C@@H](O)CC(=O)O.C[C@H](O)CC(=O)O,"('C[C@@H](O)CC(=O)O', 'C[C@H](O)CC(=O)O')",0.06,,11.2,183.0,183.17094,12.057263,4,[],"Ajellal, N., Bouyahyi, M., Amgoune, A., Thomas, C. M., Bondon, A., Pillin, I., Grohens, Y., & Carpentier, J. F. (2009). Syndiotactic-enriched poly(3-hydroxybutyrate)s via stereoselective ring-opening polymerization of racemic _-butyrolactone with discrete yttrium catalysts. Macromolecules, 42(4), 987-993. https://doi.org/10.1021/ma8022734","Table 3, #3",ester_stereo,"('C[C@@H](O)CC(=O)O', 'C[C@H](O)CC(=O)O')",25,0,0.17094000000000165,6.630256999999999
C[C@H](O)CC(=O)O[C@H](C)CC(=O)O[C@@H](C)CC(=O)O[C@H](C)CC(=O)O[C@@H](C)CC(=O)O[C@H](C)CC(=O)O[C@H](C)CC(=O)O[C@@H](C)CC(=O)O[C@H](C)CC(=O)O[C@@H](C)CC(=O)O[C@H](C)CC(=O)O[C@@H](C)CC(=O)O[C@H](C)CC(=O)O[C@@H](C)CC(=O)O[C@H](C)CC(=O)O[C@@H](C)CC(=O)O[C@H](C)CC(=O)O[C@H](C)CC(=O)O[C@@H](C)CC(=O)O[C@H](C)CC(=O)O[C@@H](C)CC(=O)O[C@H](C)CC(=O)O[C@@H](C)CC(=O)O[C@H](C)CC(=O)O[C@@H](C)CC(=O)O,C[C@@H](O)CC(=O)O.C[C@H](O)CC(=O)O,"('C[C@@H](O)CC(=O)O', 'C[C@H](O)CC(=O)O')",0.06,37100.0,,178.0,183.039,11.975684,4,[],"Ajellal, N., Bouyahyi, M., Amgoune, A., Thomas, C. M., Bondon, A., Pillin, I., Grohens, Y., & Carpentier, J. F. (2009). Syndiotactic-enriched poly(3-hydroxybutyrate)s via stereoselective ring-opening polymerization of racemic _-butyrolactone with discrete yttrium catalysts. Macromolecules, 42(4), 987-993. https://doi.org/10.1021/ma8022734","Table 1, #4",ester_stereo,"('C[C@@H](O)CC(=O)O', 'C[C@H](O)CC(=O)O')",25,0,5.038999999999987,
C[C@H](O)CC(=O)O[C@@H](C)CC(=O)O[C@H](C)CC(=O)O[C@@H](C)CC(=O)O[C@H](C)CC(=O)O[C@@H](C)CC(=O)O[C@H](C)CC(=O)O[C@@H](C)CC(=O)O[C@H](C)CC(=O)O[C@@H](C)CC(=O)O[C@H](C)CC(=O)O[C@@H](C)CC(=O)O[C@H](C)CC(=O)O[C@@H](C)CC(=O)O[C@H](C)CC(=O)O[C@@H](C)CC(=O)O[C@H](C)CC(=O)O[C@@H](C)CC(=O)O[C@@H](C)CC(=O)O[C@H](C)CC(=O)O[C@@H](C)CC(=O)O[C@H](C)CC(=O)O[C@@H](C)CC(=O)O[C@H](C)CC(=O)O[C@@H](C)CC(=O)O,C[C@@H](O)CC(=O)O.C[C@H](O)CC(=O)O,"('C[C@@H](O)CC(=O)O', 'C[C@H](O)CC(=O)O')",0.06,,,183.0,183.17093,12.057269,4,[],"Ajellal, N., Bouyahyi, M., Amgoune, A., Thomas, C. M., Bondon, A., Pillin, I., Grohens, Y., & Carpentier, J. F. (2009). Syndiotactic-enriched poly(3-hydroxybutyrate)s via stereoselective ring-opening polymerization of racemic _-butyrolactone with discrete yttrium catalysts. Macromolecules, 42(4), 987-993. https://doi.org/10.1021/ma8022734","Table 1, #8",ester_stereo,"('C[C@@H](O)CC(=O)O', 'C[C@H](O)CC(=O)O')",25,0,0.17092999999999847,
C[C@H](O)CC(=O)O[C@H](C)CC(=O)O[C@@H](C)CC(=O)O[C@H](C)CC(=O)O[C@@H](C)CC(=O)O[C@H](C)CC(=O)O[C@@H](C)CC(=O)O[C@H](C)CC(=O)O[C@@H](C)CC(=O)O[C@H](C)CC(=O)O[C@@H](C)CC(=O)O[C@H](C)CC(=O)O[C@@H](C)CC(=O)O[C@H](C)CC(=O)O[C@@H](C)CC(=O)O[C@H](C)CC(=O)O[C@@H](C)CC(=O)O[C@H](C)CC(=O)O[C@H](C)CC(=O)O[C@@H](C)CC(=O)O[C@H](C)CC(=O)O[C@@H](C)CC(=O)O[C@@H](C)CC(=O)O[C@H](C)CC(=O)O[C@@H](C)CC(=O)O,C[C@@H](O)CC(=O)O.C[C@H](O)CC(=O)O,"('C[C@@H](O)CC(=O)O', 'C[C@H](O)CC(=O)O')",0.06,,11.2,183.0,183.10344,12.014173,4,[],"Ajellal, N., Bouyahyi, M., Amgoune, A., Thomas, C. M., Bondon, A., Pillin, I., Grohens, Y., & Carpentier, J. F. (2009). Syndiotactic-enriched poly(3-hydroxybutyrate)s via stereoselective ring-opening polymerization of racemic _-butyrolactone with discrete yttrium catalysts. Macromolecules, 42(4), 987-993. https://doi.org/10.1021/ma8022734","Table 3, #3",ester_stereo,"('C[C@@H](O)CC(=O)O', 'C[C@H](O)CC(=O)O')",25,1,0.1034400000000062,6.630256999999999
C[C@@H](CC(=O)O[C@@H](C)CC(=O)O[C@H](C)CC(=O)O[C@@H](C)CC(=O)O[C@H](C)CC(=O)O[C@@H](C)CC(=O)O[C@H](C)CC(=O)O[C@@H](C)CC(=O)O[C@H](C)CC(=O)O[C@@H](C)CC(=O)O[C@H](C)CC(=O)O)OC(=O)C[C@@H](C)OC(=O)C[C@H](C)OC(=O)C[C@@H](C)OC(=O)C[C@H](C)OC(=O)C[C@@H](C)OC(=O)C[C@H](C)OC(=O)C[C@@H](C)OC(=O)C[C@@H](C)OC(=O)C[C@H](C)OC(=O)C[C@@H](C)OC(=O)C[C@H](C)OC(=O)C[C@@H](C)OC(=O)C[C@H](C)OC(=O)C[C@@H](C)O,C[C@@H](O)CC(=O)O.C[C@H](O)CC(=O)O,"('C[C@@H](O)CC(=O)O', 'C[C@H](O)CC(=O)O')",0.06,37100.0,,178.0,183.10495,11.98525,4,[],"Ajellal, N., Bouyahyi, M., Amgoune, A., Thomas, C. M., Bondon, A., Pillin, I., Grohens, Y., & Carpentier, J. F. (2009). Syndiotactic-enriched poly(3-hydroxybutyrate)s via stereoselective ring-opening polymerization of racemic _-butyrolactone with discrete yttrium catalysts. Macromolecules, 42(4), 987-993. https://doi.org/10.1021/ma8022734","Table 1, #4",ester_stereo,"('C[C@@H](O)CC(=O)O', 'C[C@H](O)CC(=O)O')",25,1,5.104950000000002,
C[C@@H](CC(=O)O[C@H](C)CC(=O)O)OC(=O)C[C@@H](C)OC(=O)C[C@@H](C)OC(=O)C[C@H](C)OC(=O)C[C@@H](C)OC(=O)C[C@H](C)OC(=O)C[C@@H](C)OC(=O)C[C@H](C)OC(=O)C[C@@H](C)OC(=O)C[C@H](C)OC(=O)C[C@@H](C)OC(=O)C[C@H](C)OC(=O)C[C@@H](C)OC(=O)C[C@H](C)OC(=O)C[C@@H](C)OC(=O)C[C@H](C)OC(=O)C[C@@H](C)OC(=O)C[C@H](C)OC(=O)C[C@@H](C)OC(=O)C[C@H](C)OC(=O)C[C@@H](C)OC(=O)C[C@@H](C)OC(=O)C[C@H](C)OC(=O)C[C@@H](C)O,C[C@@H](O)CC(=O)O.C[C@H](O)CC(=O)O,"('C[C@@H](O)CC(=O)O', 'C[C@H](O)CC(=O)O')",0.06,,,183.0,183.10495,11.985252,4,[],"Ajellal, N., Bouyahyi, M., Amgoune, A., Thomas, C. M., Bondon, A., Pillin, I., Grohens, Y., & Carpentier, J. F. (2009). Syndiotactic-enriched poly(3-hydroxybutyrate)s via stereoselective ring-opening polymerization of racemic _-butyrolactone with discrete yttrium catalysts. Macromolecules, 42(4), 987-993. https://doi.org/10.1021/ma8022734","Table 1, #8",ester_stereo,"('C[C@@H](O)CC(=O)O', 'C[C@H](O)CC(=O)O')",25,1,0.10495000000000232,
C[C@@H](CC(=O)O[C@H](C)CC(=O)O)OC(=O)C[C@@H](C)OC(=O)C[C@@H](C)OC(=O)C[C@H](C)OC(=O)C[C@@H](C)OC(=O)C[C@H](C)OC(=O)C[C@@H](C)OC(=O)C[C@H](C)OC(=O)C[C@@H](C)OC(=O)C[C@H](C)OC(=O)C[C@@H](C)OC(=O)C[C@H](C)OC(=O)C[C@@H](C)OC(=O)C[C@H](C)OC(=O)C[C@@H](C)OC(=O)C[C@H](C)OC(=O)C[C@@H](C)OC(=O)C[C@@H](C)OC(=O)C[C@H](C)OC(=O)C[C@@H](C)OC(=O)C[C@H](C)OC(=O)C[C@@H](C)OC(=O)C[C@H](C)OC(=O)C[C@@H](C)O,C[C@@H](O)CC(=O)O.C[C@H](O)CC(=O)O,"('C[C@@H](O)CC(=O)O', 'C[C@H](O)CC(=O)O')",0.06,,11.2,183.0,183.10493,11.985249,4,[],"Ajellal, N., Bouyahyi, M., Amgoune, A., Thomas, C. M., Bondon, A., Pillin, I., Grohens, Y., & Carpentier, J. F. (2009). Syndiotactic-enriched poly(3-hydroxybutyrate)s via stereoselective ring-opening polymerization of racemic _-butyrolactone with discrete yttrium catalysts. Macromolecules, 42(4), 987-993. https://doi.org/10.1021/ma8022734","Table 3, #3",ester_stereo,"('C[C@@H](O)CC(=O)O', 'C[C@H](O)CC(=O)O')",25,2,0.10492999999999597,6.6302544999999995
C[C@H](O)CC(=O)O[C@H](C)CC(=O)O[C@@H](C)CC(=O)O[C@H](C)CC(=O)O[C@H](C)CC(=O)O[C@@H](C)CC(=O)O[C@H](C)CC(=O)O[C@H](C)CC(=O)O[C@@H](C)CC(=O)O[C@H](C)CC(=O)O[C@@H](C)CC(=O)O[C@H](C)CC(=O)O[C@@H](C)CC(=O)O[C@H](C)CC(=O)O[C@@H](C)CC(=O)O[C@H](C)CC(=O)O[C@@H](C)CC(=O)O[C@H](C)CC(=O)O[C@@H](C)CC(=O)O[C@H](C)CC(=O)O[C@@H](C)CC(=O)O[C@H](C)CC(=O)O[C@@H](C)CC(=O)O[C@H](C)CC(=O)O[C@@H](C)CC(=O)O,C[C@@H](O)CC(=O)O.C[C@H](O)CC(=O)O,"('C[C@@H](O)CC(=O)O', 'C[C@H](O)CC(=O)O')",0.06,37100.0,,178.0,183.03902,11.975687,4,[],"Ajellal, N., Bouyahyi, M., Amgoune, A., Thomas, C. M., Bondon, A., Pillin, I., Grohens, Y., & Carpentier, J. F. (2009). Syndiotactic-enriched poly(3-hydroxybutyrate)s via stereoselective ring-opening polymerization of racemic _-butyrolactone with discrete yttrium catalysts. Macromolecules, 42(4), 987-993. https://doi.org/10.1021/ma8022734","Table 1, #4",ester_stereo,"('C[C@@H](O)CC(=O)O', 'C[C@H](O)CC(=O)O')",25,2,5.039019999999994,
C[C@H](O)CC(=O)O[C@H](C)CC(=O)O[C@@H](C)CC(=O)O[C@H](C)CC(=O)O[C@@H](C)CC(=O)O[C@H](C)CC(=O)O[C@H](C)CC(=O)O[C@@H](C)CC(=O)O[C@H](C)CC(=O)O[C@@H](C)CC(=O)O[C@H](C)CC(=O)O[C@@H](C)CC(=O)O[C@H](C)CC(=O)O[C@H](C)CC(=O)O[C@@H](C)CC(=O)O[C@H](C)CC(=O)O[C@@H](C)CC(=O)O[C@H](C)CC(=O)O[C@@H](C)CC(=O)O[C@H](C)CC(=O)O[C@@H](C)CC(=O)O[C@H](C)CC(=O)O[C@@H](C)CC(=O)O[C@H](C)CC(=O)O[C@@H](C)CC(=O)O,C[C@@H](O)CC(=O)O.C[C@H](O)CC(=O)O,"('C[C@@H](O)CC(=O)O', 'C[C@H](O)CC(=O)O')",0.06,,,183.0,183.03902,11.975685,4,[],"Ajellal, N., Bouyahyi, M., Amgoune, A., Thomas, C. M., Bondon, A., Pillin, I., Grohens, Y., & Carpentier, J. F. (2009). Syndiotactic-enriched poly(3-hydroxybutyrate)s via stereoselective ring-opening polymerization of racemic _-butyrolactone with discrete yttrium catalysts. Macromolecules, 42(4), 987-993. https://doi.org/10.1021/ma8022734","Table 1, #8",ester_stereo,"('C[C@@H](O)CC(=O)O', 'C[C@H](O)CC(=O)O')",25,2,0.039019999999993615,
C[C@H](O)CC(=O)O[C@H](C)CC(=O)O[C@@H](C)CC(=O)O[C@H](C)CC(=O)O[C@@H](C)CC(=O)O[C@@H](C)CC(=O)O[C@H](C)CC(=O)O[C@@H](C)CC(=O)O[C@H](C)CC(=O)O[C@@H](C)CC(=O)O[C@H](C)CC(=O)O[C@H](C)CC(=O)O[C@@H](C)CC(=O)O[C@H](C)CC(=O)O[C@@H](C)CC(=O)O[C@H](C)CC(=O)O[C@@H](C)CC(=O)O[C@H](C)CC(=O)O[C@@H](C)CC(=O)O[C@H](C)CC(=O)O[C@@H](C)CC(=O)O[C@H](C)CC(=O)O[C@@H](C)CC(=O)O[C@H](C)CC(=O)O[C@@H](C)CC(=O)O,C[C@@H](O)CC(=O)O.C[C@H](O)CC(=O)O,"('C[C@@H](O)CC(=O)O', 'C[C@H](O)CC(=O)O')",0.06,,11.2,183.0,183.10345,12.014173,4,[],"Ajellal, N., Bouyahyi, M., Amgoune, A., Thomas, C. M., Bondon, A., Pillin, I., Grohens, Y., & Carpentier, J. F. (2009). Syndiotactic-enriched poly(3-hydroxybutyrate)s via stereoselective ring-opening polymerization of racemic _-butyrolactone with discrete yttrium catalysts. Macromolecules, 42(4), 987-993. https://doi.org/10.1021/ma8022734","Table 3, #3",ester_stereo,"('C[C@@H](O)CC(=O)O', 'C[C@H](O)CC(=O)O')",25,3,0.10345000000000937,6.630256999999999
C[C@H](O)CC(=O)O[C@H](C)CC(=O)O[C@@H](C)CC(=O)O[C@H](C)CC(=O)O[C@@H](C)CC(=O)O[C@H](C)CC(=O)O[C@@H](C)CC(=O)O[C@H](C)CC(=O)O[C@@H](C)CC(=O)O[C@H](C)CC(=O)O[C@@H](C)CC(=O)O[C@H](C)CC(=O)O[C@@H](C)CC(=O)O[C@H](C)CC(=O)O[C@@H](C)CC(=O)O[C@H](C)CC(=O)O[C@H](C)CC(=O)O[C@@H](C)CC(=O)O[C@H](C)CC(=O)O[C@@H](C)CC(=O)O[C@H](C)CC(=O)O[C@@H](C)CC(=O)O[C@H](C)CC(=O)O[C@H](C)CC(=O)O[C@@H](C)CC(=O)O,C[C@@H](O)CC(=O)O.C[C@H](O)CC(=O)O,"('C[C@@H](O)CC(=O)O', 'C[C@H](O)CC(=O)O')",0.06,37100.0,,178.0,183.03897,11.975689,4,[],"Ajellal, N., Bouyahyi, M., Amgoune, A., Thomas, C. M., Bondon, A., Pillin, I., Grohens, Y., & Carpentier, J. F. (2009). Syndiotactic-enriched poly(3-hydroxybutyrate)s via stereoselective ring-opening polymerization of racemic _-butyrolactone with discrete yttrium catalysts. Macromolecules, 42(4), 987-993. https://doi.org/10.1021/ma8022734","Table 1, #4",ester_stereo,"('C[C@@H](O)CC(=O)O', 'C[C@H](O)CC(=O)O')",25,3,5.038970000000006,
C[C@H](O)CC(=O)O[C@H](C)CC(=O)O[C@@H](C)CC(=O)O[C@H](C)CC(=O)O[C@@H](C)CC(=O)O[C@H](C)CC(=O)O[C@@H](C)CC(=O)O[C@H](C)CC(=O)O[C@@H](C)CC(=O)O[C@H](C)CC(=O)O[C@@H](C)CC(=O)O[C@H](C)CC(=O)O[C@@H](C)CC(=O)O[C@@H](C)CC(=O)O[C@H](C)CC(=O)O[C@@H](C)CC(=O)O[C@H](C)CC(=O)O[C@@H](C)CC(=O)O[C@H](C)CC(=O)O[C@@H](C)CC(=O)O[C@@H](C)CC(=O)O[C@H](C)CC(=O)O[C@@H](C)CC(=O)O[C@H](C)CC(=O)O[C@@H](C)CC(=O)O,C[C@@H](O)CC(=O)O.C[C@H](O)CC(=O)O,"('C[C@@H](O)CC(=O)O', 'C[C@H](O)CC(=O)O')",0.06,,,183.0,183.16727,12.052961,4,[],"Ajellal, N., Bouyahyi, M., Amgoune, A., Thomas, C. M., Bondon, A., Pillin, I., Grohens, Y., & Carpentier, J. F. (2009). Syndiotactic-enriched poly(3-hydroxybutyrate)s via stereoselective ring-opening polymerization of racemic _-butyrolactone with discrete yttrium catalysts. Macromolecules, 42(4), 987-993. https://doi.org/10.1021/ma8022734","Table 1, #8",ester_stereo,"('C[C@@H](O)CC(=O)O', 'C[C@H](O)CC(=O)O')",25,3,0.16727000000000203,
C[C@H](O)CC(=O)O[C@H](C)CC(=O)O[C@H](C)CC(=O)O[C@@H](C)CC(=O)O[C@H](C)CC(=O)O[C@@H](C)CC(=O)O[C@H](C)CC(=O)O[C@@H](C)CC(=O)O[C@H](C)CC(=O)O[C@@H](C)CC(=O)O[C@H](C)CC(=O)O[C@@H](C)CC(=O)O[C@H](C)CC(=O)O[C@@H](C)CC(=O)O[C@H](C)CC(=O)O[C@@H](C)CC(=O)O[C@H](C)CC(=O)O[C@@H](C)CC(=O)O[C@H](C)CC(=O)O[C@@H](C)CC(=O)O[C@H](C)CC(=O)O[C@@H](C)CC(=O)O[C@@H](C)CC(=O)O[C@H](C)CC(=O)O[C@@H](C)CC(=O)O,C[C@@H](O)CC(=O)O.C[C@H](O)CC(=O)O,"('C[C@@H](O)CC(=O)O', 'C[C@H](O)CC(=O)O')",0.06,,11.2,183.0,183.10345,12.014173,4,[],"Ajellal, N., Bouyahyi, M., Amgoune, A., Thomas, C. M., Bondon, A., Pillin, I., Grohens, Y., & Carpentier, J. F. (2009). Syndiotactic-enriched poly(3-hydroxybutyrate)s via stereoselective ring-opening polymerization of racemic _-butyrolactone with discrete yttrium catalysts. Macromolecules, 42(4), 987-993. https://doi.org/10.1021/ma8022734","Table 3, #3",ester_stereo,"('C[C@@H](O)CC(=O)O', 'C[C@H](O)CC(=O)O')",25,4,0.10345000000000937,6.630256999999999
C[C@@H](CC(=O)O[C@@H](C)CC(=O)O[C@H](C)CC(=O)O[C@@H](C)CC(=O)O[C@H](C)CC(=O)O[C@@H](C)CC(=O)O[C@H](C)CC(=O)O[C@@H](C)CC(=O)O[C@H](C)CC(=O)O)OC(=O)C[C@@H](C)OC(=O)C[C@H](C)OC(=O)C[C@@H](C)OC(=O)C[C@H](C)OC(=O)C[C@@H](C)OC(=O)C[C@H](C)OC(=O)C[C@@H](C)OC(=O)C[C@H](C)OC(=O)C[C@@H](C)OC(=O)C[C@@H](C)OC(=O)C[C@H](C)OC(=O)C[C@@H](C)OC(=O)C[C@H](C)OC(=O)C[C@@H](C)OC(=O)C[C@H](C)OC(=O)C[C@@H](C)O,C[C@@H](O)CC(=O)O.C[C@H](O)CC(=O)O,"('C[C@@H](O)CC(=O)O', 'C[C@H](O)CC(=O)O')",0.06,37100.0,,178.0,183.10493,11.985249,4,[],"Ajellal, N., Bouyahyi, M., Amgoune, A., Thomas, C. M., Bondon, A., Pillin, I., Grohens, Y., & Carpentier, J. F. (2009). Syndiotactic-enriched poly(3-hydroxybutyrate)s via stereoselective ring-opening polymerization of racemic _-butyrolactone with discrete yttrium catalysts. Macromolecules, 42(4), 987-993. https://doi.org/10.1021/ma8022734","Table 1, #4",ester_stereo,"('C[C@@H](O)CC(=O)O', 'C[C@H](O)CC(=O)O')",25,4,5.104929999999996,
C[C@@H](CC(=O)O[C@@H](C)CC(=O)O[C@H](C)CC(=O)O[C@@H](C)CC(=O)O[C@H](C)CC(=O)O[C@@H](C)CC(=O)O[C@H](C)CC(=O)O[C@@H](C)CC(=O)O[C@H](C)CC(=O)O[C@@H](C)CC(=O)O[C@H](C)CC(=O)O[C@@H](C)CC(=O)O[C@H](C)CC(=O)O[C@@H](C)CC(=O)O[C@@H](C)CC(=O)O[C@H](C)CC(=O)O[C@@H](C)CC(=O)O[C@H](C)CC(=O)O)OC(=O)C[C@@H](C)OC(=O)C[C@H](C)OC(=O)C[C@@H](C)OC(=O)C[C@H](C)OC(=O)C[C@@H](C)OC(=O)C[C@H](C)OC(=O)C[C@@H](C)O,C[C@@H](O)CC(=O)O.C[C@H](O)CC(=O)O,"('C[C@@H](O)CC(=O)O', 'C[C@H](O)CC(=O)O')",0.06,,,183.0,183.10495,11.98525,4,[],"Ajellal, N., Bouyahyi, M., Amgoune, A., Thomas, C. M., Bondon, A., Pillin, I., Grohens, Y., & Carpentier, J. F. (2009). Syndiotactic-enriched poly(3-hydroxybutyrate)s via stereoselective ring-opening polymerization of racemic _-butyrolactone with discrete yttrium catalysts. Macromolecules, 42(4), 987-993. https://doi.org/10.1021/ma8022734","Table 1, #8",ester_stereo,"('C[C@@H](O)CC(=O)O', 'C[C@H](O)CC(=O)O')",25,4,0.10495000000000232,
C[C@H](O)CC(=O)O[C@@H](C)CC(=O)O[C@H](C)CC(=O)O[C@@H](C)CC(=O)O[C@H](C)CC(=O)O[C@@H](C)CC(=O)O[C@H](C)CC(=O)O[C@@H](C)CC(=O)O[C@H](C)CC(=O)O[C@@H](C)CC(=O)O[C@@H](C)CC(=O)O[C@H](C)CC(=O)O[C@@H](C)CC(=O)O[C@H](C)CC(=O)O[C@@H](C)CC(=O)O[C@@H](C)CC(=O)O[C@H](C)CC(=O)O[C@@H](C)CC(=O)O[C@H](C)CC(=O)O[C@@H](C)CC(=O)O[C@H](C)CC(=O)O[C@@H](C)CC(=O)O[C@H](C)CC(=O)O[C@@H](C)CC(=O)O[C@H](C)CC(=O)O,C[C@@H](O)CC(=O)O.C[C@H](O)CC(=O)O,"('C[C@@H](O)CC(=O)O', 'C[C@H](O)CC(=O)O')",0.1,37400.0,,167.0,167.05792,9.461758,4,[],"Ajellal, N., Bouyahyi, M., Amgoune, A., Thomas, C. M., Bondon, A., Pillin, I., Grohens, Y., & Carpentier, J. F. (2009). Syndiotactic-enriched poly(3-hydroxybutyrate)s via stereoselective ring-opening polymerization of racemic _-butyrolactone with discrete yttrium catalysts. Macromolecules, 42(4), 987-993. https://doi.org/10.1021/ma8022734","Table 1, #3",ester_stereo,"('C[C@@H](O)CC(=O)O', 'C[C@H](O)CC(=O)O')",25,0,0.05791999999999575,
C[C@@H](CC(=O)O)OC(=O)C[C@@H](C)OC(=O)C[C@H](C)OC(=O)C[C@@H](C)OC(=O)C[C@H](C)OC(=O)C[C@@H](C)OC(=O)C[C@H](C)OC(=O)C[C@H](C)OC(=O)C[C@@H](C)OC(=O)C[C@H](C)OC(=O)C[C@@H](C)OC(=O)C[C@H](C)OC(=O)C[C@@H](C)OC(=O)C[C@H](C)OC(=O)C[C@@H](C)OC(=O)C[C@H](C)OC(=O)C[C@@H](C)OC(=O)C[C@H](C)OC(=O)C[C@H](C)OC(=O)C[C@@H](C)OC(=O)C[C@H](C)OC(=O)C[C@@H](C)OC(=O)C[C@H](C)OC(=O)C[C@@H](C)OC(=O)C[C@@H](C)O,C[C@@H](O)CC(=O)O.C[C@H](O)CC(=O)O,"('C[C@@H](O)CC(=O)O', 'C[C@H](O)CC(=O)O')",0.1,37400.0,,167.0,166.97006,9.393592,4,[],"Ajellal, N., Bouyahyi, M., Amgoune, A., Thomas, C. M., Bondon, A., Pillin, I., Grohens, Y., & Carpentier, J. F. (2009). Syndiotactic-enriched poly(3-hydroxybutyrate)s via stereoselective ring-opening polymerization of racemic _-butyrolactone with discrete yttrium catalysts. Macromolecules, 42(4), 987-993. https://doi.org/10.1021/ma8022734","Table 1, #3",ester_stereo,"('C[C@@H](O)CC(=O)O', 'C[C@H](O)CC(=O)O')",25,1,0.029940000000010514,
C[C@H](O)CC(=O)O[C@@H](C)CC(=O)O[C@H](C)CC(=O)O[C@@H](C)CC(=O)O[C@H](C)CC(=O)O[C@H](C)CC(=O)O[C@@H](C)CC(=O)O[C@H](C)CC(=O)O[C@@H](C)CC(=O)O[C@H](C)CC(=O)O[C@@H](C)CC(=O)O[C@H](C)CC(=O)O[C@@H](C)CC(=O)O[C@H](C)CC(=O)O[C@@H](C)CC(=O)O[C@H](C)CC(=O)O[C@@H](C)CC(=O)O[C@H](C)CC(=O)O[C@@H](C)CC(=O)O[C@H](C)CC(=O)O[C@@H](C)CC(=O)O[C@H](C)CC(=O)O[C@H](C)CC(=O)O[C@@H](C)CC(=O)O[C@H](C)CC(=O)O,C[C@@H](O)CC(=O)O.C[C@H](O)CC(=O)O,"('C[C@@H](O)CC(=O)O', 'C[C@H](O)CC(=O)O')",0.1,37400.0,,167.0,166.95819,9.374339,4,[],"Ajellal, N., Bouyahyi, M., Amgoune, A., Thomas, C. M., Bondon, A., Pillin, I., Grohens, Y., & Carpentier, J. F. (2009). Syndiotactic-enriched poly(3-hydroxybutyrate)s via stereoselective ring-opening polymerization of racemic _-butyrolactone with discrete yttrium catalysts. Macromolecules, 42(4), 987-993. https://doi.org/10.1021/ma8022734","Table 1, #3",ester_stereo,"('C[C@@H](O)CC(=O)O', 'C[C@H](O)CC(=O)O')",25,2,0.041809999999998126,
C[C@H](O)CC(=O)O[C@H](C)CC(=O)O[C@@H](C)CC(=O)O[C@H](C)CC(=O)O[C@@H](C)CC(=O)O[C@H](C)CC(=O)O[C@@H](C)CC(=O)O[C@H](C)CC(=O)O[C@@H](C)CC(=O)O[C@H](C)CC(=O)O[C@H](C)CC(=O)O[C@@H](C)CC(=O)O[C@H](C)CC(=O)O[C@@H](C)CC(=O)O[C@H](C)CC(=O)O[C@H](C)CC(=O)O[C@@H](C)CC(=O)O[C@H](C)CC(=O)O[C@@H](C)CC(=O)O[C@H](C)CC(=O)O[C@@H](C)CC(=O)O[C@H](C)CC(=O)O[C@H](C)CC(=O)O[C@@H](C)CC(=O)O[C@H](C)CC(=O)O,C[C@@H](O)CC(=O)O.C[C@H](O)CC(=O)O,"('C[C@@H](O)CC(=O)O', 'C[C@H](O)CC(=O)O')",0.1,37400.0,,167.0,166.90636,9.330094,4,[],"Ajellal, N., Bouyahyi, M., Amgoune, A., Thomas, C. M., Bondon, A., Pillin, I., Grohens, Y., & Carpentier, J. F. (2009). Syndiotactic-enriched poly(3-hydroxybutyrate)s via stereoselective ring-opening polymerization of racemic _-butyrolactone with discrete yttrium catalysts. Macromolecules, 42(4), 987-993. https://doi.org/10.1021/ma8022734","Table 1, #3",ester_stereo,"('C[C@@H](O)CC(=O)O', 'C[C@H](O)CC(=O)O')",25,3,0.0936399999999935,
C[C@H](O)CC(=O)O[C@@H](C)CC(=O)O[C@H](C)CC(=O)O[C@@H](C)CC(=O)O[C@H](C)CC(=O)O[C@@H](C)CC(=O)O[C@H](C)CC(=O)O[C@@H](C)CC(=O)O[C@H](C)CC(=O)O[C@@H](C)CC(=O)O[C@@H](C)CC(=O)O[C@H](C)CC(=O)O[C@@H](C)CC(=O)O[C@H](C)CC(=O)O[C@@H](C)CC(=O)O[C@H](C)CC(=O)O[C@@H](C)CC(=O)O[C@H](C)CC(=O)O[C@@H](C)CC(=O)O[C@H](C)CC(=O)O[C@@H](C)CC(=O)O[C@H](C)CC(=O)O[C@@H](C)CC(=O)O[C@@H](C)CC(=O)O[C@H](C)CC(=O)O,C[C@@H](O)CC(=O)O.C[C@H](O)CC(=O)O,"('C[C@@H](O)CC(=O)O', 'C[C@H](O)CC(=O)O')",0.1,37400.0,,167.0,167.05794,9.461759,4,[],"Ajellal, N., Bouyahyi, M., Amgoune, A., Thomas, C. M., Bondon, A., Pillin, I., Grohens, Y., & Carpentier, J. F. (2009). Syndiotactic-enriched poly(3-hydroxybutyrate)s via stereoselective ring-opening polymerization of racemic _-butyrolactone with discrete yttrium catalysts. Macromolecules, 42(4), 987-993. https://doi.org/10.1021/ma8022734","Table 1, #3",ester_stereo,"('C[C@@H](O)CC(=O)O', 'C[C@H](O)CC(=O)O')",25,4,0.0579400000000021,
C[C@@H](CC(=O)O)OC(=O)C[C@@H](C)OC(=O)C[C@H](C)OC(=O)C[C@H](C)OC(=O)C[C@@H](C)OC(=O)C[C@H](C)OC(=O)C[C@@H](C)OC(=O)C[C@H](C)OC(=O)C[C@@H](C)OC(=O)C[C@H](C)OC(=O)C[C@@H](C)OC(=O)C[C@H](C)OC(=O)C[C@@H](C)OC(=O)C[C@H](C)OC(=O)C[C@H](C)OC(=O)C[C@@H](C)OC(=O)C[C@H](C)OC(=O)C[C@H](C)OC(=O)C[C@@H](C)OC(=O)C[C@H](C)OC(=O)C[C@@H](C)OC(=O)C[C@H](C)OC(=O)C[C@@H](C)OC(=O)C[C@H](C)OC(=O)C[C@@H](C)O,C[C@@H](O)CC(=O)O.C[C@H](O)CC(=O)O,"('C[C@@H](O)CC(=O)O', 'C[C@H](O)CC(=O)O')",0.12,64300.0,4.0,150.0,152.51279,4.5446434,4,[],"Ajellal, N., Bouyahyi, M., Amgoune, A., Thomas, C. M., Bondon, A., Pillin, I., Grohens, Y., & Carpentier, J. F. (2009). Syndiotactic-enriched poly(3-hydroxybutyrate)s via stereoselective ring-opening polymerization of racemic _-butyrolactone with discrete yttrium catalysts. Macromolecules, 42(4), 987-993. https://doi.org/10.1021/ma8022734","Table 3, #2",ester_stereo,"('C[C@@H](O)CC(=O)O', 'C[C@H](O)CC(=O)O')",25,0,2.5127899999999954,0.5697416999999998
C[C@@H](CC(=O)O)OC(=O)C[C@@H](C)OC(=O)C[C@H](C)OC(=O)C[C@@H](C)OC(=O)C[C@H](C)OC(=O)C[C@@H](C)OC(=O)C[C@H](C)OC(=O)C[C@@H](C)OC(=O)C[C@H](C)OC(=O)C[C@@H](C)OC(=O)C[C@H](C)OC(=O)C[C@@H](C)OC(=O)C[C@H](C)OC(=O)C[C@H](C)OC(=O)C[C@H](C)OC(=O)C[C@H](C)OC(=O)C[C@@H](C)OC(=O)C[C@H](C)OC(=O)C[C@@H](C)OC(=O)C[C@H](C)OC(=O)C[C@@H](C)OC(=O)C[C@H](C)OC(=O)C[C@@H](C)OC(=O)C[C@H](C)OC(=O)C[C@@H](C)O,C[C@@H](O)CC(=O)O.C[C@H](O)CC(=O)O,"('C[C@@H](O)CC(=O)O', 'C[C@H](O)CC(=O)O')",0.12,64300.0,,150.0,152.51279,4.5446076,4,[],"Ajellal, N., Bouyahyi, M., Amgoune, A., Thomas, C. M., Bondon, A., Pillin, I., Grohens, Y., & Carpentier, J. F. (2009). Syndiotactic-enriched poly(3-hydroxybutyrate)s via stereoselective ring-opening polymerization of racemic _-butyrolactone with discrete yttrium catalysts. Macromolecules, 42(4), 987-993. https://doi.org/10.1021/ma8022734","Table 1, #6",ester_stereo,"('C[C@@H](O)CC(=O)O', 'C[C@H](O)CC(=O)O')",25,0,2.5127899999999954,
C[C@@H](CC(=O)O)OC(=O)C[C@@H](C)OC(=O)C[C@@H](C)OC(=O)C[C@@H](C)OC(=O)C[C@H](C)OC(=O)C[C@@H](C)OC(=O)C[C@H](C)OC(=O)C[C@@H](C)OC(=O)C[C@@H](C)OC(=O)C[C@H](C)OC(=O)C[C@@H](C)OC(=O)C[C@H](C)OC(=O)C[C@@H](C)OC(=O)C[C@H](C)OC(=O)C[C@@H](C)OC(=O)C[C@H](C)OC(=O)C[C@@H](C)OC(=O)C[C@H](C)OC(=O)C[C@@H](C)OC(=O)C[C@H](C)OC(=O)C[C@@H](C)OC(=O)C[C@H](C)OC(=O)C[C@@H](C)OC(=O)C[C@H](C)OC(=O)C[C@@H](C)O,C[C@@H](O)CC(=O)O.C[C@H](O)CC(=O)O,"('C[C@@H](O)CC(=O)O', 'C[C@H](O)CC(=O)O')",0.12,47200.0,,155.0,152.7762,4.748116,4,[],"Ajellal, N., Bouyahyi, M., Amgoune, A., Thomas, C. M., Bondon, A., Pillin, I., Grohens, Y., & Carpentier, J. F. (2009). Syndiotactic-enriched poly(3-hydroxybutyrate)s via stereoselective ring-opening polymerization of racemic _-butyrolactone with discrete yttrium catalysts. Macromolecules, 42(4), 987-993. https://doi.org/10.1021/ma8022734","Table 1, #5",ester_stereo,"('C[C@@H](O)CC(=O)O', 'C[C@H](O)CC(=O)O')",25,0,2.2238000000000113,
C[C@H](O)CC(=O)O[C@H](C)CC(=O)O[C@@H](C)CC(=O)O[C@H](C)CC(=O)O[C@@H](C)CC(=O)O[C@H](C)CC(=O)O[C@@H](C)CC(=O)O[C@H](C)CC(=O)O[C@H](C)CC(=O)O[C@@H](C)CC(=O)O[C@H](C)CC(=O)O[C@@H](C)CC(=O)O[C@H](C)CC(=O)O[C@@H](C)CC(=O)O[C@H](C)CC(=O)O[C@@H](C)CC(=O)O[C@@H](C)CC(=O)O[C@H](C)CC(=O)O[C@@H](C)CC(=O)O[C@H](C)CC(=O)O[C@H](C)CC(=O)O[C@@H](C)CC(=O)O[C@H](C)CC(=O)O[C@@H](C)CC(=O)O[C@H](C)CC(=O)O,C[C@@H](O)CC(=O)O.C[C@H](O)CC(=O)O,"('C[C@@H](O)CC(=O)O', 'C[C@H](O)CC(=O)O')",0.12,64300.0,4.0,150.0,152.45906,4.5352736,4,[],"Ajellal, N., Bouyahyi, M., Amgoune, A., Thomas, C. M., Bondon, A., Pillin, I., Grohens, Y., & Carpentier, J. F. (2009). Syndiotactic-enriched poly(3-hydroxybutyrate)s via stereoselective ring-opening polymerization of racemic _-butyrolactone with discrete yttrium catalysts. Macromolecules, 42(4), 987-993. https://doi.org/10.1021/ma8022734","Table 3, #2",ester_stereo,"('C[C@@H](O)CC(=O)O', 'C[C@H](O)CC(=O)O')",25,1,2.459059999999994,0.5697429999999999
C[C@@H](CC(=O)O)OC(=O)C[C@H](C)OC(=O)C[C@@H](C)OC(=O)C[C@H](C)OC(=O)C[C@@H](C)OC(=O)C[C@@H](C)OC(=O)C[C@H](C)OC(=O)C[C@@H](C)OC(=O)C[C@H](C)OC(=O)C[C@@H](C)OC(=O)C[C@H](C)OC(=O)C[C@@H](C)OC(=O)C[C@H](C)OC(=O)C[C@@H](C)OC(=O)C[C@H](C)OC(=O)C[C@H](C)OC(=O)C[C@@H](C)OC(=O)C[C@H](C)OC(=O)C[C@@H](C)OC(=O)C[C@H](C)OC(=O)C[C@@H](C)OC(=O)C[C@H](C)OC(=O)C[C@@H](C)OC(=O)C[C@H](C)OC(=O)C[C@@H](C)O,C[C@@H](O)CC(=O)O.C[C@H](O)CC(=O)O,"('C[C@@H](O)CC(=O)O', 'C[C@H](O)CC(=O)O')",0.12,64300.0,,150.0,152.59685,4.607401,4,[],"Ajellal, N., Bouyahyi, M., Amgoune, A., Thomas, C. M., Bondon, A., Pillin, I., Grohens, Y., & Carpentier, J. F. (2009). Syndiotactic-enriched poly(3-hydroxybutyrate)s via stereoselective ring-opening polymerization of racemic _-butyrolactone with discrete yttrium catalysts. Macromolecules, 42(4), 987-993. https://doi.org/10.1021/ma8022734","Table 1, #6",ester_stereo,"('C[C@@H](O)CC(=O)O', 'C[C@H](O)CC(=O)O')",25,1,2.5968499999999892,
C[C@@H](CC(=O)O)OC(=O)C[C@@H](C)OC(=O)C[C@H](C)OC(=O)C[C@@H](C)OC(=O)C[C@H](C)OC(=O)C[C@@H](C)OC(=O)C[C@@H](C)OC(=O)C[C@H](C)OC(=O)C[C@@H](C)OC(=O)C[C@H](C)OC(=O)C[C@@H](C)OC(=O)C[C@H](C)OC(=O)C[C@@H](C)OC(=O)C[C@H](C)OC(=O)C[C@H](C)OC(=O)C[C@@H](C)OC(=O)C[C@H](C)OC(=O)C[C@H](C)OC(=O)C[C@@H](C)OC(=O)C[C@H](C)OC(=O)C[C@@H](C)OC(=O)C[C@H](C)OC(=O)C[C@@H](C)OC(=O)C[C@H](C)OC(=O)C[C@@H](C)O,C[C@@H](O)CC(=O)O.C[C@H](O)CC(=O)O,"('C[C@@H](O)CC(=O)O', 'C[C@H](O)CC(=O)O')",0.12,47200.0,,155.0,152.5932,4.608375,4,[],"Ajellal, N., Bouyahyi, M., Amgoune, A., Thomas, C. M., Bondon, A., Pillin, I., Grohens, Y., & Carpentier, J. F. (2009). Syndiotactic-enriched poly(3-hydroxybutyrate)s via stereoselective ring-opening polymerization of racemic _-butyrolactone with discrete yttrium catalysts. Macromolecules, 42(4), 987-993. https://doi.org/10.1021/ma8022734","Table 1, #5",ester_stereo,"('C[C@@H](O)CC(=O)O', 'C[C@H](O)CC(=O)O')",25,1,2.406800000000004,
C[C@H](O)CC(=O)O[C@H](C)CC(=O)O[C@@H](C)CC(=O)O[C@H](C)CC(=O)O[C@H](C)CC(=O)O[C@@H](C)CC(=O)O[C@H](C)CC(=O)O[C@@H](C)CC(=O)O[C@H](C)CC(=O)O[C@@H](C)CC(=O)O[C@@H](C)CC(=O)O[C@H](C)CC(=O)O[C@@H](C)CC(=O)O[C@H](C)CC(=O)O[C@@H](C)CC(=O)O[C@H](C)CC(=O)O[C@@H](C)CC(=O)O[C@H](C)CC(=O)O[C@@H](C)CC(=O)O[C@@H](C)CC(=O)O[C@H](C)CC(=O)O[C@@H](C)CC(=O)O[C@H](C)CC(=O)O[C@@H](C)CC(=O)O[C@H](C)CC(=O)O,C[C@@H](O)CC(=O)O.C[C@H](O)CC(=O)O,"('C[C@@H](O)CC(=O)O', 'C[C@H](O)CC(=O)O')",0.12,64300.0,4.0,150.0,152.53131,4.5964766,4,[],"Ajellal, N., Bouyahyi, M., Amgoune, A., Thomas, C. M., Bondon, A., Pillin, I., Grohens, Y., & Carpentier, J. F. (2009). Syndiotactic-enriched poly(3-hydroxybutyrate)s via stereoselective ring-opening polymerization of racemic _-butyrolactone with discrete yttrium catalysts. Macromolecules, 42(4), 987-993. https://doi.org/10.1021/ma8022734","Table 3, #2",ester_stereo,"('C[C@@H](O)CC(=O)O', 'C[C@H](O)CC(=O)O')",25,2,2.5313099999999906,0.5697429999999999
C[C@H](O)CC(=O)O[C@H](C)CC(=O)O[C@@H](C)CC(=O)O[C@H](C)CC(=O)O[C@@H](C)CC(=O)O[C@H](C)CC(=O)O[C@H](C)CC(=O)O[C@H](C)CC(=O)O[C@@H](C)CC(=O)O[C@H](C)CC(=O)O[C@@H](C)CC(=O)O[C@H](C)CC(=O)O[C@@H](C)CC(=O)O[C@H](C)CC(=O)O[C@@H](C)CC(=O)O[C@H](C)CC(=O)O[C@@H](C)CC(=O)O[C@H](C)CC(=O)O[C@@H](C)CC(=O)O[C@H](C)CC(=O)O[C@@H](C)CC(=O)O[C@H](C)CC(=O)O[C@@H](C)CC(=O)O[C@@H](C)CC(=O)O[C@H](C)CC(=O)O,C[C@@H](O)CC(=O)O.C[C@H](O)CC(=O)O,"('C[C@@H](O)CC(=O)O', 'C[C@H](O)CC(=O)O')",0.12,64300.0,,150.0,152.45906,4.535258,4,[],"Ajellal, N., Bouyahyi, M., Amgoune, A., Thomas, C. M., Bondon, A., Pillin, I., Grohens, Y., & Carpentier, J. F. (2009). Syndiotactic-enriched poly(3-hydroxybutyrate)s via stereoselective ring-opening polymerization of racemic _-butyrolactone with discrete yttrium catalysts. Macromolecules, 42(4), 987-993. https://doi.org/10.1021/ma8022734","Table 1, #6",ester_stereo,"('C[C@@H](O)CC(=O)O', 'C[C@H](O)CC(=O)O')",25,2,2.459059999999994,
C[C@H](O)CC(=O)O[C@H](C)CC(=O)O[C@@H](C)CC(=O)O[C@@H](C)CC(=O)O[C@H](C)CC(=O)O[C@@H](C)CC(=O)O[C@H](C)CC(=O)O[C@H](C)CC(=O)O[C@@H](C)CC(=O)O[C@H](C)CC(=O)O[C@@H](C)CC(=O)O[C@H](C)CC(=O)O[C@@H](C)CC(=O)O[C@H](C)CC(=O)O[C@@H](C)CC(=O)O[C@H](C)CC(=O)O[C@H](C)CC(=O)O[C@@H](C)CC(=O)O[C@H](C)CC(=O)O[C@@H](C)CC(=O)O[C@H](C)CC(=O)O[C@@H](C)CC(=O)O[C@H](C)CC(=O)O[C@@H](C)CC(=O)O[C@H](C)CC(=O)O,C[C@@H](O)CC(=O)O.C[C@H](O)CC(=O)O,"('C[C@@H](O)CC(=O)O', 'C[C@H](O)CC(=O)O')",0.12,47200.0,,155.0,152.45906,4.5352745,4,[],"Ajellal, N., Bouyahyi, M., Amgoune, A., Thomas, C. M., Bondon, A., Pillin, I., Grohens, Y., & Carpentier, J. F. (2009). Syndiotactic-enriched poly(3-hydroxybutyrate)s via stereoselective ring-opening polymerization of racemic _-butyrolactone with discrete yttrium catalysts. Macromolecules, 42(4), 987-993. https://doi.org/10.1021/ma8022734","Table 1, #5",ester_stereo,"('C[C@@H](O)CC(=O)O', 'C[C@H](O)CC(=O)O')",25,2,2.540940000000006,
C[C@H](O)CC(=O)O[C@@H](C)CC(=O)O[C@H](C)CC(=O)O[C@@H](C)CC(=O)O[C@H](C)CC(=O)O[C@@H](C)CC(=O)O[C@@H](C)CC(=O)O[C@H](C)CC(=O)O[C@@H](C)CC(=O)O[C@@H](C)CC(=O)O[C@H](C)CC(=O)O[C@@H](C)CC(=O)O[C@H](C)CC(=O)O[C@@H](C)CC(=O)O[C@H](C)CC(=O)O[C@@H](C)CC(=O)O[C@H](C)CC(=O)O[C@@H](C)CC(=O)O[C@H](C)CC(=O)O[C@@H](C)CC(=O)O[C@H](C)CC(=O)O[C@@H](C)CC(=O)O[C@H](C)CC(=O)O[C@@H](C)CC(=O)O[C@H](C)CC(=O)O,C[C@@H](O)CC(=O)O.C[C@H](O)CC(=O)O,"('C[C@@H](O)CC(=O)O', 'C[C@H](O)CC(=O)O')",0.12,64300.0,4.0,150.0,152.61206,4.657026,4,[],"Ajellal, N., Bouyahyi, M., Amgoune, A., Thomas, C. M., Bondon, A., Pillin, I., Grohens, Y., & Carpentier, J. F. (2009). Syndiotactic-enriched poly(3-hydroxybutyrate)s via stereoselective ring-opening polymerization of racemic _-butyrolactone with discrete yttrium catalysts. Macromolecules, 42(4), 987-993. https://doi.org/10.1021/ma8022734","Table 3, #2",ester_stereo,"('C[C@@H](O)CC(=O)O', 'C[C@H](O)CC(=O)O')",25,3,2.612060000000014,0.5697429999999999
C[C@H](O)CC(=O)O[C@H](C)CC(=O)O[C@@H](C)CC(=O)O[C@H](C)CC(=O)O[C@@H](C)CC(=O)O[C@@H](C)CC(=O)O[C@H](C)CC(=O)O[C@H](C)CC(=O)O[C@@H](C)CC(=O)O[C@H](C)CC(=O)O[C@@H](C)CC(=O)O[C@@H](C)CC(=O)O[C@H](C)CC(=O)O[C@@H](C)CC(=O)O[C@H](C)CC(=O)O[C@@H](C)CC(=O)O[C@H](C)CC(=O)O[C@@H](C)CC(=O)O[C@H](C)CC(=O)O[C@@H](C)CC(=O)O[C@H](C)CC(=O)O[C@@H](C)CC(=O)O[C@H](C)CC(=O)O[C@@H](C)CC(=O)O[C@H](C)CC(=O)O,C[C@@H](O)CC(=O)O.C[C@H](O)CC(=O)O,"('C[C@@H](O)CC(=O)O', 'C[C@H](O)CC(=O)O')",0.12,64300.0,,150.0,152.53131,4.5964775,4,[],"Ajellal, N., Bouyahyi, M., Amgoune, A., Thomas, C. M., Bondon, A., Pillin, I., Grohens, Y., & Carpentier, J. F. (2009). Syndiotactic-enriched poly(3-hydroxybutyrate)s via stereoselective ring-opening polymerization of racemic _-butyrolactone with discrete yttrium catalysts. Macromolecules, 42(4), 987-993. https://doi.org/10.1021/ma8022734","Table 1, #6",ester_stereo,"('C[C@@H](O)CC(=O)O', 'C[C@H](O)CC(=O)O')",25,3,2.5313099999999906,
C[C@H](O)CC(=O)O[C@H](C)CC(=O)O[C@@H](C)CC(=O)O[C@H](C)CC(=O)O[C@H](C)CC(=O)O[C@@H](C)CC(=O)O[C@H](C)CC(=O)O[C@H](C)CC(=O)O[C@@H](C)CC(=O)O[C@H](C)CC(=O)O[C@H](C)CC(=O)O[C@@H](C)CC(=O)O[C@H](C)CC(=O)O[C@@H](C)CC(=O)O[C@H](C)CC(=O)O[C@@H](C)CC(=O)O[C@H](C)CC(=O)O[C@@H](C)CC(=O)O[C@H](C)CC(=O)O[C@@H](C)CC(=O)O[C@H](C)CC(=O)O[C@@H](C)CC(=O)O[C@H](C)CC(=O)O[C@@H](C)CC(=O)O[C@H](C)CC(=O)O,C[C@@H](O)CC(=O)O.C[C@H](O)CC(=O)O,"('C[C@@H](O)CC(=O)O', 'C[C@H](O)CC(=O)O')",0.12,47200.0,,155.0,152.3955,4.477102,4,[],"Ajellal, N., Bouyahyi, M., Amgoune, A., Thomas, C. M., Bondon, A., Pillin, I., Grohens, Y., & Carpentier, J. F. (2009). Syndiotactic-enriched poly(3-hydroxybutyrate)s via stereoselective ring-opening polymerization of racemic _-butyrolactone with discrete yttrium catalysts. Macromolecules, 42(4), 987-993. https://doi.org/10.1021/ma8022734","Table 1, #5",ester_stereo,"('C[C@@H](O)CC(=O)O', 'C[C@H](O)CC(=O)O')",25,3,2.6045000000000016,
C[C@H](O)CC(=O)O[C@H](C)CC(=O)O[C@@H](C)CC(=O)O[C@H](C)CC(=O)O[C@@H](C)CC(=O)O[C@H](C)CC(=O)O[C@@H](C)CC(=O)O[C@H](C)CC(=O)O[C@@H](C)CC(=O)O[C@H](C)CC(=O)O[C@@H](C)CC(=O)O[C@H](C)CC(=O)O[C@H](C)CC(=O)O[C@H](C)CC(=O)O[C@@H](C)CC(=O)O[C@H](C)CC(=O)O[C@@H](C)CC(=O)O[C@H](C)CC(=O)O[C@@H](C)CC(=O)O[C@H](C)CC(=O)O[C@@H](C)CC(=O)O[C@@H](C)CC(=O)O[C@H](C)CC(=O)O[C@@H](C)CC(=O)O[C@H](C)CC(=O)O,C[C@@H](O)CC(=O)O.C[C@H](O)CC(=O)O,"('C[C@@H](O)CC(=O)O', 'C[C@H](O)CC(=O)O')",0.12,64300.0,4.0,150.0,152.45906,4.535261,4,[],"Ajellal, N., Bouyahyi, M., Amgoune, A., Thomas, C. M., Bondon, A., Pillin, I., Grohens, Y., & Carpentier, J. F. (2009). Syndiotactic-enriched poly(3-hydroxybutyrate)s via stereoselective ring-opening polymerization of racemic _-butyrolactone with discrete yttrium catalysts. Macromolecules, 42(4), 987-993. https://doi.org/10.1021/ma8022734","Table 3, #2",ester_stereo,"('C[C@@H](O)CC(=O)O', 'C[C@H](O)CC(=O)O')",25,4,2.459059999999994,0.5697429999999999
C[C@@H](CC(=O)O)OC(=O)C[C@H](C)OC(=O)C[C@H](C)OC(=O)C[C@@H](C)OC(=O)C[C@H](C)OC(=O)C[C@@H](C)OC(=O)C[C@H](C)OC(=O)C[C@@H](C)OC(=O)C[C@H](C)OC(=O)C[C@@H](C)OC(=O)C[C@H](C)OC(=O)C[C@@H](C)OC(=O)C[C@H](C)OC(=O)C[C@@H](C)OC(=O)C[C@H](C)OC(=O)C[C@@H](C)OC(=O)C[C@H](C)OC(=O)C[C@@H](C)OC(=O)C[C@H](C)OC(=O)C[C@H](C)OC(=O)C[C@@H](C)OC(=O)C[C@H](C)OC(=O)C[C@@H](C)OC(=O)C[C@H](C)OC(=O)C[C@@H](C)O,C[C@@H](O)CC(=O)O.C[C@H](O)CC(=O)O,"('C[C@@H](O)CC(=O)O', 'C[C@H](O)CC(=O)O')",0.12,64300.0,,150.0,152.51639,4.5436807,4,[],"Ajellal, N., Bouyahyi, M., Amgoune, A., Thomas, C. M., Bondon, A., Pillin, I., Grohens, Y., & Carpentier, J. F. (2009). Syndiotactic-enriched poly(3-hydroxybutyrate)s via stereoselective ring-opening polymerization of racemic _-butyrolactone with discrete yttrium catalysts. Macromolecules, 42(4), 987-993. https://doi.org/10.1021/ma8022734","Table 1, #6",ester_stereo,"('C[C@@H](O)CC(=O)O', 'C[C@H](O)CC(=O)O')",25,4,2.5163900000000012,
C[C@H](O)CC(=O)O[C@H](C)CC(=O)O[C@@H](C)CC(=O)O[C@@H](C)CC(=O)O[C@H](C)CC(=O)O[C@@H](C)CC(=O)O[C@H](C)CC(=O)O[C@@H](C)CC(=O)O[C@H](C)CC(=O)O[C@@H](C)CC(=O)O[C@@H](C)CC(=O)O[C@H](C)CC(=O)O[C@@H](C)CC(=O)O[C@H](C)CC(=O)O[C@@H](C)CC(=O)O[C@H](C)CC(=O)O[C@@H](C)CC(=O)O[C@@H](C)CC(=O)O[C@H](C)CC(=O)O[C@@H](C)CC(=O)O[C@H](C)CC(=O)O[C@@H](C)CC(=O)O[C@H](C)CC(=O)O[C@@H](C)CC(=O)O[C@H](C)CC(=O)O,C[C@@H](O)CC(=O)O.C[C@H](O)CC(=O)O,"('C[C@@H](O)CC(=O)O', 'C[C@H](O)CC(=O)O')",0.12,47200.0,,155.0,152.61345,4.6598916,4,[],"Ajellal, N., Bouyahyi, M., Amgoune, A., Thomas, C. M., Bondon, A., Pillin, I., Grohens, Y., & Carpentier, J. F. (2009). Syndiotactic-enriched poly(3-hydroxybutyrate)s via stereoselective ring-opening polymerization of racemic _-butyrolactone with discrete yttrium catalysts. Macromolecules, 42(4), 987-993. https://doi.org/10.1021/ma8022734","Table 1, #5",ester_stereo,"('C[C@@H](O)CC(=O)O', 'C[C@H](O)CC(=O)O')",25,4,2.3865499999999997,
C[C@H](O)CC(=O)O[C@H](C)CC(=O)O[C@H](C)CC(=O)O[C@@H](C)CC(=O)O[C@H](C)CC(=O)O[C@@H](C)CC(=O)O[C@H](C)CC(=O)O[C@H](C)CC(=O)O[C@@H](C)CC(=O)O[C@@H](C)CC(=O)O[C@H](C)CC(=O)O[C@H](C)CC(=O)O[C@@H](C)CC(=O)O[C@H](C)CC(=O)O[C@@H](C)CC(=O)O[C@H](C)CC(=O)O[C@@H](C)CC(=O)O[C@H](C)CC(=O)O[C@@H](C)CC(=O)O[C@H](C)CC(=O)O[C@@H](C)CC(=O)O[C@H](C)CC(=O)O[C@@H](C)CC(=O)O[C@H](C)CC(=O)O[C@@H](C)CC(=O)O,C[C@@H](O)CC(=O)O.C[C@H](O)CC(=O)O,"('C[C@@H](O)CC(=O)O', 'C[C@H](O)CC(=O)O')",0.13,36100.0,,150.0,150.6371,4.6545296,4,[],"Ajellal, N., Bouyahyi, M., Amgoune, A., Thomas, C. M., Bondon, A., Pillin, I., Grohens, Y., & Carpentier, J. F. (2009). Syndiotactic-enriched poly(3-hydroxybutyrate)s via stereoselective ring-opening polymerization of racemic _-butyrolactone with discrete yttrium catalysts. Macromolecules, 42(4), 987-993. https://doi.org/10.1021/ma8022734","Table 1, #7",ester_stereo,"('C[C@@H](O)CC(=O)O', 'C[C@H](O)CC(=O)O')",25,0,0.6371000000000038,
C[C@H](O)CC(=O)O[C@H](C)CC(=O)O[C@@H](C)CC(=O)O[C@H](C)CC(=O)O[C@@H](C)CC(=O)O[C@H](C)CC(=O)O[C@H](C)CC(=O)O[C@@H](C)CC(=O)O[C@H](C)CC(=O)O[C@@H](C)CC(=O)O[C@H](C)CC(=O)O[C@@H](C)CC(=O)O[C@@H](C)CC(=O)O[C@H](C)CC(=O)O[C@@H](C)CC(=O)O[C@H](C)CC(=O)O[C@@H](C)CC(=O)O[C@H](C)CC(=O)O[C@@H](C)CC(=O)O[C@H](C)CC(=O)O[C@H](C)CC(=O)O[C@H](C)CC(=O)O[C@@H](C)CC(=O)O[C@H](C)CC(=O)O[C@@H](C)CC(=O)O,C[C@@H](O)CC(=O)O.C[C@H](O)CC(=O)O,"('C[C@@H](O)CC(=O)O', 'C[C@H](O)CC(=O)O')",0.13,36100.0,,150.0,150.63708,4.6545444,4,[],"Ajellal, N., Bouyahyi, M., Amgoune, A., Thomas, C. M., Bondon, A., Pillin, I., Grohens, Y., & Carpentier, J. F. (2009). Syndiotactic-enriched poly(3-hydroxybutyrate)s via stereoselective ring-opening polymerization of racemic _-butyrolactone with discrete yttrium catalysts. Macromolecules, 42(4), 987-993. https://doi.org/10.1021/ma8022734","Table 1, #7",ester_stereo,"('C[C@@H](O)CC(=O)O', 'C[C@H](O)CC(=O)O')",25,1,0.6370799999999974,
C[C@@H](CC(=O)O[C@@H](C)CC(=O)O[C@H](C)CC(=O)O[C@@H](C)CC(=O)O[C@H](C)CC(=O)O[C@@H](C)CC(=O)O[C@H](C)CC(=O)O[C@H](C)CC(=O)O[C@@H](C)CC(=O)O[C@@H](C)CC(=O)O[C@H](C)CC(=O)O[C@@H](C)CC(=O)O[C@H](C)CC(=O)O[C@@H](C)CC(=O)O[C@H](C)CC(=O)O[C@H](C)CC(=O)O)OC(=O)C[C@@H](C)OC(=O)C[C@H](C)OC(=O)C[C@@H](C)OC(=O)C[C@H](C)OC(=O)C[C@@H](C)OC(=O)C[C@H](C)OC(=O)C[C@@H](C)OC(=O)C[C@H](C)OC(=O)C[C@@H](C)O,C[C@@H](O)CC(=O)O.C[C@H](O)CC(=O)O,"('C[C@@H](O)CC(=O)O', 'C[C@H](O)CC(=O)O')",0.13,36100.0,,150.0,150.56985,4.640031,4,[],"Ajellal, N., Bouyahyi, M., Amgoune, A., Thomas, C. M., Bondon, A., Pillin, I., Grohens, Y., & Carpentier, J. F. (2009). Syndiotactic-enriched poly(3-hydroxybutyrate)s via stereoselective ring-opening polymerization of racemic _-butyrolactone with discrete yttrium catalysts. Macromolecules, 42(4), 987-993. https://doi.org/10.1021/ma8022734","Table 1, #7",ester_stereo,"('C[C@@H](O)CC(=O)O', 'C[C@H](O)CC(=O)O')",25,2,0.5698500000000024,
C[C@@H](CC(=O)O[C@@H](C)CC(=O)O[C@H](C)CC(=O)O)OC(=O)C[C@@H](C)OC(=O)C[C@H](C)OC(=O)C[C@@H](C)OC(=O)C[C@H](C)OC(=O)C[C@@H](C)OC(=O)C[C@H](C)OC(=O)C[C@@H](C)OC(=O)C[C@H](C)OC(=O)C[C@@H](C)OC(=O)C[C@H](C)OC(=O)C[C@@H](C)OC(=O)C[C@H](C)OC(=O)C[C@@H](C)OC(=O)C[C@H](C)OC(=O)C[C@H](C)OC(=O)C[C@@H](C)OC(=O)C[C@@H](C)OC(=O)C[C@H](C)OC(=O)C[C@@H](C)OC(=O)C[C@@H](C)OC(=O)C[C@H](C)OC(=O)C[C@@H](C)O,C[C@@H](O)CC(=O)O.C[C@H](O)CC(=O)O,"('C[C@@H](O)CC(=O)O', 'C[C@H](O)CC(=O)O')",0.13,36100.0,,150.0,150.63158,4.687772,4,[],"Ajellal, N., Bouyahyi, M., Amgoune, A., Thomas, C. M., Bondon, A., Pillin, I., Grohens, Y., & Carpentier, J. F. (2009). Syndiotactic-enriched poly(3-hydroxybutyrate)s via stereoselective ring-opening polymerization of racemic _-butyrolactone with discrete yttrium catalysts. Macromolecules, 42(4), 987-993. https://doi.org/10.1021/ma8022734","Table 1, #7",ester_stereo,"('C[C@@H](O)CC(=O)O', 'C[C@H](O)CC(=O)O')",25,3,0.6315800000000138,
C[C@H](O)CC(=O)O[C@@H](C)CC(=O)O[C@H](C)CC(=O)O[C@@H](C)CC(=O)O[C@H](C)CC(=O)O[C@@H](C)CC(=O)O[C@H](C)CC(=O)O[C@@H](C)CC(=O)O[C@H](C)CC(=O)O[C@@H](C)CC(=O)O[C@@H](C)CC(=O)O[C@H](C)CC(=O)O[C@@H](C)CC(=O)O[C@@H](C)CC(=O)O[C@H](C)CC(=O)O[C@@H](C)CC(=O)O[C@H](C)CC(=O)O[C@@H](C)CC(=O)O[C@H](C)CC(=O)O[C@@H](C)CC(=O)O[C@H](C)CC(=O)O[C@H](C)CC(=O)O[C@@H](C)CC(=O)O[C@H](C)CC(=O)O[C@@H](C)CC(=O)O,C[C@@H](O)CC(=O)O.C[C@H](O)CC(=O)O,"('C[C@@H](O)CC(=O)O', 'C[C@H](O)CC(=O)O')",0.13,36100.0,,150.0,150.75851,4.7494183,4,[],"Ajellal, N., Bouyahyi, M., Amgoune, A., Thomas, C. M., Bondon, A., Pillin, I., Grohens, Y., & Carpentier, J. F. (2009). Syndiotactic-enriched poly(3-hydroxybutyrate)s via stereoselective ring-opening polymerization of racemic _-butyrolactone with discrete yttrium catalysts. Macromolecules, 42(4), 987-993. https://doi.org/10.1021/ma8022734","Table 1, #7",ester_stereo,"('C[C@@H](O)CC(=O)O', 'C[C@H](O)CC(=O)O')",25,4,0.7585100000000011,
C[C@H](O)CC(=O)O[C@H](C)CC(=O)O[C@@H](C)CC(=O)O[C@H](C)CC(=O)O[C@@H](C)CC(=O)O[C@H](C)CC(=O)O[C@H](C)CC(=O)O[C@@H](C)CC(=O)O[C@H](C)CC(=O)O[C@@H](C)CC(=O)O[C@H](C)CC(=O)O[C@@H](C)CC(=O)O[C@H](C)CC(=O)O[C@H](C)CC(=O)O[C@@H](C)CC(=O)O[C@H](C)CC(=O)O[C@@H](C)CC(=O)O[C@H](C)CC(=O)O[C@H](C)CC(=O)O[C@H](C)CC(=O)O[C@@H](C)CC(=O)O[C@H](C)CC(=O)O[C@H](C)CC(=O)O[C@@H](C)CC(=O)O[C@H](C)CC(=O)O,C[C@@H](O)CC(=O)O.C[C@H](O)CC(=O)O,"('C[C@@H](O)CC(=O)O', 'C[C@H](O)CC(=O)O')",0.18,61200.0,-3.0,126.0,126.53765,5.4629116,4,[],"Ajellal, N., Bouyahyi, M., Amgoune, A., Thomas, C. M., Bondon, A., Pillin, I., Grohens, Y., & Carpentier, J. F. (2009). Syndiotactic-enriched poly(3-hydroxybutyrate)s via stereoselective ring-opening polymerization of racemic _-butyrolactone with discrete yttrium catalysts. Macromolecules, 42(4), 987-993. https://doi.org/10.1021/ma8022734","Table 3, #1",ester_stereo,"('C[C@@H](O)CC(=O)O', 'C[C@H](O)CC(=O)O')",25,0,0.5376499999999993,7.569743
