Repository: tyo-nu/PolyIDRS_Paper

# PolyIDRS_Paper
Code and Figures for the PolyIDRS paper.

File: Figures/Figure_5/data/U_shaped_Tm_data.csv (part 8 of 60)
smiles_polymer,smiles_monomer,monomers,pm,Mn,Tg,Tm,Tm_pred,Tg_pred,model_id,distribution,ref,comment,mechanism,monomers.1,DP,replicate_structure,dTm,dTg
C[C@H](O)CC(=O)O[C@H](C)CC(=O)O[C@@H](C)CC(=O)O[C@H](C)CC(=O)O[C@@H](C)CC(=O)O[C@@H](C)CC(=O)O[C@@H](C)CC(=O)O[C@H](C)CC(=O)O[C@@H](C)CC(=O)O[C@H](C)CC(=O)O[C@@H](C)CC(=O)O[C@@H](C)CC(=O)O[C@H](C)CC(=O)O[C@@H](C)CC(=O)O[C@H](C)CC(=O)O[C@@H](C)CC(=O)O[C@H](C)CC(=O)O[C@@H](C)CC(=O)O[C@@H](C)CC(=O)O[C@H](C)CC(=O)O[C@@H](C)CC(=O)O[C@@H](C)CC(=O)O[C@H](C)CC(=O)O[C@@H](C)CC(=O)O[C@H](C)CC(=O)O,C[C@@H](O)CC(=O)O.C[C@H](O)CC(=O)O,"('C[C@@H](O)CC(=O)O', 'C[C@H](O)CC(=O)O')",0.18,61200.0,,126.0,126.71291,5.475444,4,[],"Ajellal, N., Bouyahyi, M., Amgoune, A., Thomas, C. M., Bondon, A., Pillin, I., Grohens, Y., & Carpentier, J. F. (2009). Syndiotactic-enriched poly(3-hydroxybutyrate)s via stereoselective ring-opening polymerization of racemic _-butyrolactone with discrete yttrium catalysts. Macromolecules, 42(4), 987-993. https://doi.org/10.1021/ma8022734","Table 1, #2",ester_stereo,"('C[C@@H](O)CC(=O)O', 'C[C@H](O)CC(=O)O')",25,0,0.7129099999999937,
C[C@@H](CC(=O)O)OC(=O)C[C@@H](C)OC(=O)C[C@H](C)OC(=O)C[C@@H](C)OC(=O)C[C@H](C)OC(=O)C[C@@H](C)OC(=O)C[C@H](C)OC(=O)C[C@@H](C)OC(=O)C[C@@H](C)OC(=O)C[C@H](C)OC(=O)C[C@H](C)OC(=O)C[C@@H](C)OC(=O)C[C@H](C)OC(=O)C[C@@H](C)OC(=O)C[C@H](C)OC(=O)C[C@@H](C)OC(=O)C[C@@H](C)OC(=O)C[C@H](C)OC(=O)C[C@@H](C)OC(=O)C[C@H](C)OC(=O)C[C@H](C)OC(=O)C[C@H](C)OC(=O)C[C@@H](C)OC(=O)C[C@H](C)OC(=O)C[C@@H](C)O,C[C@@H](O)CC(=O)O.C[C@H](O)CC(=O)O,"('C[C@@H](O)CC(=O)O', 'C[C@H](O)CC(=O)O')",0.18,61200.0,-3.0,126.0,126.55042,5.6217637,4,[],"Ajellal, N., Bouyahyi, M., Amgoune, A., Thomas, C. M., Bondon, A., Pillin, I., Grohens, Y., & Carpentier, J. F. (2009). Syndiotactic-enriched poly(3-hydroxybutyrate)s via stereoselective ring-opening polymerization of racemic _-butyrolactone with discrete yttrium catalysts. Macromolecules, 42(4), 987-993. https://doi.org/10.1021/ma8022734","Table 3, #1",ester_stereo,"('C[C@@H](O)CC(=O)O', 'C[C@H](O)CC(=O)O')",25,1,0.5504200000000026,7.5697417
C[C@H](O)CC(=O)O[C@H](C)CC(=O)O[C@@H](C)CC(=O)O[C@H](C)CC(=O)O[C@H](C)CC(=O)O[C@@H](C)CC(=O)O[C@H](C)CC(=O)O[C@H](C)CC(=O)O[C@@H](C)CC(=O)O[C@H](C)CC(=O)O[C@@H](C)CC(=O)O[C@H](C)CC(=O)O[C@@H](C)CC(=O)O[C@H](C)CC(=O)O[C@@H](C)CC(=O)O[C@H](C)CC(=O)O[C@@H](C)CC(=O)O[C@H](C)CC(=O)O[C@H](C)CC(=O)O[C@@H](C)CC(=O)O[C@H](C)CC(=O)O[C@@H](C)CC(=O)O[C@H](C)CC(=O)O[C@H](C)CC(=O)O[C@H](C)CC(=O)O,C[C@@H](O)CC(=O)O.C[C@H](O)CC(=O)O,"('C[C@@H](O)CC(=O)O', 'C[C@H](O)CC(=O)O')",0.18,61200.0,,126.0,126.53755,5.4628367,4,[],"Ajellal, N., Bouyahyi, M., Amgoune, A., Thomas, C. M., Bondon, A., Pillin, I., Grohens, Y., & Carpentier, J. F. (2009). Syndiotactic-enriched poly(3-hydroxybutyrate)s via stereoselective ring-opening polymerization of racemic _-butyrolactone with discrete yttrium catalysts. Macromolecules, 42(4), 987-993. https://doi.org/10.1021/ma8022734","Table 1, #2",ester_stereo,"('C[C@@H](O)CC(=O)O', 'C[C@H](O)CC(=O)O')",25,1,0.537549999999996,
C[C@@H](CC(=O)O)OC(=O)C[C@H](C)OC(=O)C[C@@H](C)OC(=O)C[C@H](C)OC(=O)C[C@@H](C)OC(=O)C[C@H](C)OC(=O)C[C@@H](C)OC(=O)C[C@H](C)OC(=O)C[C@@H](C)OC(=O)C[C@H](C)OC(=O)C[C@H](C)OC(=O)C[C@@H](C)OC(=O)C[C@@H](C)OC(=O)C[C@H](C)OC(=O)C[C@@H](C)OC(=O)C[C@H](C)OC(=O)C[C@@H](C)OC(=O)C[C@H](C)OC(=O)C[C@H](C)OC(=O)C[C@H](C)OC(=O)C[C@@H](C)OC(=O)C[C@H](C)OC(=O)C[C@@H](C)OC(=O)C[C@H](C)OC(=O)C[C@@H](C)O,C[C@@H](O)CC(=O)O.C[C@H](O)CC(=O)O,"('C[C@@H](O)CC(=O)O', 'C[C@H](O)CC(=O)O')",0.18,61200.0,-3.0,126.0,126.514656,5.6176076,4,[],"Ajellal, N., Bouyahyi, M., Amgoune, A., Thomas, C. M., Bondon, A., Pillin, I., Grohens, Y., & Carpentier, J. F. (2009). Syndiotactic-enriched poly(3-hydroxybutyrate)s via stereoselective ring-opening polymerization of racemic _-butyrolactone with discrete yttrium catalysts. Macromolecules, 42(4), 987-993. https://doi.org/10.1021/ma8022734","Table 3, #1",ester_stereo,"('C[C@@H](O)CC(=O)O', 'C[C@H](O)CC(=O)O')",25,2,0.5146560000000022,7.5697417
C[C@H](O)CC(=O)O[C@H](C)CC(=O)O[C@@H](C)CC(=O)O[C@H](C)CC(=O)O[C@@H](C)CC(=O)O[C@H](C)CC(=O)O[C@H](C)CC(=O)O[C@@H](C)CC(=O)O[C@H](C)CC(=O)O[C@H](C)CC(=O)O[C@@H](C)CC(=O)O[C@@H](C)CC(=O)O[C@H](C)CC(=O)O[C@@H](C)CC(=O)O[C@H](C)CC(=O)O[C@@H](C)CC(=O)O[C@H](C)CC(=O)O[C@H](C)CC(=O)O[C@@H](C)CC(=O)O[C@H](C)CC(=O)O[C@@H](C)CC(=O)O[C@H](C)CC(=O)O[C@@H](C)CC(=O)O[C@@H](C)CC(=O)O[C@H](C)CC(=O)O,C[C@@H](O)CC(=O)O.C[C@H](O)CC(=O)O,"('C[C@@H](O)CC(=O)O', 'C[C@H](O)CC(=O)O')",0.18,61200.0,,126.0,126.60723,5.470209,4,[],"Ajellal, N., Bouyahyi, M., Amgoune, A., Thomas, C. M., Bondon, A., Pillin, I., Grohens, Y., & Carpentier, J. F. (2009). Syndiotactic-enriched poly(3-hydroxybutyrate)s via stereoselective ring-opening polymerization of racemic _-butyrolactone with discrete yttrium catalysts. Macromolecules, 42(4), 987-993. https://doi.org/10.1021/ma8022734","Table 1, #2",ester_stereo,"('C[C@@H](O)CC(=O)O', 'C[C@H](O)CC(=O)O')",25,2,0.6072300000000013,
C[C@@H](CC(=O)O)OC(=O)C[C@@H](C)OC(=O)C[C@H](C)OC(=O)C[C@@H](C)OC(=O)C[C@@H](C)OC(=O)C[C@H](C)OC(=O)C[C@H](C)OC(=O)C[C@@H](C)OC(=O)C[C@H](C)OC(=O)C[C@H](C)OC(=O)C[C@@H](C)OC(=O)C[C@H](C)OC(=O)C[C@@H](C)OC(=O)C[C@H](C)OC(=O)C[C@@H](C)OC(=O)C[C@H](C)OC(=O)C[C@@H](C)OC(=O)C[C@H](C)OC(=O)C[C@H](C)OC(=O)C[C@@H](C)OC(=O)C[C@H](C)OC(=O)C[C@@H](C)OC(=O)C[C@H](C)OC(=O)C[C@H](C)OC(=O)C[C@@H](C)O,C[C@@H](O)CC(=O)O.C[C@H](O)CC(=O)O,"('C[C@@H](O)CC(=O)O', 'C[C@H](O)CC(=O)O')",0.18,61200.0,-3.0,126.0,126.513985,5.6177754,4,[],"Ajellal, N., Bouyahyi, M., Amgoune, A., Thomas, C. M., Bondon, A., Pillin, I., Grohens, Y., & Carpentier, J. F. (2009). Syndiotactic-enriched poly(3-hydroxybutyrate)s via stereoselective ring-opening polymerization of racemic _-butyrolactone with discrete yttrium catalysts. Macromolecules, 42(4), 987-993. https://doi.org/10.1021/ma8022734","Table 3, #1",ester_stereo,"('C[C@@H](O)CC(=O)O', 'C[C@H](O)CC(=O)O')",25,3,0.5139850000000052,7.5697417
C[C@@H](CC(=O)O)OC(=O)C[C@@H](C)OC(=O)C[C@@H](C)OC(=O)C[C@H](C)OC(=O)C[C@@H](C)OC(=O)C[C@H](C)OC(=O)C[C@@H](C)OC(=O)C[C@H](C)OC(=O)C[C@@H](C)OC(=O)C[C@H](C)OC(=O)C[C@@H](C)OC(=O)C[C@H](C)OC(=O)C[C@@H](C)OC(=O)C[C@@H](C)OC(=O)C[C@H](C)OC(=O)C[C@H](C)OC(=O)C[C@@H](C)OC(=O)C[C@H](C)OC(=O)C[C@@H](C)OC(=O)C[C@@H](C)OC(=O)C[C@H](C)OC(=O)C[C@@H](C)OC(=O)C[C@H](C)OC(=O)C[C@H](C)OC(=O)C[C@@H](C)O,C[C@@H](O)CC(=O)O.C[C@H](O)CC(=O)O,"('C[C@@H](O)CC(=O)O', 'C[C@H](O)CC(=O)O')",0.18,61200.0,,126.0,126.58657,5.6247706,4,[],"Ajellal, N., Bouyahyi, M., Amgoune, A., Thomas, C. M., Bondon, A., Pillin, I., Grohens, Y., & Carpentier, J. F. (2009). Syndiotactic-enriched poly(3-hydroxybutyrate)s via stereoselective ring-opening polymerization of racemic _-butyrolactone with discrete yttrium catalysts. Macromolecules, 42(4), 987-993. https://doi.org/10.1021/ma8022734","Table 1, #2",ester_stereo,"('C[C@@H](O)CC(=O)O', 'C[C@H](O)CC(=O)O')",25,3,0.5865699999999947,
C[C@@H](CC(=O)O)OC(=O)C[C@@H](C)OC(=O)C[C@@H](C)OC(=O)C[C@H](C)OC(=O)C[C@@H](C)OC(=O)C[C@H](C)OC(=O)C[C@@H](C)OC(=O)C[C@H](C)OC(=O)C[C@H](C)OC(=O)C[C@@H](C)OC(=O)C[C@H](C)OC(=O)C[C@@H](C)OC(=O)C[C@H](C)OC(=O)C[C@@H](C)OC(=O)C[C@@H](C)OC(=O)C[C@H](C)OC(=O)C[C@@H](C)OC(=O)C[C@@H](C)OC(=O)C[C@H](C)OC(=O)C[C@@H](C)OC(=O)C[C@H](C)OC(=O)C[C@@H](C)OC(=O)C[C@@H](C)OC(=O)C[C@H](C)OC(=O)C[C@@H](C)O,C[C@@H](O)CC(=O)O.C[C@H](O)CC(=O)O,"('C[C@@H](O)CC(=O)O', 'C[C@H](O)CC(=O)O')",0.18,61200.0,-3.0,126.0,126.62314,5.6274242,4,[],"Ajellal, N., Bouyahyi, M., Amgoune, A., Thomas, C. M., Bondon, A., Pillin, I., Grohens, Y., & Carpentier, J. F. (2009). Syndiotactic-enriched poly(3-hydroxybutyrate)s via stereoselective ring-opening polymerization of racemic _-butyrolactone with discrete yttrium catalysts. Macromolecules, 42(4), 987-993. https://doi.org/10.1021/ma8022734","Table 3, #1",ester_stereo,"('C[C@@H](O)CC(=O)O', 'C[C@H](O)CC(=O)O')",25,4,0.6231400000000065,7.5697417
C[C@H](O)CC(=O)O[C@H](C)CC(=O)O[C@@H](C)CC(=O)O[C@H](C)CC(=O)O[C@@H](C)CC(=O)O[C@H](C)CC(=O)O[C@@H](C)CC(=O)O[C@H](C)CC(=O)O[C@@H](C)CC(=O)O[C@H](C)CC(=O)O[C@@H](C)CC(=O)O[C@@H](C)CC(=O)O[C@H](C)CC(=O)O[C@H](C)CC(=O)O[C@@H](C)CC(=O)O[C@H](C)CC(=O)O[C@H](C)CC(=O)O[C@@H](C)CC(=O)O[C@H](C)CC(=O)O[C@@H](C)CC(=O)O[C@@H](C)CC(=O)O[C@H](C)CC(=O)O[C@@H](C)CC(=O)O[C@@H](C)CC(=O)O[C@H](C)CC(=O)O,C[C@@H](O)CC(=O)O.C[C@H](O)CC(=O)O,"('C[C@@H](O)CC(=O)O', 'C[C@H](O)CC(=O)O')",0.18,61200.0,,126.0,126.64306,5.472524,4,[],"Ajellal, N., Bouyahyi, M., Amgoune, A., Thomas, C. M., Bondon, A., Pillin, I., Grohens, Y., & Carpentier, J. F. (2009). Syndiotactic-enriched poly(3-hydroxybutyrate)s via stereoselective ring-opening polymerization of racemic _-butyrolactone with discrete yttrium catalysts. Macromolecules, 42(4), 987-993. https://doi.org/10.1021/ma8022734","Table 1, #2",ester_stereo,"('C[C@@H](O)CC(=O)O', 'C[C@H](O)CC(=O)O')",25,4,0.6430600000000055,
C[C@H](O)CC(=O)O[C@H](C)CC(=O)O[C@@H](C)CC(=O)O[C@H](C)CC(=O)O[C@H](C)CC(=O)O[C@H](C)CC(=O)O[C@@H](C)CC(=O)O[C@H](C)CC(=O)O[C@@H](C)CC(=O)O[C@H](C)CC(=O)O[C@@H](C)CC(=O)O[C@H](C)CC(=O)O[C@@H](C)CC(=O)O[C@@H](C)CC(=O)O[C@H](C)CC(=O)O[C@@H](C)CC(=O)O[C@H](C)CC(=O)O[C@@H](C)CC(=O)O[C@H](C)CC(=O)O[C@@H](C)CC(=O)O[C@H](C)CC(=O)O[C@@H](C)CC(=O)O[C@@H](C)CC(=O)O[C@@H](C)CC(=O)O[C@H](C)CC(=O)O,C[C@@H](O)CC(=O)O.C[C@H](O)CC(=O)O,"('C[C@@H](O)CC(=O)O', 'C[C@H](O)CC(=O)O')",0.2,27400.0,,133.0,133.43814,4.251919,4,[],"Ajellal, N., Bouyahyi, M., Amgoune, A., Thomas, C. M., Bondon, A., Pillin, I., Grohens, Y., & Carpentier, J. F. (2009). Syndiotactic-enriched poly(3-hydroxybutyrate)s via stereoselective ring-opening polymerization of racemic _-butyrolactone with discrete yttrium catalysts. Macromolecules, 42(4), 987-993. https://doi.org/10.1021/ma8022734","Table 1, #1",ester_stereo,"('C[C@@H](O)CC(=O)O', 'C[C@H](O)CC(=O)O')",25,0,0.4381400000000042,
C[C@H](O)CC(=O)O[C@@H](C)CC(=O)O[C@H](C)CC(=O)O[C@@H](C)CC(=O)O[C@H](C)CC(=O)O[C@@H](C)CC(=O)O[C@H](C)CC(=O)O[C@@H](C)CC(=O)O[C@H](C)CC(=O)O[C@@H](C)CC(=O)O[C@H](C)CC(=O)O[C@@H](C)CC(=O)O[C@H](C)CC(=O)O[C@@H](C)CC(=O)O[C@@H](C)CC(=O)O[C@@H](C)CC(=O)O[C@H](C)CC(=O)O[C@@H](C)CC(=O)O[C@H](C)CC(=O)O[C@H](C)CC(=O)O[C@@H](C)CC(=O)O[C@H](C)CC(=O)O[C@H](C)CC(=O)O[C@@H](C)CC(=O)O[C@H](C)CC(=O)O,C[C@@H](O)CC(=O)O.C[C@H](O)CC(=O)O,"('C[C@@H](O)CC(=O)O', 'C[C@H](O)CC(=O)O')",0.2,27400.0,,133.0,133.44116,4.24226,4,[],"Ajellal, N., Bouyahyi, M., Amgoune, A., Thomas, C. M., Bondon, A., Pillin, I., Grohens, Y., & Carpentier, J. F. (2009). Syndiotactic-enriched poly(3-hydroxybutyrate)s via stereoselective ring-opening polymerization of racemic _-butyrolactone with discrete yttrium catalysts. Macromolecules, 42(4), 987-993. https://doi.org/10.1021/ma8022734","Table 1, #1",ester_stereo,"('C[C@@H](O)CC(=O)O', 'C[C@H](O)CC(=O)O')",25,1,0.44115999999999644,
C[C@H](O)CC(=O)O[C@H](C)CC(=O)O[C@H](C)CC(=O)O[C@@H](C)CC(=O)O[C@H](C)CC(=O)O[C@@H](C)CC(=O)O[C@H](C)CC(=O)O[C@H](C)CC(=O)O[C@@H](C)CC(=O)O[C@H](C)CC(=O)O[C@@H](C)CC(=O)O[C@H](C)CC(=O)O[C@@H](C)CC(=O)O[C@H](C)CC(=O)O[C@H](C)CC(=O)O[C@@H](C)CC(=O)O[C@H](C)CC(=O)O[C@H](C)CC(=O)O[C@H](C)CC(=O)O[C@@H](C)CC(=O)O[C@H](C)CC(=O)O[C@@H](C)CC(=O)O[C@H](C)CC(=O)O[C@@H](C)CC(=O)O[C@H](C)CC(=O)O,C[C@@H](O)CC(=O)O.C[C@H](O)CC(=O)O,"('C[C@@H](O)CC(=O)O', 'C[C@H](O)CC(=O)O')",0.2,27400.0,,133.0,133.38446,4.292002,4,[],"Ajellal, N., Bouyahyi, M., Amgoune, A., Thomas, C. M., Bondon, A., Pillin, I., Grohens, Y., & Carpentier, J. F. (2009). Syndiotactic-enriched poly(3-hydroxybutyrate)s via stereoselective ring-opening polymerization of racemic _-butyrolactone with discrete yttrium catalysts. Macromolecules, 42(4), 987-993. https://doi.org/10.1021/ma8022734","Table 1, #1",ester_stereo,"('C[C@@H](O)CC(=O)O', 'C[C@H](O)CC(=O)O')",25,2,0.38445999999999003,
C[C@H](O)CC(=O)O[C@H](C)CC(=O)O[C@@H](C)CC(=O)O[C@H](C)CC(=O)O[C@@H](C)CC(=O)O[C@@H](C)CC(=O)O[C@H](C)CC(=O)O[C@@H](C)CC(=O)O[C@H](C)CC(=O)O[C@@H](C)CC(=O)O[C@H](C)CC(=O)O[C@@H](C)CC(=O)O[C@H](C)CC(=O)O[C@@H](C)CC(=O)O[C@@H](C)CC(=O)O[C@H](C)CC(=O)O[C@H](C)CC(=O)O[C@@H](C)CC(=O)O[C@H](C)CC(=O)O[C@H](C)CC(=O)O[C@@H](C)CC(=O)O[C@@H](C)CC(=O)O[C@H](C)CC(=O)O[C@@H](C)CC(=O)O[C@H](C)CC(=O)O,C[C@@H](O)CC(=O)O.C[C@H](O)CC(=O)O,"('C[C@@H](O)CC(=O)O', 'C[C@H](O)CC(=O)O')",0.2,27400.0,,133.0,133.43814,4.2520475,4,[],"Ajellal, N., Bouyahyi, M., Amgoune, A., Thomas, C. M., Bondon, A., Pillin, I., Grohens, Y., & Carpentier, J. F. (2009). Syndiotactic-enriched poly(3-hydroxybutyrate)s via stereoselective ring-opening polymerization of racemic _-butyrolactone with discrete yttrium catalysts. Macromolecules, 42(4), 987-993. https://doi.org/10.1021/ma8022734","Table 1, #1",ester_stereo,"('C[C@@H](O)CC(=O)O', 'C[C@H](O)CC(=O)O')",25,3,0.4381400000000042,
C[C@H](O)CC(=O)O[C@H](C)CC(=O)O[C@H](C)CC(=O)O[C@@H](C)CC(=O)O[C@H](C)CC(=O)O[C@@H](C)CC(=O)O[C@@H](C)CC(=O)O[C@H](C)CC(=O)O[C@@H](C)CC(=O)O[C@H](C)CC(=O)O[C@@H](C)CC(=O)O[C@H](C)CC(=O)O[C@@H](C)CC(=O)O[C@H](C)CC(=O)O[C@@H](C)CC(=O)O[C@H](C)CC(=O)O[C@@H](C)CC(=O)O[C@H](C)CC(=O)O[C@@H](C)CC(=O)O[C@H](C)CC(=O)O[C@@H](C)CC(=O)O[C@@H](C)CC(=O)O[C@H](C)CC(=O)O[C@H](C)CC(=O)O[C@H](C)CC(=O)O,C[C@@H](O)CC(=O)O.C[C@H](O)CC(=O)O,"('C[C@@H](O)CC(=O)O', 'C[C@H](O)CC(=O)O')",0.2,27400.0,,133.0,133.4216,4.264711,4,[],"Ajellal, N., Bouyahyi, M., Amgoune, A., Thomas, C. M., Bondon, A., Pillin, I., Grohens, Y., & Carpentier, J. F. (2009). Syndiotactic-enriched poly(3-hydroxybutyrate)s via stereoselective ring-opening polymerization of racemic _-butyrolactone with discrete yttrium catalysts. Macromolecules, 42(4), 987-993. https://doi.org/10.1021/ma8022734","Table 1, #1",ester_stereo,"('C[C@@H](O)CC(=O)O', 'C[C@H](O)CC(=O)O')",25,4,0.4216000000000122,
C[C@@H](CC(=O)O[C@@H](C)CC(=O)O[C@H](C)CC(=O)O[C@H](C)CC(=O)O[C@@H](C)CC(=O)O[C@@H](C)CC(=O)O[C@H](C)CC(=O)O[C@@H](C)CC(=O)O[C@H](C)CC(=O)O[C@@H](C)CC(=O)O[C@@H](C)CC(=O)O[C@H](C)CC(=O)O[C@H](C)CC(=O)O[C@H](C)CC(=O)O[C@@H](C)CC(=O)O[C@H](C)CC(=O)O[C@@H](C)CC(=O)O[C@H](C)CC(=O)O[C@@H](C)CC(=O)O[C@H](C)CC(=O)O[C@@H](C)CC(=O)O[C@@H](C)CC(=O)O[C@H](C)CC(=O)O[C@H](C)CC(=O)O)OC(=O)C[C@@H](C)O,C[C@@H](O)CC(=O)O.C[C@H](O)CC(=O)O,"('C[C@@H](O)CC(=O)O', 'C[C@H](O)CC(=O)O')",0.33,,5.0,66.0,65.95082,5.2704563,4,[],"Kricheldorf, H. R., & Lee, S. R. (1995). Polylactones. 35. Macrocyclic and Stereoselective Polymerization of _-D,L-Butyrolactone with Cyclic Dibutyltin Initiators. Macromolecules, 28(20), 6718-6725. https://doi.org/10.1021/ma00124a004",Table 2.1,ester_stereo,"('C[C@@H](O)CC(=O)O', 'C[C@H](O)CC(=O)O')",25,0,0.049180000000006885,0.4302545000000002
C[C@@H](CC(=O)O[C@@H](C)CC(=O)O[C@H](C)CC(=O)O[C@@H](C)CC(=O)O[C@@H](C)CC(=O)O[C@H](C)CC(=O)O[C@@H](C)CC(=O)O[C@H](C)CC(=O)O[C@H](C)CC(=O)O[C@@H](C)CC(=O)O[C@@H](C)CC(=O)O[C@H](C)CC(=O)O[C@H](C)CC(=O)O[C@H](C)CC(=O)O[C@@H](C)CC(=O)O[C@H](C)CC(=O)O[C@H](C)CC(=O)O[C@@H](C)CC(=O)O[C@H](C)CC(=O)O[C@@H](C)CC(=O)O[C@H](C)CC(=O)O[C@@H](C)CC(=O)O[C@@H](C)CC(=O)O[C@H](C)CC(=O)O)OC(=O)C[C@@H](C)O,C[C@@H](O)CC(=O)O.C[C@H](O)CC(=O)O,"('C[C@@H](O)CC(=O)O', 'C[C@H](O)CC(=O)O')",0.33,,5.0,66.0,65.949486,5.2703495,4,[],"Kricheldorf, H. R., & Lee, S. R. (1995). Polylactones. 35. Macrocyclic and Stereoselective Polymerization of _-D,L-Butyrolactone with Cyclic Dibutyltin Initiators. Macromolecules, 28(20), 6718-6725. https://doi.org/10.1021/ma00124a004",Table 2.1,ester_stereo,"('C[C@@H](O)CC(=O)O', 'C[C@H](O)CC(=O)O')",25,1,0.05051400000000683,0.4302545000000002
C[C@H](O)CC(=O)O[C@@H](C)CC(=O)O[C@@H](C)CC(=O)O[C@H](C)CC(=O)O[C@@H](C)CC(=O)O[C@H](C)CC(=O)O[C@@H](C)CC(=O)O[C@H](C)CC(=O)O[C@@H](C)CC(=O)O[C@@H](C)CC(=O)O[C@H](C)CC(=O)O[C@H](C)CC(=O)O[C@@H](C)CC(=O)O[C@@H](C)CC(=O)O[C@H](C)CC(=O)O[C@@H](C)CC(=O)O[C@H](C)CC(=O)O[C@H](C)CC(=O)O[C@H](C)CC(=O)O[C@@H](C)CC(=O)O[C@H](C)CC(=O)O[C@@H](C)CC(=O)O[C@@H](C)CC(=O)O[C@H](C)CC(=O)O[C@@H](C)CC(=O)O,C[C@@H](O)CC(=O)O.C[C@H](O)CC(=O)O,"('C[C@@H](O)CC(=O)O', 'C[C@H](O)CC(=O)O')",0.33,,5.0,66.0,65.89606,5.072532,4,[],"Kricheldorf, H. R., & Lee, S. R. (1995). Polylactones. 35. Macrocyclic and Stereoselective Polymerization of _-D,L-Butyrolactone with Cyclic Dibutyltin Initiators. Macromolecules, 28(20), 6718-6725. https://doi.org/10.1021/ma00124a004",Table 2.1,ester_stereo,"('C[C@@H](O)CC(=O)O', 'C[C@H](O)CC(=O)O')",25,2,0.10393999999999437,0.4302570000000001
C[C@@H](CC(=O)O[C@@H](C)CC(=O)O[C@H](C)CC(=O)O[C@@H](C)CC(=O)O[C@H](C)CC(=O)O[C@@H](C)CC(=O)O[C@H](C)CC(=O)O)OC(=O)C[C@H](C)OC(=O)C[C@@H](C)OC(=O)C[C@@H](C)OC(=O)C[C@H](C)OC(=O)C[C@H](C)OC(=O)C[C@@H](C)OC(=O)C[C@@H](C)OC(=O)C[C@H](C)OC(=O)C[C@@H](C)OC(=O)C[C@H](C)OC(=O)C[C@H](C)OC(=O)C[C@@H](C)OC(=O)C[C@@H](C)OC(=O)C[C@H](C)OC(=O)C[C@@H](C)OC(=O)C[C@H](C)OC(=O)C[C@H](C)OC(=O)C[C@@H](C)O,C[C@@H](O)CC(=O)O.C[C@H](O)CC(=O)O,"('C[C@@H](O)CC(=O)O', 'C[C@H](O)CC(=O)O')",0.33,,5.0,66.0,65.963844,5.275355,4,[],"Kricheldorf, H. R., & Lee, S. R. (1995). Polylactones. 35. Macrocyclic and Stereoselective Polymerization of _-D,L-Butyrolactone with Cyclic Dibutyltin Initiators. Macromolecules, 28(20), 6718-6725. https://doi.org/10.1021/ma00124a004",Table 2.1,ester_stereo,"('C[C@@H](O)CC(=O)O', 'C[C@H](O)CC(=O)O')",25,3,0.036156000000005406,0.4302564000000002
C[C@@H](CC(=O)O[C@@H](C)CC(=O)O[C@@H](C)CC(=O)O[C@H](C)CC(=O)O[C@@H](C)CC(=O)O[C@H](C)CC(=O)O[C@@H](C)CC(=O)O[C@@H](C)CC(=O)O[C@@H](C)CC(=O)O[C@H](C)CC(=O)O[C@@H](C)CC(=O)O[C@H](C)CC(=O)O[C@@H](C)CC(=O)O[C@H](C)CC(=O)O[C@H](C)CC(=O)O[C@H](C)CC(=O)O[C@@H](C)CC(=O)O[C@H](C)CC(=O)O)OC(=O)C[C@H](C)OC(=O)C[C@@H](C)OC(=O)C[C@H](C)OC(=O)C[C@@H](C)OC(=O)C[C@H](C)OC(=O)C[C@H](C)OC(=O)C[C@@H](C)O,C[C@@H](O)CC(=O)O.C[C@H](O)CC(=O)O,"('C[C@@H](O)CC(=O)O', 'C[C@H](O)CC(=O)O')",0.33,,5.0,66.0,65.96398,5.275378,4,[],"Kricheldorf, H. R., & Lee, S. R. (1995). Polylactones. 35. Macrocyclic and Stereoselective Polymerization of _-D,L-Butyrolactone with Cyclic Dibutyltin Initiators. Macromolecules, 28(20), 6718-6725. https://doi.org/10.1021/ma00124a004",Table 2.1,ester_stereo,"('C[C@@H](O)CC(=O)O', 'C[C@H](O)CC(=O)O')",25,4,0.0360199999999935,0.4302590000000004
C[C@H](O)CC(=O)O[C@@H](C)CC(=O)O[C@H](C)CC(=O)O[C@@H](C)CC(=O)O[C@H](C)CC(=O)O[C@@H](C)CC(=O)O[C@H](C)CC(=O)O[C@H](C)CC(=O)O[C@H](C)CC(=O)O[C@H](C)CC(=O)O[C@H](C)CC(=O)O[C@@H](C)CC(=O)O[C@@H](C)CC(=O)O[C@H](C)CC(=O)O[C@@H](C)CC(=O)O[C@H](C)CC(=O)O[C@@H](C)CC(=O)O[C@@H](C)CC(=O)O[C@H](C)CC(=O)O[C@H](C)CC(=O)O[C@@H](C)CC(=O)O[C@H](C)CC(=O)O[C@H](C)CC(=O)O[C@@H](C)CC(=O)O[C@H](C)CC(=O)O,C[C@@H](O)CC(=O)O.C[C@H](O)CC(=O)O,"('C[C@@H](O)CC(=O)O', 'C[C@H](O)CC(=O)O')",0.36,33000.0,,51.0,50.93938,-0.52226627,4,[],"Ajellal, N., Bouyahyi, M., Amgoune, A., Thomas, C. M., Bondon, A., Pillin, I., Grohens, Y., & Carpentier, J. F. (2009). Syndiotactic-enriched poly(3-hydroxybutyrate)s via stereoselective ring-opening polymerization of racemic _-butyrolactone with discrete yttrium catalysts. Macromolecules, 42(4), 987-993. https://doi.org/10.1021/ma8022734","Table 1, #9",ester_stereo,"('C[C@@H](O)CC(=O)O', 'C[C@H](O)CC(=O)O')",25,0,0.06062000000000012,
C[C@@H](CC(=O)O)OC(=O)C[C@H](C)OC(=O)C[C@@H](C)OC(=O)C[C@H](C)OC(=O)C[C@@H](C)OC(=O)C[C@@H](C)OC(=O)C[C@@H](C)OC(=O)C[C@H](C)OC(=O)C[C@@H](C)OC(=O)C[C@@H](C)OC(=O)C[C@@H](C)OC(=O)C[C@H](C)OC(=O)C[C@@H](C)OC(=O)C[C@H](C)OC(=O)C[C@@H](C)OC(=O)C[C@@H](C)OC(=O)C[C@H](C)OC(=O)C[C@@H](C)OC(=O)C[C@H](C)OC(=O)C[C@@H](C)OC(=O)C[C@H](C)OC(=O)C[C@@H](C)OC(=O)C[C@@H](C)OC(=O)C[C@@H](C)OC(=O)C[C@@H](C)O,C[C@@H](O)CC(=O)O.C[C@H](O)CC(=O)O,"('C[C@@H](O)CC(=O)O', 'C[C@H](O)CC(=O)O')",0.36,33000.0,,51.0,50.33817,-0.6730959,4,[],"Ajellal, N., Bouyahyi, M., Amgoune, A., Thomas, C. M., Bondon, A., Pillin, I., Grohens, Y., & Carpentier, J. F. (2009). Syndiotactic-enriched poly(3-hydroxybutyrate)s via stereoselective ring-opening polymerization of racemic _-butyrolactone with discrete yttrium catalysts. Macromolecules, 42(4), 987-993. https://doi.org/10.1021/ma8022734","Table 1, #9",ester_stereo,"('C[C@@H](O)CC(=O)O', 'C[C@H](O)CC(=O)O')",25,1,0.6618300000000019,
C[C@@H](CC(=O)O)OC(=O)C[C@@H](C)OC(=O)C[C@H](C)OC(=O)C[C@@H](C)OC(=O)C[C@@H](C)OC(=O)C[C@H](C)OC(=O)C[C@H](C)OC(=O)C[C@@H](C)OC(=O)C[C@H](C)OC(=O)C[C@H](C)OC(=O)C[C@@H](C)OC(=O)C[C@H](C)OC(=O)C[C@@H](C)OC(=O)C[C@@H](C)OC(=O)C[C@@H](C)OC(=O)C[C@H](C)OC(=O)C[C@H](C)OC(=O)C[C@@H](C)OC(=O)C[C@H](C)OC(=O)C[C@H](C)OC(=O)C[C@@H](C)OC(=O)C[C@@H](C)OC(=O)C[C@H](C)OC(=O)C[C@@H](C)OC(=O)C[C@@H](C)O,C[C@@H](O)CC(=O)O.C[C@H](O)CC(=O)O,"('C[C@@H](O)CC(=O)O', 'C[C@H](O)CC(=O)O')",0.36,33000.0,,51.0,50.548893,-0.5100524,4,[],"Ajellal, N., Bouyahyi, M., Amgoune, A., Thomas, C. M., Bondon, A., Pillin, I., Grohens, Y., & Carpentier, J. F. (2009). Syndiotactic-enriched poly(3-hydroxybutyrate)s via stereoselective ring-opening polymerization of racemic _-butyrolactone with discrete yttrium catalysts. Macromolecules, 42(4), 987-993. https://doi.org/10.1021/ma8022734","Table 1, #9",ester_stereo,"('C[C@@H](O)CC(=O)O', 'C[C@H](O)CC(=O)O')",25,2,0.45110700000000037,
C[C@H](O)CC(=O)O[C@@H](C)CC(=O)O[C@H](C)CC(=O)O[C@@H](C)CC(=O)O[C@H](C)CC(=O)O[C@@H](C)CC(=O)O[C@H](C)CC(=O)O[C@H](C)CC(=O)O[C@@H](C)CC(=O)O[C@H](C)CC(=O)O[C@H](C)CC(=O)O[C@@H](C)CC(=O)O[C@H](C)CC(=O)O[C@H](C)CC(=O)O[C@@H](C)CC(=O)O[C@@H](C)CC(=O)O[C@H](C)CC(=O)O[C@@H](C)CC(=O)O[C@@H](C)CC(=O)O[C@H](C)CC(=O)O[C@H](C)CC(=O)O[C@H](C)CC(=O)O[C@@H](C)CC(=O)O[C@H](C)CC(=O)O[C@H](C)CC(=O)O,C[C@@H](O)CC(=O)O.C[C@H](O)CC(=O)O,"('C[C@@H](O)CC(=O)O', 'C[C@H](O)CC(=O)O')",0.36,33000.0,,51.0,50.941193,-0.52152187,4,[],"Ajellal, N., Bouyahyi, M., Amgoune, A., Thomas, C. M., Bondon, A., Pillin, I., Grohens, Y., & Carpentier, J. F. (2009). Syndiotactic-enriched poly(3-hydroxybutyrate)s via stereoselective ring-opening polymerization of racemic _-butyrolactone with discrete yttrium catalysts. Macromolecules, 42(4), 987-993. https://doi.org/10.1021/ma8022734","Table 1, #9",ester_stereo,"('C[C@@H](O)CC(=O)O', 'C[C@H](O)CC(=O)O')",25,3,0.05880700000000161,
C[C@@H](CC(=O)O)OC(=O)C[C@@H](C)OC(=O)C[C@@H](C)OC(=O)C[C@H](C)OC(=O)C[C@@H](C)OC(=O)C[C@H](C)OC(=O)C[C@@H](C)OC(=O)C[C@H](C)OC(=O)C[C@@H](C)OC(=O)C[C@@H](C)OC(=O)C[C@H](C)OC(=O)C[C@@H](C)OC(=O)C[C@@H](C)OC(=O)C[C@@H](C)OC(=O)C[C@H](C)OC(=O)C[C@H](C)OC(=O)C[C@@H](C)OC(=O)C[C@@H](C)OC(=O)C[C@H](C)OC(=O)C[C@@H](C)OC(=O)C[C@@H](C)OC(=O)C[C@H](C)OC(=O)C[C@H](C)OC(=O)C[C@H](C)OC(=O)C[C@@H](C)O,C[C@@H](O)CC(=O)O.C[C@H](O)CC(=O)O,"('C[C@@H](O)CC(=O)O', 'C[C@H](O)CC(=O)O')",0.36,33000.0,,51.0,50.511604,-0.58442336,4,[],"Ajellal, N., Bouyahyi, M., Amgoune, A., Thomas, C. M., Bondon, A., Pillin, I., Grohens, Y., & Carpentier, J. F. (2009). Syndiotactic-enriched poly(3-hydroxybutyrate)s via stereoselective ring-opening polymerization of racemic _-butyrolactone with discrete yttrium catalysts. Macromolecules, 42(4), 987-993. https://doi.org/10.1021/ma8022734","Table 1, #9",ester_stereo,"('C[C@@H](O)CC(=O)O', 'C[C@H](O)CC(=O)O')",25,4,0.4883960000000016,
C[C@H](O)CC(=O)O[C@@H](C)CC(=O)O[C@H](C)CC(=O)O[C@@H](C)CC(=O)O[C@H](C)CC(=O)O[C@H](C)CC(=O)O[C@H](C)CC(=O)O[C@@H](C)CC(=O)O[C@H](C)CC(=O)O[C@H](C)CC(=O)O[C@@H](C)CC(=O)O[C@@H](C)CC(=O)O[C@@H](C)CC(=O)O[C@H](C)CC(=O)O[C@@H](C)CC(=O)O[C@H](C)CC(=O)O[C@H](C)CC(=O)O[C@H](C)CC(=O)O[C@H](C)CC(=O)O[C@@H](C)CC(=O)O[C@H](C)CC(=O)O[C@@H](C)CC(=O)O[C@@H](C)CC(=O)O[C@H](C)CC(=O)O[C@@H](C)CC(=O)O,C[C@@H](O)CC(=O)O.C[C@H](O)CC(=O)O,"('C[C@@H](O)CC(=O)O', 'C[C@H](O)CC(=O)O')",0.38,,-1.0,65.0,68.890564,4.457722,4,[],"Kricheldorf, H. R., & Lee, S. R. (1995). Polylactones. 35. Macrocyclic and Stereoselective Polymerization of _-D,L-Butyrolactone with Cyclic Dibutyltin Initiators. Macromolecules, 28(20), 6718-6725. https://doi.org/10.1021/ma00124a004",Table 1.1,ester_stereo,"('C[C@@H](O)CC(=O)O', 'C[C@H](O)CC(=O)O')",25,0,3.8905639999999977,5.569743
C[C@H](O)CC(=O)O[C@H](C)CC(=O)O[C@H](C)CC(=O)O[C@H](C)CC(=O)O[C@@H](C)CC(=O)O[C@H](C)CC(=O)O[C@@H](C)CC(=O)O[C@@H](C)CC(=O)O[C@H](C)CC(=O)O[C@@H](C)CC(=O)O[C@H](C)CC(=O)O[C@@H](C)CC(=O)O[C@@H](C)CC(=O)O[C@@H](C)CC(=O)O[C@H](C)CC(=O)O[C@H](C)CC(=O)O[C@@H](C)CC(=O)O[C@H](C)CC(=O)O[C@H](C)CC(=O)O[C@@H](C)CC(=O)O[C@H](C)CC(=O)O[C@@H](C)CC(=O)O[C@@H](C)CC(=O)O[C@@H](C)CC(=O)O[C@@H](C)CC(=O)O,C[C@@H](O)CC(=O)O.C[C@H](O)CC(=O)O,"('C[C@@H](O)CC(=O)O', 'C[C@H](O)CC(=O)O')",0.38,,2.0,61.0,68.51783,4.4045844,4,[],"Kricheldorf, H. R., & Lee, S. R. (1995). Polylactones. 35. Macrocyclic and Stereoselective Polymerization of _-D,L-Butyrolactone with Cyclic Dibutyltin Initiators. Macromolecules, 28(20), 6718-6725. https://doi.org/10.1021/ma00124a004",Table 3.1,ester_stereo,"('C[C@@H](O)CC(=O)O', 'C[C@H](O)CC(=O)O')",25,0,7.517830000000004,2.569743
C[C@H](O)CC(=O)O[C@H](C)CC(=O)O[C@@H](C)CC(=O)O[C@H](C)CC(=O)O[C@@H](C)CC(=O)O[C@H](C)CC(=O)O[C@@H](C)CC(=O)O[C@@H](C)CC(=O)O[C@H](C)CC(=O)O[C@@H](C)CC(=O)O[C@@H](C)CC(=O)O[C@@H](C)CC(=O)O[C@H](C)CC(=O)O[C@H](C)CC(=O)O[C@@H](C)CC(=O)O[C@H](C)CC(=O)O[C@H](C)CC(=O)O[C@H](C)CC(=O)O[C@H](C)CC(=O)O[C@H](C)CC(=O)O[C@@H](C)CC(=O)O[C@@H](C)CC(=O)O[C@H](C)CC(=O)O[C@H](C)CC(=O)O[C@@H](C)CC(=O)O,C[C@@H](O)CC(=O)O.C[C@H](O)CC(=O)O,"('C[C@@H](O)CC(=O)O', 'C[C@H](O)CC(=O)O')",0.38,,4.0,72.0,68.895996,4.4563684,4,[],"Kricheldorf, H. R., & Lee, S. R. (1995). Polylactones. 35. Macrocyclic and Stereoselective Polymerization of _-D,L-Butyrolactone with Cyclic Dibutyltin Initiators. Macromolecules, 28(20), 6718-6725. https://doi.org/10.1021/ma00124a004",Table 3.2,ester_stereo,"('C[C@@H](O)CC(=O)O', 'C[C@H](O)CC(=O)O')",25,0,3.1040040000000033,0.5697429999999999
C[C@H](O)CC(=O)O[C@H](C)CC(=O)O[C@@H](C)CC(=O)O[C@@H](C)CC(=O)O[C@H](C)CC(=O)O[C@@H](C)CC(=O)O[C@@H](C)CC(=O)O[C@@H](C)CC(=O)O[C@@H](C)CC(=O)O[C@H](C)CC(=O)O[C@H](C)CC(=O)O[C@@H](C)CC(=O)O[C@H](C)CC(=O)O[C@H](C)CC(=O)O[C@@H](C)CC(=O)O[C@H](C)CC(=O)O[C@H](C)CC(=O)O[C@@H](C)CC(=O)O[C@H](C)CC(=O)O[C@H](C)CC(=O)O[C@H](C)CC(=O)O[C@@H](C)CC(=O)O[C@H](C)CC(=O)O[C@H](C)CC(=O)O[C@@H](C)CC(=O)O,C[C@@H](O)CC(=O)O.C[C@H](O)CC(=O)O,"('C[C@@H](O)CC(=O)O', 'C[C@H](O)CC(=O)O')",0.38,,6.0,69.0,68.896385,4.456731,4,[],"Kricheldorf, H. R., & Lee, S. R. (1995). Polylactones. 35. Macrocyclic and Stereoselective Polymerization of _-D,L-Butyrolactone with Cyclic Dibutyltin Initiators. Macromolecules, 28(20), 6718-6725. https://doi.org/10.1021/ma00124a004",Table 1.2,ester_stereo,"('C[C@@H](O)CC(=O)O', 'C[C@H](O)CC(=O)O')",25,0,0.1036150000000049,1.4302570000000001
C[C@H](O)CC(=O)O[C@H](C)CC(=O)O[C@@H](C)CC(=O)O[C@H](C)CC(=O)O[C@@H](C)CC(=O)O[C@H](C)CC(=O)O[C@H](C)CC(=O)O[C@@H](C)CC(=O)O[C@@H](C)CC(=O)O[C@H](C)CC(=O)O[C@@H](C)CC(=O)O[C@H](C)CC(=O)O[C@H](C)CC(=O)O[C@@H](C)CC(=O)O[C@@H](C)CC(=O)O[C@@H](C)CC(=O)O[C@H](C)CC(=O)O[C@@H](C)CC(=O)O[C@@H](C)CC(=O)O[C@H](C)CC(=O)O[C@H](C)CC(=O)O[C@H](C)CC(=O)O[C@H](C)CC(=O)O[C@@H](C)CC(=O)O[C@@H](C)CC(=O)O,C[C@@H](O)CC(=O)O.C[C@H](O)CC(=O)O,"('C[C@@H](O)CC(=O)O', 'C[C@H](O)CC(=O)O')",0.38,,7.0,67.0,68.70654,4.429929,4,[],"Kricheldorf, H. R., & Lee, S. R. (1995). Polylactones. 35. Macrocyclic and Stereoselective Polymerization of _-D,L-Butyrolactone with Cyclic Dibutyltin Initiators. Macromolecules, 28(20), 6718-6725. https://doi.org/10.1021/ma00124a004",Table 2.4,ester_stereo,"('C[C@@H](O)CC(=O)O', 'C[C@H](O)CC(=O)O')",25,0,1.706540000000004,2.430257
C[C@H](O)CC(=O)O[C@@H](C)CC(=O)O[C@@H](C)CC(=O)O[C@H](C)CC(=O)O[C@H](C)CC(=O)O[C@H](C)CC(=O)O[C@@H](C)CC(=O)O[C@H](C)CC(=O)O[C@@H](C)CC(=O)O[C@@H](C)CC(=O)O[C@@H](C)CC(=O)O[C@@H](C)CC(=O)O[C@@H](C)CC(=O)O[C@H](C)CC(=O)O[C@@H](C)CC(=O)O[C@H](C)CC(=O)O[C@@H](C)CC(=O)O[C@@H](C)CC(=O)O[C@H](C)CC(=O)O[C@@H](C)CC(=O)O[C@H](C)CC(=O)O[C@@H](C)CC(=O)O[C@H](C)CC(=O)O[C@@H](C)CC(=O)O[C@@H](C)CC(=O)O,C[C@@H](O)CC(=O)O.C[C@H](O)CC(=O)O,"('C[C@@H](O)CC(=O)O', 'C[C@H](O)CC(=O)O')",0.38,,8.0,64.0,68.13992,4.3604035,4,[],"Kricheldorf, H. R., & Lee, S. R. (1995). Polylactones. 35. Macrocyclic and Stereoselective Polymerization of _-D,L-Butyrolactone with Cyclic Dibutyltin Initiators. Macromolecules, 28(20), 6718-6725. https://doi.org/10.1021/ma00124a004",Table 3.7,ester_stereo,"('C[C@@H](O)CC(=O)O', 'C[C@H](O)CC(=O)O')",25,0,4.139920000000004,3.430257
C[C@@H](CC(=O)O[C@@H](C)CC(=O)O[C@@H](C)CC(=O)O[C@H](C)CC(=O)O[C@H](C)CC(=O)O[C@H](C)CC(=O)O[C@H](C)CC(=O)O[C@H](C)CC(=O)O)OC(=O)C[C@H](C)OC(=O)C[C@@H](C)OC(=O)C[C@H](C)OC(=O)C[C@@H](C)OC(=O)C[C@H](C)OC(=O)C[C@H](C)OC(=O)C[C@@H](C)OC(=O)C[C@H](C)OC(=O)C[C@@H](C)OC(=O)C[C@H](C)OC(=O)C[C@@H](C)OC(=O)C[C@@H](C)OC(=O)C[C@H](C)OC(=O)C[C@@H](C)OC(=O)C[C@H](C)OC(=O)C[C@H](C)OC(=O)C[C@@H](C)O,C[C@@H](O)CC(=O)O.C[C@H](O)CC(=O)O,"('C[C@@H](O)CC(=O)O', 'C[C@H](O)CC(=O)O')",0.38,,8.0,73.0,69.19532,5.335556,4,[],"Kricheldorf, H. R., & Lee, S. R. (1995). Polylactones. 35. Macrocyclic and Stereoselective Polymerization of _-D,L-Butyrolactone with Cyclic Dibutyltin Initiators. Macromolecules, 28(20), 6718-6725. https://doi.org/10.1021/ma00124a004",Table 3.4,ester_stereo,"('C[C@@H](O)CC(=O)O', 'C[C@H](O)CC(=O)O')",25,0,3.8046800000000047,3.430257
C[C@H](O)CC(=O)O[C@@H](C)CC(=O)O[C@H](C)CC(=O)O[C@@H](C)CC(=O)O[C@@H](C)CC(=O)O[C@H](C)CC(=O)O[C@@H](C)CC(=O)O[C@H](C)CC(=O)O[C@@H](C)CC(=O)O[C@H](C)CC(=O)O[C@@H](C)CC(=O)O[C@@H](C)CC(=O)O[C@H](C)CC(=O)O[C@@H](C)CC(=O)O[C@@H](C)CC(=O)O[C@H](C)CC(=O)O[C@H](C)CC(=O)O[C@@H](C)CC(=O)O[C@@H](C)CC(=O)O[C@@H](C)CC(=O)O[C@@H](C)CC(=O)O[C@H](C)CC(=O)O[C@H](C)CC(=O)O[C@H](C)CC(=O)O[C@@H](C)CC(=O)O,C[C@@H](O)CC(=O)O.C[C@H](O)CC(=O)O,"('C[C@@H](O)CC(=O)O', 'C[C@H](O)CC(=O)O')",0.38,,,69.0,68.324974,4.3817673,4,[],"Kricheldorf, H. R., & Lee, S. R. (1995). Polylactones. 35. Macrocyclic and Stereoselective Polymerization of _-D,L-Butyrolactone with Cyclic Dibutyltin Initiators. Macromolecules, 28(20), 6718-6725. https://doi.org/10.1021/ma00124a004",Table 3.6,ester_stereo,"('C[C@@H](O)CC(=O)O', 'C[C@H](O)CC(=O)O')",25,0,0.6750260000000026,
C[C@H](O)CC(=O)O[C@H](C)CC(=O)O[C@@H](C)CC(=O)O[C@@H](C)CC(=O)O[C@H](C)CC(=O)O[C@H](C)CC(=O)O[C@@H](C)CC(=O)O[C@H](C)CC(=O)O[C@@H](C)CC(=O)O[C@@H](C)CC(=O)O[C@@H](C)CC(=O)O[C@H](C)CC(=O)O[C@H](C)CC(=O)O[C@H](C)CC(=O)O[C@@H](C)CC(=O)O[C@H](C)CC(=O)O[C@@H](C)CC(=O)O[C@@H](C)CC(=O)O[C@@H](C)CC(=O)O[C@@H](C)CC(=O)O[C@@H](C)CC(=O)O[C@H](C)CC(=O)O[C@@H](C)CC(=O)O[C@H](C)CC(=O)O[C@@H](C)CC(=O)O,C[C@@H](O)CC(=O)O.C[C@H](O)CC(=O)O,"('C[C@@H](O)CC(=O)O', 'C[C@H](O)CC(=O)O')",0.38,,-1.0,65.0,68.33026,4.3805165,4,[],"Kricheldorf, H. R., & Lee, S. R. (1995). Polylactones. 35. Macrocyclic and Stereoselective Polymerization of _-D,L-Butyrolactone with Cyclic Dibutyltin Initiators. Macromolecules, 28(20), 6718-6725. https://doi.org/10.1021/ma00124a004",Table 1.1,ester_stereo,"('C[C@@H](O)CC(=O)O', 'C[C@H](O)CC(=O)O')",25,1,3.3302599999999956,5.569743
C[C@H](O)CC(=O)O[C@@H](C)CC(=O)O[C@@H](C)CC(=O)O[C@H](C)CC(=O)O[C@H](C)CC(=O)O[C@@H](C)CC(=O)O[C@H](C)CC(=O)O[C@@H](C)CC(=O)O[C@H](C)CC(=O)O[C@@H](C)CC(=O)O[C@H](C)CC(=O)O[C@@H](C)CC(=O)O[C@H](C)CC(=O)O[C@@H](C)CC(=O)O[C@@H](C)CC(=O)O[C@H](C)CC(=O)O[C@@H](C)CC(=O)O[C@@H](C)CC(=O)O[C@@H](C)CC(=O)O[C@H](C)CC(=O)O[C@H](C)CC(=O)O[C@H](C)CC(=O)O[C@@H](C)CC(=O)O[C@@H](C)CC(=O)O[C@@H](C)CC(=O)O,C[C@@H](O)CC(=O)O.C[C@H](O)CC(=O)O,"('C[C@@H](O)CC(=O)O', 'C[C@H](O)CC(=O)O')",0.38,,2.0,61.0,68.32505,4.382037,4,[],"Kricheldorf, H. R., & Lee, S. R. (1995). Polylactones. 35. Macrocyclic and Stereoselective Polymerization of _-D,L-Butyrolactone with Cyclic Dibutyltin Initiators. Macromolecules, 28(20), 6718-6725. https://doi.org/10.1021/ma00124a004",Table 3.1,ester_stereo,"('C[C@@H](O)CC(=O)O', 'C[C@H](O)CC(=O)O')",25,1,7.3250500000000045,2.569743
C[C@@H](CC(=O)O[C@@H](C)CC(=O)O[C@@H](C)CC(=O)O[C@H](C)CC(=O)O[C@@H](C)CC(=O)O[C@@H](C)CC(=O)O[C@H](C)CC(=O)O[C@H](C)CC(=O)O[C@H](C)CC(=O)O[C@H](C)CC(=O)O)OC(=O)C[C@H](C)OC(=O)C[C@@H](C)OC(=O)C[C@H](C)OC(=O)C[C@H](C)OC(=O)C[C@@H](C)OC(=O)C[C@@H](C)OC(=O)C[C@H](C)OC(=O)C[C@@H](C)OC(=O)C[C@@H](C)OC(=O)C[C@H](C)OC(=O)C[C@@H](C)OC(=O)C[C@H](C)OC(=O)C[C@@H](C)OC(=O)C[C@H](C)OC(=O)C[C@@H](C)O,C[C@@H](O)CC(=O)O.C[C@H](O)CC(=O)O,"('C[C@@H](O)CC(=O)O', 'C[C@H](O)CC(=O)O')",0.38,,4.0,72.0,68.812935,5.291241,4,[],"Kricheldorf, H. R., & Lee, S. R. (1995). Polylactones. 35. Macrocyclic and Stereoselective Polymerization of _-D,L-Butyrolactone with Cyclic Dibutyltin Initiators. Macromolecules, 28(20), 6718-6725. https://doi.org/10.1021/ma00124a004",Table 3.2,ester_stereo,"('C[C@@H](O)CC(=O)O', 'C[C@H](O)CC(=O)O')",25,1,3.187065000000004,0.5697429999999999
C[C@H](O)CC(=O)O[C@H](C)CC(=O)O[C@H](C)CC(=O)O[C@@H](C)CC(=O)O[C@H](C)CC(=O)O[C@H](C)CC(=O)O[C@@H](C)CC(=O)O[C@@H](C)CC(=O)O[C@@H](C)CC(=O)O[C@H](C)CC(=O)O[C@H](C)CC(=O)O[C@H](C)CC(=O)O[C@@H](C)CC(=O)O[C@H](C)CC(=O)O[C@@H](C)CC(=O)O[C@@H](C)CC(=O)O[C@@H](C)CC(=O)O[C@H](C)CC(=O)O[C@@H](C)CC(=O)O[C@H](C)CC(=O)O[C@@H](C)CC(=O)O[C@H](C)CC(=O)O[C@@H](C)CC(=O)O[C@@H](C)CC(=O)O[C@@H](C)CC(=O)O,C[C@@H](O)CC(=O)O.C[C@H](O)CC(=O)O,"('C[C@@H](O)CC(=O)O', 'C[C@H](O)CC(=O)O')",0.38,,6.0,69.0,68.51784,4.4045835,4,[],"Kricheldorf, H. R., & Lee, S. R. (1995). Polylactones. 35. Macrocyclic and Stereoselective Polymerization of _-D,L-Butyrolactone with Cyclic Dibutyltin Initiators. Macromolecules, 28(20), 6718-6725. https://doi.org/10.1021/ma00124a004",Table 1.2,ester_stereo,"('C[C@@H](O)CC(=O)O', 'C[C@H](O)CC(=O)O')",25,1,0.48215999999999326,1.4302570000000001
C[C@H](O)CC(=O)O[C@H](C)CC(=O)O[C@H](C)CC(=O)O[C@H](C)CC(=O)O[C@@H](C)CC(=O)O[C@H](C)CC(=O)O[C@H](C)CC(=O)O[C@@H](C)CC(=O)O[C@H](C)CC(=O)O[C@H](C)CC(=O)O[C@@H](C)CC(=O)O[C@H](C)CC(=O)O[C@@H](C)CC(=O)O[C@@H](C)CC(=O)O[C@H](C)CC(=O)O[C@H](C)CC(=O)O[C@H](C)CC(=O)O[C@@H](C)CC(=O)O[C@@H](C)CC(=O)O[C@@H](C)CC(=O)O[C@H](C)CC(=O)O[C@@H](C)CC(=O)O[C@H](C)CC(=O)O[C@H](C)CC(=O)O[C@@H](C)CC(=O)O,C[C@@H](O)CC(=O)O.C[C@H](O)CC(=O)O,"('C[C@@H](O)CC(=O)O', 'C[C@H](O)CC(=O)O')",0.38,,7.0,67.0,69.08583,4.483957,4,[],"Kricheldorf, H. R., & Lee, S. R. (1995). Polylactones. 35. Macrocyclic and Stereoselective Polymerization of _-D,L-Butyrolactone with Cyclic Dibutyltin Initiators. Macromolecules, 28(20), 6718-6725. https://doi.org/10.1021/ma00124a004",Table 2.4,ester_stereo,"('C[C@@H](O)CC(=O)O', 'C[C@H](O)CC(=O)O')",25,1,2.0858300000000014,2.430257
C[C@@H](CC(=O)O[C@@H](C)CC(=O)O[C@@H](C)CC(=O)O[C@H](C)CC(=O)O[C@@H](C)CC(=O)O[C@@H](C)CC(=O)O[C@@H](C)CC(=O)O[C@H](C)CC(=O)O[C@H](C)CC(=O)O[C@H](C)CC(=O)O[C@@H](C)CC(=O)O[C@H](C)CC(=O)O[C@@H](C)CC(=O)O[C@H](C)CC(=O)O[C@@H](C)CC(=O)O[C@H](C)CC(=O)O[C@H](C)CC(=O)O[C@@H](C)CC(=O)O[C@@H](C)CC(=O)O[C@@H](C)CC(=O)O[C@H](C)CC(=O)O)OC(=O)C[C@H](C)OC(=O)C[C@@H](C)OC(=O)C[C@H](C)OC(=O)C[C@@H](C)O,C[C@@H](O)CC(=O)O.C[C@H](O)CC(=O)O,"('C[C@@H](O)CC(=O)O', 'C[C@H](O)CC(=O)O')",0.38,,8.0,64.0,68.621,5.2688017,4,[],"Kricheldorf, H. R., & Lee, S. R. (1995). Polylactones. 35. Macrocyclic and Stereoselective Polymerization of _-D,L-Butyrolactone with Cyclic Dibutyltin Initiators. Macromolecules, 28(20), 6718-6725. https://doi.org/10.1021/ma00124a004",Table 3.7,ester_stereo,"('C[C@@H](O)CC(=O)O', 'C[C@H](O)CC(=O)O')",25,1,4.620999999999995,3.430256
C[C@H](O)CC(=O)O[C@H](C)CC(=O)O[C@H](C)CC(=O)O[C@H](C)CC(=O)O[C@@H](C)CC(=O)O[C@H](C)CC(=O)O[C@H](C)CC(=O)O[C@H](C)CC(=O)O[C@@H](C)CC(=O)O[C@@H](C)CC(=O)O[C@H](C)CC(=O)O[C@H](C)CC(=O)O[C@@H](C)CC(=O)O[C@H](C)CC(=O)O[C@@H](C)CC(=O)O[C@@H](C)CC(=O)O[C@H](C)CC(=O)O[C@H](C)CC(=O)O[C@@H](C)CC(=O)O[C@H](C)CC(=O)O[C@@H](C)CC(=O)O[C@@H](C)CC(=O)O[C@H](C)CC(=O)O[C@H](C)CC(=O)O[C@@H](C)CC(=O)O,C[C@@H](O)CC(=O)O.C[C@H](O)CC(=O)O,"('C[C@@H](O)CC(=O)O', 'C[C@H](O)CC(=O)O')",0.38,,8.0,73.0,69.08575,4.4839425,4,[],"Kricheldorf, H. R., & Lee, S. R. (1995). Polylactones. 35. Macrocyclic and Stereoselective Polymerization of _-D,L-Butyrolactone with Cyclic Dibutyltin Initiators. Macromolecules, 28(20), 6718-6725. https://doi.org/10.1021/ma00124a004",Table 3.4,ester_stereo,"('C[C@@H](O)CC(=O)O', 'C[C@H](O)CC(=O)O')",25,1,3.9142499999999956,3.430257
C[C@@H](CC(=O)O[C@@H](C)CC(=O)O[C@@H](C)CC(=O)O[C@H](C)CC(=O)O)OC(=O)C[C@H](C)OC(=O)C[C@H](C)OC(=O)C[C@@H](C)OC(=O)C[C@@H](C)OC(=O)C[C@H](C)OC(=O)C[C@@H](C)OC(=O)C[C@H](C)OC(=O)C[C@H](C)OC(=O)C[C@H](C)OC(=O)C[C@H](C)OC(=O)C[C@H](C)OC(=O)C[C@@H](C)OC(=O)C[C@H](C)OC(=O)C[C@@H](C)OC(=O)C[C@H](C)OC(=O)C[C@@H](C)OC(=O)C[C@H](C)OC(=O)C[C@@H](C)OC(=O)C[C@@H](C)OC(=O)C[C@H](C)OC(=O)C[C@@H](C)O,C[C@@H](O)CC(=O)O.C[C@H](O)CC(=O)O,"('C[C@@H](O)CC(=O)O', 'C[C@H](O)CC(=O)O')",0.38,,,69.0,69.00287,5.3115954,4,[],"Kricheldorf, H. R., & Lee, S. R. (1995). Polylactones. 35. Macrocyclic and Stereoselective Polymerization of _-D,L-Butyrolactone with Cyclic Dibutyltin Initiators. Macromolecules, 28(20), 6718-6725. https://doi.org/10.1021/ma00124a004",Table 3.6,ester_stereo,"('C[C@@H](O)CC(=O)O', 'C[C@H](O)CC(=O)O')",25,1,0.0028700000000014825,
C[C@@H](CC(=O)O[C@@H](C)CC(=O)O[C@@H](C)CC(=O)O[C@H](C)CC(=O)O[C@@H](C)CC(=O)O[C@H](C)CC(=O)O)OC(=O)C[C@H](C)OC(=O)C[C@H](C)OC(=O)C[C@@H](C)OC(=O)C[C@H](C)OC(=O)C[C@H](C)OC(=O)C[C@H](C)OC(=O)C[C@H](C)OC(=O)C[C@@H](C)OC(=O)C[C@H](C)OC(=O)C[C@@H](C)OC(=O)C[C@H](C)OC(=O)C[C@H](C)OC(=O)C[C@@H](C)OC(=O)C[C@@H](C)OC(=O)C[C@H](C)OC(=O)C[C@@H](C)OC(=O)C[C@H](C)OC(=O)C[C@@H](C)OC(=O)C[C@@H](C)O,C[C@@H](O)CC(=O)O.C[C@H](O)CC(=O)O,"('C[C@@H](O)CC(=O)O', 'C[C@H](O)CC(=O)O')",0.38,,-1.0,65.0,68.99708,5.311677,4,[],"Kricheldorf, H. R., & Lee, S. R. (1995). Polylactones. 35. Macrocyclic and Stereoselective Polymerization of _-D,L-Butyrolactone with Cyclic Dibutyltin Initiators. Macromolecules, 28(20), 6718-6725. https://doi.org/10.1021/ma00124a004",Table 1.1,ester_stereo,"('C[C@@H](O)CC(=O)O', 'C[C@H](O)CC(=O)O')",25,2,3.997079999999997,5.569743
C[C@@H](CC(=O)O[C@@H](C)CC(=O)O[C@@H](C)CC(=O)O[C@H](C)CC(=O)O[C@H](C)CC(=O)O[C@H](C)CC(=O)O[C@@H](C)CC(=O)O[C@H](C)CC(=O)O[C@H](C)CC(=O)O[C@H](C)CC(=O)O[C@@H](C)CC(=O)O[C@H](C)CC(=O)O[C@@H](C)CC(=O)O[C@H](C)CC(=O)O[C@@H](C)CC(=O)O[C@@H](C)CC(=O)O[C@H](C)CC(=O)O)OC(=O)C[C@H](C)OC(=O)C[C@@H](C)OC(=O)C[C@H](C)OC(=O)C[C@@H](C)OC(=O)C[C@@H](C)OC(=O)C[C@@H](C)OC(=O)C[C@H](C)OC(=O)C[C@@H](C)O,C[C@@H](O)CC(=O)O.C[C@H](O)CC(=O)O,"('C[C@@H](O)CC(=O)O', 'C[C@H](O)CC(=O)O')",0.38,,2.0,61.0,68.811455,5.2897534,4,[],"Kricheldorf, H. R., & Lee, S. R. (1995). Polylactones. 35. Macrocyclic and Stereoselective Polymerization of _-D,L-Butyrolactone with Cyclic Dibutyltin Initiators. Macromolecules, 28(20), 6718-6725. https://doi.org/10.1021/ma00124a004",Table 3.1,ester_stereo,"('C[C@@H](O)CC(=O)O', 'C[C@H](O)CC(=O)O')",25,2,7.811454999999995,2.5697400000000004
C[C@H](O)CC(=O)O[C@H](C)CC(=O)O[C@H](C)CC(=O)O[C@@H](C)CC(=O)O[C@H](C)CC(=O)O[C@@H](C)CC(=O)O[C@@H](C)CC(=O)O[C@@H](C)CC(=O)O[C@H](C)CC(=O)O[C@H](C)CC(=O)O[C@H](C)CC(=O)O[C@H](C)CC(=O)O[C@H](C)CC(=O)O[C@@H](C)CC(=O)O[C@@H](C)CC(=O)O[C@@H](C)CC(=O)O[C@H](C)CC(=O)O[C@@H](C)CC(=O)O[C@H](C)CC(=O)O[C@@H](C)CC(=O)O[C@H](C)CC(=O)O[C@@H](C)CC(=O)O[C@H](C)CC(=O)O[C@H](C)CC(=O)O[C@@H](C)CC(=O)O,C[C@@H](O)CC(=O)O.C[C@H](O)CC(=O)O,"('C[C@@H](O)CC(=O)O', 'C[C@H](O)CC(=O)O')",0.38,,4.0,72.0,68.89595,4.4562616,4,[],"Kricheldorf, H. R., & Lee, S. R. (1995). Polylactones. 35. Macrocyclic and Stereoselective Polymerization of _-D,L-Butyrolactone with Cyclic Dibutyltin Initiators. Macromolecules, 28(20), 6718-6725. https://doi.org/10.1021/ma00124a004",Table 3.2,ester_stereo,"('C[C@@H](O)CC(=O)O', 'C[C@H](O)CC(=O)O')",25,2,3.104050000000001,0.5697429999999999
C[C@@H](CC(=O)O[C@@H](C)CC(=O)O[C@H](C)CC(=O)O[C@@H](C)CC(=O)O[C@@H](C)CC(=O)O[C@@H](C)CC(=O)O[C@H](C)CC(=O)O[C@H](C)CC(=O)O)OC(=O)C[C@H](C)OC(=O)C[C@@H](C)OC(=O)C[C@H](C)OC(=O)C[C@H](C)OC(=O)C[C@H](C)OC(=O)C[C@@H](C)OC(=O)C[C@H](C)OC(=O)C[C@@H](C)OC(=O)C[C@H](C)OC(=O)C[C@@H](C)OC(=O)C[C@@H](C)OC(=O)C[C@H](C)OC(=O)C[C@@H](C)OC(=O)C[C@H](C)OC(=O)C[C@@H](C)OC(=O)C[C@@H](C)OC(=O)C[C@@H](C)O,C[C@@H](O)CC(=O)O.C[C@H](O)CC(=O)O,"('C[C@@H](O)CC(=O)O', 'C[C@H](O)CC(=O)O')",0.38,,6.0,69.0,68.61665,5.2700896,4,[],"Kricheldorf, H. R., & Lee, S. R. (1995). Polylactones. 35. Macrocyclic and Stereoselective Polymerization of _-D,L-Butyrolactone with Cyclic Dibutyltin Initiators. Macromolecules, 28(20), 6718-6725. https://doi.org/10.1021/ma00124a004",Table 1.2,ester_stereo,"('C[C@@H](O)CC(=O)O', 'C[C@H](O)CC(=O)O')",25,2,0.383349999999993,1.4302570000000001
