Repository: tyo-nu/PolyIDRS_Paper

# PolyIDRS_Paper
Code and Figures for the PolyIDRS paper.

File: Figures/Figure_5/data/U_shaped_Tm_data.csv (part 10 of 60)
smiles_polymer,smiles_monomer,monomers,pm,Mn,Tg,Tm,Tm_pred,Tg_pred,model_id,distribution,ref,comment,mechanism,monomers.1,DP,replicate_structure,dTm,dTg
C[C@H](O)CC(=O)O[C@@H](C)CC(=O)O[C@H](C)CC(=O)O[C@H](C)CC(=O)O[C@H](C)CC(=O)O[C@H](C)CC(=O)O[C@@H](C)CC(=O)O[C@H](C)CC(=O)O[C@H](C)CC(=O)O[C@@H](C)CC(=O)O[C@H](C)CC(=O)O[C@H](C)CC(=O)O[C@H](C)CC(=O)O[C@@H](C)CC(=O)O[C@H](C)CC(=O)O[C@H](C)CC(=O)O[C@H](C)CC(=O)O[C@@H](C)CC(=O)O[C@H](C)CC(=O)O[C@@H](C)CC(=O)O[C@@H](C)CC(=O)O[C@H](C)CC(=O)O[C@@H](C)CC(=O)O[C@H](C)CC(=O)O[C@H](C)CC(=O)O,C[C@@H](O)CC(=O)O.C[C@H](O)CC(=O)O,"('C[C@@H](O)CC(=O)O', 'C[C@H](O)CC(=O)O')",0.45,,6.0,66.0,67.879555,7.9525795,4,[],"Kricheldorf, H. R., & Lee, S. R. (1995). Polylactones. 35. Macrocyclic and Stereoselective Polymerization of _-D,L-Butyrolactone with Cyclic Dibutyltin Initiators. Macromolecules, 28(20), 6718-6725. https://doi.org/10.1021/ma00124a004",Table 1.6,ester_stereo,"('C[C@@H](O)CC(=O)O', 'C[C@H](O)CC(=O)O')",25,3,1.8795549999999963,1.4302570000000001
C[C@@H](CC(=O)O)OC(=O)C[C@H](C)OC(=O)C[C@@H](C)OC(=O)C[C@H](C)OC(=O)C[C@H](C)OC(=O)C[C@@H](C)OC(=O)C[C@H](C)OC(=O)C[C@H](C)OC(=O)C[C@H](C)OC(=O)C[C@@H](C)OC(=O)C[C@@H](C)OC(=O)C[C@H](C)OC(=O)C[C@@H](C)OC(=O)C[C@H](C)OC(=O)C[C@H](C)OC(=O)C[C@@H](C)OC(=O)C[C@@H](C)OC(=O)C[C@H](C)OC(=O)C[C@H](C)OC(=O)C[C@@H](C)OC(=O)C[C@@H](C)OC(=O)C[C@H](C)OC(=O)C[C@H](C)OC(=O)C[C@@H](C)OC(=O)C[C@@H](C)O,C[C@@H](O)CC(=O)O.C[C@H](O)CC(=O)O,"('C[C@@H](O)CC(=O)O', 'C[C@H](O)CC(=O)O')",0.45,,7.0,68.0,68.14663,8.111415,4,[],"Kricheldorf, H. R., & Lee, S. R. (1995). Polylactones. 35. Macrocyclic and Stereoselective Polymerization of _-D,L-Butyrolactone with Cyclic Dibutyltin Initiators. Macromolecules, 28(20), 6718-6725. https://doi.org/10.1021/ma00124a004",Table 1.7,ester_stereo,"('C[C@@H](O)CC(=O)O', 'C[C@H](O)CC(=O)O')",25,3,0.14663000000000181,2.4302583
C[C@@H](CC(=O)O)OC(=O)C[C@@H](C)OC(=O)C[C@@H](C)OC(=O)C[C@@H](C)OC(=O)C[C@H](C)OC(=O)C[C@@H](C)OC(=O)C[C@@H](C)OC(=O)C[C@@H](C)OC(=O)C[C@@H](C)OC(=O)C[C@H](C)OC(=O)C[C@H](C)OC(=O)C[C@@H](C)OC(=O)C[C@@H](C)OC(=O)C[C@@H](C)OC(=O)C[C@@H](C)OC(=O)C[C@H](C)OC(=O)C[C@@H](C)OC(=O)C[C@H](C)OC(=O)C[C@@H](C)OC(=O)C[C@H](C)OC(=O)C[C@@H](C)OC(=O)C[C@@H](C)OC(=O)C[C@H](C)OC(=O)C[C@H](C)OC(=O)C[C@@H](C)O,C[C@@H](O)CC(=O)O.C[C@H](O)CC(=O)O,"('C[C@@H](O)CC(=O)O', 'C[C@H](O)CC(=O)O')",0.45,,8.0,73.0,67.862305,7.944165,4,[],"Kricheldorf, H. R., & Lee, S. R. (1995). Polylactones. 35. Macrocyclic and Stereoselective Polymerization of _-D,L-Butyrolactone with Cyclic Dibutyltin Initiators. Macromolecules, 28(20), 6718-6725. https://doi.org/10.1021/ma00124a004",Table 1.5,ester_stereo,"('C[C@@H](O)CC(=O)O', 'C[C@H](O)CC(=O)O')",25,3,5.137694999999994,3.4302583
C[C@@H](CC(=O)O)OC(=O)C[C@H](C)OC(=O)C[C@H](C)OC(=O)C[C@@H](C)OC(=O)C[C@H](C)OC(=O)C[C@H](C)OC(=O)C[C@H](C)OC(=O)C[C@@H](C)OC(=O)C[C@@H](C)OC(=O)C[C@H](C)OC(=O)C[C@@H](C)OC(=O)C[C@@H](C)OC(=O)C[C@@H](C)OC(=O)C[C@H](C)OC(=O)C[C@H](C)OC(=O)C[C@H](C)OC(=O)C[C@H](C)OC(=O)C[C@@H](C)OC(=O)C[C@H](C)OC(=O)C[C@H](C)OC(=O)C[C@@H](C)OC(=O)C[C@H](C)OC(=O)C[C@@H](C)OC(=O)C[C@H](C)OC(=O)C[C@@H](C)O,C[C@@H](O)CC(=O)O.C[C@H](O)CC(=O)O,"('C[C@@H](O)CC(=O)O', 'C[C@H](O)CC(=O)O')",0.45,,9.0,,67.94117,8.058879,4,[],"Kricheldorf, H. R., & Lee, S. R. (1995). Polylactones. 35. Macrocyclic and Stereoselective Polymerization of _-D,L-Butyrolactone with Cyclic Dibutyltin Initiators. Macromolecules, 28(20), 6718-6725. https://doi.org/10.1021/ma00124a004",Table 3.6,ester_stereo,"('C[C@@H](O)CC(=O)O', 'C[C@H](O)CC(=O)O')",25,3,,4.4302583
C[C@H](O)CC(=O)O[C@H](C)CC(=O)O[C@H](C)CC(=O)O[C@@H](C)CC(=O)O[C@@H](C)CC(=O)O[C@H](C)CC(=O)O[C@H](C)CC(=O)O[C@@H](C)CC(=O)O[C@H](C)CC(=O)O[C@H](C)CC(=O)O[C@@H](C)CC(=O)O[C@H](C)CC(=O)O[C@@H](C)CC(=O)O[C@@H](C)CC(=O)O[C@@H](C)CC(=O)O[C@H](C)CC(=O)O[C@H](C)CC(=O)O[C@H](C)CC(=O)O[C@@H](C)CC(=O)O[C@@H](C)CC(=O)O[C@H](C)CC(=O)O[C@H](C)CC(=O)O[C@@H](C)CC(=O)O[C@@H](C)CC(=O)O[C@H](C)CC(=O)O,C[C@@H](O)CC(=O)O.C[C@H](O)CC(=O)O,"('C[C@@H](O)CC(=O)O', 'C[C@H](O)CC(=O)O')",0.45,,6.0,66.0,67.43153,7.7871614,4,[],"Kricheldorf, H. R., & Lee, S. R. (1995). Polylactones. 35. Macrocyclic and Stereoselective Polymerization of _-D,L-Butyrolactone with Cyclic Dibutyltin Initiators. Macromolecules, 28(20), 6718-6725. https://doi.org/10.1021/ma00124a004",Table 1.6,ester_stereo,"('C[C@@H](O)CC(=O)O', 'C[C@H](O)CC(=O)O')",25,4,1.431529999999995,1.4302570000000001
C[C@@H](CC(=O)O)OC(=O)C[C@H](C)OC(=O)C[C@@H](C)OC(=O)C[C@@H](C)OC(=O)C[C@H](C)OC(=O)C[C@@H](C)OC(=O)C[C@H](C)OC(=O)C[C@@H](C)OC(=O)C[C@@H](C)OC(=O)C[C@@H](C)OC(=O)C[C@H](C)OC(=O)C[C@H](C)OC(=O)C[C@@H](C)OC(=O)C[C@@H](C)OC(=O)C[C@@H](C)OC(=O)C[C@H](C)OC(=O)C[C@@H](C)OC(=O)C[C@@H](C)OC(=O)C[C@@H](C)OC(=O)C[C@@H](C)OC(=O)C[C@@H](C)OC(=O)C[C@H](C)OC(=O)C[C@@H](C)OC(=O)C[C@H](C)OC(=O)C[C@@H](C)O,C[C@@H](O)CC(=O)O.C[C@H](O)CC(=O)O,"('C[C@@H](O)CC(=O)O', 'C[C@H](O)CC(=O)O')",0.45,,7.0,68.0,67.908806,7.956112,4,[],"Kricheldorf, H. R., & Lee, S. R. (1995). Polylactones. 35. Macrocyclic and Stereoselective Polymerization of _-D,L-Butyrolactone with Cyclic Dibutyltin Initiators. Macromolecules, 28(20), 6718-6725. https://doi.org/10.1021/ma00124a004",Table 1.7,ester_stereo,"('C[C@@H](O)CC(=O)O', 'C[C@H](O)CC(=O)O')",25,4,0.09119400000000155,2.4302583
C[C@H](O)CC(=O)O[C@H](C)CC(=O)O[C@H](C)CC(=O)O[C@@H](C)CC(=O)O[C@H](C)CC(=O)O[C@H](C)CC(=O)O[C@H](C)CC(=O)O[C@H](C)CC(=O)O[C@@H](C)CC(=O)O[C@H](C)CC(=O)O[C@@H](C)CC(=O)O[C@H](C)CC(=O)O[C@H](C)CC(=O)O[C@@H](C)CC(=O)O[C@H](C)CC(=O)O[C@H](C)CC(=O)O[C@@H](C)CC(=O)O[C@@H](C)CC(=O)O[C@@H](C)CC(=O)O[C@H](C)CC(=O)O[C@H](C)CC(=O)O[C@H](C)CC(=O)O[C@H](C)CC(=O)O[C@@H](C)CC(=O)O[C@H](C)CC(=O)O,C[C@@H](O)CC(=O)O.C[C@H](O)CC(=O)O,"('C[C@@H](O)CC(=O)O', 'C[C@H](O)CC(=O)O')",0.45,,8.0,73.0,67.53661,7.856717,4,[],"Kricheldorf, H. R., & Lee, S. R. (1995). Polylactones. 35. Macrocyclic and Stereoselective Polymerization of _-D,L-Butyrolactone with Cyclic Dibutyltin Initiators. Macromolecules, 28(20), 6718-6725. https://doi.org/10.1021/ma00124a004",Table 1.5,ester_stereo,"('C[C@@H](O)CC(=O)O', 'C[C@H](O)CC(=O)O')",25,4,5.463390000000004,3.430257
C[C@@H](CC(=O)O)OC(=O)C[C@@H](C)OC(=O)C[C@H](C)OC(=O)C[C@H](C)OC(=O)C[C@@H](C)OC(=O)C[C@H](C)OC(=O)C[C@@H](C)OC(=O)C[C@@H](C)OC(=O)C[C@H](C)OC(=O)C[C@H](C)OC(=O)C[C@@H](C)OC(=O)C[C@@H](C)OC(=O)C[C@H](C)OC(=O)C[C@H](C)OC(=O)C[C@@H](C)OC(=O)C[C@@H](C)OC(=O)C[C@H](C)OC(=O)C[C@H](C)OC(=O)C[C@H](C)OC(=O)C[C@@H](C)OC(=O)C[C@@H](C)OC(=O)C[C@@H](C)OC(=O)C[C@H](C)OC(=O)C[C@@H](C)OC(=O)C[C@@H](C)O,C[C@@H](O)CC(=O)O.C[C@H](O)CC(=O)O,"('C[C@@H](O)CC(=O)O', 'C[C@H](O)CC(=O)O')",0.45,,9.0,,68.12672,8.076047,4,[],"Kricheldorf, H. R., & Lee, S. R. (1995). Polylactones. 35. Macrocyclic and Stereoselective Polymerization of _-D,L-Butyrolactone with Cyclic Dibutyltin Initiators. Macromolecules, 28(20), 6718-6725. https://doi.org/10.1021/ma00124a004",Table 3.6,ester_stereo,"('C[C@@H](O)CC(=O)O', 'C[C@H](O)CC(=O)O')",25,4,,4.4302583
C[C@@H](CC(=O)O)OC(=O)C[C@@H](C)OC(=O)C[C@H](C)OC(=O)C[C@@H](C)OC(=O)C[C@@H](C)OC(=O)C[C@@H](C)OC(=O)C[C@H](C)OC(=O)C[C@H](C)OC(=O)C[C@H](C)OC(=O)C[C@H](C)OC(=O)C[C@H](C)OC(=O)C[C@@H](C)OC(=O)C[C@@H](C)OC(=O)C[C@H](C)OC(=O)C[C@H](C)OC(=O)C[C@H](C)OC(=O)C[C@H](C)OC(=O)C[C@H](C)OC(=O)C[C@H](C)OC(=O)C[C@H](C)OC(=O)C[C@H](C)OC(=O)C[C@@H](C)OC(=O)C[C@@H](C)OC(=O)C[C@@H](C)OC(=O)C[C@@H](C)O,C[C@@H](O)CC(=O)O.C[C@H](O)CC(=O)O,"('C[C@@H](O)CC(=O)O', 'C[C@H](O)CC(=O)O')",0.7,,-10.0,,88.16671,-9.917109,4,[],"Tang, X., & Chen, E. Y. X. (2018). Chemical synthesis of perfectly isotactic and high melting bacterial poly(3-hydroxybutyrate) from bio-sourced racemic cyclic diolide. Nature Communications, 9(1), 1-11. https://doi.org/10.1038/s41467-018-04734-3","1, SI Fig 34, SI Table 1",ester_stereo,"('C[C@@H](O)CC(=O)O', 'C[C@H](O)CC(=O)O')",25,0,,14.5697417
C[C@H](O)CC(=O)O[C@H](C)CC(=O)O[C@@H](C)CC(=O)O[C@@H](C)CC(=O)O[C@H](C)CC(=O)O[C@H](C)CC(=O)O[C@H](C)CC(=O)O[C@H](C)CC(=O)O[C@@H](C)CC(=O)O[C@H](C)CC(=O)O[C@H](C)CC(=O)O[C@H](C)CC(=O)O[C@H](C)CC(=O)O[C@H](C)CC(=O)O[C@H](C)CC(=O)O[C@H](C)CC(=O)O[C@H](C)CC(=O)O[C@H](C)CC(=O)O[C@@H](C)CC(=O)O[C@@H](C)CC(=O)O[C@H](C)CC(=O)O[C@H](C)CC(=O)O[C@H](C)CC(=O)O[C@H](C)CC(=O)O[C@H](C)CC(=O)O,C[C@@H](O)CC(=O)O.C[C@H](O)CC(=O)O,"('C[C@@H](O)CC(=O)O', 'C[C@H](O)CC(=O)O')",0.7,,-10.0,,89.45016,-9.988477,4,[],"Tang, X., & Chen, E. Y. X. (2018). Chemical synthesis of perfectly isotactic and high melting bacterial poly(3-hydroxybutyrate) from bio-sourced racemic cyclic diolide. Nature Communications, 9(1), 1-11. https://doi.org/10.1038/s41467-018-04734-3","1, SI Fig 34, SI Table 1",ester_stereo,"('C[C@@H](O)CC(=O)O', 'C[C@H](O)CC(=O)O')",25,1,,14.569742999999999
C[C@@H](CC(=O)O)OC(=O)C[C@@H](C)OC(=O)C[C@H](C)OC(=O)C[C@H](C)OC(=O)C[C@H](C)OC(=O)C[C@H](C)OC(=O)C[C@H](C)OC(=O)C[C@@H](C)OC(=O)C[C@@H](C)OC(=O)C[C@@H](C)OC(=O)C[C@@H](C)OC(=O)C[C@H](C)OC(=O)C[C@H](C)OC(=O)C[C@H](C)OC(=O)C[C@H](C)OC(=O)C[C@H](C)OC(=O)C[C@@H](C)OC(=O)C[C@@H](C)OC(=O)C[C@@H](C)OC(=O)C[C@H](C)OC(=O)C[C@H](C)OC(=O)C[C@@H](C)OC(=O)C[C@@H](C)OC(=O)C[C@@H](C)OC(=O)C[C@@H](C)O,C[C@@H](O)CC(=O)O.C[C@H](O)CC(=O)O,"('C[C@@H](O)CC(=O)O', 'C[C@H](O)CC(=O)O')",0.7,,-10.0,,87.57887,-9.922734,4,[],"Tang, X., & Chen, E. Y. X. (2018). Chemical synthesis of perfectly isotactic and high melting bacterial poly(3-hydroxybutyrate) from bio-sourced racemic cyclic diolide. Nature Communications, 9(1), 1-11. https://doi.org/10.1038/s41467-018-04734-3","1, SI Fig 34, SI Table 1",ester_stereo,"('C[C@@H](O)CC(=O)O', 'C[C@H](O)CC(=O)O')",25,2,,14.5697417
C[C@H](O)CC(=O)O[C@@H](C)CC(=O)O[C@@H](C)CC(=O)O[C@@H](C)CC(=O)O[C@H](C)CC(=O)O[C@H](C)CC(=O)O[C@H](C)CC(=O)O[C@@H](C)CC(=O)O[C@H](C)CC(=O)O[C@H](C)CC(=O)O[C@H](C)CC(=O)O[C@H](C)CC(=O)O[C@@H](C)CC(=O)O[C@@H](C)CC(=O)O[C@H](C)CC(=O)O[C@H](C)CC(=O)O[C@H](C)CC(=O)O[C@@H](C)CC(=O)O[C@@H](C)CC(=O)O[C@@H](C)CC(=O)O[C@@H](C)CC(=O)O[C@@H](C)CC(=O)O[C@H](C)CC(=O)O[C@H](C)CC(=O)O[C@H](C)CC(=O)O,C[C@@H](O)CC(=O)O.C[C@H](O)CC(=O)O,"('C[C@@H](O)CC(=O)O', 'C[C@H](O)CC(=O)O')",0.7,,-10.0,,87.7904,-10.007217,4,[],"Tang, X., & Chen, E. Y. X. (2018). Chemical synthesis of perfectly isotactic and high melting bacterial poly(3-hydroxybutyrate) from bio-sourced racemic cyclic diolide. Nature Communications, 9(1), 1-11. https://doi.org/10.1038/s41467-018-04734-3","1, SI Fig 34, SI Table 1",ester_stereo,"('C[C@@H](O)CC(=O)O', 'C[C@H](O)CC(=O)O')",25,3,,14.569742999999999
C[C@@H](CC(=O)O)OC(=O)C[C@H](C)OC(=O)C[C@@H](C)OC(=O)C[C@H](C)OC(=O)C[C@H](C)OC(=O)C[C@@H](C)OC(=O)C[C@H](C)OC(=O)C[C@H](C)OC(=O)C[C@@H](C)OC(=O)C[C@@H](C)OC(=O)C[C@@H](C)OC(=O)C[C@@H](C)OC(=O)C[C@@H](C)OC(=O)C[C@@H](C)OC(=O)C[C@@H](C)OC(=O)C[C@H](C)OC(=O)C[C@H](C)OC(=O)C[C@H](C)OC(=O)C[C@H](C)OC(=O)C[C@H](C)OC(=O)C[C@@H](C)OC(=O)C[C@@H](C)OC(=O)C[C@@H](C)OC(=O)C[C@@H](C)OC(=O)C[C@@H](C)O,C[C@@H](O)CC(=O)O.C[C@H](O)CC(=O)O,"('C[C@@H](O)CC(=O)O', 'C[C@H](O)CC(=O)O')",0.7,,-10.0,,86.99996,-9.933677,4,[],"Tang, X., & Chen, E. Y. X. (2018). Chemical synthesis of perfectly isotactic and high melting bacterial poly(3-hydroxybutyrate) from bio-sourced racemic cyclic diolide. Nature Communications, 9(1), 1-11. https://doi.org/10.1038/s41467-018-04734-3","1, SI Fig 34, SI Table 1",ester_stereo,"('C[C@@H](O)CC(=O)O', 'C[C@H](O)CC(=O)O')",25,4,,14.5697417
C[C@H](O)CC(=O)O[C@@H](C)CC(=O)O[C@@H](C)CC(=O)O[C@@H](C)CC(=O)O[C@@H](C)CC(=O)O[C@@H](C)CC(=O)O[C@@H](C)CC(=O)O[C@@H](C)CC(=O)O[C@H](C)CC(=O)O[C@H](C)CC(=O)O[C@@H](C)CC(=O)O[C@H](C)CC(=O)O[C@H](C)CC(=O)O[C@H](C)CC(=O)O[C@@H](C)CC(=O)O[C@@H](C)CC(=O)O[C@@H](C)CC(=O)O[C@@H](C)CC(=O)O[C@@H](C)CC(=O)O[C@@H](C)CC(=O)O[C@H](C)CC(=O)O[C@H](C)CC(=O)O[C@@H](C)CC(=O)O[C@@H](C)CC(=O)O[C@@H](C)CC(=O)O,C[C@@H](O)CC(=O)O.C[C@H](O)CC(=O)O,"('C[C@@H](O)CC(=O)O', 'C[C@H](O)CC(=O)O')",0.74,,-15.0,,56.46941,-14.822825,4,[],"Tang, X., & Chen, E. Y. X. (2018). Chemical synthesis of perfectly isotactic and high melting bacterial poly(3-hydroxybutyrate) from bio-sourced racemic cyclic diolide. Nature Communications, 9(1), 1-11. https://doi.org/10.1038/s41467-018-04734-3","1, SI Fig 34, SI Table 1",ester_stereo,"('C[C@@H](O)CC(=O)O', 'C[C@H](O)CC(=O)O')",25,0,,19.569743
C[C@@H](CC(=O)O[C@@H](C)CC(=O)O[C@H](C)CC(=O)O)OC(=O)C[C@@H](C)OC(=O)C[C@H](C)OC(=O)C[C@H](C)OC(=O)C[C@@H](C)OC(=O)C[C@@H](C)OC(=O)C[C@@H](C)OC(=O)C[C@@H](C)OC(=O)C[C@@H](C)OC(=O)C[C@@H](C)OC(=O)C[C@@H](C)OC(=O)C[C@@H](C)OC(=O)C[C@@H](C)OC(=O)C[C@@H](C)OC(=O)C[C@@H](C)OC(=O)C[C@H](C)OC(=O)C[C@H](C)OC(=O)C[C@@H](C)OC(=O)C[C@@H](C)OC(=O)C[C@@H](C)OC(=O)C[C@@H](C)OC(=O)C[C@@H](C)OC(=O)C[C@@H](C)O,C[C@@H](O)CC(=O)O.C[C@H](O)CC(=O)O,"('C[C@@H](O)CC(=O)O', 'C[C@H](O)CC(=O)O')",0.74,,-15.0,,56.1831,-14.793708,4,[],"Tang, X., & Chen, E. Y. X. (2018). Chemical synthesis of perfectly isotactic and high melting bacterial poly(3-hydroxybutyrate) from bio-sourced racemic cyclic diolide. Nature Communications, 9(1), 1-11. https://doi.org/10.1038/s41467-018-04734-3","1, SI Fig 34, SI Table 1",ester_stereo,"('C[C@@H](O)CC(=O)O', 'C[C@H](O)CC(=O)O')",25,1,,19.569741
C[C@H](O)CC(=O)O[C@H](C)CC(=O)O[C@H](C)CC(=O)O[C@@H](C)CC(=O)O[C@@H](C)CC(=O)O[C@@H](C)CC(=O)O[C@@H](C)CC(=O)O[C@H](C)CC(=O)O[C@H](C)CC(=O)O[C@H](C)CC(=O)O[C@H](C)CC(=O)O[C@H](C)CC(=O)O[C@H](C)CC(=O)O[C@H](C)CC(=O)O[C@H](C)CC(=O)O[C@H](C)CC(=O)O[C@@H](C)CC(=O)O[C@H](C)CC(=O)O[C@H](C)CC(=O)O[C@H](C)CC(=O)O[C@H](C)CC(=O)O[C@H](C)CC(=O)O[C@H](C)CC(=O)O[C@H](C)CC(=O)O[C@@H](C)CC(=O)O,C[C@@H](O)CC(=O)O.C[C@H](O)CC(=O)O,"('C[C@@H](O)CC(=O)O', 'C[C@H](O)CC(=O)O')",0.74,,-15.0,,58.055943,-14.809642,4,[],"Tang, X., & Chen, E. Y. X. (2018). Chemical synthesis of perfectly isotactic and high melting bacterial poly(3-hydroxybutyrate) from bio-sourced racemic cyclic diolide. Nature Communications, 9(1), 1-11. https://doi.org/10.1038/s41467-018-04734-3","1, SI Fig 34, SI Table 1",ester_stereo,"('C[C@@H](O)CC(=O)O', 'C[C@H](O)CC(=O)O')",25,2,,19.569743
C[C@@H](CC(=O)O[C@@H](C)CC(=O)O[C@@H](C)CC(=O)O[C@@H](C)CC(=O)O[C@@H](C)CC(=O)O[C@H](C)CC(=O)O)OC(=O)C[C@H](C)OC(=O)C[C@H](C)OC(=O)C[C@H](C)OC(=O)C[C@H](C)OC(=O)C[C@@H](C)OC(=O)C[C@@H](C)OC(=O)C[C@@H](C)OC(=O)C[C@@H](C)OC(=O)C[C@@H](C)OC(=O)C[C@H](C)OC(=O)C[C@@H](C)OC(=O)C[C@H](C)OC(=O)C[C@H](C)OC(=O)C[C@H](C)OC(=O)C[C@H](C)OC(=O)C[C@H](C)OC(=O)C[C@@H](C)OC(=O)C[C@@H](C)OC(=O)C[C@@H](C)O,C[C@@H](O)CC(=O)O.C[C@H](O)CC(=O)O,"('C[C@@H](O)CC(=O)O', 'C[C@H](O)CC(=O)O')",0.74,,-15.0,,56.838448,-14.800651,4,[],"Tang, X., & Chen, E. Y. X. (2018). Chemical synthesis of perfectly isotactic and high melting bacterial poly(3-hydroxybutyrate) from bio-sourced racemic cyclic diolide. Nature Communications, 9(1), 1-11. https://doi.org/10.1038/s41467-018-04734-3","1, SI Fig 34, SI Table 1",ester_stereo,"('C[C@@H](O)CC(=O)O', 'C[C@H](O)CC(=O)O')",25,3,,19.569743
C[C@H](O)CC(=O)O[C@@H](C)CC(=O)O[C@@H](C)CC(=O)O[C@@H](C)CC(=O)O[C@@H](C)CC(=O)O[C@H](C)CC(=O)O[C@@H](C)CC(=O)O[C@H](C)CC(=O)O[C@H](C)CC(=O)O[C@H](C)CC(=O)O[C@H](C)CC(=O)O[C@H](C)CC(=O)O[C@H](C)CC(=O)O[C@H](C)CC(=O)O[C@H](C)CC(=O)O[C@H](C)CC(=O)O[C@H](C)CC(=O)O[C@H](C)CC(=O)O[C@@H](C)CC(=O)O[C@H](C)CC(=O)O[C@H](C)CC(=O)O[C@H](C)CC(=O)O[C@H](C)CC(=O)O[C@@H](C)CC(=O)O[C@@H](C)CC(=O)O,C[C@@H](O)CC(=O)O.C[C@H](O)CC(=O)O,"('C[C@@H](O)CC(=O)O', 'C[C@H](O)CC(=O)O')",0.74,,-15.0,,57.706173,-14.812609,4,[],"Tang, X., & Chen, E. Y. X. (2018). Chemical synthesis of perfectly isotactic and high melting bacterial poly(3-hydroxybutyrate) from bio-sourced racemic cyclic diolide. Nature Communications, 9(1), 1-11. https://doi.org/10.1038/s41467-018-04734-3","1, SI Fig 34, SI Table 1",ester_stereo,"('C[C@@H](O)CC(=O)O', 'C[C@H](O)CC(=O)O')",25,4,,19.569743
C[C@H](O)CC(=O)O[C@@H](C)CC(=O)O[C@@H](C)CC(=O)O[C@@H](C)CC(=O)O[C@@H](C)CC(=O)O[C@@H](C)CC(=O)O[C@@H](C)CC(=O)O[C@@H](C)CC(=O)O[C@H](C)CC(=O)O[C@H](C)CC(=O)O[C@H](C)CC(=O)O[C@H](C)CC(=O)O[C@H](C)CC(=O)O[C@H](C)CC(=O)O[C@H](C)CC(=O)O[C@@H](C)CC(=O)O[C@@H](C)CC(=O)O[C@@H](C)CC(=O)O[C@@H](C)CC(=O)O[C@@H](C)CC(=O)O[C@@H](C)CC(=O)O[C@@H](C)CC(=O)O[C@@H](C)CC(=O)O[C@@H](C)CC(=O)O[C@@H](C)CC(=O)O,C[C@@H](O)CC(=O)O.C[C@H](O)CC(=O)O,"('C[C@@H](O)CC(=O)O', 'C[C@H](O)CC(=O)O')",0.88,,3.0,,120.92104,3.1357605,4,[],"Tang, X., & Chen, E. Y. X. (2018). Chemical synthesis of perfectly isotactic and high melting bacterial poly(3-hydroxybutyrate) from bio-sourced racemic cyclic diolide. Nature Communications, 9(1), 1-11. https://doi.org/10.1038/s41467-018-04734-3","4e, table1, si fig 38",ester_stereo,"('C[C@@H](O)CC(=O)O', 'C[C@H](O)CC(=O)O')",25,0,,1.5697429999999999
C[C@H](O)CC(=O)O[C@@H](C)CC(=O)O[C@@H](C)CC(=O)O[C@@H](C)CC(=O)O[C@@H](C)CC(=O)O[C@H](C)CC(=O)O[C@H](C)CC(=O)O[C@H](C)CC(=O)O[C@H](C)CC(=O)O[C@H](C)CC(=O)O[C@H](C)CC(=O)O[C@H](C)CC(=O)O[C@H](C)CC(=O)O[C@H](C)CC(=O)O[C@H](C)CC(=O)O[C@H](C)CC(=O)O[C@H](C)CC(=O)O[C@H](C)CC(=O)O[C@H](C)CC(=O)O[C@H](C)CC(=O)O[C@H](C)CC(=O)O[C@H](C)CC(=O)O[C@H](C)CC(=O)O[C@@H](C)CC(=O)O[C@@H](C)CC(=O)O,C[C@@H](O)CC(=O)O.C[C@H](O)CC(=O)O,"('C[C@@H](O)CC(=O)O', 'C[C@H](O)CC(=O)O')",0.88,23700.0,,121.0,121.00958,3.1945763,4,[],"Tang, X., & Chen, E. Y. X. (2018). Chemical synthesis of perfectly isotactic and high melting bacterial poly(3-hydroxybutyrate) from bio-sourced racemic cyclic diolide. Nature Communications, 9(1), 1-11. https://doi.org/10.1038/s41467-018-04734-3",Table 1.14,ester_stereo,"('C[C@@H](O)CC(=O)O', 'C[C@H](O)CC(=O)O')",25,0,0.0095799999999997,
C[C@H](O)CC(=O)O[C@H](C)CC(=O)O[C@H](C)CC(=O)O[C@H](C)CC(=O)O[C@H](C)CC(=O)O[C@H](C)CC(=O)O[C@H](C)CC(=O)O[C@H](C)CC(=O)O[C@H](C)CC(=O)O[C@H](C)CC(=O)O[C@H](C)CC(=O)O[C@H](C)CC(=O)O[C@H](C)CC(=O)O[C@H](C)CC(=O)O[C@H](C)CC(=O)O[C@H](C)CC(=O)O[C@H](C)CC(=O)O[C@H](C)CC(=O)O[C@H](C)CC(=O)O[C@@H](C)CC(=O)O[C@@H](C)CC(=O)O[C@@H](C)CC(=O)O[C@@H](C)CC(=O)O[C@@H](C)CC(=O)O[C@@H](C)CC(=O)O,C[C@@H](O)CC(=O)O.C[C@H](O)CC(=O)O,"('C[C@@H](O)CC(=O)O', 'C[C@H](O)CC(=O)O')",0.88,,3.0,,120.99392,3.1918566,4,[],"Tang, X., & Chen, E. Y. X. (2018). Chemical synthesis of perfectly isotactic and high melting bacterial poly(3-hydroxybutyrate) from bio-sourced racemic cyclic diolide. Nature Communications, 9(1), 1-11. https://doi.org/10.1038/s41467-018-04734-3","4e, table1, si fig 38",ester_stereo,"('C[C@@H](O)CC(=O)O', 'C[C@H](O)CC(=O)O')",25,1,,1.5697429999999999
C[C@H](O)CC(=O)O[C@@H](C)CC(=O)O[C@@H](C)CC(=O)O[C@@H](C)CC(=O)O[C@@H](C)CC(=O)O[C@@H](C)CC(=O)O[C@@H](C)CC(=O)O[C@@H](C)CC(=O)O[C@@H](C)CC(=O)O[C@@H](C)CC(=O)O[C@@H](C)CC(=O)O[C@@H](C)CC(=O)O[C@H](C)CC(=O)O[C@H](C)CC(=O)O[C@H](C)CC(=O)O[C@H](C)CC(=O)O[C@@H](C)CC(=O)O[C@@H](C)CC(=O)O[C@@H](C)CC(=O)O[C@@H](C)CC(=O)O[C@@H](C)CC(=O)O[C@@H](C)CC(=O)O[C@@H](C)CC(=O)O[C@@H](C)CC(=O)O[C@@H](C)CC(=O)O,C[C@@H](O)CC(=O)O.C[C@H](O)CC(=O)O,"('C[C@@H](O)CC(=O)O', 'C[C@H](O)CC(=O)O')",0.88,23700.0,,121.0,120.90212,3.1151698,4,[],"Tang, X., & Chen, E. Y. X. (2018). Chemical synthesis of perfectly isotactic and high melting bacterial poly(3-hydroxybutyrate) from bio-sourced racemic cyclic diolide. Nature Communications, 9(1), 1-11. https://doi.org/10.1038/s41467-018-04734-3",Table 1.14,ester_stereo,"('C[C@@H](O)CC(=O)O', 'C[C@H](O)CC(=O)O')",25,1,0.09788000000000352,
C[C@@H](CC(=O)O[C@@H](C)CC(=O)O[C@@H](C)CC(=O)O[C@@H](C)CC(=O)O[C@@H](C)CC(=O)O[C@@H](C)CC(=O)O[C@@H](C)CC(=O)O[C@H](C)CC(=O)O[C@H](C)CC(=O)O[C@H](C)CC(=O)O[C@H](C)CC(=O)O)OC(=O)C[C@H](C)OC(=O)C[C@H](C)OC(=O)C[C@H](C)OC(=O)C[C@H](C)OC(=O)C[C@H](C)OC(=O)C[C@@H](C)OC(=O)C[C@@H](C)OC(=O)C[C@@H](C)OC(=O)C[C@@H](C)OC(=O)C[C@@H](C)OC(=O)C[C@@H](C)OC(=O)C[C@@H](C)OC(=O)C[C@@H](C)OC(=O)C[C@@H](C)O,C[C@@H](O)CC(=O)O.C[C@H](O)CC(=O)O,"('C[C@@H](O)CC(=O)O', 'C[C@H](O)CC(=O)O')",0.88,,3.0,,120.74245,3.0523808,4,[],"Tang, X., & Chen, E. Y. X. (2018). Chemical synthesis of perfectly isotactic and high melting bacterial poly(3-hydroxybutyrate) from bio-sourced racemic cyclic diolide. Nature Communications, 9(1), 1-11. https://doi.org/10.1038/s41467-018-04734-3","4e, table1, si fig 38",ester_stereo,"('C[C@@H](O)CC(=O)O', 'C[C@H](O)CC(=O)O')",25,2,,1.5697409999999996
C[C@H](O)CC(=O)O[C@@H](C)CC(=O)O[C@@H](C)CC(=O)O[C@@H](C)CC(=O)O[C@@H](C)CC(=O)O[C@@H](C)CC(=O)O[C@@H](C)CC(=O)O[C@@H](C)CC(=O)O[C@@H](C)CC(=O)O[C@@H](C)CC(=O)O[C@@H](C)CC(=O)O[C@@H](C)CC(=O)O[C@@H](C)CC(=O)O[C@@H](C)CC(=O)O[C@@H](C)CC(=O)O[C@@H](C)CC(=O)O[C@@H](C)CC(=O)O[C@H](C)CC(=O)O[C@H](C)CC(=O)O[C@H](C)CC(=O)O[C@@H](C)CC(=O)O[C@@H](C)CC(=O)O[C@@H](C)CC(=O)O[C@@H](C)CC(=O)O[C@@H](C)CC(=O)O,C[C@@H](O)CC(=O)O.C[C@H](O)CC(=O)O,"('C[C@@H](O)CC(=O)O', 'C[C@H](O)CC(=O)O')",0.88,23700.0,,121.0,120.897194,3.107883,4,[],"Tang, X., & Chen, E. Y. X. (2018). Chemical synthesis of perfectly isotactic and high melting bacterial poly(3-hydroxybutyrate) from bio-sourced racemic cyclic diolide. Nature Communications, 9(1), 1-11. https://doi.org/10.1038/s41467-018-04734-3",Table 1.14,ester_stereo,"('C[C@@H](O)CC(=O)O', 'C[C@H](O)CC(=O)O')",25,2,0.10280600000000106,
C[C@H](O)CC(=O)O[C@@H](C)CC(=O)O[C@@H](C)CC(=O)O[C@@H](C)CC(=O)O[C@@H](C)CC(=O)O[C@@H](C)CC(=O)O[C@@H](C)CC(=O)O[C@@H](C)CC(=O)O[C@H](C)CC(=O)O[C@H](C)CC(=O)O[C@H](C)CC(=O)O[C@H](C)CC(=O)O[C@H](C)CC(=O)O[C@@H](C)CC(=O)O[C@@H](C)CC(=O)O[C@@H](C)CC(=O)O[C@@H](C)CC(=O)O[C@@H](C)CC(=O)O[C@@H](C)CC(=O)O[C@@H](C)CC(=O)O[C@@H](C)CC(=O)O[C@@H](C)CC(=O)O[C@@H](C)CC(=O)O[C@@H](C)CC(=O)O[C@@H](C)CC(=O)O,C[C@@H](O)CC(=O)O.C[C@H](O)CC(=O)O,"('C[C@@H](O)CC(=O)O', 'C[C@H](O)CC(=O)O')",0.88,,3.0,,120.907845,3.1221566,4,[],"Tang, X., & Chen, E. Y. X. (2018). Chemical synthesis of perfectly isotactic and high melting bacterial poly(3-hydroxybutyrate) from bio-sourced racemic cyclic diolide. Nature Communications, 9(1), 1-11. https://doi.org/10.1038/s41467-018-04734-3","4e, table1, si fig 38",ester_stereo,"('C[C@@H](O)CC(=O)O', 'C[C@H](O)CC(=O)O')",25,3,,1.5697429999999999
C[C@H](O)CC(=O)O[C@@H](C)CC(=O)O[C@H](C)CC(=O)O[C@H](C)CC(=O)O[C@H](C)CC(=O)O[C@H](C)CC(=O)O[C@H](C)CC(=O)O[C@H](C)CC(=O)O[C@H](C)CC(=O)O[C@H](C)CC(=O)O[C@H](C)CC(=O)O[C@H](C)CC(=O)O[C@H](C)CC(=O)O[C@H](C)CC(=O)O[C@H](C)CC(=O)O[C@H](C)CC(=O)O[C@H](C)CC(=O)O[C@H](C)CC(=O)O[C@@H](C)CC(=O)O[C@@H](C)CC(=O)O[C@@H](C)CC(=O)O[C@@H](C)CC(=O)O[C@@H](C)CC(=O)O[C@@H](C)CC(=O)O[C@@H](C)CC(=O)O,C[C@@H](O)CC(=O)O.C[C@H](O)CC(=O)O,"('C[C@@H](O)CC(=O)O', 'C[C@H](O)CC(=O)O')",0.88,23700.0,,121.0,120.99256,3.185996,4,[],"Tang, X., & Chen, E. Y. X. (2018). Chemical synthesis of perfectly isotactic and high melting bacterial poly(3-hydroxybutyrate) from bio-sourced racemic cyclic diolide. Nature Communications, 9(1), 1-11. https://doi.org/10.1038/s41467-018-04734-3",Table 1.14,ester_stereo,"('C[C@@H](O)CC(=O)O', 'C[C@H](O)CC(=O)O')",25,3,0.007440000000002556,
C[C@@H](CC(=O)O[C@@H](C)CC(=O)O[C@@H](C)CC(=O)O[C@H](C)CC(=O)O[C@H](C)CC(=O)O[C@H](C)CC(=O)O[C@H](C)CC(=O)O[C@H](C)CC(=O)O[C@H](C)CC(=O)O[C@H](C)CC(=O)O[C@H](C)CC(=O)O[C@H](C)CC(=O)O[C@H](C)CC(=O)O[C@H](C)CC(=O)O[C@H](C)CC(=O)O[C@H](C)CC(=O)O[C@H](C)CC(=O)O[C@H](C)CC(=O)O[C@H](C)CC(=O)O[C@H](C)CC(=O)O[C@H](C)CC(=O)O)OC(=O)C[C@H](C)OC(=O)C[C@@H](C)OC(=O)C[C@@H](C)OC(=O)C[C@@H](C)O,C[C@@H](O)CC(=O)O.C[C@H](O)CC(=O)O,"('C[C@@H](O)CC(=O)O', 'C[C@H](O)CC(=O)O')",0.88,,3.0,,120.808235,3.120498,4,[],"Tang, X., & Chen, E. Y. X. (2018). Chemical synthesis of perfectly isotactic and high melting bacterial poly(3-hydroxybutyrate) from bio-sourced racemic cyclic diolide. Nature Communications, 9(1), 1-11. https://doi.org/10.1038/s41467-018-04734-3","4e, table1, si fig 38",ester_stereo,"('C[C@@H](O)CC(=O)O', 'C[C@H](O)CC(=O)O')",25,4,,1.569744
C[C@H](O)CC(=O)O[C@@H](C)CC(=O)O[C@@H](C)CC(=O)O[C@@H](C)CC(=O)O[C@@H](C)CC(=O)O[C@@H](C)CC(=O)O[C@@H](C)CC(=O)O[C@H](C)CC(=O)O[C@H](C)CC(=O)O[C@H](C)CC(=O)O[C@H](C)CC(=O)O[C@H](C)CC(=O)O[C@H](C)CC(=O)O[C@@H](C)CC(=O)O[C@@H](C)CC(=O)O[C@@H](C)CC(=O)O[C@@H](C)CC(=O)O[C@@H](C)CC(=O)O[C@@H](C)CC(=O)O[C@@H](C)CC(=O)O[C@@H](C)CC(=O)O[C@@H](C)CC(=O)O[C@@H](C)CC(=O)O[C@@H](C)CC(=O)O[C@@H](C)CC(=O)O,C[C@@H](O)CC(=O)O.C[C@H](O)CC(=O)O,"('C[C@@H](O)CC(=O)O', 'C[C@H](O)CC(=O)O')",0.88,23700.0,,121.0,120.914215,3.1290064,4,[],"Tang, X., & Chen, E. Y. X. (2018). Chemical synthesis of perfectly isotactic and high melting bacterial poly(3-hydroxybutyrate) from bio-sourced racemic cyclic diolide. Nature Communications, 9(1), 1-11. https://doi.org/10.1038/s41467-018-04734-3",Table 1.14,ester_stereo,"('C[C@@H](O)CC(=O)O', 'C[C@H](O)CC(=O)O')",25,4,0.08578500000000133,
C[C@@H](CC(=O)O[C@@H](C)CC(=O)O[C@H](C)CC(=O)O[C@H](C)CC(=O)O[C@H](C)CC(=O)O[C@H](C)CC(=O)O[C@H](C)CC(=O)O[C@H](C)CC(=O)O[C@H](C)CC(=O)O[C@H](C)CC(=O)O[C@H](C)CC(=O)O[C@H](C)CC(=O)O[C@H](C)CC(=O)O[C@H](C)CC(=O)O[C@H](C)CC(=O)O[C@H](C)CC(=O)O[C@H](C)CC(=O)O[C@H](C)CC(=O)O[C@H](C)CC(=O)O[C@H](C)CC(=O)O)OC(=O)C[C@H](C)OC(=O)C[C@@H](C)OC(=O)C[C@@H](C)OC(=O)C[C@@H](C)OC(=O)C[C@@H](C)O,C[C@@H](O)CC(=O)O.C[C@H](O)CC(=O)O,"('C[C@@H](O)CC(=O)O', 'C[C@H](O)CC(=O)O')",0.89,,3.0,,122.0276,2.7486045,4,[],"Tang, X., & Chen, E. Y. X. (2018). Chemical synthesis of perfectly isotactic and high melting bacterial poly(3-hydroxybutyrate) from bio-sourced racemic cyclic diolide. Nature Communications, 9(1), 1-11. https://doi.org/10.1038/s41467-018-04734-3","4e, table1, si fig 39",ester_stereo,"('C[C@@H](O)CC(=O)O', 'C[C@H](O)CC(=O)O')",25,0,,1.5697412000000002
C[C@@H](CC(=O)O[C@@H](C)CC(=O)O[C@@H](C)CC(=O)O[C@@H](C)CC(=O)O[C@@H](C)CC(=O)O[C@@H](C)CC(=O)O[C@@H](C)CC(=O)O[C@@H](C)CC(=O)O[C@@H](C)CC(=O)O[C@@H](C)CC(=O)O[C@H](C)CC(=O)O[C@H](C)CC(=O)O)OC(=O)C[C@H](C)OC(=O)C[C@H](C)OC(=O)C[C@H](C)OC(=O)C[C@H](C)OC(=O)C[C@H](C)OC(=O)C[C@H](C)OC(=O)C[C@H](C)OC(=O)C[C@H](C)OC(=O)C[C@H](C)OC(=O)C[C@@H](C)OC(=O)C[C@@H](C)OC(=O)C[C@@H](C)OC(=O)C[C@@H](C)O,C[C@@H](O)CC(=O)O.C[C@H](O)CC(=O)O,"('C[C@@H](O)CC(=O)O', 'C[C@H](O)CC(=O)O')",0.89,43600.0,,122.0,121.93573,2.4602573,4,[],"Tang, X., & Chen, E. Y. X. (2018). Chemical synthesis of perfectly isotactic and high melting bacterial poly(3-hydroxybutyrate) from bio-sourced racemic cyclic diolide. Nature Communications, 9(1), 1-11. https://doi.org/10.1038/s41467-018-04734-3",Table 1.15,ester_stereo,"('C[C@@H](O)CC(=O)O', 'C[C@H](O)CC(=O)O')",25,0,0.06426999999999339,
C[C@H](O)CC(=O)O[C@H](C)CC(=O)O[C@H](C)CC(=O)O[C@H](C)CC(=O)O[C@H](C)CC(=O)O[C@H](C)CC(=O)O[C@H](C)CC(=O)O[C@H](C)CC(=O)O[C@H](C)CC(=O)O[C@H](C)CC(=O)O[C@H](C)CC(=O)O[C@H](C)CC(=O)O[C@H](C)CC(=O)O[C@H](C)CC(=O)O[C@H](C)CC(=O)O[C@H](C)CC(=O)O[C@H](C)CC(=O)O[C@H](C)CC(=O)O[C@H](C)CC(=O)O[C@H](C)CC(=O)O[C@H](C)CC(=O)O[C@H](C)CC(=O)O[C@H](C)CC(=O)O[C@H](C)CC(=O)O[C@@H](C)CC(=O)O,C[C@@H](O)CC(=O)O.C[C@H](O)CC(=O)O,"('C[C@@H](O)CC(=O)O', 'C[C@H](O)CC(=O)O')",0.89,,3.0,,122.20571,3.1188228,4,[],"Tang, X., & Chen, E. Y. X. (2018). Chemical synthesis of perfectly isotactic and high melting bacterial poly(3-hydroxybutyrate) from bio-sourced racemic cyclic diolide. Nature Communications, 9(1), 1-11. https://doi.org/10.1038/s41467-018-04734-3","4e, table1, si fig 39",ester_stereo,"('C[C@@H](O)CC(=O)O', 'C[C@H](O)CC(=O)O')",25,1,,1.5697429999999999
C[C@H](O)CC(=O)O[C@@H](C)CC(=O)O[C@@H](C)CC(=O)O[C@@H](C)CC(=O)O[C@@H](C)CC(=O)O[C@@H](C)CC(=O)O[C@@H](C)CC(=O)O[C@@H](C)CC(=O)O[C@@H](C)CC(=O)O[C@@H](C)CC(=O)O[C@H](C)CC(=O)O[C@H](C)CC(=O)O[C@H](C)CC(=O)O[C@H](C)CC(=O)O[C@@H](C)CC(=O)O[C@@H](C)CC(=O)O[C@@H](C)CC(=O)O[C@@H](C)CC(=O)O[C@@H](C)CC(=O)O[C@@H](C)CC(=O)O[C@@H](C)CC(=O)O[C@@H](C)CC(=O)O[C@@H](C)CC(=O)O[C@@H](C)CC(=O)O[C@@H](C)CC(=O)O,C[C@@H](O)CC(=O)O.C[C@H](O)CC(=O)O,"('C[C@@H](O)CC(=O)O', 'C[C@H](O)CC(=O)O')",0.89,43600.0,,122.0,121.99939,2.5867598,4,[],"Tang, X., & Chen, E. Y. X. (2018). Chemical synthesis of perfectly isotactic and high melting bacterial poly(3-hydroxybutyrate) from bio-sourced racemic cyclic diolide. Nature Communications, 9(1), 1-11. https://doi.org/10.1038/s41467-018-04734-3",Table 1.15,ester_stereo,"('C[C@@H](O)CC(=O)O', 'C[C@H](O)CC(=O)O')",25,1,0.0006099999999946704,
C[C@@H](CC(=O)O[C@@H](C)CC(=O)O[C@@H](C)CC(=O)O[C@@H](C)CC(=O)O[C@@H](C)CC(=O)O[C@@H](C)CC(=O)O[C@@H](C)CC(=O)O[C@H](C)CC(=O)O[C@H](C)CC(=O)O)OC(=O)C[C@H](C)OC(=O)C[C@H](C)OC(=O)C[C@H](C)OC(=O)C[C@H](C)OC(=O)C[C@H](C)OC(=O)C[C@@H](C)OC(=O)C[C@@H](C)OC(=O)C[C@@H](C)OC(=O)C[C@@H](C)OC(=O)C[C@@H](C)OC(=O)C[C@@H](C)OC(=O)C[C@@H](C)OC(=O)C[C@@H](C)OC(=O)C[C@@H](C)OC(=O)C[C@@H](C)OC(=O)C[C@@H](C)O,C[C@@H](O)CC(=O)O.C[C@H](O)CC(=O)O,"('C[C@@H](O)CC(=O)O', 'C[C@H](O)CC(=O)O')",0.89,,3.0,,121.9123,2.3027394,4,[],"Tang, X., & Chen, E. Y. X. (2018). Chemical synthesis of perfectly isotactic and high melting bacterial poly(3-hydroxybutyrate) from bio-sourced racemic cyclic diolide. Nature Communications, 9(1), 1-11. https://doi.org/10.1038/s41467-018-04734-3","4e, table1, si fig 39",ester_stereo,"('C[C@@H](O)CC(=O)O', 'C[C@H](O)CC(=O)O')",25,2,,1.5697427
C[C@@H](CC(=O)O[C@@H](C)CC(=O)O[C@@H](C)CC(=O)O[C@@H](C)CC(=O)O[C@@H](C)CC(=O)O[C@H](C)CC(=O)O[C@H](C)CC(=O)O)OC(=O)C[C@H](C)OC(=O)C[C@H](C)OC(=O)C[C@H](C)OC(=O)C[C@@H](C)OC(=O)C[C@@H](C)OC(=O)C[C@@H](C)OC(=O)C[C@@H](C)OC(=O)C[C@@H](C)OC(=O)C[C@@H](C)OC(=O)C[C@@H](C)OC(=O)C[C@@H](C)OC(=O)C[C@@H](C)OC(=O)C[C@@H](C)OC(=O)C[C@@H](C)OC(=O)C[C@@H](C)OC(=O)C[C@@H](C)OC(=O)C[C@@H](C)OC(=O)C[C@@H](C)O,C[C@@H](O)CC(=O)O.C[C@H](O)CC(=O)O,"('C[C@@H](O)CC(=O)O', 'C[C@H](O)CC(=O)O')",0.89,43600.0,,122.0,121.90528,2.2213962,4,[],"Tang, X., & Chen, E. Y. X. (2018). Chemical synthesis of perfectly isotactic and high melting bacterial poly(3-hydroxybutyrate) from bio-sourced racemic cyclic diolide. Nature Communications, 9(1), 1-11. https://doi.org/10.1038/s41467-018-04734-3",Table 1.15,ester_stereo,"('C[C@@H](O)CC(=O)O', 'C[C@H](O)CC(=O)O')",25,2,0.09471999999999525,
C[C@H](O)CC(=O)O[C@@H](C)CC(=O)O[C@@H](C)CC(=O)O[C@@H](C)CC(=O)O[C@H](C)CC(=O)O[C@H](C)CC(=O)O[C@H](C)CC(=O)O[C@H](C)CC(=O)O[C@H](C)CC(=O)O[C@@H](C)CC(=O)O[C@@H](C)CC(=O)O[C@@H](C)CC(=O)O[C@@H](C)CC(=O)O[C@@H](C)CC(=O)O[C@@H](C)CC(=O)O[C@@H](C)CC(=O)O[C@@H](C)CC(=O)O[C@@H](C)CC(=O)O[C@@H](C)CC(=O)O[C@@H](C)CC(=O)O[C@@H](C)CC(=O)O[C@@H](C)CC(=O)O[C@@H](C)CC(=O)O[C@@H](C)CC(=O)O[C@@H](C)CC(=O)O,C[C@@H](O)CC(=O)O.C[C@H](O)CC(=O)O,"('C[C@@H](O)CC(=O)O', 'C[C@H](O)CC(=O)O')",0.89,,3.0,,122.0061,2.6201007,4,[],"Tang, X., & Chen, E. Y. X. (2018). Chemical synthesis of perfectly isotactic and high melting bacterial poly(3-hydroxybutyrate) from bio-sourced racemic cyclic diolide. Nature Communications, 9(1), 1-11. https://doi.org/10.1038/s41467-018-04734-3","4e, table1, si fig 39",ester_stereo,"('C[C@@H](O)CC(=O)O', 'C[C@H](O)CC(=O)O')",25,3,,1.5697429999999999
C[C@@H](CC(=O)O[C@@H](C)CC(=O)O[C@@H](C)CC(=O)O[C@@H](C)CC(=O)O[C@H](C)CC(=O)O[C@H](C)CC(=O)O[C@H](C)CC(=O)O[C@H](C)CC(=O)O[C@H](C)CC(=O)O[C@H](C)CC(=O)O[C@H](C)CC(=O)O[C@H](C)CC(=O)O[C@H](C)CC(=O)O[C@H](C)CC(=O)O[C@H](C)CC(=O)O[C@H](C)CC(=O)O)OC(=O)C[C@H](C)OC(=O)C[C@H](C)OC(=O)C[C@H](C)OC(=O)C[C@@H](C)OC(=O)C[C@@H](C)OC(=O)C[C@@H](C)OC(=O)C[C@@H](C)OC(=O)C[C@@H](C)OC(=O)C[C@@H](C)O,C[C@@H](O)CC(=O)O.C[C@H](O)CC(=O)O,"('C[C@@H](O)CC(=O)O', 'C[C@H](O)CC(=O)O')",0.89,43600.0,,122.0,121.97616,2.6092372,4,[],"Tang, X., & Chen, E. Y. X. (2018). Chemical synthesis of perfectly isotactic and high melting bacterial poly(3-hydroxybutyrate) from bio-sourced racemic cyclic diolide. Nature Communications, 9(1), 1-11. https://doi.org/10.1038/s41467-018-04734-3",Table 1.15,ester_stereo,"('C[C@@H](O)CC(=O)O', 'C[C@H](O)CC(=O)O')",25,3,0.023840000000006967,
C[C@H](O)CC(=O)O[C@@H](C)CC(=O)O[C@@H](C)CC(=O)O[C@@H](C)CC(=O)O[C@@H](C)CC(=O)O[C@@H](C)CC(=O)O[C@@H](C)CC(=O)O[C@H](C)CC(=O)O[C@H](C)CC(=O)O[C@H](C)CC(=O)O[C@H](C)CC(=O)O[C@H](C)CC(=O)O[C@@H](C)CC(=O)O[C@@H](C)CC(=O)O[C@@H](C)CC(=O)O[C@@H](C)CC(=O)O[C@@H](C)CC(=O)O[C@@H](C)CC(=O)O[C@@H](C)CC(=O)O[C@@H](C)CC(=O)O[C@@H](C)CC(=O)O[C@@H](C)CC(=O)O[C@@H](C)CC(=O)O[C@@H](C)CC(=O)O[C@@H](C)CC(=O)O,C[C@@H](O)CC(=O)O.C[C@H](O)CC(=O)O,"('C[C@@H](O)CC(=O)O', 'C[C@H](O)CC(=O)O')",0.89,,3.0,,122.0061,2.6201017,4,[],"Tang, X., & Chen, E. Y. X. (2018). Chemical synthesis of perfectly isotactic and high melting bacterial poly(3-hydroxybutyrate) from bio-sourced racemic cyclic diolide. Nature Communications, 9(1), 1-11. https://doi.org/10.1038/s41467-018-04734-3","4e, table1, si fig 39",ester_stereo,"('C[C@@H](O)CC(=O)O', 'C[C@H](O)CC(=O)O')",25,4,,1.5697429999999999
C[C@H](O)CC(=O)O[C@@H](C)CC(=O)O[C@@H](C)CC(=O)O[C@@H](C)CC(=O)O[C@@H](C)CC(=O)O[C@@H](C)CC(=O)O[C@@H](C)CC(=O)O[C@@H](C)CC(=O)O[C@@H](C)CC(=O)O[C@@H](C)CC(=O)O[C@@H](C)CC(=O)O[C@@H](C)CC(=O)O[C@H](C)CC(=O)O[C@H](C)CC(=O)O[C@H](C)CC(=O)O[C@H](C)CC(=O)O[C@H](C)CC(=O)O[C@@H](C)CC(=O)O[C@@H](C)CC(=O)O[C@@H](C)CC(=O)O[C@@H](C)CC(=O)O[C@@H](C)CC(=O)O[C@@H](C)CC(=O)O[C@@H](C)CC(=O)O[C@@H](C)CC(=O)O,C[C@@H](O)CC(=O)O.C[C@H](O)CC(=O)O,"('C[C@@H](O)CC(=O)O', 'C[C@H](O)CC(=O)O')",0.89,43600.0,,122.0,122.0061,2.6201072,4,[],"Tang, X., & Chen, E. Y. X. (2018). Chemical synthesis of perfectly isotactic and high melting bacterial poly(3-hydroxybutyrate) from bio-sourced racemic cyclic diolide. Nature Communications, 9(1), 1-11. https://doi.org/10.1038/s41467-018-04734-3",Table 1.15,ester_stereo,"('C[C@@H](O)CC(=O)O', 'C[C@H](O)CC(=O)O')",25,4,0.006100000000003547,
C[C@H](O)CC(=O)O[C@@H](C)CC(=O)O[C@@H](C)CC(=O)O[C@@H](C)CC(=O)O[C@@H](C)CC(=O)O[C@@H](C)CC(=O)O[C@@H](C)CC(=O)O[C@@H](C)CC(=O)O[C@@H](C)CC(=O)O[C@@H](C)CC(=O)O[C@@H](C)CC(=O)O[C@@H](C)CC(=O)O[C@H](C)CC(=O)O[C@H](C)CC(=O)O[C@H](C)CC(=O)O[C@H](C)CC(=O)O[C@H](C)CC(=O)O[C@H](C)CC(=O)O[C@H](C)CC(=O)O[C@H](C)CC(=O)O[C@H](C)CC(=O)O[C@H](C)CC(=O)O[C@@H](C)CC(=O)O[C@@H](C)CC(=O)O[C@@H](C)CC(=O)O,C[C@@H](O)CC(=O)O.C[C@H](O)CC(=O)O,"('C[C@@H](O)CC(=O)O', 'C[C@H](O)CC(=O)O')",0.91,4770.0,-1.0,128.0,127.13246,0.37591138,4,[],"Tang, X., & Chen, E. Y. X. (2018). Chemical synthesis of perfectly isotactic and high melting bacterial poly(3-hydroxybutyrate) from bio-sourced racemic cyclic diolide. Nature Communications, 9(1), 1-11. https://doi.org/10.1038/s41467-018-04734-3",Table 1.01,ester_stereo,"('C[C@@H](O)CC(=O)O', 'C[C@H](O)CC(=O)O')",25,0,0.8675400000000053,5.569743
C[C@@H](CC(=O)O[C@@H](C)CC(=O)O[C@@H](C)CC(=O)O[C@@H](C)CC(=O)O[C@@H](C)CC(=O)O[C@@H](C)CC(=O)O[C@@H](C)CC(=O)O[C@H](C)CC(=O)O[C@H](C)CC(=O)O[C@H](C)CC(=O)O[C@H](C)CC(=O)O[C@H](C)CC(=O)O[C@H](C)CC(=O)O[C@H](C)CC(=O)O[C@H](C)CC(=O)O[C@H](C)CC(=O)O[C@H](C)CC(=O)O)OC(=O)C[C@H](C)OC(=O)C[C@H](C)OC(=O)C[C@H](C)OC(=O)C[C@H](C)OC(=O)C[C@H](C)OC(=O)C[C@H](C)OC(=O)C[C@@H](C)OC(=O)C[C@@H](C)O,C[C@@H](O)CC(=O)O.C[C@H](O)CC(=O)O,"('C[C@@H](O)CC(=O)O', 'C[C@H](O)CC(=O)O')",0.91,4770.0,-1.0,128.0,127.09582,0.34573603,4,[],"Tang, X., & Chen, E. Y. X. (2018). Chemical synthesis of perfectly isotactic and high melting bacterial poly(3-hydroxybutyrate) from bio-sourced racemic cyclic diolide. Nature Communications, 9(1), 1-11. https://doi.org/10.1038/s41467-018-04734-3",Table 1.01,ester_stereo,"('C[C@@H](O)CC(=O)O', 'C[C@H](O)CC(=O)O')",25,1,0.9041799999999967,5.56974
C[C@@H](CC(=O)O[C@@H](C)CC(=O)O[C@@H](C)CC(=O)O[C@@H](C)CC(=O)O[C@@H](C)CC(=O)O[C@@H](C)CC(=O)O[C@@H](C)CC(=O)O[C@@H](C)CC(=O)O[C@@H](C)CC(=O)O[C@@H](C)CC(=O)O[C@@H](C)CC(=O)O[C@H](C)CC(=O)O[C@H](C)CC(=O)O[C@H](C)CC(=O)O)OC(=O)C[C@H](C)OC(=O)C[C@H](C)OC(=O)C[C@H](C)OC(=O)C[C@H](C)OC(=O)C[C@H](C)OC(=O)C[C@H](C)OC(=O)C[C@H](C)OC(=O)C[C@H](C)OC(=O)C[C@H](C)OC(=O)C[C@H](C)OC(=O)C[C@@H](C)O,C[C@@H](O)CC(=O)O.C[C@H](O)CC(=O)O,"('C[C@@H](O)CC(=O)O', 'C[C@H](O)CC(=O)O')",0.91,4770.0,-1.0,128.0,127.17331,0.29229015,4,[],"Tang, X., & Chen, E. Y. X. (2018). Chemical synthesis of perfectly isotactic and high melting bacterial poly(3-hydroxybutyrate) from bio-sourced racemic cyclic diolide. Nature Communications, 9(1), 1-11. https://doi.org/10.1038/s41467-018-04734-3",Table 1.01,ester_stereo,"('C[C@@H](O)CC(=O)O', 'C[C@H](O)CC(=O)O')",25,2,0.8266899999999993,5.569741
C[C@H](O)CC(=O)O[C@@H](C)CC(=O)O[C@@H](C)CC(=O)O[C@@H](C)CC(=O)O[C@@H](C)CC(=O)O[C@@H](C)CC(=O)O[C@@H](C)CC(=O)O[C@@H](C)CC(=O)O[C@H](C)CC(=O)O[C@H](C)CC(=O)O[C@H](C)CC(=O)O[C@H](C)CC(=O)O[C@H](C)CC(=O)O[C@@H](C)CC(=O)O[C@@H](C)CC(=O)O[C@@H](C)CC(=O)O[C@@H](C)CC(=O)O[C@@H](C)CC(=O)O[C@@H](C)CC(=O)O[C@@H](C)CC(=O)O[C@@H](C)CC(=O)O[C@@H](C)CC(=O)O[C@@H](C)CC(=O)O[C@@H](C)CC(=O)O[C@@H](C)CC(=O)O,C[C@@H](O)CC(=O)O.C[C@H](O)CC(=O)O,"('C[C@@H](O)CC(=O)O', 'C[C@H](O)CC(=O)O')",0.91,4770.0,-1.0,128.0,127.27009,0.29498997,4,[],"Tang, X., & Chen, E. Y. X. (2018). Chemical synthesis of perfectly isotactic and high melting bacterial poly(3-hydroxybutyrate) from bio-sourced racemic cyclic diolide. Nature Communications, 9(1), 1-11. https://doi.org/10.1038/s41467-018-04734-3",Table 1.01,ester_stereo,"('C[C@@H](O)CC(=O)O', 'C[C@H](O)CC(=O)O')",25,3,0.7299100000000038,5.569743
C[C@@H](CC(=O)O[C@H](C)CC(=O)O[C@H](C)CC(=O)O)OC(=O)C[C@@H](C)OC(=O)C[C@@H](C)OC(=O)C[C@@H](C)OC(=O)C[C@@H](C)OC(=O)C[C@@H](C)OC(=O)C[C@@H](C)OC(=O)C[C@@H](C)OC(=O)C[C@@H](C)OC(=O)C[C@@H](C)OC(=O)C[C@@H](C)OC(=O)C[C@@H](C)OC(=O)C[C@@H](C)OC(=O)C[C@@H](C)OC(=O)C[C@@H](C)OC(=O)C[C@@H](C)OC(=O)C[C@@H](C)OC(=O)C[C@@H](C)OC(=O)C[C@@H](C)OC(=O)C[C@@H](C)OC(=O)C[C@@H](C)OC(=O)C[C@@H](C)OC(=O)C[C@@H](C)O,C[C@@H](O)CC(=O)O.C[C@H](O)CC(=O)O,"('C[C@@H](O)CC(=O)O', 'C[C@H](O)CC(=O)O')",0.91,4770.0,-1.0,128.0,127.502655,0.14111371,4,[],"Tang, X., & Chen, E. Y. X. (2018). Chemical synthesis of perfectly isotactic and high melting bacterial poly(3-hydroxybutyrate) from bio-sourced racemic cyclic diolide. Nature Communications, 9(1), 1-11. https://doi.org/10.1038/s41467-018-04734-3",Table 1.01,ester_stereo,"('C[C@@H](O)CC(=O)O', 'C[C@H](O)CC(=O)O')",25,4,0.4973449999999957,5.569741
C[C@H](O)CC(=O)O[C@@H](C)CC(=O)O[C@@H](C)CC(=O)O[C@@H](C)CC(=O)O[C@@H](C)CC(=O)O[C@@H](C)CC(=O)O[C@@H](C)CC(=O)O[C@@H](C)CC(=O)O[C@@H](C)CC(=O)O[C@@H](C)CC(=O)O[C@@H](C)CC(=O)O[C@@H](C)CC(=O)O[C@@H](C)CC(=O)O[C@@H](C)CC(=O)O[C@@H](C)CC(=O)O[C@@H](C)CC(=O)O[C@@H](C)CC(=O)O[C@@H](C)CC(=O)O[C@@H](C)CC(=O)O[C@H](C)CC(=O)O[C@H](C)CC(=O)O[C@H](C)CC(=O)O[C@H](C)CC(=O)O[C@H](C)CC(=O)O[C@H](C)CC(=O)O,C[C@@H](O)CC(=O)O.C[C@H](O)CC(=O)O,"('C[C@@H](O)CC(=O)O', 'C[C@H](O)CC(=O)O')",0.93,,2.0,,132.86064,1.9632316,4,[],"Tang, X., & Chen, E. Y. X. (2018). Chemical synthesis of perfectly isotactic and high melting bacterial poly(3-hydroxybutyrate) from bio-sourced racemic cyclic diolide. Nature Communications, 9(1), 1-11. https://doi.org/10.1038/s41467-018-04734-3",Table 2.6,ester_stereo,"('C[C@@H](O)CC(=O)O', 'C[C@H](O)CC(=O)O')",25,0,,2.569743
C[C@@H](CC(=O)O)OC(=O)C[C@H](C)OC(=O)C[C@H](C)OC(=O)C[C@H](C)OC(=O)C[C@H](C)OC(=O)C[C@H](C)OC(=O)C[C@H](C)OC(=O)C[C@H](C)OC(=O)C[C@H](C)OC(=O)C[C@H](C)OC(=O)C[C@H](C)OC(=O)C[C@H](C)OC(=O)C[C@H](C)OC(=O)C[C@H](C)OC(=O)C[C@H](C)OC(=O)C[C@H](C)OC(=O)C[C@@H](C)OC(=O)C[C@@H](C)OC(=O)C[C@@H](C)OC(=O)C[C@@H](C)OC(=O)C[C@@H](C)OC(=O)C[C@@H](C)OC(=O)C[C@@H](C)OC(=O)C[C@@H](C)OC(=O)C[C@@H](C)O,C[C@@H](O)CC(=O)O.C[C@H](O)CC(=O)O,"('C[C@@H](O)CC(=O)O', 'C[C@H](O)CC(=O)O')",0.93,10900.0,3.0,133.0,133.0645,1.7488359,4,[],"Tang, X., & Chen, E. Y. X. (2018). Chemical synthesis of perfectly isotactic and high melting bacterial poly(3-hydroxybutyrate) from bio-sourced racemic cyclic diolide. Nature Communications, 9(1), 1-11. https://doi.org/10.1038/s41467-018-04734-3",Table 1.02,ester_stereo,"('C[C@@H](O)CC(=O)O', 'C[C@H](O)CC(=O)O')",25,0,0.06450000000000955,1.5697416999999998
C[C@H](O)CC(=O)O[C@@H](C)CC(=O)O[C@@H](C)CC(=O)O[C@@H](C)CC(=O)O[C@H](C)CC(=O)O[C@H](C)CC(=O)O[C@H](C)CC(=O)O[C@H](C)CC(=O)O[C@H](C)CC(=O)O[C@H](C)CC(=O)O[C@H](C)CC(=O)O[C@H](C)CC(=O)O[C@H](C)CC(=O)O[C@H](C)CC(=O)O[C@H](C)CC(=O)O[C@H](C)CC(=O)O[C@H](C)CC(=O)O[C@H](C)CC(=O)O[C@H](C)CC(=O)O[C@H](C)CC(=O)O[C@H](C)CC(=O)O[C@H](C)CC(=O)O[C@H](C)CC(=O)O[C@H](C)CC(=O)O[C@H](C)CC(=O)O,C[C@@H](O)CC(=O)O.C[C@H](O)CC(=O)O,"('C[C@@H](O)CC(=O)O', 'C[C@H](O)CC(=O)O')",0.93,32000.0,3.4,146.0,132.97202,1.8449802,4,[],"Tang, X., & Chen, E. Y. X. (2018). Chemical synthesis of perfectly isotactic and high melting bacterial poly(3-hydroxybutyrate) from bio-sourced racemic cyclic diolide. Nature Communications, 9(1), 1-11. https://doi.org/10.1038/s41467-018-04734-3",Table 1.04,ester_stereo,"('C[C@@H](O)CC(=O)O', 'C[C@H](O)CC(=O)O')",25,0,13.027980000000014,1.169743
