Repository: tyo-nu/PolyIDRS_Paper

# PolyIDRS_Paper
Code and Figures for the PolyIDRS paper.

File: Figures/Figure_5/data/U_shaped_Tm_data.csv (part 11 of 60)
smiles_polymer,smiles_monomer,monomers,pm,Mn,Tg,Tm,Tm_pred,Tg_pred,model_id,distribution,ref,comment,mechanism,monomers.1,DP,replicate_structure,dTm,dTg
C[C@@H](CC(=O)O)OC(=O)C[C@H](C)OC(=O)C[C@H](C)OC(=O)C[C@H](C)OC(=O)C[C@H](C)OC(=O)C[C@H](C)OC(=O)C[C@H](C)OC(=O)C[C@H](C)OC(=O)C[C@H](C)OC(=O)C[C@H](C)OC(=O)C[C@H](C)OC(=O)C[C@H](C)OC(=O)C[C@H](C)OC(=O)C[C@H](C)OC(=O)C[C@H](C)OC(=O)C[C@H](C)OC(=O)C[C@H](C)OC(=O)C[C@H](C)OC(=O)C[C@H](C)OC(=O)C[C@H](C)OC(=O)C[C@H](C)OC(=O)C[C@H](C)OC(=O)C[C@H](C)OC(=O)C[C@@H](C)OC(=O)C[C@@H](C)O,C[C@@H](O)CC(=O)O.C[C@H](O)CC(=O)O,"('C[C@@H](O)CC(=O)O', 'C[C@H](O)CC(=O)O')",0.93,,2.0,,133.12793,1.7260801,4,[],"Tang, X., & Chen, E. Y. X. (2018). Chemical synthesis of perfectly isotactic and high melting bacterial poly(3-hydroxybutyrate) from bio-sourced racemic cyclic diolide. Nature Communications, 9(1), 1-11. https://doi.org/10.1038/s41467-018-04734-3",Table 2.6,ester_stereo,"('C[C@@H](O)CC(=O)O', 'C[C@H](O)CC(=O)O')",25,1,,2.5697417
C[C@H](O)CC(=O)O[C@@H](C)CC(=O)O[C@@H](C)CC(=O)O[C@@H](C)CC(=O)O[C@@H](C)CC(=O)O[C@@H](C)CC(=O)O[C@@H](C)CC(=O)O[C@@H](C)CC(=O)O[C@@H](C)CC(=O)O[C@@H](C)CC(=O)O[C@@H](C)CC(=O)O[C@@H](C)CC(=O)O[C@@H](C)CC(=O)O[C@H](C)CC(=O)O[C@H](C)CC(=O)O[C@H](C)CC(=O)O[C@H](C)CC(=O)O[C@H](C)CC(=O)O[C@H](C)CC(=O)O[C@H](C)CC(=O)O[C@H](C)CC(=O)O[C@H](C)CC(=O)O[C@H](C)CC(=O)O[C@H](C)CC(=O)O[C@H](C)CC(=O)O,C[C@@H](O)CC(=O)O.C[C@H](O)CC(=O)O,"('C[C@@H](O)CC(=O)O', 'C[C@H](O)CC(=O)O')",0.93,10900.0,3.0,133.0,132.88356,1.885997,4,[],"Tang, X., & Chen, E. Y. X. (2018). Chemical synthesis of perfectly isotactic and high melting bacterial poly(3-hydroxybutyrate) from bio-sourced racemic cyclic diolide. Nature Communications, 9(1), 1-11. https://doi.org/10.1038/s41467-018-04734-3",Table 1.02,ester_stereo,"('C[C@@H](O)CC(=O)O', 'C[C@H](O)CC(=O)O')",25,1,0.11644000000001142,1.5697429999999999
C[C@@H](CC(=O)O)OC(=O)C[C@H](C)OC(=O)C[C@@H](C)OC(=O)C[C@@H](C)OC(=O)C[C@@H](C)OC(=O)C[C@@H](C)OC(=O)C[C@@H](C)OC(=O)C[C@@H](C)OC(=O)C[C@@H](C)OC(=O)C[C@@H](C)OC(=O)C[C@@H](C)OC(=O)C[C@@H](C)OC(=O)C[C@@H](C)OC(=O)C[C@@H](C)OC(=O)C[C@@H](C)OC(=O)C[C@@H](C)OC(=O)C[C@@H](C)OC(=O)C[C@@H](C)OC(=O)C[C@@H](C)OC(=O)C[C@@H](C)OC(=O)C[C@@H](C)OC(=O)C[C@@H](C)OC(=O)C[C@@H](C)OC(=O)C[C@@H](C)OC(=O)C[C@@H](C)O,C[C@@H](O)CC(=O)O.C[C@H](O)CC(=O)O,"('C[C@@H](O)CC(=O)O', 'C[C@H](O)CC(=O)O')",0.93,32000.0,3.4,146.0,133.06256,1.9557374,4,[],"Tang, X., & Chen, E. Y. X. (2018). Chemical synthesis of perfectly isotactic and high melting bacterial poly(3-hydroxybutyrate) from bio-sourced racemic cyclic diolide. Nature Communications, 9(1), 1-11. https://doi.org/10.1038/s41467-018-04734-3",Table 1.04,ester_stereo,"('C[C@@H](O)CC(=O)O', 'C[C@H](O)CC(=O)O')",25,1,12.93744000000001,1.1697416999999999
C[C@@H](CC(=O)O)OC(=O)C[C@H](C)OC(=O)C[C@H](C)OC(=O)C[C@H](C)OC(=O)C[C@H](C)OC(=O)C[C@H](C)OC(=O)C[C@H](C)OC(=O)C[C@H](C)OC(=O)C[C@H](C)OC(=O)C[C@H](C)OC(=O)C[C@H](C)OC(=O)C[C@H](C)OC(=O)C[C@H](C)OC(=O)C[C@H](C)OC(=O)C[C@H](C)OC(=O)C[C@H](C)OC(=O)C[C@H](C)OC(=O)C[C@H](C)OC(=O)C[C@H](C)OC(=O)C[C@H](C)OC(=O)C[C@H](C)OC(=O)C[C@@H](C)OC(=O)C[C@@H](C)OC(=O)C[C@@H](C)OC(=O)C[C@@H](C)O,C[C@@H](O)CC(=O)O.C[C@H](O)CC(=O)O,"('C[C@@H](O)CC(=O)O', 'C[C@H](O)CC(=O)O')",0.93,,2.0,,133.1099,1.7312465,4,[],"Tang, X., & Chen, E. Y. X. (2018). Chemical synthesis of perfectly isotactic and high melting bacterial poly(3-hydroxybutyrate) from bio-sourced racemic cyclic diolide. Nature Communications, 9(1), 1-11. https://doi.org/10.1038/s41467-018-04734-3",Table 2.6,ester_stereo,"('C[C@@H](O)CC(=O)O', 'C[C@H](O)CC(=O)O')",25,2,,2.5697417
C[C@H](O)CC(=O)O[C@@H](C)CC(=O)O[C@@H](C)CC(=O)O[C@@H](C)CC(=O)O[C@@H](C)CC(=O)O[C@@H](C)CC(=O)O[C@@H](C)CC(=O)O[C@@H](C)CC(=O)O[C@@H](C)CC(=O)O[C@@H](C)CC(=O)O[C@@H](C)CC(=O)O[C@@H](C)CC(=O)O[C@@H](C)CC(=O)O[C@@H](C)CC(=O)O[C@@H](C)CC(=O)O[C@@H](C)CC(=O)O[C@@H](C)CC(=O)O[C@@H](C)CC(=O)O[C@@H](C)CC(=O)O[C@@H](C)CC(=O)O[C@@H](C)CC(=O)O[C@@H](C)CC(=O)O[C@H](C)CC(=O)O[C@H](C)CC(=O)O[C@H](C)CC(=O)O,C[C@@H](O)CC(=O)O.C[C@H](O)CC(=O)O,"('C[C@@H](O)CC(=O)O', 'C[C@H](O)CC(=O)O')",0.93,10900.0,3.0,133.0,132.87335,2.0280554,4,[],"Tang, X., & Chen, E. Y. X. (2018). Chemical synthesis of perfectly isotactic and high melting bacterial poly(3-hydroxybutyrate) from bio-sourced racemic cyclic diolide. Nature Communications, 9(1), 1-11. https://doi.org/10.1038/s41467-018-04734-3",Table 1.02,ester_stereo,"('C[C@@H](O)CC(=O)O', 'C[C@H](O)CC(=O)O')",25,2,0.12665000000001214,1.5697429999999999
C[C@H](O)CC(=O)O[C@@H](C)CC(=O)O[C@@H](C)CC(=O)O[C@@H](C)CC(=O)O[C@@H](C)CC(=O)O[C@H](C)CC(=O)O[C@H](C)CC(=O)O[C@H](C)CC(=O)O[C@H](C)CC(=O)O[C@H](C)CC(=O)O[C@H](C)CC(=O)O[C@H](C)CC(=O)O[C@H](C)CC(=O)O[C@H](C)CC(=O)O[C@H](C)CC(=O)O[C@H](C)CC(=O)O[C@H](C)CC(=O)O[C@H](C)CC(=O)O[C@H](C)CC(=O)O[C@H](C)CC(=O)O[C@H](C)CC(=O)O[C@H](C)CC(=O)O[C@H](C)CC(=O)O[C@H](C)CC(=O)O[C@H](C)CC(=O)O,C[C@@H](O)CC(=O)O.C[C@H](O)CC(=O)O,"('C[C@@H](O)CC(=O)O', 'C[C@H](O)CC(=O)O')",0.93,32000.0,3.4,146.0,132.96167,1.8481613,4,[],"Tang, X., & Chen, E. Y. X. (2018). Chemical synthesis of perfectly isotactic and high melting bacterial poly(3-hydroxybutyrate) from bio-sourced racemic cyclic diolide. Nature Communications, 9(1), 1-11. https://doi.org/10.1038/s41467-018-04734-3",Table 1.04,ester_stereo,"('C[C@@H](O)CC(=O)O', 'C[C@H](O)CC(=O)O')",25,2,13.038330000000002,1.169743
C[C@@H](CC(=O)O)OC(=O)C[C@H](C)OC(=O)C[C@H](C)OC(=O)C[C@H](C)OC(=O)C[C@H](C)OC(=O)C[C@@H](C)OC(=O)C[C@@H](C)OC(=O)C[C@@H](C)OC(=O)C[C@@H](C)OC(=O)C[C@@H](C)OC(=O)C[C@@H](C)OC(=O)C[C@@H](C)OC(=O)C[C@@H](C)OC(=O)C[C@@H](C)OC(=O)C[C@@H](C)OC(=O)C[C@@H](C)OC(=O)C[C@@H](C)OC(=O)C[C@@H](C)OC(=O)C[C@@H](C)OC(=O)C[C@@H](C)OC(=O)C[C@@H](C)OC(=O)C[C@@H](C)OC(=O)C[C@@H](C)OC(=O)C[C@@H](C)OC(=O)C[C@@H](C)O,C[C@@H](O)CC(=O)O.C[C@H](O)CC(=O)O,"('C[C@@H](O)CC(=O)O', 'C[C@H](O)CC(=O)O')",0.93,,2.0,,133.03065,1.8793032,4,[],"Tang, X., & Chen, E. Y. X. (2018). Chemical synthesis of perfectly isotactic and high melting bacterial poly(3-hydroxybutyrate) from bio-sourced racemic cyclic diolide. Nature Communications, 9(1), 1-11. https://doi.org/10.1038/s41467-018-04734-3",Table 2.6,ester_stereo,"('C[C@@H](O)CC(=O)O', 'C[C@H](O)CC(=O)O')",25,3,,2.5697417
C[C@H](O)CC(=O)O[C@@H](C)CC(=O)O[C@@H](C)CC(=O)O[C@@H](C)CC(=O)O[C@@H](C)CC(=O)O[C@@H](C)CC(=O)O[C@@H](C)CC(=O)O[C@@H](C)CC(=O)O[C@@H](C)CC(=O)O[C@@H](C)CC(=O)O[C@H](C)CC(=O)O[C@H](C)CC(=O)O[C@H](C)CC(=O)O[C@H](C)CC(=O)O[C@H](C)CC(=O)O[C@H](C)CC(=O)O[C@H](C)CC(=O)O[C@H](C)CC(=O)O[C@H](C)CC(=O)O[C@H](C)CC(=O)O[C@H](C)CC(=O)O[C@H](C)CC(=O)O[C@H](C)CC(=O)O[C@H](C)CC(=O)O[C@H](C)CC(=O)O,C[C@@H](O)CC(=O)O.C[C@H](O)CC(=O)O,"('C[C@@H](O)CC(=O)O', 'C[C@H](O)CC(=O)O')",0.93,10900.0,3.0,133.0,132.9116,1.8666167,4,[],"Tang, X., & Chen, E. Y. X. (2018). Chemical synthesis of perfectly isotactic and high melting bacterial poly(3-hydroxybutyrate) from bio-sourced racemic cyclic diolide. Nature Communications, 9(1), 1-11. https://doi.org/10.1038/s41467-018-04734-3",Table 1.02,ester_stereo,"('C[C@@H](O)CC(=O)O', 'C[C@H](O)CC(=O)O')",25,3,0.08840000000000714,1.5697429999999999
C[C@H](O)CC(=O)O[C@@H](C)CC(=O)O[C@@H](C)CC(=O)O[C@@H](C)CC(=O)O[C@@H](C)CC(=O)O[C@@H](C)CC(=O)O[C@@H](C)CC(=O)O[C@@H](C)CC(=O)O[C@@H](C)CC(=O)O[C@@H](C)CC(=O)O[C@@H](C)CC(=O)O[C@@H](C)CC(=O)O[C@@H](C)CC(=O)O[C@@H](C)CC(=O)O[C@@H](C)CC(=O)O[C@@H](C)CC(=O)O[C@@H](C)CC(=O)O[C@@H](C)CC(=O)O[C@@H](C)CC(=O)O[C@H](C)CC(=O)O[C@H](C)CC(=O)O[C@H](C)CC(=O)O[C@H](C)CC(=O)O[C@H](C)CC(=O)O[C@H](C)CC(=O)O,C[C@@H](O)CC(=O)O.C[C@H](O)CC(=O)O,"('C[C@@H](O)CC(=O)O', 'C[C@H](O)CC(=O)O')",0.93,32000.0,3.4,146.0,132.86064,1.9632316,4,[],"Tang, X., & Chen, E. Y. X. (2018). Chemical synthesis of perfectly isotactic and high melting bacterial poly(3-hydroxybutyrate) from bio-sourced racemic cyclic diolide. Nature Communications, 9(1), 1-11. https://doi.org/10.1038/s41467-018-04734-3",Table 1.04,ester_stereo,"('C[C@@H](O)CC(=O)O', 'C[C@H](O)CC(=O)O')",25,3,13.13936000000001,1.169743
C[C@@H](CC(=O)O)OC(=O)C[C@H](C)OC(=O)C[C@H](C)OC(=O)C[C@H](C)OC(=O)C[C@H](C)OC(=O)C[C@H](C)OC(=O)C[C@H](C)OC(=O)C[C@H](C)OC(=O)C[C@H](C)OC(=O)C[C@H](C)OC(=O)C[C@H](C)OC(=O)C[C@H](C)OC(=O)C[C@H](C)OC(=O)C[C@H](C)OC(=O)C[C@H](C)OC(=O)C[C@H](C)OC(=O)C[C@H](C)OC(=O)C[C@H](C)OC(=O)C[C@H](C)OC(=O)C[C@H](C)OC(=O)C[C@H](C)OC(=O)C[C@H](C)OC(=O)C[C@@H](C)OC(=O)C[C@@H](C)OC(=O)C[C@@H](C)O,C[C@@H](O)CC(=O)O.C[C@H](O)CC(=O)O,"('C[C@@H](O)CC(=O)O', 'C[C@H](O)CC(=O)O')",0.93,,2.0,,133.11874,1.7284714,4,[],"Tang, X., & Chen, E. Y. X. (2018). Chemical synthesis of perfectly isotactic and high melting bacterial poly(3-hydroxybutyrate) from bio-sourced racemic cyclic diolide. Nature Communications, 9(1), 1-11. https://doi.org/10.1038/s41467-018-04734-3",Table 2.6,ester_stereo,"('C[C@@H](O)CC(=O)O', 'C[C@H](O)CC(=O)O')",25,4,,2.5697417
C[C@H](O)CC(=O)O[C@@H](C)CC(=O)O[C@@H](C)CC(=O)O[C@H](C)CC(=O)O[C@H](C)CC(=O)O[C@H](C)CC(=O)O[C@H](C)CC(=O)O[C@H](C)CC(=O)O[C@H](C)CC(=O)O[C@H](C)CC(=O)O[C@H](C)CC(=O)O[C@H](C)CC(=O)O[C@H](C)CC(=O)O[C@H](C)CC(=O)O[C@H](C)CC(=O)O[C@H](C)CC(=O)O[C@H](C)CC(=O)O[C@H](C)CC(=O)O[C@H](C)CC(=O)O[C@H](C)CC(=O)O[C@H](C)CC(=O)O[C@H](C)CC(=O)O[C@H](C)CC(=O)O[C@H](C)CC(=O)O[C@H](C)CC(=O)O,C[C@@H](O)CC(=O)O.C[C@H](O)CC(=O)O,"('C[C@@H](O)CC(=O)O', 'C[C@H](O)CC(=O)O')",0.93,10900.0,3.0,133.0,132.98251,1.8422576,4,[],"Tang, X., & Chen, E. Y. X. (2018). Chemical synthesis of perfectly isotactic and high melting bacterial poly(3-hydroxybutyrate) from bio-sourced racemic cyclic diolide. Nature Communications, 9(1), 1-11. https://doi.org/10.1038/s41467-018-04734-3",Table 1.02,ester_stereo,"('C[C@@H](O)CC(=O)O', 'C[C@H](O)CC(=O)O')",25,4,0.01749000000000933,1.5697429999999999
C[C@H](O)CC(=O)O[C@@H](C)CC(=O)O[C@@H](C)CC(=O)O[C@@H](C)CC(=O)O[C@@H](C)CC(=O)O[C@@H](C)CC(=O)O[C@@H](C)CC(=O)O[C@@H](C)CC(=O)O[C@@H](C)CC(=O)O[C@H](C)CC(=O)O[C@H](C)CC(=O)O[C@H](C)CC(=O)O[C@H](C)CC(=O)O[C@H](C)CC(=O)O[C@H](C)CC(=O)O[C@H](C)CC(=O)O[C@H](C)CC(=O)O[C@H](C)CC(=O)O[C@H](C)CC(=O)O[C@H](C)CC(=O)O[C@H](C)CC(=O)O[C@H](C)CC(=O)O[C@H](C)CC(=O)O[C@H](C)CC(=O)O[C@H](C)CC(=O)O,C[C@@H](O)CC(=O)O.C[C@H](O)CC(=O)O,"('C[C@@H](O)CC(=O)O', 'C[C@H](O)CC(=O)O')",0.93,32000.0,3.4,146.0,132.92126,1.8620989,4,[],"Tang, X., & Chen, E. Y. X. (2018). Chemical synthesis of perfectly isotactic and high melting bacterial poly(3-hydroxybutyrate) from bio-sourced racemic cyclic diolide. Nature Communications, 9(1), 1-11. https://doi.org/10.1038/s41467-018-04734-3",Table 1.04,ester_stereo,"('C[C@@H](O)CC(=O)O', 'C[C@H](O)CC(=O)O')",25,4,13.07874000000001,1.169743
C[C@H](O)CC(=O)O[C@@H](C)CC(=O)O[C@@H](C)CC(=O)O[C@H](C)CC(=O)O[C@H](C)CC(=O)O[C@H](C)CC(=O)O[C@H](C)CC(=O)O[C@H](C)CC(=O)O[C@H](C)CC(=O)O[C@H](C)CC(=O)O[C@H](C)CC(=O)O[C@H](C)CC(=O)O[C@H](C)CC(=O)O[C@H](C)CC(=O)O[C@H](C)CC(=O)O[C@H](C)CC(=O)O[C@H](C)CC(=O)O[C@H](C)CC(=O)O[C@H](C)CC(=O)O[C@H](C)CC(=O)O[C@H](C)CC(=O)O[C@H](C)CC(=O)O[C@H](C)CC(=O)O[C@H](C)CC(=O)O[C@H](C)CC(=O)O,C[C@@H](O)CC(=O)O.C[C@H](O)CC(=O)O,"('C[C@@H](O)CC(=O)O', 'C[C@H](O)CC(=O)O')",0.94,23000.0,4.0,136.0,136.05185,3.0733023,4,[],"Tang, X., & Chen, E. Y. X. (2018). Chemical synthesis of perfectly isotactic and high melting bacterial poly(3-hydroxybutyrate) from bio-sourced racemic cyclic diolide. Nature Communications, 9(1), 1-11. https://doi.org/10.1038/s41467-018-04734-3",Table 1.03,ester_stereo,"('C[C@@H](O)CC(=O)O', 'C[C@H](O)CC(=O)O')",25,0,0.05185000000000173,0.5697429999999999
C[C@@H](CC(=O)O)OC(=O)C[C@H](C)OC(=O)C[C@H](C)OC(=O)C[C@H](C)OC(=O)C[C@H](C)OC(=O)C[C@H](C)OC(=O)C[C@H](C)OC(=O)C[C@H](C)OC(=O)C[C@@H](C)OC(=O)C[C@@H](C)OC(=O)C[C@@H](C)OC(=O)C[C@@H](C)OC(=O)C[C@@H](C)OC(=O)C[C@@H](C)OC(=O)C[C@@H](C)OC(=O)C[C@@H](C)OC(=O)C[C@@H](C)OC(=O)C[C@@H](C)OC(=O)C[C@@H](C)OC(=O)C[C@@H](C)OC(=O)C[C@@H](C)OC(=O)C[C@@H](C)OC(=O)C[C@@H](C)OC(=O)C[C@@H](C)OC(=O)C[C@@H](C)O,C[C@@H](O)CC(=O)O.C[C@H](O)CC(=O)O,"('C[C@@H](O)CC(=O)O', 'C[C@H](O)CC(=O)O')",0.94,23000.0,4.0,136.0,136.22922,3.1246095,4,[],"Tang, X., & Chen, E. Y. X. (2018). Chemical synthesis of perfectly isotactic and high melting bacterial poly(3-hydroxybutyrate) from bio-sourced racemic cyclic diolide. Nature Communications, 9(1), 1-11. https://doi.org/10.1038/s41467-018-04734-3",Table 1.03,ester_stereo,"('C[C@@H](O)CC(=O)O', 'C[C@H](O)CC(=O)O')",25,1,0.22921999999999798,0.5697416999999998
C[C@@H](CC(=O)O)OC(=O)C[C@H](C)OC(=O)C[C@H](C)OC(=O)C[C@H](C)OC(=O)C[C@H](C)OC(=O)C[C@H](C)OC(=O)C[C@H](C)OC(=O)C[C@@H](C)OC(=O)C[C@@H](C)OC(=O)C[C@@H](C)OC(=O)C[C@@H](C)OC(=O)C[C@@H](C)OC(=O)C[C@@H](C)OC(=O)C[C@@H](C)OC(=O)C[C@@H](C)OC(=O)C[C@@H](C)OC(=O)C[C@@H](C)OC(=O)C[C@@H](C)OC(=O)C[C@@H](C)OC(=O)C[C@@H](C)OC(=O)C[C@@H](C)OC(=O)C[C@@H](C)OC(=O)C[C@@H](C)OC(=O)C[C@@H](C)OC(=O)C[C@@H](C)O,C[C@@H](O)CC(=O)O.C[C@H](O)CC(=O)O,"('C[C@@H](O)CC(=O)O', 'C[C@H](O)CC(=O)O')",0.94,23000.0,4.0,136.0,136.23645,3.1430426,4,[],"Tang, X., & Chen, E. Y. X. (2018). Chemical synthesis of perfectly isotactic and high melting bacterial poly(3-hydroxybutyrate) from bio-sourced racemic cyclic diolide. Nature Communications, 9(1), 1-11. https://doi.org/10.1038/s41467-018-04734-3",Table 1.03,ester_stereo,"('C[C@@H](O)CC(=O)O', 'C[C@H](O)CC(=O)O')",25,2,0.23644999999999072,0.5697416999999998
C[C@H](O)CC(=O)O[C@@H](C)CC(=O)O[C@@H](C)CC(=O)O[C@@H](C)CC(=O)O[C@@H](C)CC(=O)O[C@@H](C)CC(=O)O[C@@H](C)CC(=O)O[C@@H](C)CC(=O)O[C@@H](C)CC(=O)O[C@@H](C)CC(=O)O[C@@H](C)CC(=O)O[C@@H](C)CC(=O)O[C@@H](C)CC(=O)O[C@@H](C)CC(=O)O[C@@H](C)CC(=O)O[C@@H](C)CC(=O)O[C@@H](C)CC(=O)O[C@@H](C)CC(=O)O[C@@H](C)CC(=O)O[C@H](C)CC(=O)O[C@H](C)CC(=O)O[C@H](C)CC(=O)O[C@H](C)CC(=O)O[C@H](C)CC(=O)O[C@H](C)CC(=O)O,C[C@@H](O)CC(=O)O.C[C@H](O)CC(=O)O,"('C[C@@H](O)CC(=O)O', 'C[C@H](O)CC(=O)O')",0.94,23000.0,4.0,136.0,136.07367,3.279596,4,[],"Tang, X., & Chen, E. Y. X. (2018). Chemical synthesis of perfectly isotactic and high melting bacterial poly(3-hydroxybutyrate) from bio-sourced racemic cyclic diolide. Nature Communications, 9(1), 1-11. https://doi.org/10.1038/s41467-018-04734-3",Table 1.03,ester_stereo,"('C[C@@H](O)CC(=O)O', 'C[C@H](O)CC(=O)O')",25,3,0.0736699999999928,0.5697429999999999
C[C@H](O)CC(=O)O[C@@H](C)CC(=O)O[C@@H](C)CC(=O)O[C@@H](C)CC(=O)O[C@@H](C)CC(=O)O[C@@H](C)CC(=O)O[C@@H](C)CC(=O)O[C@@H](C)CC(=O)O[C@@H](C)CC(=O)O[C@@H](C)CC(=O)O[C@@H](C)CC(=O)O[C@@H](C)CC(=O)O[C@@H](C)CC(=O)O[C@@H](C)CC(=O)O[C@@H](C)CC(=O)O[C@@H](C)CC(=O)O[C@@H](C)CC(=O)O[C@@H](C)CC(=O)O[C@@H](C)CC(=O)O[C@@H](C)CC(=O)O[C@@H](C)CC(=O)O[C@@H](C)CC(=O)O[C@@H](C)CC(=O)O[C@H](C)CC(=O)O[C@H](C)CC(=O)O,C[C@@H](O)CC(=O)O.C[C@H](O)CC(=O)O,"('C[C@@H](O)CC(=O)O', 'C[C@H](O)CC(=O)O')",0.94,23000.0,4.0,136.0,136.12457,3.368081,4,[],"Tang, X., & Chen, E. Y. X. (2018). Chemical synthesis of perfectly isotactic and high melting bacterial poly(3-hydroxybutyrate) from bio-sourced racemic cyclic diolide. Nature Communications, 9(1), 1-11. https://doi.org/10.1038/s41467-018-04734-3",Table 1.03,ester_stereo,"('C[C@@H](O)CC(=O)O', 'C[C@H](O)CC(=O)O')",25,4,0.12457000000000562,0.5697429999999999
C[C@@H](CC(=O)O)OC(=O)C[C@H](C)OC(=O)C[C@H](C)OC(=O)C[C@H](C)OC(=O)C[C@H](C)OC(=O)C[C@H](C)OC(=O)C[C@H](C)OC(=O)C[C@H](C)OC(=O)C[C@H](C)OC(=O)C[C@H](C)OC(=O)C[C@H](C)OC(=O)C[C@H](C)OC(=O)C[C@H](C)OC(=O)C[C@H](C)OC(=O)C[C@H](C)OC(=O)C[C@H](C)OC(=O)C[C@H](C)OC(=O)C[C@H](C)OC(=O)C[C@@H](C)OC(=O)C[C@@H](C)OC(=O)C[C@@H](C)OC(=O)C[C@@H](C)OC(=O)C[C@@H](C)OC(=O)C[C@@H](C)OC(=O)C[C@@H](C)O,C[C@@H](O)CC(=O)O.C[C@H](O)CC(=O)O,"('C[C@@H](O)CC(=O)O', 'C[C@H](O)CC(=O)O')",0.95,37300.0,4.1,147.0,144.22006,4.316168,4,[],"Tang, X., & Chen, E. Y. X. (2018). Chemical synthesis of perfectly isotactic and high melting bacterial poly(3-hydroxybutyrate) from bio-sourced racemic cyclic diolide. Nature Communications, 9(1), 1-11. https://doi.org/10.1038/s41467-018-04734-3",Table 1.06,ester_stereo,"('C[C@@H](O)CC(=O)O', 'C[C@H](O)CC(=O)O')",25,0,2.7799400000000105,0.46974170000000015
C[C@H](O)CC(=O)O[C@@H](C)CC(=O)O[C@@H](C)CC(=O)O[C@@H](C)CC(=O)O[C@@H](C)CC(=O)O[C@@H](C)CC(=O)O[C@@H](C)CC(=O)O[C@@H](C)CC(=O)O[C@@H](C)CC(=O)O[C@@H](C)CC(=O)O[C@@H](C)CC(=O)O[C@@H](C)CC(=O)O[C@@H](C)CC(=O)O[C@@H](C)CC(=O)O[C@H](C)CC(=O)O[C@H](C)CC(=O)O[C@H](C)CC(=O)O[C@H](C)CC(=O)O[C@H](C)CC(=O)O[C@H](C)CC(=O)O[C@H](C)CC(=O)O[C@H](C)CC(=O)O[C@H](C)CC(=O)O[C@H](C)CC(=O)O[C@H](C)CC(=O)O,C[C@@H](O)CC(=O)O.C[C@H](O)CC(=O)O,"('C[C@@H](O)CC(=O)O', 'C[C@H](O)CC(=O)O')",0.95,25100.0,,147.0,144.31956,4.525145,4,[],"Tang, X., & Chen, E. Y. X. (2018). Chemical synthesis of perfectly isotactic and high melting bacterial poly(3-hydroxybutyrate) from bio-sourced racemic cyclic diolide. Nature Communications, 9(1), 1-11. https://doi.org/10.1038/s41467-018-04734-3",Table 1.05,ester_stereo,"('C[C@@H](O)CC(=O)O', 'C[C@H](O)CC(=O)O')",25,0,2.6804400000000044,
C[C@@H](CC(=O)O)OC(=O)C[C@H](C)OC(=O)C[C@H](C)OC(=O)C[C@H](C)OC(=O)C[C@H](C)OC(=O)C[C@H](C)OC(=O)C[C@H](C)OC(=O)C[C@H](C)OC(=O)C[C@H](C)OC(=O)C[C@H](C)OC(=O)C[C@H](C)OC(=O)C[C@H](C)OC(=O)C[C@H](C)OC(=O)C[C@H](C)OC(=O)C[C@H](C)OC(=O)C[C@H](C)OC(=O)C[C@H](C)OC(=O)C[C@H](C)OC(=O)C[C@H](C)OC(=O)C[C@H](C)OC(=O)C[C@H](C)OC(=O)C[C@@H](C)OC(=O)C[C@@H](C)OC(=O)C[C@@H](C)OC(=O)C[C@@H](C)O,C[C@@H](O)CC(=O)O.C[C@H](O)CC(=O)O,"('C[C@@H](O)CC(=O)O', 'C[C@H](O)CC(=O)O')",0.95,37300.0,4.1,147.0,144.08403,4.303151,4,[],"Tang, X., & Chen, E. Y. X. (2018). Chemical synthesis of perfectly isotactic and high melting bacterial poly(3-hydroxybutyrate) from bio-sourced racemic cyclic diolide. Nature Communications, 9(1), 1-11. https://doi.org/10.1038/s41467-018-04734-3",Table 1.06,ester_stereo,"('C[C@@H](O)CC(=O)O', 'C[C@H](O)CC(=O)O')",25,1,2.9159699999999873,0.46974170000000015
C[C@H](O)CC(=O)O[C@@H](C)CC(=O)O[C@@H](C)CC(=O)O[C@@H](C)CC(=O)O[C@@H](C)CC(=O)O[C@@H](C)CC(=O)O[C@@H](C)CC(=O)O[C@@H](C)CC(=O)O[C@@H](C)CC(=O)O[C@@H](C)CC(=O)O[C@@H](C)CC(=O)O[C@@H](C)CC(=O)O[C@@H](C)CC(=O)O[C@@H](C)CC(=O)O[C@@H](C)CC(=O)O[C@@H](C)CC(=O)O[C@@H](C)CC(=O)O[C@@H](C)CC(=O)O[C@@H](C)CC(=O)O[C@@H](C)CC(=O)O[C@@H](C)CC(=O)O[C@@H](C)CC(=O)O[C@H](C)CC(=O)O[C@H](C)CC(=O)O[C@H](C)CC(=O)O,C[C@@H](O)CC(=O)O.C[C@H](O)CC(=O)O,"('C[C@@H](O)CC(=O)O', 'C[C@H](O)CC(=O)O')",0.95,25100.0,,147.0,144.83598,4.6463127,4,[],"Tang, X., & Chen, E. Y. X. (2018). Chemical synthesis of perfectly isotactic and high melting bacterial poly(3-hydroxybutyrate) from bio-sourced racemic cyclic diolide. Nature Communications, 9(1), 1-11. https://doi.org/10.1038/s41467-018-04734-3",Table 1.05,ester_stereo,"('C[C@@H](O)CC(=O)O', 'C[C@H](O)CC(=O)O')",25,1,2.1640199999999936,
C[C@@H](CC(=O)O)OC(=O)C[C@H](C)OC(=O)C[C@H](C)OC(=O)C[C@H](C)OC(=O)C[C@H](C)OC(=O)C[C@H](C)OC(=O)C[C@H](C)OC(=O)C[C@H](C)OC(=O)C[C@H](C)OC(=O)C[C@H](C)OC(=O)C[C@H](C)OC(=O)C[C@@H](C)OC(=O)C[C@@H](C)OC(=O)C[C@@H](C)OC(=O)C[C@@H](C)OC(=O)C[C@@H](C)OC(=O)C[C@@H](C)OC(=O)C[C@@H](C)OC(=O)C[C@@H](C)OC(=O)C[C@@H](C)OC(=O)C[C@@H](C)OC(=O)C[C@@H](C)OC(=O)C[C@@H](C)OC(=O)C[C@@H](C)OC(=O)C[C@@H](C)O,C[C@@H](O)CC(=O)O.C[C@H](O)CC(=O)O,"('C[C@@H](O)CC(=O)O', 'C[C@H](O)CC(=O)O')",0.95,37300.0,4.1,147.0,144.58923,4.372605,4,[],"Tang, X., & Chen, E. Y. X. (2018). Chemical synthesis of perfectly isotactic and high melting bacterial poly(3-hydroxybutyrate) from bio-sourced racemic cyclic diolide. Nature Communications, 9(1), 1-11. https://doi.org/10.1038/s41467-018-04734-3",Table 1.06,ester_stereo,"('C[C@@H](O)CC(=O)O', 'C[C@H](O)CC(=O)O')",25,2,2.4107700000000136,0.46974170000000015
C[C@H](O)CC(=O)O[C@@H](C)CC(=O)O[C@@H](C)CC(=O)O[C@@H](C)CC(=O)O[C@@H](C)CC(=O)O[C@@H](C)CC(=O)O[C@@H](C)CC(=O)O[C@@H](C)CC(=O)O[C@@H](C)CC(=O)O[C@@H](C)CC(=O)O[C@@H](C)CC(=O)O[C@@H](C)CC(=O)O[C@H](C)CC(=O)O[C@H](C)CC(=O)O[C@H](C)CC(=O)O[C@H](C)CC(=O)O[C@H](C)CC(=O)O[C@H](C)CC(=O)O[C@H](C)CC(=O)O[C@H](C)CC(=O)O[C@H](C)CC(=O)O[C@H](C)CC(=O)O[C@H](C)CC(=O)O[C@H](C)CC(=O)O[C@H](C)CC(=O)O,C[C@@H](O)CC(=O)O.C[C@H](O)CC(=O)O,"('C[C@@H](O)CC(=O)O', 'C[C@H](O)CC(=O)O')",0.95,25100.0,,147.0,144.21051,4.506963,4,[],"Tang, X., & Chen, E. Y. X. (2018). Chemical synthesis of perfectly isotactic and high melting bacterial poly(3-hydroxybutyrate) from bio-sourced racemic cyclic diolide. Nature Communications, 9(1), 1-11. https://doi.org/10.1038/s41467-018-04734-3",Table 1.05,ester_stereo,"('C[C@@H](O)CC(=O)O', 'C[C@H](O)CC(=O)O')",25,2,2.7894900000000007,
C[C@@H](CC(=O)O)OC(=O)C[C@H](C)OC(=O)C[C@H](C)OC(=O)C[C@H](C)OC(=O)C[C@H](C)OC(=O)C[C@H](C)OC(=O)C[C@H](C)OC(=O)C[C@H](C)OC(=O)C[C@H](C)OC(=O)C[C@H](C)OC(=O)C[C@H](C)OC(=O)C[C@H](C)OC(=O)C[C@@H](C)OC(=O)C[C@@H](C)OC(=O)C[C@@H](C)OC(=O)C[C@@H](C)OC(=O)C[C@@H](C)OC(=O)C[C@@H](C)OC(=O)C[C@@H](C)OC(=O)C[C@@H](C)OC(=O)C[C@@H](C)OC(=O)C[C@@H](C)OC(=O)C[C@@H](C)OC(=O)C[C@@H](C)OC(=O)C[C@@H](C)O,C[C@@H](O)CC(=O)O.C[C@H](O)CC(=O)O,"('C[C@@H](O)CC(=O)O', 'C[C@H](O)CC(=O)O')",0.95,37300.0,4.1,147.0,144.5301,4.361814,4,[],"Tang, X., & Chen, E. Y. X. (2018). Chemical synthesis of perfectly isotactic and high melting bacterial poly(3-hydroxybutyrate) from bio-sourced racemic cyclic diolide. Nature Communications, 9(1), 1-11. https://doi.org/10.1038/s41467-018-04734-3",Table 1.06,ester_stereo,"('C[C@@H](O)CC(=O)O', 'C[C@H](O)CC(=O)O')",25,3,2.4698999999999955,0.46974170000000015
C[C@H](O)CC(=O)O[C@@H](C)CC(=O)O[C@@H](C)CC(=O)O[C@@H](C)CC(=O)O[C@@H](C)CC(=O)O[C@@H](C)CC(=O)O[C@@H](C)CC(=O)O[C@@H](C)CC(=O)O[C@@H](C)CC(=O)O[C@@H](C)CC(=O)O[C@@H](C)CC(=O)O[C@@H](C)CC(=O)O[C@@H](C)CC(=O)O[C@@H](C)CC(=O)O[C@@H](C)CC(=O)O[C@H](C)CC(=O)O[C@H](C)CC(=O)O[C@H](C)CC(=O)O[C@H](C)CC(=O)O[C@H](C)CC(=O)O[C@H](C)CC(=O)O[C@H](C)CC(=O)O[C@H](C)CC(=O)O[C@H](C)CC(=O)O[C@H](C)CC(=O)O,C[C@@H](O)CC(=O)O.C[C@H](O)CC(=O)O,"('C[C@@H](O)CC(=O)O', 'C[C@H](O)CC(=O)O')",0.95,25100.0,,147.0,144.37799,4.535668,4,[],"Tang, X., & Chen, E. Y. X. (2018). Chemical synthesis of perfectly isotactic and high melting bacterial poly(3-hydroxybutyrate) from bio-sourced racemic cyclic diolide. Nature Communications, 9(1), 1-11. https://doi.org/10.1038/s41467-018-04734-3",Table 1.05,ester_stereo,"('C[C@@H](O)CC(=O)O', 'C[C@H](O)CC(=O)O')",25,3,2.622009999999989,
C[C@@H](CC(=O)O)OC(=O)C[C@H](C)OC(=O)C[C@H](C)OC(=O)C[C@H](C)OC(=O)C[C@H](C)OC(=O)C[C@H](C)OC(=O)C[C@H](C)OC(=O)C[C@H](C)OC(=O)C[C@H](C)OC(=O)C[C@H](C)OC(=O)C[C@H](C)OC(=O)C[C@H](C)OC(=O)C[C@H](C)OC(=O)C[C@H](C)OC(=O)C[C@H](C)OC(=O)C[C@H](C)OC(=O)C[C@H](C)OC(=O)C[C@H](C)OC(=O)C[C@H](C)OC(=O)C[C@H](C)OC(=O)C[C@H](C)OC(=O)C[C@H](C)OC(=O)C[C@@H](C)OC(=O)C[C@@H](C)OC(=O)C[C@@H](C)O,C[C@@H](O)CC(=O)O.C[C@H](O)CC(=O)O,"('C[C@@H](O)CC(=O)O', 'C[C@H](O)CC(=O)O')",0.95,37300.0,4.1,147.0,144.04097,4.3000717,4,[],"Tang, X., & Chen, E. Y. X. (2018). Chemical synthesis of perfectly isotactic and high melting bacterial poly(3-hydroxybutyrate) from bio-sourced racemic cyclic diolide. Nature Communications, 9(1), 1-11. https://doi.org/10.1038/s41467-018-04734-3",Table 1.06,ester_stereo,"('C[C@@H](O)CC(=O)O', 'C[C@H](O)CC(=O)O')",25,4,2.9590300000000127,0.46974170000000015
C[C@@H](CC(=O)O)OC(=O)C[C@H](C)OC(=O)C[C@H](C)OC(=O)C[C@H](C)OC(=O)C[C@H](C)OC(=O)C[C@H](C)OC(=O)C[C@H](C)OC(=O)C[C@H](C)OC(=O)C[C@H](C)OC(=O)C[C@H](C)OC(=O)C[C@H](C)OC(=O)C[C@H](C)OC(=O)C[C@H](C)OC(=O)C[C@H](C)OC(=O)C[C@H](C)OC(=O)C[C@H](C)OC(=O)C[C@@H](C)OC(=O)C[C@@H](C)OC(=O)C[C@@H](C)OC(=O)C[C@@H](C)OC(=O)C[C@@H](C)OC(=O)C[C@@H](C)OC(=O)C[C@@H](C)OC(=O)C[C@@H](C)OC(=O)C[C@@H](C)O,C[C@@H](O)CC(=O)O.C[C@H](O)CC(=O)O,"('C[C@@H](O)CC(=O)O', 'C[C@H](O)CC(=O)O')",0.95,25100.0,,147.0,144.31596,4.328482,4,[],"Tang, X., & Chen, E. Y. X. (2018). Chemical synthesis of perfectly isotactic and high melting bacterial poly(3-hydroxybutyrate) from bio-sourced racemic cyclic diolide. Nature Communications, 9(1), 1-11. https://doi.org/10.1038/s41467-018-04734-3",Table 1.05,ester_stereo,"('C[C@@H](O)CC(=O)O', 'C[C@H](O)CC(=O)O')",25,4,2.68404000000001,
C[C@@H](O)CC(=O)O[C@H](C)CC(=O)O[C@H](C)CC(=O)O[C@H](C)CC(=O)O[C@H](C)CC(=O)O[C@H](C)CC(=O)O[C@H](C)CC(=O)O[C@H](C)CC(=O)O[C@H](C)CC(=O)O[C@H](C)CC(=O)O[C@H](C)CC(=O)O[C@H](C)CC(=O)O[C@H](C)CC(=O)O[C@H](C)CC(=O)O[C@H](C)CC(=O)O[C@H](C)CC(=O)O[C@H](C)CC(=O)O[C@H](C)CC(=O)O[C@H](C)CC(=O)O[C@H](C)CC(=O)O[C@H](C)CC(=O)O[C@H](C)CC(=O)O[C@H](C)CC(=O)O[C@H](C)CC(=O)O[C@H](C)CC(=O)O,C[C@@H](O)CC(=O)O.C[C@H](O)CC(=O)O,"('C[C@@H](O)CC(=O)O', 'C[C@H](O)CC(=O)O')",0.96,52700.0,6.4,156.0,151.96207,5.5089393,4,[],"Tang, X., & Chen, E. Y. X. (2018). Chemical synthesis of perfectly isotactic and high melting bacterial poly(3-hydroxybutyrate) from bio-sourced racemic cyclic diolide. Nature Communications, 9(1), 1-11. https://doi.org/10.1038/s41467-018-04734-3",Table 1.08,ester_stereo,"('C[C@@H](O)CC(=O)O', 'C[C@H](O)CC(=O)O')",25,0,4.037929999999989,1.8302570000000005
C[C@@H](O)CC(=O)O[C@H](C)CC(=O)O[C@H](C)CC(=O)O[C@H](C)CC(=O)O[C@H](C)CC(=O)O[C@H](C)CC(=O)O[C@H](C)CC(=O)O[C@H](C)CC(=O)O[C@H](C)CC(=O)O[C@H](C)CC(=O)O[C@H](C)CC(=O)O[C@H](C)CC(=O)O[C@H](C)CC(=O)O[C@H](C)CC(=O)O[C@H](C)CC(=O)O[C@H](C)CC(=O)O[C@H](C)CC(=O)O[C@H](C)CC(=O)O[C@H](C)CC(=O)O[C@H](C)CC(=O)O[C@H](C)CC(=O)O[C@H](C)CC(=O)O[C@H](C)CC(=O)O[C@H](C)CC(=O)O[C@H](C)CC(=O)O,C[C@@H](O)CC(=O)O.C[C@H](O)CC(=O)O,"('C[C@@H](O)CC(=O)O', 'C[C@H](O)CC(=O)O')",0.96,25700.0,,153.0,151.96207,5.5089393,4,[],"Tang, X., & Chen, E. Y. X. (2018). Chemical synthesis of perfectly isotactic and high melting bacterial poly(3-hydroxybutyrate) from bio-sourced racemic cyclic diolide. Nature Communications, 9(1), 1-11. https://doi.org/10.1038/s41467-018-04734-3",Table 1.07,ester_stereo,"('C[C@@H](O)CC(=O)O', 'C[C@H](O)CC(=O)O')",25,0,1.0379299999999887,
C[C@H](O)CC(=O)O[C@@H](C)CC(=O)O[C@@H](C)CC(=O)O[C@@H](C)CC(=O)O[C@@H](C)CC(=O)O[C@@H](C)CC(=O)O[C@@H](C)CC(=O)O[C@@H](C)CC(=O)O[C@@H](C)CC(=O)O[C@@H](C)CC(=O)O[C@@H](C)CC(=O)O[C@@H](C)CC(=O)O[C@@H](C)CC(=O)O[C@@H](C)CC(=O)O[C@@H](C)CC(=O)O[C@@H](C)CC(=O)O[C@@H](C)CC(=O)O[C@@H](C)CC(=O)O[C@@H](C)CC(=O)O[C@@H](C)CC(=O)O[C@@H](C)CC(=O)O[C@@H](C)CC(=O)O[C@@H](C)CC(=O)O[C@@H](C)CC(=O)O[C@@H](C)CC(=O)O,C[C@@H](O)CC(=O)O.C[C@H](O)CC(=O)O,"('C[C@@H](O)CC(=O)O', 'C[C@H](O)CC(=O)O')",0.96,52700.0,6.4,156.0,152.69826,6.0054555,4,[],"Tang, X., & Chen, E. Y. X. (2018). Chemical synthesis of perfectly isotactic and high melting bacterial poly(3-hydroxybutyrate) from bio-sourced racemic cyclic diolide. Nature Communications, 9(1), 1-11. https://doi.org/10.1038/s41467-018-04734-3",Table 1.08,ester_stereo,"('C[C@@H](O)CC(=O)O', 'C[C@H](O)CC(=O)O')",25,1,3.3017399999999952,1.8302570000000005
C[C@H](O)CC(=O)O[C@@H](C)CC(=O)O[C@@H](C)CC(=O)O[C@@H](C)CC(=O)O[C@@H](C)CC(=O)O[C@@H](C)CC(=O)O[C@@H](C)CC(=O)O[C@@H](C)CC(=O)O[C@@H](C)CC(=O)O[C@@H](C)CC(=O)O[C@@H](C)CC(=O)O[C@@H](C)CC(=O)O[C@@H](C)CC(=O)O[C@@H](C)CC(=O)O[C@@H](C)CC(=O)O[C@@H](C)CC(=O)O[C@@H](C)CC(=O)O[C@@H](C)CC(=O)O[C@@H](C)CC(=O)O[C@@H](C)CC(=O)O[C@@H](C)CC(=O)O[C@@H](C)CC(=O)O[C@@H](C)CC(=O)O[C@@H](C)CC(=O)O[C@@H](C)CC(=O)O,C[C@@H](O)CC(=O)O.C[C@H](O)CC(=O)O,"('C[C@@H](O)CC(=O)O', 'C[C@H](O)CC(=O)O')",0.96,25700.0,,153.0,152.69826,6.0054555,4,[],"Tang, X., & Chen, E. Y. X. (2018). Chemical synthesis of perfectly isotactic and high melting bacterial poly(3-hydroxybutyrate) from bio-sourced racemic cyclic diolide. Nature Communications, 9(1), 1-11. https://doi.org/10.1038/s41467-018-04734-3",Table 1.07,ester_stereo,"('C[C@@H](O)CC(=O)O', 'C[C@H](O)CC(=O)O')",25,1,0.30173999999999523,
C[C@H](O)CC(=O)O[C@@H](C)CC(=O)O[C@@H](C)CC(=O)O[C@@H](C)CC(=O)O[C@@H](C)CC(=O)O[C@@H](C)CC(=O)O[C@@H](C)CC(=O)O[C@@H](C)CC(=O)O[C@@H](C)CC(=O)O[C@@H](C)CC(=O)O[C@@H](C)CC(=O)O[C@@H](C)CC(=O)O[C@@H](C)CC(=O)O[C@@H](C)CC(=O)O[C@@H](C)CC(=O)O[C@@H](C)CC(=O)O[C@@H](C)CC(=O)O[C@@H](C)CC(=O)O[C@@H](C)CC(=O)O[C@@H](C)CC(=O)O[C@@H](C)CC(=O)O[C@@H](C)CC(=O)O[C@@H](C)CC(=O)O[C@@H](C)CC(=O)O[C@@H](C)CC(=O)O,C[C@@H](O)CC(=O)O.C[C@H](O)CC(=O)O,"('C[C@@H](O)CC(=O)O', 'C[C@H](O)CC(=O)O')",0.96,52700.0,6.4,156.0,152.69826,6.0054555,4,[],"Tang, X., & Chen, E. Y. X. (2018). Chemical synthesis of perfectly isotactic and high melting bacterial poly(3-hydroxybutyrate) from bio-sourced racemic cyclic diolide. Nature Communications, 9(1), 1-11. https://doi.org/10.1038/s41467-018-04734-3",Table 1.08,ester_stereo,"('C[C@@H](O)CC(=O)O', 'C[C@H](O)CC(=O)O')",25,2,3.3017399999999952,1.8302570000000005
C[C@H](O)CC(=O)O[C@@H](C)CC(=O)O[C@@H](C)CC(=O)O[C@@H](C)CC(=O)O[C@@H](C)CC(=O)O[C@@H](C)CC(=O)O[C@@H](C)CC(=O)O[C@@H](C)CC(=O)O[C@@H](C)CC(=O)O[C@@H](C)CC(=O)O[C@@H](C)CC(=O)O[C@@H](C)CC(=O)O[C@@H](C)CC(=O)O[C@@H](C)CC(=O)O[C@@H](C)CC(=O)O[C@@H](C)CC(=O)O[C@@H](C)CC(=O)O[C@@H](C)CC(=O)O[C@@H](C)CC(=O)O[C@@H](C)CC(=O)O[C@@H](C)CC(=O)O[C@@H](C)CC(=O)O[C@@H](C)CC(=O)O[C@@H](C)CC(=O)O[C@@H](C)CC(=O)O,C[C@@H](O)CC(=O)O.C[C@H](O)CC(=O)O,"('C[C@@H](O)CC(=O)O', 'C[C@H](O)CC(=O)O')",0.96,25700.0,,153.0,152.69826,6.0054555,4,[],"Tang, X., & Chen, E. Y. X. (2018). Chemical synthesis of perfectly isotactic and high melting bacterial poly(3-hydroxybutyrate) from bio-sourced racemic cyclic diolide. Nature Communications, 9(1), 1-11. https://doi.org/10.1038/s41467-018-04734-3",Table 1.07,ester_stereo,"('C[C@@H](O)CC(=O)O', 'C[C@H](O)CC(=O)O')",25,2,0.30173999999999523,
C[C@H](O)CC(=O)O[C@@H](C)CC(=O)O[C@@H](C)CC(=O)O[C@@H](C)CC(=O)O[C@@H](C)CC(=O)O[C@@H](C)CC(=O)O[C@@H](C)CC(=O)O[C@@H](C)CC(=O)O[C@@H](C)CC(=O)O[C@@H](C)CC(=O)O[C@@H](C)CC(=O)O[C@@H](C)CC(=O)O[C@@H](C)CC(=O)O[C@@H](C)CC(=O)O[C@@H](C)CC(=O)O[C@@H](C)CC(=O)O[C@@H](C)CC(=O)O[C@@H](C)CC(=O)O[C@@H](C)CC(=O)O[C@@H](C)CC(=O)O[C@@H](C)CC(=O)O[C@@H](C)CC(=O)O[C@@H](C)CC(=O)O[C@@H](C)CC(=O)O[C@@H](C)CC(=O)O,C[C@@H](O)CC(=O)O.C[C@H](O)CC(=O)O,"('C[C@@H](O)CC(=O)O', 'C[C@H](O)CC(=O)O')",0.96,52700.0,6.4,156.0,152.69826,6.0054555,4,[],"Tang, X., & Chen, E. Y. X. (2018). Chemical synthesis of perfectly isotactic and high melting bacterial poly(3-hydroxybutyrate) from bio-sourced racemic cyclic diolide. Nature Communications, 9(1), 1-11. https://doi.org/10.1038/s41467-018-04734-3",Table 1.08,ester_stereo,"('C[C@@H](O)CC(=O)O', 'C[C@H](O)CC(=O)O')",25,3,3.3017399999999952,1.8302570000000005
C[C@@H](O)CC(=O)O[C@H](C)CC(=O)O[C@H](C)CC(=O)O[C@H](C)CC(=O)O[C@H](C)CC(=O)O[C@H](C)CC(=O)O[C@H](C)CC(=O)O[C@H](C)CC(=O)O[C@H](C)CC(=O)O[C@H](C)CC(=O)O[C@H](C)CC(=O)O[C@H](C)CC(=O)O[C@H](C)CC(=O)O[C@H](C)CC(=O)O[C@H](C)CC(=O)O[C@H](C)CC(=O)O[C@H](C)CC(=O)O[C@H](C)CC(=O)O[C@H](C)CC(=O)O[C@H](C)CC(=O)O[C@H](C)CC(=O)O[C@H](C)CC(=O)O[C@H](C)CC(=O)O[C@H](C)CC(=O)O[C@H](C)CC(=O)O,C[C@@H](O)CC(=O)O.C[C@H](O)CC(=O)O,"('C[C@@H](O)CC(=O)O', 'C[C@H](O)CC(=O)O')",0.96,25700.0,,153.0,151.96207,5.5089393,4,[],"Tang, X., & Chen, E. Y. X. (2018). Chemical synthesis of perfectly isotactic and high melting bacterial poly(3-hydroxybutyrate) from bio-sourced racemic cyclic diolide. Nature Communications, 9(1), 1-11. https://doi.org/10.1038/s41467-018-04734-3",Table 1.07,ester_stereo,"('C[C@@H](O)CC(=O)O', 'C[C@H](O)CC(=O)O')",25,3,1.0379299999999887,
C[C@@H](O)CC(=O)O[C@H](C)CC(=O)O[C@H](C)CC(=O)O[C@H](C)CC(=O)O[C@H](C)CC(=O)O[C@H](C)CC(=O)O[C@H](C)CC(=O)O[C@H](C)CC(=O)O[C@H](C)CC(=O)O[C@H](C)CC(=O)O[C@H](C)CC(=O)O[C@H](C)CC(=O)O[C@H](C)CC(=O)O[C@H](C)CC(=O)O[C@H](C)CC(=O)O[C@H](C)CC(=O)O[C@H](C)CC(=O)O[C@H](C)CC(=O)O[C@H](C)CC(=O)O[C@H](C)CC(=O)O[C@H](C)CC(=O)O[C@H](C)CC(=O)O[C@H](C)CC(=O)O[C@H](C)CC(=O)O[C@H](C)CC(=O)O,C[C@@H](O)CC(=O)O.C[C@H](O)CC(=O)O,"('C[C@@H](O)CC(=O)O', 'C[C@H](O)CC(=O)O')",0.96,52700.0,6.4,156.0,151.96207,5.5089393,4,[],"Tang, X., & Chen, E. Y. X. (2018). Chemical synthesis of perfectly isotactic and high melting bacterial poly(3-hydroxybutyrate) from bio-sourced racemic cyclic diolide. Nature Communications, 9(1), 1-11. https://doi.org/10.1038/s41467-018-04734-3",Table 1.08,ester_stereo,"('C[C@@H](O)CC(=O)O', 'C[C@H](O)CC(=O)O')",25,4,4.037929999999989,1.8302570000000005
C[C@@H](O)CC(=O)O[C@H](C)CC(=O)O[C@H](C)CC(=O)O[C@H](C)CC(=O)O[C@H](C)CC(=O)O[C@H](C)CC(=O)O[C@H](C)CC(=O)O[C@H](C)CC(=O)O[C@H](C)CC(=O)O[C@H](C)CC(=O)O[C@H](C)CC(=O)O[C@H](C)CC(=O)O[C@H](C)CC(=O)O[C@H](C)CC(=O)O[C@H](C)CC(=O)O[C@H](C)CC(=O)O[C@H](C)CC(=O)O[C@H](C)CC(=O)O[C@H](C)CC(=O)O[C@H](C)CC(=O)O[C@H](C)CC(=O)O[C@H](C)CC(=O)O[C@H](C)CC(=O)O[C@H](C)CC(=O)O[C@H](C)CC(=O)O,C[C@@H](O)CC(=O)O.C[C@H](O)CC(=O)O,"('C[C@@H](O)CC(=O)O', 'C[C@H](O)CC(=O)O')",0.96,25700.0,,153.0,151.96207,5.5089393,4,[],"Tang, X., & Chen, E. Y. X. (2018). Chemical synthesis of perfectly isotactic and high melting bacterial poly(3-hydroxybutyrate) from bio-sourced racemic cyclic diolide. Nature Communications, 9(1), 1-11. https://doi.org/10.1038/s41467-018-04734-3",Table 1.07,ester_stereo,"('C[C@@H](O)CC(=O)O', 'C[C@H](O)CC(=O)O')",25,4,1.0379299999999887,
C[C@@H](O)CC(=O)O[C@H](C)CC(=O)O[C@H](C)CC(=O)O[C@H](C)CC(=O)O[C@H](C)CC(=O)O[C@H](C)CC(=O)O[C@H](C)CC(=O)O[C@H](C)CC(=O)O[C@H](C)CC(=O)O[C@H](C)CC(=O)O[C@H](C)CC(=O)O[C@H](C)CC(=O)O[C@H](C)CC(=O)O[C@H](C)CC(=O)O[C@H](C)CC(=O)O[C@H](C)CC(=O)O[C@H](C)CC(=O)O[C@H](C)CC(=O)O[C@H](C)CC(=O)O[C@H](C)CC(=O)O[C@H](C)CC(=O)O[C@H](C)CC(=O)O[C@H](C)CC(=O)O[C@H](C)CC(=O)O[C@H](C)CC(=O)O,C[C@@H](O)CC(=O)O.C[C@H](O)CC(=O)O,"('C[C@@H](O)CC(=O)O', 'C[C@H](O)CC(=O)O')",0.99,20100.0,,161.0,171.93832,6.1488557,4,[],"Tang, X., & Chen, E. Y. X. (2018). Chemical synthesis of perfectly isotactic and high melting bacterial poly(3-hydroxybutyrate) from bio-sourced racemic cyclic diolide. Nature Communications, 9(1), 1-11. https://doi.org/10.1038/s41467-018-04734-3",Table 1.09,ester_stereo,"('C[C@@H](O)CC(=O)O', 'C[C@H](O)CC(=O)O')",25,0,10.938320000000004,
C[C@H](O)CC(=O)O[C@@H](C)CC(=O)O[C@@H](C)CC(=O)O[C@@H](C)CC(=O)O[C@@H](C)CC(=O)O[C@@H](C)CC(=O)O[C@@H](C)CC(=O)O[C@@H](C)CC(=O)O[C@@H](C)CC(=O)O[C@@H](C)CC(=O)O[C@@H](C)CC(=O)O[C@@H](C)CC(=O)O[C@@H](C)CC(=O)O[C@@H](C)CC(=O)O[C@@H](C)CC(=O)O[C@@H](C)CC(=O)O[C@@H](C)CC(=O)O[C@@H](C)CC(=O)O[C@@H](C)CC(=O)O[C@@H](C)CC(=O)O[C@@H](C)CC(=O)O[C@@H](C)CC(=O)O[C@@H](C)CC(=O)O[C@@H](C)CC(=O)O[C@@H](C)CC(=O)O,C[C@@H](O)CC(=O)O.C[C@H](O)CC(=O)O,"('C[C@@H](O)CC(=O)O', 'C[C@H](O)CC(=O)O')",0.99,37400.0,,164.0,171.51137,6.245848,4,[],"Tang, X., & Chen, E. Y. X. (2018). Chemical synthesis of perfectly isotactic and high melting bacterial poly(3-hydroxybutyrate) from bio-sourced racemic cyclic diolide. Nature Communications, 9(1), 1-11. https://doi.org/10.1038/s41467-018-04734-3",Table 1.10,ester_stereo,"('C[C@@H](O)CC(=O)O', 'C[C@H](O)CC(=O)O')",25,0,7.511369999999999,
C[C@H](O)CC(=O)O[C@@H](C)CC(=O)O[C@@H](C)CC(=O)O[C@@H](C)CC(=O)O[C@@H](C)CC(=O)O[C@@H](C)CC(=O)O[C@@H](C)CC(=O)O[C@@H](C)CC(=O)O[C@@H](C)CC(=O)O[C@@H](C)CC(=O)O[C@@H](C)CC(=O)O[C@@H](C)CC(=O)O[C@@H](C)CC(=O)O[C@@H](C)CC(=O)O[C@@H](C)CC(=O)O[C@@H](C)CC(=O)O[C@@H](C)CC(=O)O[C@@H](C)CC(=O)O[C@@H](C)CC(=O)O[C@@H](C)CC(=O)O[C@@H](C)CC(=O)O[C@@H](C)CC(=O)O[C@@H](C)CC(=O)O[C@@H](C)CC(=O)O[C@@H](C)CC(=O)O,C[C@@H](O)CC(=O)O.C[C@H](O)CC(=O)O,"('C[C@@H](O)CC(=O)O', 'C[C@H](O)CC(=O)O')",0.99,64300.0,,169.0,171.51137,6.245848,4,[],"Tang, X., & Chen, E. Y. X. (2018). Chemical synthesis of perfectly isotactic and high melting bacterial poly(3-hydroxybutyrate) from bio-sourced racemic cyclic diolide. Nature Communications, 9(1), 1-11. https://doi.org/10.1038/s41467-018-04734-3",Table 1.11,ester_stereo,"('C[C@@H](O)CC(=O)O', 'C[C@H](O)CC(=O)O')",25,0,2.5113699999999994,
C[C@@H](O)CC(=O)O[C@H](C)CC(=O)O[C@H](C)CC(=O)O[C@H](C)CC(=O)O[C@H](C)CC(=O)O[C@H](C)CC(=O)O[C@H](C)CC(=O)O[C@H](C)CC(=O)O[C@H](C)CC(=O)O[C@H](C)CC(=O)O[C@H](C)CC(=O)O[C@H](C)CC(=O)O[C@H](C)CC(=O)O[C@H](C)CC(=O)O[C@H](C)CC(=O)O[C@H](C)CC(=O)O[C@H](C)CC(=O)O[C@H](C)CC(=O)O[C@H](C)CC(=O)O[C@H](C)CC(=O)O[C@H](C)CC(=O)O[C@H](C)CC(=O)O[C@H](C)CC(=O)O[C@H](C)CC(=O)O[C@H](C)CC(=O)O,C[C@@H](O)CC(=O)O.C[C@H](O)CC(=O)O,"('C[C@@H](O)CC(=O)O', 'C[C@H](O)CC(=O)O')",0.99,119000.0,,170.0,171.93832,6.1488557,4,[],"Tang, X., & Chen, E. Y. X. (2018). Chemical synthesis of perfectly isotactic and high melting bacterial poly(3-hydroxybutyrate) from bio-sourced racemic cyclic diolide. Nature Communications, 9(1), 1-11. https://doi.org/10.1038/s41467-018-04734-3",Table 1.12,ester_stereo,"('C[C@@H](O)CC(=O)O', 'C[C@H](O)CC(=O)O')",25,0,1.9383200000000045,
C[C@@H](O)CC(=O)O[C@H](C)CC(=O)O[C@H](C)CC(=O)O[C@H](C)CC(=O)O[C@H](C)CC(=O)O[C@H](C)CC(=O)O[C@H](C)CC(=O)O[C@H](C)CC(=O)O[C@H](C)CC(=O)O[C@H](C)CC(=O)O[C@H](C)CC(=O)O[C@H](C)CC(=O)O[C@H](C)CC(=O)O[C@H](C)CC(=O)O[C@H](C)CC(=O)O[C@H](C)CC(=O)O[C@H](C)CC(=O)O[C@H](C)CC(=O)O[C@H](C)CC(=O)O[C@H](C)CC(=O)O[C@H](C)CC(=O)O[C@H](C)CC(=O)O[C@H](C)CC(=O)O[C@H](C)CC(=O)O[C@H](C)CC(=O)O,C[C@@H](O)CC(=O)O.C[C@H](O)CC(=O)O,"('C[C@@H](O)CC(=O)O', 'C[C@H](O)CC(=O)O')",0.99,154000.0,,171.0,171.93832,6.1488557,4,[],"Tang, X., & Chen, E. Y. X. (2018). Chemical synthesis of perfectly isotactic and high melting bacterial poly(3-hydroxybutyrate) from bio-sourced racemic cyclic diolide. Nature Communications, 9(1), 1-11. https://doi.org/10.1038/s41467-018-04734-3",Table 1.13,ester_stereo,"('C[C@@H](O)CC(=O)O', 'C[C@H](O)CC(=O)O')",25,0,0.9383200000000045,
C[C@H](O)CC(=O)O[C@@H](C)CC(=O)O[C@@H](C)CC(=O)O[C@@H](C)CC(=O)O[C@@H](C)CC(=O)O[C@@H](C)CC(=O)O[C@@H](C)CC(=O)O[C@@H](C)CC(=O)O[C@@H](C)CC(=O)O[C@@H](C)CC(=O)O[C@@H](C)CC(=O)O[C@@H](C)CC(=O)O[C@@H](C)CC(=O)O[C@@H](C)CC(=O)O[C@@H](C)CC(=O)O[C@@H](C)CC(=O)O[C@@H](C)CC(=O)O[C@@H](C)CC(=O)O[C@@H](C)CC(=O)O[C@@H](C)CC(=O)O[C@@H](C)CC(=O)O[C@@H](C)CC(=O)O[C@@H](C)CC(=O)O[C@@H](C)CC(=O)O[C@@H](C)CC(=O)O,C[C@@H](O)CC(=O)O.C[C@H](O)CC(=O)O,"('C[C@@H](O)CC(=O)O', 'C[C@H](O)CC(=O)O')",0.99,43000.0,,172.0,171.51137,6.245848,4,[],"Tang, X., & Chen, E. Y. X. (2018). Chemical synthesis of perfectly isotactic and high melting bacterial poly(3-hydroxybutyrate) from bio-sourced racemic cyclic diolide. Nature Communications, 9(1), 1-11. https://doi.org/10.1038/s41467-018-04734-3",Table 2.1,ester_stereo,"('C[C@@H](O)CC(=O)O', 'C[C@H](O)CC(=O)O')",25,0,0.48863000000000056,
C[C@@H](O)CC(=O)O[C@H](C)CC(=O)O[C@H](C)CC(=O)O[C@H](C)CC(=O)O[C@H](C)CC(=O)O[C@H](C)CC(=O)O[C@H](C)CC(=O)O[C@H](C)CC(=O)O[C@H](C)CC(=O)O[C@H](C)CC(=O)O[C@H](C)CC(=O)O[C@H](C)CC(=O)O[C@H](C)CC(=O)O[C@H](C)CC(=O)O[C@H](C)CC(=O)O[C@H](C)CC(=O)O[C@H](C)CC(=O)O[C@H](C)CC(=O)O[C@H](C)CC(=O)O[C@H](C)CC(=O)O[C@H](C)CC(=O)O[C@H](C)CC(=O)O[C@H](C)CC(=O)O[C@H](C)CC(=O)O[C@H](C)CC(=O)O,C[C@@H](O)CC(=O)O.C[C@H](O)CC(=O)O,"('C[C@@H](O)CC(=O)O', 'C[C@H](O)CC(=O)O')",0.99,74800.0,,172.0,171.93832,6.1488557,4,[],"Tang, X., & Chen, E. Y. X. (2018). Chemical synthesis of perfectly isotactic and high melting bacterial poly(3-hydroxybutyrate) from bio-sourced racemic cyclic diolide. Nature Communications, 9(1), 1-11. https://doi.org/10.1038/s41467-018-04734-3",Table 2.2,ester_stereo,"('C[C@@H](O)CC(=O)O', 'C[C@H](O)CC(=O)O')",25,0,0.061679999999995516,
C[C@@H](O)CC(=O)O[C@H](C)CC(=O)O[C@H](C)CC(=O)O[C@H](C)CC(=O)O[C@H](C)CC(=O)O[C@H](C)CC(=O)O[C@H](C)CC(=O)O[C@H](C)CC(=O)O[C@H](C)CC(=O)O[C@H](C)CC(=O)O[C@H](C)CC(=O)O[C@H](C)CC(=O)O[C@H](C)CC(=O)O[C@H](C)CC(=O)O[C@H](C)CC(=O)O[C@H](C)CC(=O)O[C@H](C)CC(=O)O[C@H](C)CC(=O)O[C@H](C)CC(=O)O[C@H](C)CC(=O)O[C@H](C)CC(=O)O[C@H](C)CC(=O)O[C@H](C)CC(=O)O[C@H](C)CC(=O)O[C@H](C)CC(=O)O,C[C@@H](O)CC(=O)O.C[C@H](O)CC(=O)O,"('C[C@@H](O)CC(=O)O', 'C[C@H](O)CC(=O)O')",0.99,42900.0,,172.0,171.93832,6.1488557,4,[],"Tang, X., & Chen, E. Y. X. (2018). Chemical synthesis of perfectly isotactic and high melting bacterial poly(3-hydroxybutyrate) from bio-sourced racemic cyclic diolide. Nature Communications, 9(1), 1-11. https://doi.org/10.1038/s41467-018-04734-3",Table 2.4,ester_stereo,"('C[C@@H](O)CC(=O)O', 'C[C@H](O)CC(=O)O')",25,0,0.061679999999995516,
C[C@@H](O)CC(=O)O[C@H](C)CC(=O)O[C@H](C)CC(=O)O[C@H](C)CC(=O)O[C@H](C)CC(=O)O[C@H](C)CC(=O)O[C@H](C)CC(=O)O[C@H](C)CC(=O)O[C@H](C)CC(=O)O[C@H](C)CC(=O)O[C@H](C)CC(=O)O[C@H](C)CC(=O)O[C@H](C)CC(=O)O[C@H](C)CC(=O)O[C@H](C)CC(=O)O[C@H](C)CC(=O)O[C@H](C)CC(=O)O[C@H](C)CC(=O)O[C@H](C)CC(=O)O[C@H](C)CC(=O)O[C@H](C)CC(=O)O[C@H](C)CC(=O)O[C@H](C)CC(=O)O[C@H](C)CC(=O)O[C@H](C)CC(=O)O,C[C@@H](O)CC(=O)O.C[C@H](O)CC(=O)O,"('C[C@@H](O)CC(=O)O', 'C[C@H](O)CC(=O)O')",0.99,72100.0,,172.0,171.93832,6.1488557,4,[],"Tang, X., & Chen, E. Y. X. (2018). Chemical synthesis of perfectly isotactic and high melting bacterial poly(3-hydroxybutyrate) from bio-sourced racemic cyclic diolide. Nature Communications, 9(1), 1-11. https://doi.org/10.1038/s41467-018-04734-3",Table 2.5,ester_stereo,"('C[C@@H](O)CC(=O)O', 'C[C@H](O)CC(=O)O')",25,0,0.061679999999995516,
