Repository: tyo-nu/PolyIDRS_Paper

# PolyIDRS_Paper
Code and Figures for the PolyIDRS paper.

File: Figures/Figure_5/data/U_shaped_Tm_data.csv (part 13 of 60)
smiles_polymer,smiles_monomer,monomers,pm,Mn,Tg,Tm,Tm_pred,Tg_pred,model_id,distribution,ref,comment,mechanism,monomers.1,DP,replicate_structure,dTm,dTg
C[C@H](O)CC(=O)O[C@@H](C)CC(=O)O[C@H](C)CC(=O)O[C@@H](C)CC(=O)O[C@H](C)CC(=O)O[C@@H](C)CC(=O)O[C@H](C)CC(=O)O[C@@H](C)CC(=O)O[C@H](C)CC(=O)O[C@@H](C)CC(=O)O[C@H](C)CC(=O)O[C@@H](C)CC(=O)O[C@@H](C)CC(=O)O[C@H](C)CC(=O)O[C@@H](C)CC(=O)O[C@H](C)CC(=O)O[C@@H](C)CC(=O)O[C@H](C)CC(=O)O[C@@H](C)CC(=O)O[C@H](C)CC(=O)O[C@@H](C)CC(=O)O[C@H](C)CC(=O)O[C@@H](C)CC(=O)O[C@H](C)CC(=O)O[C@@H](C)CC(=O)O,C[C@@H](O)CC(=O)O.C[C@H](O)CC(=O)O,"('C[C@@H](O)CC(=O)O', 'C[C@H](O)CC(=O)O')",0.06,,11.2,183.0,184.77237,12.11589,5,[],"Ajellal, N., Bouyahyi, M., Amgoune, A., Thomas, C. M., Bondon, A., Pillin, I., Grohens, Y., & Carpentier, J. F. (2009). Syndiotactic-enriched poly(3-hydroxybutyrate)s via stereoselective ring-opening polymerization of racemic _-butyrolactone with discrete yttrium catalysts. Macromolecules, 42(4), 987-993. https://doi.org/10.1021/ma8022734","Table 3, #3",ester_stereo,"('C[C@@H](O)CC(=O)O', 'C[C@H](O)CC(=O)O')",25,0,1.7723699999999951,6.767964599999999
C[C@H](O)CC(=O)O[C@H](C)CC(=O)O[C@@H](C)CC(=O)O[C@H](C)CC(=O)O[C@@H](C)CC(=O)O[C@H](C)CC(=O)O[C@H](C)CC(=O)O[C@@H](C)CC(=O)O[C@H](C)CC(=O)O[C@@H](C)CC(=O)O[C@H](C)CC(=O)O[C@@H](C)CC(=O)O[C@H](C)CC(=O)O[C@@H](C)CC(=O)O[C@H](C)CC(=O)O[C@@H](C)CC(=O)O[C@H](C)CC(=O)O[C@H](C)CC(=O)O[C@@H](C)CC(=O)O[C@H](C)CC(=O)O[C@@H](C)CC(=O)O[C@H](C)CC(=O)O[C@@H](C)CC(=O)O[C@H](C)CC(=O)O[C@@H](C)CC(=O)O,C[C@@H](O)CC(=O)O.C[C@H](O)CC(=O)O,"('C[C@@H](O)CC(=O)O', 'C[C@H](O)CC(=O)O')",0.06,37100.0,,178.0,184.82661,12.106785,5,[],"Ajellal, N., Bouyahyi, M., Amgoune, A., Thomas, C. M., Bondon, A., Pillin, I., Grohens, Y., & Carpentier, J. F. (2009). Syndiotactic-enriched poly(3-hydroxybutyrate)s via stereoselective ring-opening polymerization of racemic _-butyrolactone with discrete yttrium catalysts. Macromolecules, 42(4), 987-993. https://doi.org/10.1021/ma8022734","Table 1, #4",ester_stereo,"('C[C@@H](O)CC(=O)O', 'C[C@H](O)CC(=O)O')",25,0,6.826609999999988,
C[C@H](O)CC(=O)O[C@@H](C)CC(=O)O[C@H](C)CC(=O)O[C@@H](C)CC(=O)O[C@H](C)CC(=O)O[C@@H](C)CC(=O)O[C@H](C)CC(=O)O[C@@H](C)CC(=O)O[C@H](C)CC(=O)O[C@@H](C)CC(=O)O[C@H](C)CC(=O)O[C@@H](C)CC(=O)O[C@H](C)CC(=O)O[C@@H](C)CC(=O)O[C@H](C)CC(=O)O[C@@H](C)CC(=O)O[C@H](C)CC(=O)O[C@@H](C)CC(=O)O[C@@H](C)CC(=O)O[C@H](C)CC(=O)O[C@@H](C)CC(=O)O[C@H](C)CC(=O)O[C@@H](C)CC(=O)O[C@H](C)CC(=O)O[C@@H](C)CC(=O)O,C[C@@H](O)CC(=O)O.C[C@H](O)CC(=O)O,"('C[C@@H](O)CC(=O)O', 'C[C@H](O)CC(=O)O')",0.06,,,183.0,184.77237,12.115888,5,[],"Ajellal, N., Bouyahyi, M., Amgoune, A., Thomas, C. M., Bondon, A., Pillin, I., Grohens, Y., & Carpentier, J. F. (2009). Syndiotactic-enriched poly(3-hydroxybutyrate)s via stereoselective ring-opening polymerization of racemic _-butyrolactone with discrete yttrium catalysts. Macromolecules, 42(4), 987-993. https://doi.org/10.1021/ma8022734","Table 1, #8",ester_stereo,"('C[C@@H](O)CC(=O)O', 'C[C@H](O)CC(=O)O')",25,0,1.7723699999999951,
C[C@H](O)CC(=O)O[C@H](C)CC(=O)O[C@@H](C)CC(=O)O[C@H](C)CC(=O)O[C@@H](C)CC(=O)O[C@H](C)CC(=O)O[C@@H](C)CC(=O)O[C@H](C)CC(=O)O[C@@H](C)CC(=O)O[C@H](C)CC(=O)O[C@@H](C)CC(=O)O[C@H](C)CC(=O)O[C@@H](C)CC(=O)O[C@H](C)CC(=O)O[C@@H](C)CC(=O)O[C@H](C)CC(=O)O[C@@H](C)CC(=O)O[C@H](C)CC(=O)O[C@H](C)CC(=O)O[C@@H](C)CC(=O)O[C@H](C)CC(=O)O[C@@H](C)CC(=O)O[C@@H](C)CC(=O)O[C@H](C)CC(=O)O[C@@H](C)CC(=O)O,C[C@@H](O)CC(=O)O.C[C@H](O)CC(=O)O,"('C[C@@H](O)CC(=O)O', 'C[C@H](O)CC(=O)O')",0.06,,11.2,183.0,184.80394,12.113499,5,[],"Ajellal, N., Bouyahyi, M., Amgoune, A., Thomas, C. M., Bondon, A., Pillin, I., Grohens, Y., & Carpentier, J. F. (2009). Syndiotactic-enriched poly(3-hydroxybutyrate)s via stereoselective ring-opening polymerization of racemic _-butyrolactone with discrete yttrium catalysts. Macromolecules, 42(4), 987-993. https://doi.org/10.1021/ma8022734","Table 3, #3",ester_stereo,"('C[C@@H](O)CC(=O)O', 'C[C@H](O)CC(=O)O')",25,1,1.8039400000000114,6.767964599999999
C[C@@H](CC(=O)O[C@@H](C)CC(=O)O[C@H](C)CC(=O)O[C@@H](C)CC(=O)O[C@H](C)CC(=O)O[C@@H](C)CC(=O)O[C@H](C)CC(=O)O[C@@H](C)CC(=O)O[C@H](C)CC(=O)O[C@@H](C)CC(=O)O[C@H](C)CC(=O)O)OC(=O)C[C@@H](C)OC(=O)C[C@H](C)OC(=O)C[C@@H](C)OC(=O)C[C@H](C)OC(=O)C[C@@H](C)OC(=O)C[C@H](C)OC(=O)C[C@@H](C)OC(=O)C[C@@H](C)OC(=O)C[C@H](C)OC(=O)C[C@@H](C)OC(=O)C[C@H](C)OC(=O)C[C@@H](C)OC(=O)C[C@H](C)OC(=O)C[C@@H](C)O,C[C@@H](O)CC(=O)O.C[C@H](O)CC(=O)O,"('C[C@@H](O)CC(=O)O', 'C[C@H](O)CC(=O)O')",0.06,37100.0,,178.0,185.00038,11.841846,5,[],"Ajellal, N., Bouyahyi, M., Amgoune, A., Thomas, C. M., Bondon, A., Pillin, I., Grohens, Y., & Carpentier, J. F. (2009). Syndiotactic-enriched poly(3-hydroxybutyrate)s via stereoselective ring-opening polymerization of racemic _-butyrolactone with discrete yttrium catalysts. Macromolecules, 42(4), 987-993. https://doi.org/10.1021/ma8022734","Table 1, #4",ester_stereo,"('C[C@@H](O)CC(=O)O', 'C[C@H](O)CC(=O)O')",25,1,7.000380000000007,
C[C@@H](CC(=O)O[C@H](C)CC(=O)O)OC(=O)C[C@@H](C)OC(=O)C[C@@H](C)OC(=O)C[C@H](C)OC(=O)C[C@@H](C)OC(=O)C[C@H](C)OC(=O)C[C@@H](C)OC(=O)C[C@H](C)OC(=O)C[C@@H](C)OC(=O)C[C@H](C)OC(=O)C[C@@H](C)OC(=O)C[C@H](C)OC(=O)C[C@@H](C)OC(=O)C[C@H](C)OC(=O)C[C@@H](C)OC(=O)C[C@H](C)OC(=O)C[C@@H](C)OC(=O)C[C@H](C)OC(=O)C[C@@H](C)OC(=O)C[C@H](C)OC(=O)C[C@@H](C)OC(=O)C[C@@H](C)OC(=O)C[C@H](C)OC(=O)C[C@@H](C)O,C[C@@H](O)CC(=O)O.C[C@H](O)CC(=O)O,"('C[C@@H](O)CC(=O)O', 'C[C@H](O)CC(=O)O')",0.06,,,183.0,185.00038,11.841846,5,[],"Ajellal, N., Bouyahyi, M., Amgoune, A., Thomas, C. M., Bondon, A., Pillin, I., Grohens, Y., & Carpentier, J. F. (2009). Syndiotactic-enriched poly(3-hydroxybutyrate)s via stereoselective ring-opening polymerization of racemic _-butyrolactone with discrete yttrium catalysts. Macromolecules, 42(4), 987-993. https://doi.org/10.1021/ma8022734","Table 1, #8",ester_stereo,"('C[C@@H](O)CC(=O)O', 'C[C@H](O)CC(=O)O')",25,1,2.000380000000007,
C[C@@H](CC(=O)O[C@H](C)CC(=O)O)OC(=O)C[C@@H](C)OC(=O)C[C@@H](C)OC(=O)C[C@H](C)OC(=O)C[C@@H](C)OC(=O)C[C@H](C)OC(=O)C[C@@H](C)OC(=O)C[C@H](C)OC(=O)C[C@@H](C)OC(=O)C[C@H](C)OC(=O)C[C@@H](C)OC(=O)C[C@H](C)OC(=O)C[C@@H](C)OC(=O)C[C@H](C)OC(=O)C[C@@H](C)OC(=O)C[C@H](C)OC(=O)C[C@@H](C)OC(=O)C[C@@H](C)OC(=O)C[C@H](C)OC(=O)C[C@@H](C)OC(=O)C[C@H](C)OC(=O)C[C@@H](C)OC(=O)C[C@H](C)OC(=O)C[C@@H](C)O,C[C@@H](O)CC(=O)O.C[C@H](O)CC(=O)O,"('C[C@@H](O)CC(=O)O', 'C[C@H](O)CC(=O)O')",0.06,,11.2,183.0,185.00037,11.841851,5,[],"Ajellal, N., Bouyahyi, M., Amgoune, A., Thomas, C. M., Bondon, A., Pillin, I., Grohens, Y., & Carpentier, J. F. (2009). Syndiotactic-enriched poly(3-hydroxybutyrate)s via stereoselective ring-opening polymerization of racemic _-butyrolactone with discrete yttrium catalysts. Macromolecules, 42(4), 987-993. https://doi.org/10.1021/ma8022734","Table 3, #3",ester_stereo,"('C[C@@H](O)CC(=O)O', 'C[C@H](O)CC(=O)O')",25,2,2.0003700000000038,6.767964599999999
C[C@H](O)CC(=O)O[C@H](C)CC(=O)O[C@@H](C)CC(=O)O[C@H](C)CC(=O)O[C@H](C)CC(=O)O[C@@H](C)CC(=O)O[C@H](C)CC(=O)O[C@H](C)CC(=O)O[C@@H](C)CC(=O)O[C@H](C)CC(=O)O[C@@H](C)CC(=O)O[C@H](C)CC(=O)O[C@@H](C)CC(=O)O[C@H](C)CC(=O)O[C@@H](C)CC(=O)O[C@H](C)CC(=O)O[C@@H](C)CC(=O)O[C@H](C)CC(=O)O[C@@H](C)CC(=O)O[C@H](C)CC(=O)O[C@@H](C)CC(=O)O[C@H](C)CC(=O)O[C@@H](C)CC(=O)O[C@H](C)CC(=O)O[C@@H](C)CC(=O)O,C[C@@H](O)CC(=O)O.C[C@H](O)CC(=O)O,"('C[C@@H](O)CC(=O)O', 'C[C@H](O)CC(=O)O')",0.06,37100.0,,178.0,184.8266,12.106782,5,[],"Ajellal, N., Bouyahyi, M., Amgoune, A., Thomas, C. M., Bondon, A., Pillin, I., Grohens, Y., & Carpentier, J. F. (2009). Syndiotactic-enriched poly(3-hydroxybutyrate)s via stereoselective ring-opening polymerization of racemic _-butyrolactone with discrete yttrium catalysts. Macromolecules, 42(4), 987-993. https://doi.org/10.1021/ma8022734","Table 1, #4",ester_stereo,"('C[C@@H](O)CC(=O)O', 'C[C@H](O)CC(=O)O')",25,2,6.826600000000013,
C[C@H](O)CC(=O)O[C@H](C)CC(=O)O[C@@H](C)CC(=O)O[C@H](C)CC(=O)O[C@@H](C)CC(=O)O[C@H](C)CC(=O)O[C@H](C)CC(=O)O[C@@H](C)CC(=O)O[C@H](C)CC(=O)O[C@@H](C)CC(=O)O[C@H](C)CC(=O)O[C@@H](C)CC(=O)O[C@H](C)CC(=O)O[C@H](C)CC(=O)O[C@@H](C)CC(=O)O[C@H](C)CC(=O)O[C@@H](C)CC(=O)O[C@H](C)CC(=O)O[C@@H](C)CC(=O)O[C@H](C)CC(=O)O[C@@H](C)CC(=O)O[C@H](C)CC(=O)O[C@@H](C)CC(=O)O[C@H](C)CC(=O)O[C@@H](C)CC(=O)O,C[C@@H](O)CC(=O)O.C[C@H](O)CC(=O)O,"('C[C@@H](O)CC(=O)O', 'C[C@H](O)CC(=O)O')",0.06,,,183.0,184.82661,12.106787,5,[],"Ajellal, N., Bouyahyi, M., Amgoune, A., Thomas, C. M., Bondon, A., Pillin, I., Grohens, Y., & Carpentier, J. F. (2009). Syndiotactic-enriched poly(3-hydroxybutyrate)s via stereoselective ring-opening polymerization of racemic _-butyrolactone with discrete yttrium catalysts. Macromolecules, 42(4), 987-993. https://doi.org/10.1021/ma8022734","Table 1, #8",ester_stereo,"('C[C@@H](O)CC(=O)O', 'C[C@H](O)CC(=O)O')",25,2,1.826609999999988,
C[C@H](O)CC(=O)O[C@H](C)CC(=O)O[C@@H](C)CC(=O)O[C@H](C)CC(=O)O[C@@H](C)CC(=O)O[C@@H](C)CC(=O)O[C@H](C)CC(=O)O[C@@H](C)CC(=O)O[C@H](C)CC(=O)O[C@@H](C)CC(=O)O[C@H](C)CC(=O)O[C@H](C)CC(=O)O[C@@H](C)CC(=O)O[C@H](C)CC(=O)O[C@@H](C)CC(=O)O[C@H](C)CC(=O)O[C@@H](C)CC(=O)O[C@H](C)CC(=O)O[C@@H](C)CC(=O)O[C@H](C)CC(=O)O[C@@H](C)CC(=O)O[C@H](C)CC(=O)O[C@@H](C)CC(=O)O[C@H](C)CC(=O)O[C@@H](C)CC(=O)O,C[C@@H](O)CC(=O)O.C[C@H](O)CC(=O)O,"('C[C@@H](O)CC(=O)O', 'C[C@H](O)CC(=O)O')",0.06,,11.2,183.0,184.80396,12.113492,5,[],"Ajellal, N., Bouyahyi, M., Amgoune, A., Thomas, C. M., Bondon, A., Pillin, I., Grohens, Y., & Carpentier, J. F. (2009). Syndiotactic-enriched poly(3-hydroxybutyrate)s via stereoselective ring-opening polymerization of racemic _-butyrolactone with discrete yttrium catalysts. Macromolecules, 42(4), 987-993. https://doi.org/10.1021/ma8022734","Table 3, #3",ester_stereo,"('C[C@@H](O)CC(=O)O', 'C[C@H](O)CC(=O)O')",25,3,1.8039599999999893,6.767964599999999
C[C@H](O)CC(=O)O[C@H](C)CC(=O)O[C@@H](C)CC(=O)O[C@H](C)CC(=O)O[C@@H](C)CC(=O)O[C@H](C)CC(=O)O[C@@H](C)CC(=O)O[C@H](C)CC(=O)O[C@@H](C)CC(=O)O[C@H](C)CC(=O)O[C@@H](C)CC(=O)O[C@H](C)CC(=O)O[C@@H](C)CC(=O)O[C@H](C)CC(=O)O[C@@H](C)CC(=O)O[C@H](C)CC(=O)O[C@H](C)CC(=O)O[C@@H](C)CC(=O)O[C@H](C)CC(=O)O[C@@H](C)CC(=O)O[C@H](C)CC(=O)O[C@@H](C)CC(=O)O[C@H](C)CC(=O)O[C@H](C)CC(=O)O[C@@H](C)CC(=O)O,C[C@@H](O)CC(=O)O.C[C@H](O)CC(=O)O,"('C[C@@H](O)CC(=O)O', 'C[C@H](O)CC(=O)O')",0.06,37100.0,,178.0,184.82661,12.106784,5,[],"Ajellal, N., Bouyahyi, M., Amgoune, A., Thomas, C. M., Bondon, A., Pillin, I., Grohens, Y., & Carpentier, J. F. (2009). Syndiotactic-enriched poly(3-hydroxybutyrate)s via stereoselective ring-opening polymerization of racemic _-butyrolactone with discrete yttrium catalysts. Macromolecules, 42(4), 987-993. https://doi.org/10.1021/ma8022734","Table 1, #4",ester_stereo,"('C[C@@H](O)CC(=O)O', 'C[C@H](O)CC(=O)O')",25,3,6.826609999999988,
C[C@H](O)CC(=O)O[C@H](C)CC(=O)O[C@@H](C)CC(=O)O[C@H](C)CC(=O)O[C@@H](C)CC(=O)O[C@H](C)CC(=O)O[C@@H](C)CC(=O)O[C@H](C)CC(=O)O[C@@H](C)CC(=O)O[C@H](C)CC(=O)O[C@@H](C)CC(=O)O[C@H](C)CC(=O)O[C@@H](C)CC(=O)O[C@@H](C)CC(=O)O[C@H](C)CC(=O)O[C@@H](C)CC(=O)O[C@H](C)CC(=O)O[C@@H](C)CC(=O)O[C@H](C)CC(=O)O[C@@H](C)CC(=O)O[C@@H](C)CC(=O)O[C@H](C)CC(=O)O[C@@H](C)CC(=O)O[C@H](C)CC(=O)O[C@@H](C)CC(=O)O,C[C@@H](O)CC(=O)O.C[C@H](O)CC(=O)O,"('C[C@@H](O)CC(=O)O', 'C[C@H](O)CC(=O)O')",0.06,,,183.0,184.78171,12.119886,5,[],"Ajellal, N., Bouyahyi, M., Amgoune, A., Thomas, C. M., Bondon, A., Pillin, I., Grohens, Y., & Carpentier, J. F. (2009). Syndiotactic-enriched poly(3-hydroxybutyrate)s via stereoselective ring-opening polymerization of racemic _-butyrolactone with discrete yttrium catalysts. Macromolecules, 42(4), 987-993. https://doi.org/10.1021/ma8022734","Table 1, #8",ester_stereo,"('C[C@@H](O)CC(=O)O', 'C[C@H](O)CC(=O)O')",25,3,1.781710000000004,
C[C@H](O)CC(=O)O[C@H](C)CC(=O)O[C@H](C)CC(=O)O[C@@H](C)CC(=O)O[C@H](C)CC(=O)O[C@@H](C)CC(=O)O[C@H](C)CC(=O)O[C@@H](C)CC(=O)O[C@H](C)CC(=O)O[C@@H](C)CC(=O)O[C@H](C)CC(=O)O[C@@H](C)CC(=O)O[C@H](C)CC(=O)O[C@@H](C)CC(=O)O[C@H](C)CC(=O)O[C@@H](C)CC(=O)O[C@H](C)CC(=O)O[C@@H](C)CC(=O)O[C@H](C)CC(=O)O[C@@H](C)CC(=O)O[C@H](C)CC(=O)O[C@@H](C)CC(=O)O[C@@H](C)CC(=O)O[C@H](C)CC(=O)O[C@@H](C)CC(=O)O,C[C@@H](O)CC(=O)O.C[C@H](O)CC(=O)O,"('C[C@@H](O)CC(=O)O', 'C[C@H](O)CC(=O)O')",0.06,,11.2,183.0,184.80399,12.113572,5,[],"Ajellal, N., Bouyahyi, M., Amgoune, A., Thomas, C. M., Bondon, A., Pillin, I., Grohens, Y., & Carpentier, J. F. (2009). Syndiotactic-enriched poly(3-hydroxybutyrate)s via stereoselective ring-opening polymerization of racemic _-butyrolactone with discrete yttrium catalysts. Macromolecules, 42(4), 987-993. https://doi.org/10.1021/ma8022734","Table 3, #3",ester_stereo,"('C[C@@H](O)CC(=O)O', 'C[C@H](O)CC(=O)O')",25,4,1.8039899999999989,6.767964599999999
C[C@@H](CC(=O)O[C@@H](C)CC(=O)O[C@H](C)CC(=O)O[C@@H](C)CC(=O)O[C@H](C)CC(=O)O[C@@H](C)CC(=O)O[C@H](C)CC(=O)O[C@@H](C)CC(=O)O[C@H](C)CC(=O)O)OC(=O)C[C@@H](C)OC(=O)C[C@H](C)OC(=O)C[C@@H](C)OC(=O)C[C@H](C)OC(=O)C[C@@H](C)OC(=O)C[C@H](C)OC(=O)C[C@@H](C)OC(=O)C[C@H](C)OC(=O)C[C@@H](C)OC(=O)C[C@@H](C)OC(=O)C[C@H](C)OC(=O)C[C@@H](C)OC(=O)C[C@H](C)OC(=O)C[C@@H](C)OC(=O)C[C@H](C)OC(=O)C[C@@H](C)O,C[C@@H](O)CC(=O)O.C[C@H](O)CC(=O)O,"('C[C@@H](O)CC(=O)O', 'C[C@H](O)CC(=O)O')",0.06,37100.0,,178.0,185.00038,11.841849,5,[],"Ajellal, N., Bouyahyi, M., Amgoune, A., Thomas, C. M., Bondon, A., Pillin, I., Grohens, Y., & Carpentier, J. F. (2009). Syndiotactic-enriched poly(3-hydroxybutyrate)s via stereoselective ring-opening polymerization of racemic _-butyrolactone with discrete yttrium catalysts. Macromolecules, 42(4), 987-993. https://doi.org/10.1021/ma8022734","Table 1, #4",ester_stereo,"('C[C@@H](O)CC(=O)O', 'C[C@H](O)CC(=O)O')",25,4,7.000380000000007,
C[C@@H](CC(=O)O[C@@H](C)CC(=O)O[C@H](C)CC(=O)O[C@@H](C)CC(=O)O[C@H](C)CC(=O)O[C@@H](C)CC(=O)O[C@H](C)CC(=O)O[C@@H](C)CC(=O)O[C@H](C)CC(=O)O[C@@H](C)CC(=O)O[C@H](C)CC(=O)O[C@@H](C)CC(=O)O[C@H](C)CC(=O)O[C@@H](C)CC(=O)O[C@@H](C)CC(=O)O[C@H](C)CC(=O)O[C@@H](C)CC(=O)O[C@H](C)CC(=O)O)OC(=O)C[C@@H](C)OC(=O)C[C@H](C)OC(=O)C[C@@H](C)OC(=O)C[C@H](C)OC(=O)C[C@@H](C)OC(=O)C[C@H](C)OC(=O)C[C@@H](C)O,C[C@@H](O)CC(=O)O.C[C@H](O)CC(=O)O,"('C[C@@H](O)CC(=O)O', 'C[C@H](O)CC(=O)O')",0.06,,,183.0,185.00035,11.841847,5,[],"Ajellal, N., Bouyahyi, M., Amgoune, A., Thomas, C. M., Bondon, A., Pillin, I., Grohens, Y., & Carpentier, J. F. (2009). Syndiotactic-enriched poly(3-hydroxybutyrate)s via stereoselective ring-opening polymerization of racemic _-butyrolactone with discrete yttrium catalysts. Macromolecules, 42(4), 987-993. https://doi.org/10.1021/ma8022734","Table 1, #8",ester_stereo,"('C[C@@H](O)CC(=O)O', 'C[C@H](O)CC(=O)O')",25,4,2.0003499999999974,
C[C@H](O)CC(=O)O[C@@H](C)CC(=O)O[C@H](C)CC(=O)O[C@@H](C)CC(=O)O[C@H](C)CC(=O)O[C@@H](C)CC(=O)O[C@H](C)CC(=O)O[C@@H](C)CC(=O)O[C@H](C)CC(=O)O[C@@H](C)CC(=O)O[C@@H](C)CC(=O)O[C@H](C)CC(=O)O[C@@H](C)CC(=O)O[C@H](C)CC(=O)O[C@@H](C)CC(=O)O[C@@H](C)CC(=O)O[C@H](C)CC(=O)O[C@@H](C)CC(=O)O[C@H](C)CC(=O)O[C@@H](C)CC(=O)O[C@H](C)CC(=O)O[C@@H](C)CC(=O)O[C@H](C)CC(=O)O[C@@H](C)CC(=O)O[C@H](C)CC(=O)O,C[C@@H](O)CC(=O)O.C[C@H](O)CC(=O)O,"('C[C@@H](O)CC(=O)O', 'C[C@H](O)CC(=O)O')",0.1,37400.0,,167.0,168.26689,9.545743,5,[],"Ajellal, N., Bouyahyi, M., Amgoune, A., Thomas, C. M., Bondon, A., Pillin, I., Grohens, Y., & Carpentier, J. F. (2009). Syndiotactic-enriched poly(3-hydroxybutyrate)s via stereoselective ring-opening polymerization of racemic _-butyrolactone with discrete yttrium catalysts. Macromolecules, 42(4), 987-993. https://doi.org/10.1021/ma8022734","Table 1, #3",ester_stereo,"('C[C@@H](O)CC(=O)O', 'C[C@H](O)CC(=O)O')",25,0,1.2668899999999894,
C[C@@H](CC(=O)O)OC(=O)C[C@@H](C)OC(=O)C[C@H](C)OC(=O)C[C@@H](C)OC(=O)C[C@H](C)OC(=O)C[C@@H](C)OC(=O)C[C@H](C)OC(=O)C[C@H](C)OC(=O)C[C@@H](C)OC(=O)C[C@H](C)OC(=O)C[C@@H](C)OC(=O)C[C@H](C)OC(=O)C[C@@H](C)OC(=O)C[C@H](C)OC(=O)C[C@@H](C)OC(=O)C[C@H](C)OC(=O)C[C@@H](C)OC(=O)C[C@H](C)OC(=O)C[C@H](C)OC(=O)C[C@@H](C)OC(=O)C[C@H](C)OC(=O)C[C@@H](C)OC(=O)C[C@H](C)OC(=O)C[C@@H](C)OC(=O)C[C@@H](C)O,C[C@@H](O)CC(=O)O.C[C@H](O)CC(=O)O,"('C[C@@H](O)CC(=O)O', 'C[C@H](O)CC(=O)O')",0.1,37400.0,,167.0,168.29646,9.437844,5,[],"Ajellal, N., Bouyahyi, M., Amgoune, A., Thomas, C. M., Bondon, A., Pillin, I., Grohens, Y., & Carpentier, J. F. (2009). Syndiotactic-enriched poly(3-hydroxybutyrate)s via stereoselective ring-opening polymerization of racemic _-butyrolactone with discrete yttrium catalysts. Macromolecules, 42(4), 987-993. https://doi.org/10.1021/ma8022734","Table 1, #3",ester_stereo,"('C[C@@H](O)CC(=O)O', 'C[C@H](O)CC(=O)O')",25,1,1.2964599999999962,
C[C@H](O)CC(=O)O[C@@H](C)CC(=O)O[C@H](C)CC(=O)O[C@@H](C)CC(=O)O[C@H](C)CC(=O)O[C@H](C)CC(=O)O[C@@H](C)CC(=O)O[C@H](C)CC(=O)O[C@@H](C)CC(=O)O[C@H](C)CC(=O)O[C@@H](C)CC(=O)O[C@H](C)CC(=O)O[C@@H](C)CC(=O)O[C@H](C)CC(=O)O[C@@H](C)CC(=O)O[C@H](C)CC(=O)O[C@@H](C)CC(=O)O[C@H](C)CC(=O)O[C@@H](C)CC(=O)O[C@H](C)CC(=O)O[C@@H](C)CC(=O)O[C@H](C)CC(=O)O[C@H](C)CC(=O)O[C@@H](C)CC(=O)O[C@H](C)CC(=O)O,C[C@@H](O)CC(=O)O.C[C@H](O)CC(=O)O,"('C[C@@H](O)CC(=O)O', 'C[C@H](O)CC(=O)O')",0.1,37400.0,,167.0,168.29704,9.487356,5,[],"Ajellal, N., Bouyahyi, M., Amgoune, A., Thomas, C. M., Bondon, A., Pillin, I., Grohens, Y., & Carpentier, J. F. (2009). Syndiotactic-enriched poly(3-hydroxybutyrate)s via stereoselective ring-opening polymerization of racemic _-butyrolactone with discrete yttrium catalysts. Macromolecules, 42(4), 987-993. https://doi.org/10.1021/ma8022734","Table 1, #3",ester_stereo,"('C[C@@H](O)CC(=O)O', 'C[C@H](O)CC(=O)O')",25,2,1.2970400000000097,
C[C@H](O)CC(=O)O[C@H](C)CC(=O)O[C@@H](C)CC(=O)O[C@H](C)CC(=O)O[C@@H](C)CC(=O)O[C@H](C)CC(=O)O[C@@H](C)CC(=O)O[C@H](C)CC(=O)O[C@@H](C)CC(=O)O[C@H](C)CC(=O)O[C@H](C)CC(=O)O[C@@H](C)CC(=O)O[C@H](C)CC(=O)O[C@@H](C)CC(=O)O[C@H](C)CC(=O)O[C@H](C)CC(=O)O[C@@H](C)CC(=O)O[C@H](C)CC(=O)O[C@@H](C)CC(=O)O[C@H](C)CC(=O)O[C@@H](C)CC(=O)O[C@H](C)CC(=O)O[C@H](C)CC(=O)O[C@@H](C)CC(=O)O[C@H](C)CC(=O)O,C[C@@H](O)CC(=O)O.C[C@H](O)CC(=O)O,"('C[C@@H](O)CC(=O)O', 'C[C@H](O)CC(=O)O')",0.1,37400.0,,167.0,168.33632,9.451037,5,[],"Ajellal, N., Bouyahyi, M., Amgoune, A., Thomas, C. M., Bondon, A., Pillin, I., Grohens, Y., & Carpentier, J. F. (2009). Syndiotactic-enriched poly(3-hydroxybutyrate)s via stereoselective ring-opening polymerization of racemic _-butyrolactone with discrete yttrium catalysts. Macromolecules, 42(4), 987-993. https://doi.org/10.1021/ma8022734","Table 1, #3",ester_stereo,"('C[C@@H](O)CC(=O)O', 'C[C@H](O)CC(=O)O')",25,3,1.3363200000000006,
C[C@H](O)CC(=O)O[C@@H](C)CC(=O)O[C@H](C)CC(=O)O[C@@H](C)CC(=O)O[C@H](C)CC(=O)O[C@@H](C)CC(=O)O[C@H](C)CC(=O)O[C@@H](C)CC(=O)O[C@H](C)CC(=O)O[C@@H](C)CC(=O)O[C@@H](C)CC(=O)O[C@H](C)CC(=O)O[C@@H](C)CC(=O)O[C@H](C)CC(=O)O[C@@H](C)CC(=O)O[C@H](C)CC(=O)O[C@@H](C)CC(=O)O[C@H](C)CC(=O)O[C@@H](C)CC(=O)O[C@H](C)CC(=O)O[C@@H](C)CC(=O)O[C@H](C)CC(=O)O[C@@H](C)CC(=O)O[C@@H](C)CC(=O)O[C@H](C)CC(=O)O,C[C@@H](O)CC(=O)O.C[C@H](O)CC(=O)O,"('C[C@@H](O)CC(=O)O', 'C[C@H](O)CC(=O)O')",0.1,37400.0,,167.0,168.26689,9.545742,5,[],"Ajellal, N., Bouyahyi, M., Amgoune, A., Thomas, C. M., Bondon, A., Pillin, I., Grohens, Y., & Carpentier, J. F. (2009). Syndiotactic-enriched poly(3-hydroxybutyrate)s via stereoselective ring-opening polymerization of racemic _-butyrolactone with discrete yttrium catalysts. Macromolecules, 42(4), 987-993. https://doi.org/10.1021/ma8022734","Table 1, #3",ester_stereo,"('C[C@@H](O)CC(=O)O', 'C[C@H](O)CC(=O)O')",25,4,1.2668899999999894,
C[C@@H](CC(=O)O)OC(=O)C[C@@H](C)OC(=O)C[C@H](C)OC(=O)C[C@H](C)OC(=O)C[C@@H](C)OC(=O)C[C@H](C)OC(=O)C[C@@H](C)OC(=O)C[C@H](C)OC(=O)C[C@@H](C)OC(=O)C[C@H](C)OC(=O)C[C@@H](C)OC(=O)C[C@H](C)OC(=O)C[C@@H](C)OC(=O)C[C@H](C)OC(=O)C[C@H](C)OC(=O)C[C@@H](C)OC(=O)C[C@H](C)OC(=O)C[C@H](C)OC(=O)C[C@@H](C)OC(=O)C[C@H](C)OC(=O)C[C@@H](C)OC(=O)C[C@H](C)OC(=O)C[C@@H](C)OC(=O)C[C@H](C)OC(=O)C[C@@H](C)O,C[C@@H](O)CC(=O)O.C[C@H](O)CC(=O)O,"('C[C@@H](O)CC(=O)O', 'C[C@H](O)CC(=O)O')",0.12,64300.0,4.0,150.0,153.30182,4.239454,5,[],"Ajellal, N., Bouyahyi, M., Amgoune, A., Thomas, C. M., Bondon, A., Pillin, I., Grohens, Y., & Carpentier, J. F. (2009). Syndiotactic-enriched poly(3-hydroxybutyrate)s via stereoselective ring-opening polymerization of racemic _-butyrolactone with discrete yttrium catalysts. Macromolecules, 42(4), 987-993. https://doi.org/10.1021/ma8022734","Table 3, #2",ester_stereo,"('C[C@@H](O)CC(=O)O', 'C[C@H](O)CC(=O)O')",25,0,3.301819999999992,0.43203499999999995
C[C@@H](CC(=O)O)OC(=O)C[C@@H](C)OC(=O)C[C@H](C)OC(=O)C[C@@H](C)OC(=O)C[C@H](C)OC(=O)C[C@@H](C)OC(=O)C[C@H](C)OC(=O)C[C@@H](C)OC(=O)C[C@H](C)OC(=O)C[C@@H](C)OC(=O)C[C@H](C)OC(=O)C[C@@H](C)OC(=O)C[C@H](C)OC(=O)C[C@H](C)OC(=O)C[C@H](C)OC(=O)C[C@H](C)OC(=O)C[C@@H](C)OC(=O)C[C@H](C)OC(=O)C[C@@H](C)OC(=O)C[C@H](C)OC(=O)C[C@@H](C)OC(=O)C[C@H](C)OC(=O)C[C@@H](C)OC(=O)C[C@H](C)OC(=O)C[C@@H](C)O,C[C@@H](O)CC(=O)O.C[C@H](O)CC(=O)O,"('C[C@@H](O)CC(=O)O', 'C[C@H](O)CC(=O)O')",0.12,64300.0,,150.0,153.30183,4.2394633,5,[],"Ajellal, N., Bouyahyi, M., Amgoune, A., Thomas, C. M., Bondon, A., Pillin, I., Grohens, Y., & Carpentier, J. F. (2009). Syndiotactic-enriched poly(3-hydroxybutyrate)s via stereoselective ring-opening polymerization of racemic _-butyrolactone with discrete yttrium catalysts. Macromolecules, 42(4), 987-993. https://doi.org/10.1021/ma8022734","Table 1, #6",ester_stereo,"('C[C@@H](O)CC(=O)O', 'C[C@H](O)CC(=O)O')",25,0,3.3018299999999954,
C[C@@H](CC(=O)O)OC(=O)C[C@@H](C)OC(=O)C[C@@H](C)OC(=O)C[C@@H](C)OC(=O)C[C@H](C)OC(=O)C[C@@H](C)OC(=O)C[C@H](C)OC(=O)C[C@@H](C)OC(=O)C[C@@H](C)OC(=O)C[C@H](C)OC(=O)C[C@@H](C)OC(=O)C[C@H](C)OC(=O)C[C@@H](C)OC(=O)C[C@H](C)OC(=O)C[C@@H](C)OC(=O)C[C@H](C)OC(=O)C[C@@H](C)OC(=O)C[C@H](C)OC(=O)C[C@@H](C)OC(=O)C[C@H](C)OC(=O)C[C@@H](C)OC(=O)C[C@H](C)OC(=O)C[C@@H](C)OC(=O)C[C@H](C)OC(=O)C[C@@H](C)O,C[C@@H](O)CC(=O)O.C[C@H](O)CC(=O)O,"('C[C@@H](O)CC(=O)O', 'C[C@H](O)CC(=O)O')",0.12,47200.0,,155.0,153.30177,4.308666,5,[],"Ajellal, N., Bouyahyi, M., Amgoune, A., Thomas, C. M., Bondon, A., Pillin, I., Grohens, Y., & Carpentier, J. F. (2009). Syndiotactic-enriched poly(3-hydroxybutyrate)s via stereoselective ring-opening polymerization of racemic _-butyrolactone with discrete yttrium catalysts. Macromolecules, 42(4), 987-993. https://doi.org/10.1021/ma8022734","Table 1, #5",ester_stereo,"('C[C@@H](O)CC(=O)O', 'C[C@H](O)CC(=O)O')",25,0,1.6982299999999952,
C[C@H](O)CC(=O)O[C@H](C)CC(=O)O[C@@H](C)CC(=O)O[C@H](C)CC(=O)O[C@@H](C)CC(=O)O[C@H](C)CC(=O)O[C@@H](C)CC(=O)O[C@H](C)CC(=O)O[C@H](C)CC(=O)O[C@@H](C)CC(=O)O[C@H](C)CC(=O)O[C@@H](C)CC(=O)O[C@H](C)CC(=O)O[C@@H](C)CC(=O)O[C@H](C)CC(=O)O[C@@H](C)CC(=O)O[C@@H](C)CC(=O)O[C@H](C)CC(=O)O[C@@H](C)CC(=O)O[C@H](C)CC(=O)O[C@H](C)CC(=O)O[C@@H](C)CC(=O)O[C@H](C)CC(=O)O[C@@H](C)CC(=O)O[C@H](C)CC(=O)O,C[C@@H](O)CC(=O)O.C[C@H](O)CC(=O)O,"('C[C@@H](O)CC(=O)O', 'C[C@H](O)CC(=O)O')",0.12,64300.0,4.0,150.0,153.71748,4.157717,5,[],"Ajellal, N., Bouyahyi, M., Amgoune, A., Thomas, C. M., Bondon, A., Pillin, I., Grohens, Y., & Carpentier, J. F. (2009). Syndiotactic-enriched poly(3-hydroxybutyrate)s via stereoselective ring-opening polymerization of racemic _-butyrolactone with discrete yttrium catalysts. Macromolecules, 42(4), 987-993. https://doi.org/10.1021/ma8022734","Table 3, #2",ester_stereo,"('C[C@@H](O)CC(=O)O', 'C[C@H](O)CC(=O)O')",25,1,3.717479999999995,0.4320354000000002
C[C@@H](CC(=O)O)OC(=O)C[C@H](C)OC(=O)C[C@@H](C)OC(=O)C[C@H](C)OC(=O)C[C@@H](C)OC(=O)C[C@@H](C)OC(=O)C[C@H](C)OC(=O)C[C@@H](C)OC(=O)C[C@H](C)OC(=O)C[C@@H](C)OC(=O)C[C@H](C)OC(=O)C[C@@H](C)OC(=O)C[C@H](C)OC(=O)C[C@@H](C)OC(=O)C[C@H](C)OC(=O)C[C@H](C)OC(=O)C[C@@H](C)OC(=O)C[C@H](C)OC(=O)C[C@@H](C)OC(=O)C[C@H](C)OC(=O)C[C@@H](C)OC(=O)C[C@H](C)OC(=O)C[C@@H](C)OC(=O)C[C@H](C)OC(=O)C[C@@H](C)O,C[C@@H](O)CC(=O)O.C[C@H](O)CC(=O)O,"('C[C@@H](O)CC(=O)O', 'C[C@H](O)CC(=O)O')",0.12,64300.0,,150.0,153.30142,4.2634063,5,[],"Ajellal, N., Bouyahyi, M., Amgoune, A., Thomas, C. M., Bondon, A., Pillin, I., Grohens, Y., & Carpentier, J. F. (2009). Syndiotactic-enriched poly(3-hydroxybutyrate)s via stereoselective ring-opening polymerization of racemic _-butyrolactone with discrete yttrium catalysts. Macromolecules, 42(4), 987-993. https://doi.org/10.1021/ma8022734","Table 1, #6",ester_stereo,"('C[C@@H](O)CC(=O)O', 'C[C@H](O)CC(=O)O')",25,1,3.3014200000000073,
C[C@@H](CC(=O)O)OC(=O)C[C@@H](C)OC(=O)C[C@H](C)OC(=O)C[C@@H](C)OC(=O)C[C@H](C)OC(=O)C[C@@H](C)OC(=O)C[C@@H](C)OC(=O)C[C@H](C)OC(=O)C[C@@H](C)OC(=O)C[C@H](C)OC(=O)C[C@@H](C)OC(=O)C[C@H](C)OC(=O)C[C@@H](C)OC(=O)C[C@H](C)OC(=O)C[C@H](C)OC(=O)C[C@@H](C)OC(=O)C[C@H](C)OC(=O)C[C@H](C)OC(=O)C[C@@H](C)OC(=O)C[C@H](C)OC(=O)C[C@@H](C)OC(=O)C[C@H](C)OC(=O)C[C@@H](C)OC(=O)C[C@H](C)OC(=O)C[C@@H](C)O,C[C@@H](O)CC(=O)O.C[C@H](O)CC(=O)O,"('C[C@@H](O)CC(=O)O', 'C[C@H](O)CC(=O)O')",0.12,47200.0,,155.0,153.3009,4.262586,5,[],"Ajellal, N., Bouyahyi, M., Amgoune, A., Thomas, C. M., Bondon, A., Pillin, I., Grohens, Y., & Carpentier, J. F. (2009). Syndiotactic-enriched poly(3-hydroxybutyrate)s via stereoselective ring-opening polymerization of racemic _-butyrolactone with discrete yttrium catalysts. Macromolecules, 42(4), 987-993. https://doi.org/10.1021/ma8022734","Table 1, #5",ester_stereo,"('C[C@@H](O)CC(=O)O', 'C[C@H](O)CC(=O)O')",25,1,1.6990999999999872,
C[C@H](O)CC(=O)O[C@H](C)CC(=O)O[C@@H](C)CC(=O)O[C@H](C)CC(=O)O[C@H](C)CC(=O)O[C@@H](C)CC(=O)O[C@H](C)CC(=O)O[C@@H](C)CC(=O)O[C@H](C)CC(=O)O[C@@H](C)CC(=O)O[C@@H](C)CC(=O)O[C@H](C)CC(=O)O[C@@H](C)CC(=O)O[C@H](C)CC(=O)O[C@@H](C)CC(=O)O[C@H](C)CC(=O)O[C@@H](C)CC(=O)O[C@H](C)CC(=O)O[C@@H](C)CC(=O)O[C@@H](C)CC(=O)O[C@H](C)CC(=O)O[C@@H](C)CC(=O)O[C@H](C)CC(=O)O[C@@H](C)CC(=O)O[C@H](C)CC(=O)O,C[C@@H](O)CC(=O)O.C[C@H](O)CC(=O)O,"('C[C@@H](O)CC(=O)O', 'C[C@H](O)CC(=O)O')",0.12,64300.0,4.0,150.0,153.71603,4.1852894,5,[],"Ajellal, N., Bouyahyi, M., Amgoune, A., Thomas, C. M., Bondon, A., Pillin, I., Grohens, Y., & Carpentier, J. F. (2009). Syndiotactic-enriched poly(3-hydroxybutyrate)s via stereoselective ring-opening polymerization of racemic _-butyrolactone with discrete yttrium catalysts. Macromolecules, 42(4), 987-993. https://doi.org/10.1021/ma8022734","Table 3, #2",ester_stereo,"('C[C@@H](O)CC(=O)O', 'C[C@H](O)CC(=O)O')",25,2,3.7160299999999893,0.4320354000000002
C[C@H](O)CC(=O)O[C@H](C)CC(=O)O[C@@H](C)CC(=O)O[C@H](C)CC(=O)O[C@@H](C)CC(=O)O[C@H](C)CC(=O)O[C@H](C)CC(=O)O[C@H](C)CC(=O)O[C@@H](C)CC(=O)O[C@H](C)CC(=O)O[C@@H](C)CC(=O)O[C@H](C)CC(=O)O[C@@H](C)CC(=O)O[C@H](C)CC(=O)O[C@@H](C)CC(=O)O[C@H](C)CC(=O)O[C@@H](C)CC(=O)O[C@H](C)CC(=O)O[C@@H](C)CC(=O)O[C@H](C)CC(=O)O[C@@H](C)CC(=O)O[C@H](C)CC(=O)O[C@@H](C)CC(=O)O[C@@H](C)CC(=O)O[C@H](C)CC(=O)O,C[C@@H](O)CC(=O)O.C[C@H](O)CC(=O)O,"('C[C@@H](O)CC(=O)O', 'C[C@H](O)CC(=O)O')",0.12,64300.0,,150.0,153.7175,4.1577244,5,[],"Ajellal, N., Bouyahyi, M., Amgoune, A., Thomas, C. M., Bondon, A., Pillin, I., Grohens, Y., & Carpentier, J. F. (2009). Syndiotactic-enriched poly(3-hydroxybutyrate)s via stereoselective ring-opening polymerization of racemic _-butyrolactone with discrete yttrium catalysts. Macromolecules, 42(4), 987-993. https://doi.org/10.1021/ma8022734","Table 1, #6",ester_stereo,"('C[C@@H](O)CC(=O)O', 'C[C@H](O)CC(=O)O')",25,2,3.717500000000001,
C[C@H](O)CC(=O)O[C@H](C)CC(=O)O[C@@H](C)CC(=O)O[C@@H](C)CC(=O)O[C@H](C)CC(=O)O[C@@H](C)CC(=O)O[C@H](C)CC(=O)O[C@H](C)CC(=O)O[C@@H](C)CC(=O)O[C@H](C)CC(=O)O[C@@H](C)CC(=O)O[C@H](C)CC(=O)O[C@@H](C)CC(=O)O[C@H](C)CC(=O)O[C@@H](C)CC(=O)O[C@H](C)CC(=O)O[C@H](C)CC(=O)O[C@@H](C)CC(=O)O[C@H](C)CC(=O)O[C@@H](C)CC(=O)O[C@H](C)CC(=O)O[C@@H](C)CC(=O)O[C@H](C)CC(=O)O[C@@H](C)CC(=O)O[C@H](C)CC(=O)O,C[C@@H](O)CC(=O)O.C[C@H](O)CC(=O)O,"('C[C@@H](O)CC(=O)O', 'C[C@H](O)CC(=O)O')",0.12,47200.0,,155.0,153.7175,4.1577206,5,[],"Ajellal, N., Bouyahyi, M., Amgoune, A., Thomas, C. M., Bondon, A., Pillin, I., Grohens, Y., & Carpentier, J. F. (2009). Syndiotactic-enriched poly(3-hydroxybutyrate)s via stereoselective ring-opening polymerization of racemic _-butyrolactone with discrete yttrium catalysts. Macromolecules, 42(4), 987-993. https://doi.org/10.1021/ma8022734","Table 1, #5",ester_stereo,"('C[C@@H](O)CC(=O)O', 'C[C@H](O)CC(=O)O')",25,2,1.2824999999999989,
C[C@H](O)CC(=O)O[C@@H](C)CC(=O)O[C@H](C)CC(=O)O[C@@H](C)CC(=O)O[C@H](C)CC(=O)O[C@@H](C)CC(=O)O[C@@H](C)CC(=O)O[C@H](C)CC(=O)O[C@@H](C)CC(=O)O[C@@H](C)CC(=O)O[C@H](C)CC(=O)O[C@@H](C)CC(=O)O[C@H](C)CC(=O)O[C@@H](C)CC(=O)O[C@H](C)CC(=O)O[C@@H](C)CC(=O)O[C@H](C)CC(=O)O[C@@H](C)CC(=O)O[C@H](C)CC(=O)O[C@@H](C)CC(=O)O[C@H](C)CC(=O)O[C@@H](C)CC(=O)O[C@H](C)CC(=O)O[C@@H](C)CC(=O)O[C@H](C)CC(=O)O,C[C@@H](O)CC(=O)O.C[C@H](O)CC(=O)O,"('C[C@@H](O)CC(=O)O', 'C[C@H](O)CC(=O)O')",0.12,64300.0,4.0,150.0,153.69727,4.2109404,5,[],"Ajellal, N., Bouyahyi, M., Amgoune, A., Thomas, C. M., Bondon, A., Pillin, I., Grohens, Y., & Carpentier, J. F. (2009). Syndiotactic-enriched poly(3-hydroxybutyrate)s via stereoselective ring-opening polymerization of racemic _-butyrolactone with discrete yttrium catalysts. Macromolecules, 42(4), 987-993. https://doi.org/10.1021/ma8022734","Table 3, #2",ester_stereo,"('C[C@@H](O)CC(=O)O', 'C[C@H](O)CC(=O)O')",25,3,3.697270000000003,0.4320354000000002
C[C@H](O)CC(=O)O[C@H](C)CC(=O)O[C@@H](C)CC(=O)O[C@H](C)CC(=O)O[C@@H](C)CC(=O)O[C@@H](C)CC(=O)O[C@H](C)CC(=O)O[C@H](C)CC(=O)O[C@@H](C)CC(=O)O[C@H](C)CC(=O)O[C@@H](C)CC(=O)O[C@@H](C)CC(=O)O[C@H](C)CC(=O)O[C@@H](C)CC(=O)O[C@H](C)CC(=O)O[C@@H](C)CC(=O)O[C@H](C)CC(=O)O[C@@H](C)CC(=O)O[C@H](C)CC(=O)O[C@@H](C)CC(=O)O[C@H](C)CC(=O)O[C@@H](C)CC(=O)O[C@H](C)CC(=O)O[C@@H](C)CC(=O)O[C@H](C)CC(=O)O,C[C@@H](O)CC(=O)O.C[C@H](O)CC(=O)O,"('C[C@@H](O)CC(=O)O', 'C[C@H](O)CC(=O)O')",0.12,64300.0,,150.0,153.71603,4.1852937,5,[],"Ajellal, N., Bouyahyi, M., Amgoune, A., Thomas, C. M., Bondon, A., Pillin, I., Grohens, Y., & Carpentier, J. F. (2009). Syndiotactic-enriched poly(3-hydroxybutyrate)s via stereoselective ring-opening polymerization of racemic _-butyrolactone with discrete yttrium catalysts. Macromolecules, 42(4), 987-993. https://doi.org/10.1021/ma8022734","Table 1, #6",ester_stereo,"('C[C@@H](O)CC(=O)O', 'C[C@H](O)CC(=O)O')",25,3,3.7160299999999893,
C[C@H](O)CC(=O)O[C@H](C)CC(=O)O[C@@H](C)CC(=O)O[C@H](C)CC(=O)O[C@H](C)CC(=O)O[C@@H](C)CC(=O)O[C@H](C)CC(=O)O[C@H](C)CC(=O)O[C@@H](C)CC(=O)O[C@H](C)CC(=O)O[C@H](C)CC(=O)O[C@@H](C)CC(=O)O[C@H](C)CC(=O)O[C@@H](C)CC(=O)O[C@H](C)CC(=O)O[C@@H](C)CC(=O)O[C@H](C)CC(=O)O[C@@H](C)CC(=O)O[C@H](C)CC(=O)O[C@@H](C)CC(=O)O[C@H](C)CC(=O)O[C@@H](C)CC(=O)O[C@H](C)CC(=O)O[C@@H](C)CC(=O)O[C@H](C)CC(=O)O,C[C@@H](O)CC(=O)O.C[C@H](O)CC(=O)O,"('C[C@@H](O)CC(=O)O', 'C[C@H](O)CC(=O)O')",0.12,47200.0,,155.0,153.71951,4.1303616,5,[],"Ajellal, N., Bouyahyi, M., Amgoune, A., Thomas, C. M., Bondon, A., Pillin, I., Grohens, Y., & Carpentier, J. F. (2009). Syndiotactic-enriched poly(3-hydroxybutyrate)s via stereoselective ring-opening polymerization of racemic _-butyrolactone with discrete yttrium catalysts. Macromolecules, 42(4), 987-993. https://doi.org/10.1021/ma8022734","Table 1, #5",ester_stereo,"('C[C@@H](O)CC(=O)O', 'C[C@H](O)CC(=O)O')",25,3,1.2804899999999861,
C[C@H](O)CC(=O)O[C@H](C)CC(=O)O[C@@H](C)CC(=O)O[C@H](C)CC(=O)O[C@@H](C)CC(=O)O[C@H](C)CC(=O)O[C@@H](C)CC(=O)O[C@H](C)CC(=O)O[C@@H](C)CC(=O)O[C@H](C)CC(=O)O[C@@H](C)CC(=O)O[C@H](C)CC(=O)O[C@H](C)CC(=O)O[C@H](C)CC(=O)O[C@@H](C)CC(=O)O[C@H](C)CC(=O)O[C@@H](C)CC(=O)O[C@H](C)CC(=O)O[C@@H](C)CC(=O)O[C@H](C)CC(=O)O[C@@H](C)CC(=O)O[C@@H](C)CC(=O)O[C@H](C)CC(=O)O[C@@H](C)CC(=O)O[C@H](C)CC(=O)O,C[C@@H](O)CC(=O)O.C[C@H](O)CC(=O)O,"('C[C@@H](O)CC(=O)O', 'C[C@H](O)CC(=O)O')",0.12,64300.0,4.0,150.0,153.71748,4.157723,5,[],"Ajellal, N., Bouyahyi, M., Amgoune, A., Thomas, C. M., Bondon, A., Pillin, I., Grohens, Y., & Carpentier, J. F. (2009). Syndiotactic-enriched poly(3-hydroxybutyrate)s via stereoselective ring-opening polymerization of racemic _-butyrolactone with discrete yttrium catalysts. Macromolecules, 42(4), 987-993. https://doi.org/10.1021/ma8022734","Table 3, #2",ester_stereo,"('C[C@@H](O)CC(=O)O', 'C[C@H](O)CC(=O)O')",25,4,3.717479999999995,0.4320354000000002
C[C@@H](CC(=O)O)OC(=O)C[C@H](C)OC(=O)C[C@H](C)OC(=O)C[C@@H](C)OC(=O)C[C@H](C)OC(=O)C[C@@H](C)OC(=O)C[C@H](C)OC(=O)C[C@@H](C)OC(=O)C[C@H](C)OC(=O)C[C@@H](C)OC(=O)C[C@H](C)OC(=O)C[C@@H](C)OC(=O)C[C@H](C)OC(=O)C[C@@H](C)OC(=O)C[C@H](C)OC(=O)C[C@@H](C)OC(=O)C[C@H](C)OC(=O)C[C@@H](C)OC(=O)C[C@H](C)OC(=O)C[C@H](C)OC(=O)C[C@@H](C)OC(=O)C[C@H](C)OC(=O)C[C@@H](C)OC(=O)C[C@H](C)OC(=O)C[C@@H](C)O,C[C@@H](O)CC(=O)O.C[C@H](O)CC(=O)O,"('C[C@@H](O)CC(=O)O', 'C[C@H](O)CC(=O)O')",0.12,64300.0,,150.0,153.30237,4.240297,5,[],"Ajellal, N., Bouyahyi, M., Amgoune, A., Thomas, C. M., Bondon, A., Pillin, I., Grohens, Y., & Carpentier, J. F. (2009). Syndiotactic-enriched poly(3-hydroxybutyrate)s via stereoselective ring-opening polymerization of racemic _-butyrolactone with discrete yttrium catalysts. Macromolecules, 42(4), 987-993. https://doi.org/10.1021/ma8022734","Table 1, #6",ester_stereo,"('C[C@@H](O)CC(=O)O', 'C[C@H](O)CC(=O)O')",25,4,3.3023699999999963,
C[C@H](O)CC(=O)O[C@H](C)CC(=O)O[C@@H](C)CC(=O)O[C@@H](C)CC(=O)O[C@H](C)CC(=O)O[C@@H](C)CC(=O)O[C@H](C)CC(=O)O[C@@H](C)CC(=O)O[C@H](C)CC(=O)O[C@@H](C)CC(=O)O[C@@H](C)CC(=O)O[C@H](C)CC(=O)O[C@@H](C)CC(=O)O[C@H](C)CC(=O)O[C@@H](C)CC(=O)O[C@H](C)CC(=O)O[C@@H](C)CC(=O)O[C@@H](C)CC(=O)O[C@H](C)CC(=O)O[C@@H](C)CC(=O)O[C@H](C)CC(=O)O[C@@H](C)CC(=O)O[C@H](C)CC(=O)O[C@@H](C)CC(=O)O[C@H](C)CC(=O)O,C[C@@H](O)CC(=O)O.C[C@H](O)CC(=O)O,"('C[C@@H](O)CC(=O)O', 'C[C@H](O)CC(=O)O')",0.12,47200.0,,155.0,153.71506,4.212717,5,[],"Ajellal, N., Bouyahyi, M., Amgoune, A., Thomas, C. M., Bondon, A., Pillin, I., Grohens, Y., & Carpentier, J. F. (2009). Syndiotactic-enriched poly(3-hydroxybutyrate)s via stereoselective ring-opening polymerization of racemic _-butyrolactone with discrete yttrium catalysts. Macromolecules, 42(4), 987-993. https://doi.org/10.1021/ma8022734","Table 1, #5",ester_stereo,"('C[C@@H](O)CC(=O)O', 'C[C@H](O)CC(=O)O')",25,4,1.284940000000006,
C[C@H](O)CC(=O)O[C@H](C)CC(=O)O[C@H](C)CC(=O)O[C@@H](C)CC(=O)O[C@H](C)CC(=O)O[C@@H](C)CC(=O)O[C@H](C)CC(=O)O[C@H](C)CC(=O)O[C@@H](C)CC(=O)O[C@@H](C)CC(=O)O[C@H](C)CC(=O)O[C@H](C)CC(=O)O[C@@H](C)CC(=O)O[C@H](C)CC(=O)O[C@@H](C)CC(=O)O[C@H](C)CC(=O)O[C@@H](C)CC(=O)O[C@H](C)CC(=O)O[C@@H](C)CC(=O)O[C@H](C)CC(=O)O[C@@H](C)CC(=O)O[C@H](C)CC(=O)O[C@@H](C)CC(=O)O[C@H](C)CC(=O)O[C@@H](C)CC(=O)O,C[C@@H](O)CC(=O)O.C[C@H](O)CC(=O)O,"('C[C@@H](O)CC(=O)O', 'C[C@H](O)CC(=O)O')",0.13,36100.0,,150.0,149.06424,2.9240315,5,[],"Ajellal, N., Bouyahyi, M., Amgoune, A., Thomas, C. M., Bondon, A., Pillin, I., Grohens, Y., & Carpentier, J. F. (2009). Syndiotactic-enriched poly(3-hydroxybutyrate)s via stereoselective ring-opening polymerization of racemic _-butyrolactone with discrete yttrium catalysts. Macromolecules, 42(4), 987-993. https://doi.org/10.1021/ma8022734","Table 1, #7",ester_stereo,"('C[C@@H](O)CC(=O)O', 'C[C@H](O)CC(=O)O')",25,0,0.9357599999999877,
C[C@H](O)CC(=O)O[C@H](C)CC(=O)O[C@@H](C)CC(=O)O[C@H](C)CC(=O)O[C@@H](C)CC(=O)O[C@H](C)CC(=O)O[C@H](C)CC(=O)O[C@@H](C)CC(=O)O[C@H](C)CC(=O)O[C@@H](C)CC(=O)O[C@H](C)CC(=O)O[C@@H](C)CC(=O)O[C@@H](C)CC(=O)O[C@H](C)CC(=O)O[C@@H](C)CC(=O)O[C@H](C)CC(=O)O[C@@H](C)CC(=O)O[C@H](C)CC(=O)O[C@@H](C)CC(=O)O[C@H](C)CC(=O)O[C@H](C)CC(=O)O[C@H](C)CC(=O)O[C@@H](C)CC(=O)O[C@H](C)CC(=O)O[C@@H](C)CC(=O)O,C[C@@H](O)CC(=O)O.C[C@H](O)CC(=O)O,"('C[C@@H](O)CC(=O)O', 'C[C@H](O)CC(=O)O')",0.13,36100.0,,150.0,149.06424,2.9240272,5,[],"Ajellal, N., Bouyahyi, M., Amgoune, A., Thomas, C. M., Bondon, A., Pillin, I., Grohens, Y., & Carpentier, J. F. (2009). Syndiotactic-enriched poly(3-hydroxybutyrate)s via stereoselective ring-opening polymerization of racemic _-butyrolactone with discrete yttrium catalysts. Macromolecules, 42(4), 987-993. https://doi.org/10.1021/ma8022734","Table 1, #7",ester_stereo,"('C[C@@H](O)CC(=O)O', 'C[C@H](O)CC(=O)O')",25,1,0.9357599999999877,
C[C@@H](CC(=O)O[C@@H](C)CC(=O)O[C@H](C)CC(=O)O[C@@H](C)CC(=O)O[C@H](C)CC(=O)O[C@@H](C)CC(=O)O[C@H](C)CC(=O)O[C@H](C)CC(=O)O[C@@H](C)CC(=O)O[C@@H](C)CC(=O)O[C@H](C)CC(=O)O[C@@H](C)CC(=O)O[C@H](C)CC(=O)O[C@@H](C)CC(=O)O[C@H](C)CC(=O)O[C@H](C)CC(=O)O)OC(=O)C[C@@H](C)OC(=O)C[C@H](C)OC(=O)C[C@@H](C)OC(=O)C[C@H](C)OC(=O)C[C@@H](C)OC(=O)C[C@H](C)OC(=O)C[C@@H](C)OC(=O)C[C@H](C)OC(=O)C[C@@H](C)O,C[C@@H](O)CC(=O)O.C[C@H](O)CC(=O)O,"('C[C@@H](O)CC(=O)O', 'C[C@H](O)CC(=O)O')",0.13,36100.0,,150.0,148.56065,3.0264423,5,[],"Ajellal, N., Bouyahyi, M., Amgoune, A., Thomas, C. M., Bondon, A., Pillin, I., Grohens, Y., & Carpentier, J. F. (2009). Syndiotactic-enriched poly(3-hydroxybutyrate)s via stereoselective ring-opening polymerization of racemic _-butyrolactone with discrete yttrium catalysts. Macromolecules, 42(4), 987-993. https://doi.org/10.1021/ma8022734","Table 1, #7",ester_stereo,"('C[C@@H](O)CC(=O)O', 'C[C@H](O)CC(=O)O')",25,2,1.4393499999999904,
C[C@@H](CC(=O)O[C@@H](C)CC(=O)O[C@H](C)CC(=O)O)OC(=O)C[C@@H](C)OC(=O)C[C@H](C)OC(=O)C[C@@H](C)OC(=O)C[C@H](C)OC(=O)C[C@@H](C)OC(=O)C[C@H](C)OC(=O)C[C@@H](C)OC(=O)C[C@H](C)OC(=O)C[C@@H](C)OC(=O)C[C@H](C)OC(=O)C[C@@H](C)OC(=O)C[C@H](C)OC(=O)C[C@@H](C)OC(=O)C[C@H](C)OC(=O)C[C@H](C)OC(=O)C[C@@H](C)OC(=O)C[C@@H](C)OC(=O)C[C@H](C)OC(=O)C[C@@H](C)OC(=O)C[C@@H](C)OC(=O)C[C@H](C)OC(=O)C[C@@H](C)O,C[C@@H](O)CC(=O)O.C[C@H](O)CC(=O)O,"('C[C@@H](O)CC(=O)O', 'C[C@H](O)CC(=O)O')",0.13,36100.0,,150.0,148.5509,3.0459232,5,[],"Ajellal, N., Bouyahyi, M., Amgoune, A., Thomas, C. M., Bondon, A., Pillin, I., Grohens, Y., & Carpentier, J. F. (2009). Syndiotactic-enriched poly(3-hydroxybutyrate)s via stereoselective ring-opening polymerization of racemic _-butyrolactone with discrete yttrium catalysts. Macromolecules, 42(4), 987-993. https://doi.org/10.1021/ma8022734","Table 1, #7",ester_stereo,"('C[C@@H](O)CC(=O)O', 'C[C@H](O)CC(=O)O')",25,3,1.4490999999999872,
C[C@H](O)CC(=O)O[C@@H](C)CC(=O)O[C@H](C)CC(=O)O[C@@H](C)CC(=O)O[C@H](C)CC(=O)O[C@@H](C)CC(=O)O[C@H](C)CC(=O)O[C@@H](C)CC(=O)O[C@H](C)CC(=O)O[C@@H](C)CC(=O)O[C@@H](C)CC(=O)O[C@H](C)CC(=O)O[C@@H](C)CC(=O)O[C@@H](C)CC(=O)O[C@H](C)CC(=O)O[C@@H](C)CC(=O)O[C@H](C)CC(=O)O[C@@H](C)CC(=O)O[C@H](C)CC(=O)O[C@@H](C)CC(=O)O[C@H](C)CC(=O)O[C@H](C)CC(=O)O[C@@H](C)CC(=O)O[C@H](C)CC(=O)O[C@@H](C)CC(=O)O,C[C@@H](O)CC(=O)O.C[C@H](O)CC(=O)O,"('C[C@@H](O)CC(=O)O', 'C[C@H](O)CC(=O)O')",0.13,36100.0,,150.0,149.0293,2.964315,5,[],"Ajellal, N., Bouyahyi, M., Amgoune, A., Thomas, C. M., Bondon, A., Pillin, I., Grohens, Y., & Carpentier, J. F. (2009). Syndiotactic-enriched poly(3-hydroxybutyrate)s via stereoselective ring-opening polymerization of racemic _-butyrolactone with discrete yttrium catalysts. Macromolecules, 42(4), 987-993. https://doi.org/10.1021/ma8022734","Table 1, #7",ester_stereo,"('C[C@@H](O)CC(=O)O', 'C[C@H](O)CC(=O)O')",25,4,0.9706999999999937,
C[C@H](O)CC(=O)O[C@H](C)CC(=O)O[C@@H](C)CC(=O)O[C@H](C)CC(=O)O[C@@H](C)CC(=O)O[C@H](C)CC(=O)O[C@H](C)CC(=O)O[C@@H](C)CC(=O)O[C@H](C)CC(=O)O[C@@H](C)CC(=O)O[C@H](C)CC(=O)O[C@@H](C)CC(=O)O[C@H](C)CC(=O)O[C@H](C)CC(=O)O[C@@H](C)CC(=O)O[C@H](C)CC(=O)O[C@@H](C)CC(=O)O[C@H](C)CC(=O)O[C@H](C)CC(=O)O[C@H](C)CC(=O)O[C@@H](C)CC(=O)O[C@H](C)CC(=O)O[C@H](C)CC(=O)O[C@@H](C)CC(=O)O[C@H](C)CC(=O)O,C[C@@H](O)CC(=O)O.C[C@H](O)CC(=O)O,"('C[C@@H](O)CC(=O)O', 'C[C@H](O)CC(=O)O')",0.18,61200.0,-3.0,126.0,128.08603,-3.189648,5,[],"Ajellal, N., Bouyahyi, M., Amgoune, A., Thomas, C. M., Bondon, A., Pillin, I., Grohens, Y., & Carpentier, J. F. (2009). Syndiotactic-enriched poly(3-hydroxybutyrate)s via stereoselective ring-opening polymerization of racemic _-butyrolactone with discrete yttrium catalysts. Macromolecules, 42(4), 987-993. https://doi.org/10.1021/ma8022734","Table 3, #1",ester_stereo,"('C[C@@H](O)CC(=O)O', 'C[C@H](O)CC(=O)O')",25,0,2.086029999999994,7.4320354
