Repository: tyo-nu/PolyIDRS_Paper

# PolyIDRS_Paper
Code and Figures for the PolyIDRS paper.

File: Figures/Figure_5/data/U_shaped_Tm_data.csv (part 14 of 60)
smiles_polymer,smiles_monomer,monomers,pm,Mn,Tg,Tm,Tm_pred,Tg_pred,model_id,distribution,ref,comment,mechanism,monomers.1,DP,replicate_structure,dTm,dTg
C[C@H](O)CC(=O)O[C@H](C)CC(=O)O[C@@H](C)CC(=O)O[C@H](C)CC(=O)O[C@@H](C)CC(=O)O[C@@H](C)CC(=O)O[C@@H](C)CC(=O)O[C@H](C)CC(=O)O[C@@H](C)CC(=O)O[C@H](C)CC(=O)O[C@@H](C)CC(=O)O[C@@H](C)CC(=O)O[C@H](C)CC(=O)O[C@@H](C)CC(=O)O[C@H](C)CC(=O)O[C@@H](C)CC(=O)O[C@H](C)CC(=O)O[C@@H](C)CC(=O)O[C@@H](C)CC(=O)O[C@H](C)CC(=O)O[C@@H](C)CC(=O)O[C@@H](C)CC(=O)O[C@H](C)CC(=O)O[C@@H](C)CC(=O)O[C@H](C)CC(=O)O,C[C@@H](O)CC(=O)O.C[C@H](O)CC(=O)O,"('C[C@@H](O)CC(=O)O', 'C[C@H](O)CC(=O)O')",0.18,61200.0,,126.0,127.82355,-3.1338806,5,[],"Ajellal, N., Bouyahyi, M., Amgoune, A., Thomas, C. M., Bondon, A., Pillin, I., Grohens, Y., & Carpentier, J. F. (2009). Syndiotactic-enriched poly(3-hydroxybutyrate)s via stereoselective ring-opening polymerization of racemic _-butyrolactone with discrete yttrium catalysts. Macromolecules, 42(4), 987-993. https://doi.org/10.1021/ma8022734","Table 1, #2",ester_stereo,"('C[C@@H](O)CC(=O)O', 'C[C@H](O)CC(=O)O')",25,0,1.8235499999999973,
C[C@@H](CC(=O)O)OC(=O)C[C@@H](C)OC(=O)C[C@H](C)OC(=O)C[C@@H](C)OC(=O)C[C@H](C)OC(=O)C[C@@H](C)OC(=O)C[C@H](C)OC(=O)C[C@@H](C)OC(=O)C[C@@H](C)OC(=O)C[C@H](C)OC(=O)C[C@H](C)OC(=O)C[C@@H](C)OC(=O)C[C@H](C)OC(=O)C[C@@H](C)OC(=O)C[C@H](C)OC(=O)C[C@@H](C)OC(=O)C[C@@H](C)OC(=O)C[C@H](C)OC(=O)C[C@@H](C)OC(=O)C[C@H](C)OC(=O)C[C@H](C)OC(=O)C[C@H](C)OC(=O)C[C@@H](C)OC(=O)C[C@H](C)OC(=O)C[C@@H](C)O,C[C@@H](O)CC(=O)O.C[C@H](O)CC(=O)O,"('C[C@@H](O)CC(=O)O', 'C[C@H](O)CC(=O)O')",0.18,61200.0,-3.0,126.0,127.796,-3.2781572,5,[],"Ajellal, N., Bouyahyi, M., Amgoune, A., Thomas, C. M., Bondon, A., Pillin, I., Grohens, Y., & Carpentier, J. F. (2009). Syndiotactic-enriched poly(3-hydroxybutyrate)s via stereoselective ring-opening polymerization of racemic _-butyrolactone with discrete yttrium catalysts. Macromolecules, 42(4), 987-993. https://doi.org/10.1021/ma8022734","Table 3, #1",ester_stereo,"('C[C@@H](O)CC(=O)O', 'C[C@H](O)CC(=O)O')",25,1,1.7960000000000065,7.432035
C[C@H](O)CC(=O)O[C@H](C)CC(=O)O[C@@H](C)CC(=O)O[C@H](C)CC(=O)O[C@H](C)CC(=O)O[C@@H](C)CC(=O)O[C@H](C)CC(=O)O[C@H](C)CC(=O)O[C@@H](C)CC(=O)O[C@H](C)CC(=O)O[C@@H](C)CC(=O)O[C@H](C)CC(=O)O[C@@H](C)CC(=O)O[C@H](C)CC(=O)O[C@@H](C)CC(=O)O[C@H](C)CC(=O)O[C@@H](C)CC(=O)O[C@H](C)CC(=O)O[C@H](C)CC(=O)O[C@@H](C)CC(=O)O[C@H](C)CC(=O)O[C@@H](C)CC(=O)O[C@H](C)CC(=O)O[C@H](C)CC(=O)O[C@H](C)CC(=O)O,C[C@@H](O)CC(=O)O.C[C@H](O)CC(=O)O,"('C[C@@H](O)CC(=O)O', 'C[C@H](O)CC(=O)O')",0.18,61200.0,,126.0,128.08615,-3.1897192,5,[],"Ajellal, N., Bouyahyi, M., Amgoune, A., Thomas, C. M., Bondon, A., Pillin, I., Grohens, Y., & Carpentier, J. F. (2009). Syndiotactic-enriched poly(3-hydroxybutyrate)s via stereoselective ring-opening polymerization of racemic _-butyrolactone with discrete yttrium catalysts. Macromolecules, 42(4), 987-993. https://doi.org/10.1021/ma8022734","Table 1, #2",ester_stereo,"('C[C@@H](O)CC(=O)O', 'C[C@H](O)CC(=O)O')",25,1,2.0861500000000035,
C[C@@H](CC(=O)O)OC(=O)C[C@H](C)OC(=O)C[C@@H](C)OC(=O)C[C@H](C)OC(=O)C[C@@H](C)OC(=O)C[C@H](C)OC(=O)C[C@@H](C)OC(=O)C[C@H](C)OC(=O)C[C@@H](C)OC(=O)C[C@H](C)OC(=O)C[C@H](C)OC(=O)C[C@@H](C)OC(=O)C[C@@H](C)OC(=O)C[C@H](C)OC(=O)C[C@@H](C)OC(=O)C[C@H](C)OC(=O)C[C@@H](C)OC(=O)C[C@H](C)OC(=O)C[C@H](C)OC(=O)C[C@H](C)OC(=O)C[C@@H](C)OC(=O)C[C@H](C)OC(=O)C[C@@H](C)OC(=O)C[C@H](C)OC(=O)C[C@@H](C)O,C[C@@H](O)CC(=O)O.C[C@H](O)CC(=O)O,"('C[C@@H](O)CC(=O)O', 'C[C@H](O)CC(=O)O')",0.18,61200.0,-3.0,126.0,127.84764,-3.2900028,5,[],"Ajellal, N., Bouyahyi, M., Amgoune, A., Thomas, C. M., Bondon, A., Pillin, I., Grohens, Y., & Carpentier, J. F. (2009). Syndiotactic-enriched poly(3-hydroxybutyrate)s via stereoselective ring-opening polymerization of racemic _-butyrolactone with discrete yttrium catalysts. Macromolecules, 42(4), 987-993. https://doi.org/10.1021/ma8022734","Table 3, #1",ester_stereo,"('C[C@@H](O)CC(=O)O', 'C[C@H](O)CC(=O)O')",25,2,1.8476399999999984,7.432035
C[C@H](O)CC(=O)O[C@H](C)CC(=O)O[C@@H](C)CC(=O)O[C@H](C)CC(=O)O[C@@H](C)CC(=O)O[C@H](C)CC(=O)O[C@H](C)CC(=O)O[C@@H](C)CC(=O)O[C@H](C)CC(=O)O[C@H](C)CC(=O)O[C@@H](C)CC(=O)O[C@@H](C)CC(=O)O[C@H](C)CC(=O)O[C@@H](C)CC(=O)O[C@H](C)CC(=O)O[C@@H](C)CC(=O)O[C@H](C)CC(=O)O[C@H](C)CC(=O)O[C@@H](C)CC(=O)O[C@H](C)CC(=O)O[C@@H](C)CC(=O)O[C@H](C)CC(=O)O[C@@H](C)CC(=O)O[C@@H](C)CC(=O)O[C@H](C)CC(=O)O,C[C@@H](O)CC(=O)O.C[C@H](O)CC(=O)O,"('C[C@@H](O)CC(=O)O', 'C[C@H](O)CC(=O)O')",0.18,61200.0,,126.0,127.98015,-3.1683455,5,[],"Ajellal, N., Bouyahyi, M., Amgoune, A., Thomas, C. M., Bondon, A., Pillin, I., Grohens, Y., & Carpentier, J. F. (2009). Syndiotactic-enriched poly(3-hydroxybutyrate)s via stereoselective ring-opening polymerization of racemic _-butyrolactone with discrete yttrium catalysts. Macromolecules, 42(4), 987-993. https://doi.org/10.1021/ma8022734","Table 1, #2",ester_stereo,"('C[C@@H](O)CC(=O)O', 'C[C@H](O)CC(=O)O')",25,2,1.9801499999999947,
C[C@@H](CC(=O)O)OC(=O)C[C@@H](C)OC(=O)C[C@H](C)OC(=O)C[C@@H](C)OC(=O)C[C@@H](C)OC(=O)C[C@H](C)OC(=O)C[C@H](C)OC(=O)C[C@@H](C)OC(=O)C[C@H](C)OC(=O)C[C@H](C)OC(=O)C[C@@H](C)OC(=O)C[C@H](C)OC(=O)C[C@@H](C)OC(=O)C[C@H](C)OC(=O)C[C@@H](C)OC(=O)C[C@H](C)OC(=O)C[C@@H](C)OC(=O)C[C@H](C)OC(=O)C[C@H](C)OC(=O)C[C@@H](C)OC(=O)C[C@H](C)OC(=O)C[C@@H](C)OC(=O)C[C@H](C)OC(=O)C[C@H](C)OC(=O)C[C@@H](C)O,C[C@@H](O)CC(=O)O.C[C@H](O)CC(=O)O,"('C[C@@H](O)CC(=O)O', 'C[C@H](O)CC(=O)O')",0.18,61200.0,-3.0,126.0,127.84704,-3.2900314,5,[],"Ajellal, N., Bouyahyi, M., Amgoune, A., Thomas, C. M., Bondon, A., Pillin, I., Grohens, Y., & Carpentier, J. F. (2009). Syndiotactic-enriched poly(3-hydroxybutyrate)s via stereoselective ring-opening polymerization of racemic _-butyrolactone with discrete yttrium catalysts. Macromolecules, 42(4), 987-993. https://doi.org/10.1021/ma8022734","Table 3, #1",ester_stereo,"('C[C@@H](O)CC(=O)O', 'C[C@H](O)CC(=O)O')",25,3,1.847040000000007,7.432035
C[C@@H](CC(=O)O)OC(=O)C[C@@H](C)OC(=O)C[C@@H](C)OC(=O)C[C@H](C)OC(=O)C[C@@H](C)OC(=O)C[C@H](C)OC(=O)C[C@@H](C)OC(=O)C[C@H](C)OC(=O)C[C@@H](C)OC(=O)C[C@H](C)OC(=O)C[C@@H](C)OC(=O)C[C@H](C)OC(=O)C[C@@H](C)OC(=O)C[C@@H](C)OC(=O)C[C@H](C)OC(=O)C[C@H](C)OC(=O)C[C@@H](C)OC(=O)C[C@H](C)OC(=O)C[C@@H](C)OC(=O)C[C@@H](C)OC(=O)C[C@H](C)OC(=O)C[C@@H](C)OC(=O)C[C@H](C)OC(=O)C[C@H](C)OC(=O)C[C@@H](C)O,C[C@@H](O)CC(=O)O.C[C@H](O)CC(=O)O,"('C[C@@H](O)CC(=O)O', 'C[C@H](O)CC(=O)O')",0.18,61200.0,,126.0,127.7452,-3.2658913,5,[],"Ajellal, N., Bouyahyi, M., Amgoune, A., Thomas, C. M., Bondon, A., Pillin, I., Grohens, Y., & Carpentier, J. F. (2009). Syndiotactic-enriched poly(3-hydroxybutyrate)s via stereoselective ring-opening polymerization of racemic _-butyrolactone with discrete yttrium catalysts. Macromolecules, 42(4), 987-993. https://doi.org/10.1021/ma8022734","Table 1, #2",ester_stereo,"('C[C@@H](O)CC(=O)O', 'C[C@H](O)CC(=O)O')",25,3,1.745199999999997,
C[C@@H](CC(=O)O)OC(=O)C[C@@H](C)OC(=O)C[C@@H](C)OC(=O)C[C@H](C)OC(=O)C[C@@H](C)OC(=O)C[C@H](C)OC(=O)C[C@@H](C)OC(=O)C[C@H](C)OC(=O)C[C@H](C)OC(=O)C[C@@H](C)OC(=O)C[C@H](C)OC(=O)C[C@@H](C)OC(=O)C[C@H](C)OC(=O)C[C@@H](C)OC(=O)C[C@@H](C)OC(=O)C[C@H](C)OC(=O)C[C@@H](C)OC(=O)C[C@@H](C)OC(=O)C[C@H](C)OC(=O)C[C@@H](C)OC(=O)C[C@H](C)OC(=O)C[C@@H](C)OC(=O)C[C@@H](C)OC(=O)C[C@H](C)OC(=O)C[C@@H](C)O,C[C@@H](O)CC(=O)O.C[C@H](O)CC(=O)O,"('C[C@@H](O)CC(=O)O', 'C[C@H](O)CC(=O)O')",0.18,61200.0,-3.0,126.0,127.69451,-3.2532504,5,[],"Ajellal, N., Bouyahyi, M., Amgoune, A., Thomas, C. M., Bondon, A., Pillin, I., Grohens, Y., & Carpentier, J. F. (2009). Syndiotactic-enriched poly(3-hydroxybutyrate)s via stereoselective ring-opening polymerization of racemic _-butyrolactone with discrete yttrium catalysts. Macromolecules, 42(4), 987-993. https://doi.org/10.1021/ma8022734","Table 3, #1",ester_stereo,"('C[C@@H](O)CC(=O)O', 'C[C@H](O)CC(=O)O')",25,4,1.694509999999994,7.432035
C[C@H](O)CC(=O)O[C@H](C)CC(=O)O[C@@H](C)CC(=O)O[C@H](C)CC(=O)O[C@@H](C)CC(=O)O[C@H](C)CC(=O)O[C@@H](C)CC(=O)O[C@H](C)CC(=O)O[C@@H](C)CC(=O)O[C@H](C)CC(=O)O[C@@H](C)CC(=O)O[C@@H](C)CC(=O)O[C@H](C)CC(=O)O[C@H](C)CC(=O)O[C@@H](C)CC(=O)O[C@H](C)CC(=O)O[C@H](C)CC(=O)O[C@@H](C)CC(=O)O[C@H](C)CC(=O)O[C@@H](C)CC(=O)O[C@@H](C)CC(=O)O[C@H](C)CC(=O)O[C@@H](C)CC(=O)O[C@@H](C)CC(=O)O[C@H](C)CC(=O)O,C[C@@H](O)CC(=O)O.C[C@H](O)CC(=O)O,"('C[C@@H](O)CC(=O)O', 'C[C@H](O)CC(=O)O')",0.18,61200.0,,126.0,127.92785,-3.1572642,5,[],"Ajellal, N., Bouyahyi, M., Amgoune, A., Thomas, C. M., Bondon, A., Pillin, I., Grohens, Y., & Carpentier, J. F. (2009). Syndiotactic-enriched poly(3-hydroxybutyrate)s via stereoselective ring-opening polymerization of racemic _-butyrolactone with discrete yttrium catalysts. Macromolecules, 42(4), 987-993. https://doi.org/10.1021/ma8022734","Table 1, #2",ester_stereo,"('C[C@@H](O)CC(=O)O', 'C[C@H](O)CC(=O)O')",25,4,1.9278500000000065,
C[C@H](O)CC(=O)O[C@H](C)CC(=O)O[C@@H](C)CC(=O)O[C@H](C)CC(=O)O[C@H](C)CC(=O)O[C@H](C)CC(=O)O[C@@H](C)CC(=O)O[C@H](C)CC(=O)O[C@@H](C)CC(=O)O[C@H](C)CC(=O)O[C@@H](C)CC(=O)O[C@H](C)CC(=O)O[C@@H](C)CC(=O)O[C@@H](C)CC(=O)O[C@H](C)CC(=O)O[C@@H](C)CC(=O)O[C@H](C)CC(=O)O[C@@H](C)CC(=O)O[C@H](C)CC(=O)O[C@@H](C)CC(=O)O[C@H](C)CC(=O)O[C@@H](C)CC(=O)O[C@@H](C)CC(=O)O[C@@H](C)CC(=O)O[C@H](C)CC(=O)O,C[C@@H](O)CC(=O)O.C[C@H](O)CC(=O)O,"('C[C@@H](O)CC(=O)O', 'C[C@H](O)CC(=O)O')",0.2,27400.0,,133.0,134.16132,-3.005642,5,[],"Ajellal, N., Bouyahyi, M., Amgoune, A., Thomas, C. M., Bondon, A., Pillin, I., Grohens, Y., & Carpentier, J. F. (2009). Syndiotactic-enriched poly(3-hydroxybutyrate)s via stereoselective ring-opening polymerization of racemic _-butyrolactone with discrete yttrium catalysts. Macromolecules, 42(4), 987-993. https://doi.org/10.1021/ma8022734","Table 1, #1",ester_stereo,"('C[C@@H](O)CC(=O)O', 'C[C@H](O)CC(=O)O')",25,0,1.1613199999999892,
C[C@H](O)CC(=O)O[C@@H](C)CC(=O)O[C@H](C)CC(=O)O[C@@H](C)CC(=O)O[C@H](C)CC(=O)O[C@@H](C)CC(=O)O[C@H](C)CC(=O)O[C@@H](C)CC(=O)O[C@H](C)CC(=O)O[C@@H](C)CC(=O)O[C@H](C)CC(=O)O[C@@H](C)CC(=O)O[C@H](C)CC(=O)O[C@@H](C)CC(=O)O[C@@H](C)CC(=O)O[C@@H](C)CC(=O)O[C@H](C)CC(=O)O[C@@H](C)CC(=O)O[C@H](C)CC(=O)O[C@H](C)CC(=O)O[C@@H](C)CC(=O)O[C@H](C)CC(=O)O[C@H](C)CC(=O)O[C@@H](C)CC(=O)O[C@H](C)CC(=O)O,C[C@@H](O)CC(=O)O.C[C@H](O)CC(=O)O,"('C[C@@H](O)CC(=O)O', 'C[C@H](O)CC(=O)O')",0.2,27400.0,,133.0,134.1643,-3.003572,5,[],"Ajellal, N., Bouyahyi, M., Amgoune, A., Thomas, C. M., Bondon, A., Pillin, I., Grohens, Y., & Carpentier, J. F. (2009). Syndiotactic-enriched poly(3-hydroxybutyrate)s via stereoselective ring-opening polymerization of racemic _-butyrolactone with discrete yttrium catalysts. Macromolecules, 42(4), 987-993. https://doi.org/10.1021/ma8022734","Table 1, #1",ester_stereo,"('C[C@@H](O)CC(=O)O', 'C[C@H](O)CC(=O)O')",25,1,1.1642999999999972,
C[C@H](O)CC(=O)O[C@H](C)CC(=O)O[C@H](C)CC(=O)O[C@@H](C)CC(=O)O[C@H](C)CC(=O)O[C@@H](C)CC(=O)O[C@H](C)CC(=O)O[C@H](C)CC(=O)O[C@@H](C)CC(=O)O[C@H](C)CC(=O)O[C@@H](C)CC(=O)O[C@H](C)CC(=O)O[C@@H](C)CC(=O)O[C@H](C)CC(=O)O[C@H](C)CC(=O)O[C@@H](C)CC(=O)O[C@H](C)CC(=O)O[C@H](C)CC(=O)O[C@H](C)CC(=O)O[C@@H](C)CC(=O)O[C@H](C)CC(=O)O[C@@H](C)CC(=O)O[C@H](C)CC(=O)O[C@@H](C)CC(=O)O[C@H](C)CC(=O)O,C[C@@H](O)CC(=O)O.C[C@H](O)CC(=O)O,"('C[C@@H](O)CC(=O)O', 'C[C@H](O)CC(=O)O')",0.2,27400.0,,133.0,134.36298,-3.0563653,5,[],"Ajellal, N., Bouyahyi, M., Amgoune, A., Thomas, C. M., Bondon, A., Pillin, I., Grohens, Y., & Carpentier, J. F. (2009). Syndiotactic-enriched poly(3-hydroxybutyrate)s via stereoselective ring-opening polymerization of racemic _-butyrolactone with discrete yttrium catalysts. Macromolecules, 42(4), 987-993. https://doi.org/10.1021/ma8022734","Table 1, #1",ester_stereo,"('C[C@@H](O)CC(=O)O', 'C[C@H](O)CC(=O)O')",25,2,1.3629799999999932,
C[C@H](O)CC(=O)O[C@H](C)CC(=O)O[C@@H](C)CC(=O)O[C@H](C)CC(=O)O[C@@H](C)CC(=O)O[C@@H](C)CC(=O)O[C@H](C)CC(=O)O[C@@H](C)CC(=O)O[C@H](C)CC(=O)O[C@@H](C)CC(=O)O[C@H](C)CC(=O)O[C@@H](C)CC(=O)O[C@H](C)CC(=O)O[C@@H](C)CC(=O)O[C@@H](C)CC(=O)O[C@H](C)CC(=O)O[C@H](C)CC(=O)O[C@@H](C)CC(=O)O[C@H](C)CC(=O)O[C@H](C)CC(=O)O[C@@H](C)CC(=O)O[C@@H](C)CC(=O)O[C@H](C)CC(=O)O[C@@H](C)CC(=O)O[C@H](C)CC(=O)O,C[C@@H](O)CC(=O)O.C[C@H](O)CC(=O)O,"('C[C@@H](O)CC(=O)O', 'C[C@H](O)CC(=O)O')",0.2,27400.0,,133.0,134.16133,-3.0056431,5,[],"Ajellal, N., Bouyahyi, M., Amgoune, A., Thomas, C. M., Bondon, A., Pillin, I., Grohens, Y., & Carpentier, J. F. (2009). Syndiotactic-enriched poly(3-hydroxybutyrate)s via stereoselective ring-opening polymerization of racemic _-butyrolactone with discrete yttrium catalysts. Macromolecules, 42(4), 987-993. https://doi.org/10.1021/ma8022734","Table 1, #1",ester_stereo,"('C[C@@H](O)CC(=O)O', 'C[C@H](O)CC(=O)O')",25,3,1.1613299999999924,
C[C@H](O)CC(=O)O[C@H](C)CC(=O)O[C@H](C)CC(=O)O[C@@H](C)CC(=O)O[C@H](C)CC(=O)O[C@@H](C)CC(=O)O[C@@H](C)CC(=O)O[C@H](C)CC(=O)O[C@@H](C)CC(=O)O[C@H](C)CC(=O)O[C@@H](C)CC(=O)O[C@H](C)CC(=O)O[C@@H](C)CC(=O)O[C@H](C)CC(=O)O[C@@H](C)CC(=O)O[C@H](C)CC(=O)O[C@@H](C)CC(=O)O[C@H](C)CC(=O)O[C@@H](C)CC(=O)O[C@H](C)CC(=O)O[C@@H](C)CC(=O)O[C@@H](C)CC(=O)O[C@H](C)CC(=O)O[C@H](C)CC(=O)O[C@H](C)CC(=O)O,C[C@@H](O)CC(=O)O.C[C@H](O)CC(=O)O,"('C[C@@H](O)CC(=O)O', 'C[C@H](O)CC(=O)O')",0.2,27400.0,,133.0,134.22873,-3.023324,5,[],"Ajellal, N., Bouyahyi, M., Amgoune, A., Thomas, C. M., Bondon, A., Pillin, I., Grohens, Y., & Carpentier, J. F. (2009). Syndiotactic-enriched poly(3-hydroxybutyrate)s via stereoselective ring-opening polymerization of racemic _-butyrolactone with discrete yttrium catalysts. Macromolecules, 42(4), 987-993. https://doi.org/10.1021/ma8022734","Table 1, #1",ester_stereo,"('C[C@@H](O)CC(=O)O', 'C[C@H](O)CC(=O)O')",25,4,1.228730000000013,
C[C@@H](CC(=O)O[C@@H](C)CC(=O)O[C@H](C)CC(=O)O[C@H](C)CC(=O)O[C@@H](C)CC(=O)O[C@@H](C)CC(=O)O[C@H](C)CC(=O)O[C@@H](C)CC(=O)O[C@H](C)CC(=O)O[C@@H](C)CC(=O)O[C@@H](C)CC(=O)O[C@H](C)CC(=O)O[C@H](C)CC(=O)O[C@H](C)CC(=O)O[C@@H](C)CC(=O)O[C@H](C)CC(=O)O[C@@H](C)CC(=O)O[C@H](C)CC(=O)O[C@@H](C)CC(=O)O[C@H](C)CC(=O)O[C@@H](C)CC(=O)O[C@@H](C)CC(=O)O[C@H](C)CC(=O)O[C@H](C)CC(=O)O)OC(=O)C[C@@H](C)O,C[C@@H](O)CC(=O)O.C[C@H](O)CC(=O)O,"('C[C@@H](O)CC(=O)O', 'C[C@H](O)CC(=O)O')",0.33,,5.0,66.0,66.55097,4.9648476,5,[],"Kricheldorf, H. R., & Lee, S. R. (1995). Polylactones. 35. Macrocyclic and Stereoselective Polymerization of _-D,L-Butyrolactone with Cyclic Dibutyltin Initiators. Macromolecules, 28(20), 6718-6725. https://doi.org/10.1021/ma00124a004",Table 2.1,ester_stereo,"('C[C@@H](O)CC(=O)O', 'C[C@H](O)CC(=O)O')",25,0,0.5509700000000066,0.5679626000000004
C[C@@H](CC(=O)O[C@@H](C)CC(=O)O[C@H](C)CC(=O)O[C@@H](C)CC(=O)O[C@@H](C)CC(=O)O[C@H](C)CC(=O)O[C@@H](C)CC(=O)O[C@H](C)CC(=O)O[C@H](C)CC(=O)O[C@@H](C)CC(=O)O[C@@H](C)CC(=O)O[C@H](C)CC(=O)O[C@H](C)CC(=O)O[C@H](C)CC(=O)O[C@@H](C)CC(=O)O[C@H](C)CC(=O)O[C@H](C)CC(=O)O[C@@H](C)CC(=O)O[C@H](C)CC(=O)O[C@@H](C)CC(=O)O[C@H](C)CC(=O)O[C@@H](C)CC(=O)O[C@@H](C)CC(=O)O[C@H](C)CC(=O)O)OC(=O)C[C@@H](C)O,C[C@@H](O)CC(=O)O.C[C@H](O)CC(=O)O,"('C[C@@H](O)CC(=O)O', 'C[C@H](O)CC(=O)O')",0.33,,5.0,66.0,66.551,4.9649725,5,[],"Kricheldorf, H. R., & Lee, S. R. (1995). Polylactones. 35. Macrocyclic and Stereoselective Polymerization of _-D,L-Butyrolactone with Cyclic Dibutyltin Initiators. Macromolecules, 28(20), 6718-6725. https://doi.org/10.1021/ma00124a004",Table 2.1,ester_stereo,"('C[C@@H](O)CC(=O)O', 'C[C@H](O)CC(=O)O')",25,1,0.5510000000000019,0.5679626000000004
C[C@H](O)CC(=O)O[C@@H](C)CC(=O)O[C@@H](C)CC(=O)O[C@H](C)CC(=O)O[C@@H](C)CC(=O)O[C@H](C)CC(=O)O[C@@H](C)CC(=O)O[C@H](C)CC(=O)O[C@@H](C)CC(=O)O[C@@H](C)CC(=O)O[C@H](C)CC(=O)O[C@H](C)CC(=O)O[C@@H](C)CC(=O)O[C@@H](C)CC(=O)O[C@H](C)CC(=O)O[C@@H](C)CC(=O)O[C@H](C)CC(=O)O[C@H](C)CC(=O)O[C@H](C)CC(=O)O[C@@H](C)CC(=O)O[C@H](C)CC(=O)O[C@@H](C)CC(=O)O[C@@H](C)CC(=O)O[C@H](C)CC(=O)O[C@@H](C)CC(=O)O,C[C@@H](O)CC(=O)O.C[C@H](O)CC(=O)O,"('C[C@@H](O)CC(=O)O', 'C[C@H](O)CC(=O)O')",0.33,,5.0,66.0,66.239365,5.094629,5,[],"Kricheldorf, H. R., & Lee, S. R. (1995). Polylactones. 35. Macrocyclic and Stereoselective Polymerization of _-D,L-Butyrolactone with Cyclic Dibutyltin Initiators. Macromolecules, 28(20), 6718-6725. https://doi.org/10.1021/ma00124a004",Table 2.1,ester_stereo,"('C[C@@H](O)CC(=O)O', 'C[C@H](O)CC(=O)O')",25,2,0.2393650000000065,0.5679645999999998
C[C@@H](CC(=O)O[C@@H](C)CC(=O)O[C@H](C)CC(=O)O[C@@H](C)CC(=O)O[C@H](C)CC(=O)O[C@@H](C)CC(=O)O[C@H](C)CC(=O)O)OC(=O)C[C@H](C)OC(=O)C[C@@H](C)OC(=O)C[C@@H](C)OC(=O)C[C@H](C)OC(=O)C[C@H](C)OC(=O)C[C@@H](C)OC(=O)C[C@@H](C)OC(=O)C[C@H](C)OC(=O)C[C@@H](C)OC(=O)C[C@H](C)OC(=O)C[C@H](C)OC(=O)C[C@@H](C)OC(=O)C[C@@H](C)OC(=O)C[C@H](C)OC(=O)C[C@@H](C)OC(=O)C[C@H](C)OC(=O)C[C@H](C)OC(=O)C[C@@H](C)O,C[C@@H](O)CC(=O)O.C[C@H](O)CC(=O)O,"('C[C@@H](O)CC(=O)O', 'C[C@H](O)CC(=O)O')",0.33,,5.0,66.0,66.53594,4.957524,5,[],"Kricheldorf, H. R., & Lee, S. R. (1995). Polylactones. 35. Macrocyclic and Stereoselective Polymerization of _-D,L-Butyrolactone with Cyclic Dibutyltin Initiators. Macromolecules, 28(20), 6718-6725. https://doi.org/10.1021/ma00124a004",Table 2.1,ester_stereo,"('C[C@@H](O)CC(=O)O', 'C[C@H](O)CC(=O)O')",25,3,0.5359399999999965,0.5679654999999997
C[C@@H](CC(=O)O[C@@H](C)CC(=O)O[C@@H](C)CC(=O)O[C@H](C)CC(=O)O[C@@H](C)CC(=O)O[C@H](C)CC(=O)O[C@@H](C)CC(=O)O[C@@H](C)CC(=O)O[C@@H](C)CC(=O)O[C@H](C)CC(=O)O[C@@H](C)CC(=O)O[C@H](C)CC(=O)O[C@@H](C)CC(=O)O[C@H](C)CC(=O)O[C@H](C)CC(=O)O[C@H](C)CC(=O)O[C@@H](C)CC(=O)O[C@H](C)CC(=O)O)OC(=O)C[C@H](C)OC(=O)C[C@@H](C)OC(=O)C[C@H](C)OC(=O)C[C@@H](C)OC(=O)C[C@H](C)OC(=O)C[C@H](C)OC(=O)C[C@@H](C)O,C[C@@H](O)CC(=O)O.C[C@H](O)CC(=O)O,"('C[C@@H](O)CC(=O)O', 'C[C@H](O)CC(=O)O')",0.33,,5.0,66.0,66.53593,4.9574766,5,[],"Kricheldorf, H. R., & Lee, S. R. (1995). Polylactones. 35. Macrocyclic and Stereoselective Polymerization of _-D,L-Butyrolactone with Cyclic Dibutyltin Initiators. Macromolecules, 28(20), 6718-6725. https://doi.org/10.1021/ma00124a004",Table 2.1,ester_stereo,"('C[C@@H](O)CC(=O)O', 'C[C@H](O)CC(=O)O')",25,4,0.5359299999999934,0.5679639999999999
C[C@H](O)CC(=O)O[C@@H](C)CC(=O)O[C@H](C)CC(=O)O[C@@H](C)CC(=O)O[C@H](C)CC(=O)O[C@@H](C)CC(=O)O[C@H](C)CC(=O)O[C@H](C)CC(=O)O[C@H](C)CC(=O)O[C@H](C)CC(=O)O[C@H](C)CC(=O)O[C@@H](C)CC(=O)O[C@@H](C)CC(=O)O[C@H](C)CC(=O)O[C@@H](C)CC(=O)O[C@H](C)CC(=O)O[C@@H](C)CC(=O)O[C@@H](C)CC(=O)O[C@H](C)CC(=O)O[C@H](C)CC(=O)O[C@@H](C)CC(=O)O[C@H](C)CC(=O)O[C@H](C)CC(=O)O[C@@H](C)CC(=O)O[C@H](C)CC(=O)O,C[C@@H](O)CC(=O)O.C[C@H](O)CC(=O)O,"('C[C@@H](O)CC(=O)O', 'C[C@H](O)CC(=O)O')",0.36,33000.0,,51.0,67.04078,4.516095,5,[],"Ajellal, N., Bouyahyi, M., Amgoune, A., Thomas, C. M., Bondon, A., Pillin, I., Grohens, Y., & Carpentier, J. F. (2009). Syndiotactic-enriched poly(3-hydroxybutyrate)s via stereoselective ring-opening polymerization of racemic _-butyrolactone with discrete yttrium catalysts. Macromolecules, 42(4), 987-993. https://doi.org/10.1021/ma8022734","Table 1, #9",ester_stereo,"('C[C@@H](O)CC(=O)O', 'C[C@H](O)CC(=O)O')",25,0,16.040779999999998,
C[C@@H](CC(=O)O)OC(=O)C[C@H](C)OC(=O)C[C@@H](C)OC(=O)C[C@H](C)OC(=O)C[C@@H](C)OC(=O)C[C@@H](C)OC(=O)C[C@@H](C)OC(=O)C[C@H](C)OC(=O)C[C@@H](C)OC(=O)C[C@@H](C)OC(=O)C[C@@H](C)OC(=O)C[C@H](C)OC(=O)C[C@@H](C)OC(=O)C[C@H](C)OC(=O)C[C@@H](C)OC(=O)C[C@@H](C)OC(=O)C[C@H](C)OC(=O)C[C@@H](C)OC(=O)C[C@H](C)OC(=O)C[C@@H](C)OC(=O)C[C@H](C)OC(=O)C[C@@H](C)OC(=O)C[C@@H](C)OC(=O)C[C@@H](C)OC(=O)C[C@@H](C)O,C[C@@H](O)CC(=O)O.C[C@H](O)CC(=O)O,"('C[C@@H](O)CC(=O)O', 'C[C@H](O)CC(=O)O')",0.36,33000.0,,51.0,66.981094,4.4150543,5,[],"Ajellal, N., Bouyahyi, M., Amgoune, A., Thomas, C. M., Bondon, A., Pillin, I., Grohens, Y., & Carpentier, J. F. (2009). Syndiotactic-enriched poly(3-hydroxybutyrate)s via stereoselective ring-opening polymerization of racemic _-butyrolactone with discrete yttrium catalysts. Macromolecules, 42(4), 987-993. https://doi.org/10.1021/ma8022734","Table 1, #9",ester_stereo,"('C[C@@H](O)CC(=O)O', 'C[C@H](O)CC(=O)O')",25,1,15.981093999999999,
C[C@@H](CC(=O)O)OC(=O)C[C@@H](C)OC(=O)C[C@H](C)OC(=O)C[C@@H](C)OC(=O)C[C@@H](C)OC(=O)C[C@H](C)OC(=O)C[C@H](C)OC(=O)C[C@@H](C)OC(=O)C[C@H](C)OC(=O)C[C@H](C)OC(=O)C[C@@H](C)OC(=O)C[C@H](C)OC(=O)C[C@@H](C)OC(=O)C[C@@H](C)OC(=O)C[C@@H](C)OC(=O)C[C@H](C)OC(=O)C[C@H](C)OC(=O)C[C@@H](C)OC(=O)C[C@H](C)OC(=O)C[C@H](C)OC(=O)C[C@@H](C)OC(=O)C[C@@H](C)OC(=O)C[C@H](C)OC(=O)C[C@@H](C)OC(=O)C[C@@H](C)O,C[C@@H](O)CC(=O)O.C[C@H](O)CC(=O)O,"('C[C@@H](O)CC(=O)O', 'C[C@H](O)CC(=O)O')",0.36,33000.0,,51.0,67.09768,4.393758,5,[],"Ajellal, N., Bouyahyi, M., Amgoune, A., Thomas, C. M., Bondon, A., Pillin, I., Grohens, Y., & Carpentier, J. F. (2009). Syndiotactic-enriched poly(3-hydroxybutyrate)s via stereoselective ring-opening polymerization of racemic _-butyrolactone with discrete yttrium catalysts. Macromolecules, 42(4), 987-993. https://doi.org/10.1021/ma8022734","Table 1, #9",ester_stereo,"('C[C@@H](O)CC(=O)O', 'C[C@H](O)CC(=O)O')",25,2,16.097679999999997,
C[C@H](O)CC(=O)O[C@@H](C)CC(=O)O[C@H](C)CC(=O)O[C@@H](C)CC(=O)O[C@H](C)CC(=O)O[C@@H](C)CC(=O)O[C@H](C)CC(=O)O[C@H](C)CC(=O)O[C@@H](C)CC(=O)O[C@H](C)CC(=O)O[C@H](C)CC(=O)O[C@@H](C)CC(=O)O[C@H](C)CC(=O)O[C@H](C)CC(=O)O[C@@H](C)CC(=O)O[C@@H](C)CC(=O)O[C@H](C)CC(=O)O[C@@H](C)CC(=O)O[C@@H](C)CC(=O)O[C@H](C)CC(=O)O[C@H](C)CC(=O)O[C@H](C)CC(=O)O[C@@H](C)CC(=O)O[C@H](C)CC(=O)O[C@H](C)CC(=O)O,C[C@@H](O)CC(=O)O.C[C@H](O)CC(=O)O,"('C[C@@H](O)CC(=O)O', 'C[C@H](O)CC(=O)O')",0.36,33000.0,,51.0,67.040855,4.516076,5,[],"Ajellal, N., Bouyahyi, M., Amgoune, A., Thomas, C. M., Bondon, A., Pillin, I., Grohens, Y., & Carpentier, J. F. (2009). Syndiotactic-enriched poly(3-hydroxybutyrate)s via stereoselective ring-opening polymerization of racemic _-butyrolactone with discrete yttrium catalysts. Macromolecules, 42(4), 987-993. https://doi.org/10.1021/ma8022734","Table 1, #9",ester_stereo,"('C[C@@H](O)CC(=O)O', 'C[C@H](O)CC(=O)O')",25,3,16.040854999999993,
C[C@@H](CC(=O)O)OC(=O)C[C@@H](C)OC(=O)C[C@@H](C)OC(=O)C[C@H](C)OC(=O)C[C@@H](C)OC(=O)C[C@H](C)OC(=O)C[C@@H](C)OC(=O)C[C@H](C)OC(=O)C[C@@H](C)OC(=O)C[C@@H](C)OC(=O)C[C@H](C)OC(=O)C[C@@H](C)OC(=O)C[C@@H](C)OC(=O)C[C@@H](C)OC(=O)C[C@H](C)OC(=O)C[C@H](C)OC(=O)C[C@@H](C)OC(=O)C[C@@H](C)OC(=O)C[C@H](C)OC(=O)C[C@@H](C)OC(=O)C[C@@H](C)OC(=O)C[C@H](C)OC(=O)C[C@H](C)OC(=O)C[C@H](C)OC(=O)C[C@@H](C)O,C[C@@H](O)CC(=O)O.C[C@H](O)CC(=O)O,"('C[C@@H](O)CC(=O)O', 'C[C@H](O)CC(=O)O')",0.36,33000.0,,51.0,67.09639,4.4165125,5,[],"Ajellal, N., Bouyahyi, M., Amgoune, A., Thomas, C. M., Bondon, A., Pillin, I., Grohens, Y., & Carpentier, J. F. (2009). Syndiotactic-enriched poly(3-hydroxybutyrate)s via stereoselective ring-opening polymerization of racemic _-butyrolactone with discrete yttrium catalysts. Macromolecules, 42(4), 987-993. https://doi.org/10.1021/ma8022734","Table 1, #9",ester_stereo,"('C[C@@H](O)CC(=O)O', 'C[C@H](O)CC(=O)O')",25,4,16.09639,
C[C@H](O)CC(=O)O[C@@H](C)CC(=O)O[C@H](C)CC(=O)O[C@@H](C)CC(=O)O[C@H](C)CC(=O)O[C@H](C)CC(=O)O[C@H](C)CC(=O)O[C@@H](C)CC(=O)O[C@H](C)CC(=O)O[C@H](C)CC(=O)O[C@@H](C)CC(=O)O[C@@H](C)CC(=O)O[C@@H](C)CC(=O)O[C@H](C)CC(=O)O[C@@H](C)CC(=O)O[C@H](C)CC(=O)O[C@H](C)CC(=O)O[C@H](C)CC(=O)O[C@H](C)CC(=O)O[C@@H](C)CC(=O)O[C@H](C)CC(=O)O[C@@H](C)CC(=O)O[C@@H](C)CC(=O)O[C@H](C)CC(=O)O[C@@H](C)CC(=O)O,C[C@@H](O)CC(=O)O.C[C@H](O)CC(=O)O,"('C[C@@H](O)CC(=O)O', 'C[C@H](O)CC(=O)O')",0.38,,-1.0,65.0,67.378914,4.0595512,5,[],"Kricheldorf, H. R., & Lee, S. R. (1995). Polylactones. 35. Macrocyclic and Stereoselective Polymerization of _-D,L-Butyrolactone with Cyclic Dibutyltin Initiators. Macromolecules, 28(20), 6718-6725. https://doi.org/10.1021/ma00124a004",Table 1.1,ester_stereo,"('C[C@@H](O)CC(=O)O', 'C[C@H](O)CC(=O)O')",25,0,2.3789139999999946,5.4320354
C[C@H](O)CC(=O)O[C@H](C)CC(=O)O[C@H](C)CC(=O)O[C@H](C)CC(=O)O[C@@H](C)CC(=O)O[C@H](C)CC(=O)O[C@@H](C)CC(=O)O[C@@H](C)CC(=O)O[C@H](C)CC(=O)O[C@@H](C)CC(=O)O[C@H](C)CC(=O)O[C@@H](C)CC(=O)O[C@@H](C)CC(=O)O[C@@H](C)CC(=O)O[C@H](C)CC(=O)O[C@H](C)CC(=O)O[C@@H](C)CC(=O)O[C@H](C)CC(=O)O[C@H](C)CC(=O)O[C@@H](C)CC(=O)O[C@H](C)CC(=O)O[C@@H](C)CC(=O)O[C@@H](C)CC(=O)O[C@@H](C)CC(=O)O[C@@H](C)CC(=O)O,C[C@@H](O)CC(=O)O.C[C@H](O)CC(=O)O,"('C[C@@H](O)CC(=O)O', 'C[C@H](O)CC(=O)O')",0.38,,2.0,61.0,67.319954,4.0487704,5,[],"Kricheldorf, H. R., & Lee, S. R. (1995). Polylactones. 35. Macrocyclic and Stereoselective Polymerization of _-D,L-Butyrolactone with Cyclic Dibutyltin Initiators. Macromolecules, 28(20), 6718-6725. https://doi.org/10.1021/ma00124a004",Table 3.1,ester_stereo,"('C[C@@H](O)CC(=O)O', 'C[C@H](O)CC(=O)O')",25,0,6.319953999999996,2.4320354
C[C@H](O)CC(=O)O[C@H](C)CC(=O)O[C@@H](C)CC(=O)O[C@H](C)CC(=O)O[C@@H](C)CC(=O)O[C@H](C)CC(=O)O[C@@H](C)CC(=O)O[C@@H](C)CC(=O)O[C@H](C)CC(=O)O[C@@H](C)CC(=O)O[C@@H](C)CC(=O)O[C@@H](C)CC(=O)O[C@H](C)CC(=O)O[C@H](C)CC(=O)O[C@@H](C)CC(=O)O[C@H](C)CC(=O)O[C@H](C)CC(=O)O[C@H](C)CC(=O)O[C@H](C)CC(=O)O[C@H](C)CC(=O)O[C@@H](C)CC(=O)O[C@@H](C)CC(=O)O[C@H](C)CC(=O)O[C@H](C)CC(=O)O[C@@H](C)CC(=O)O,C[C@@H](O)CC(=O)O.C[C@H](O)CC(=O)O,"('C[C@@H](O)CC(=O)O', 'C[C@H](O)CC(=O)O')",0.38,,4.0,72.0,67.37734,4.0597587,5,[],"Kricheldorf, H. R., & Lee, S. R. (1995). Polylactones. 35. Macrocyclic and Stereoselective Polymerization of _-D,L-Butyrolactone with Cyclic Dibutyltin Initiators. Macromolecules, 28(20), 6718-6725. https://doi.org/10.1021/ma00124a004",Table 3.2,ester_stereo,"('C[C@@H](O)CC(=O)O', 'C[C@H](O)CC(=O)O')",25,0,4.622659999999996,0.4320354000000002
C[C@H](O)CC(=O)O[C@H](C)CC(=O)O[C@@H](C)CC(=O)O[C@@H](C)CC(=O)O[C@H](C)CC(=O)O[C@@H](C)CC(=O)O[C@@H](C)CC(=O)O[C@@H](C)CC(=O)O[C@@H](C)CC(=O)O[C@H](C)CC(=O)O[C@H](C)CC(=O)O[C@@H](C)CC(=O)O[C@H](C)CC(=O)O[C@H](C)CC(=O)O[C@@H](C)CC(=O)O[C@H](C)CC(=O)O[C@H](C)CC(=O)O[C@@H](C)CC(=O)O[C@H](C)CC(=O)O[C@H](C)CC(=O)O[C@H](C)CC(=O)O[C@@H](C)CC(=O)O[C@H](C)CC(=O)O[C@H](C)CC(=O)O[C@@H](C)CC(=O)O,C[C@@H](O)CC(=O)O.C[C@H](O)CC(=O)O,"('C[C@@H](O)CC(=O)O', 'C[C@H](O)CC(=O)O')",0.38,,6.0,69.0,67.37734,4.0597677,5,[],"Kricheldorf, H. R., & Lee, S. R. (1995). Polylactones. 35. Macrocyclic and Stereoselective Polymerization of _-D,L-Butyrolactone with Cyclic Dibutyltin Initiators. Macromolecules, 28(20), 6718-6725. https://doi.org/10.1021/ma00124a004",Table 1.2,ester_stereo,"('C[C@@H](O)CC(=O)O', 'C[C@H](O)CC(=O)O')",25,0,1.6226599999999962,1.5679645999999998
C[C@H](O)CC(=O)O[C@H](C)CC(=O)O[C@@H](C)CC(=O)O[C@H](C)CC(=O)O[C@@H](C)CC(=O)O[C@H](C)CC(=O)O[C@H](C)CC(=O)O[C@@H](C)CC(=O)O[C@@H](C)CC(=O)O[C@H](C)CC(=O)O[C@@H](C)CC(=O)O[C@H](C)CC(=O)O[C@H](C)CC(=O)O[C@@H](C)CC(=O)O[C@@H](C)CC(=O)O[C@@H](C)CC(=O)O[C@H](C)CC(=O)O[C@@H](C)CC(=O)O[C@@H](C)CC(=O)O[C@H](C)CC(=O)O[C@H](C)CC(=O)O[C@H](C)CC(=O)O[C@H](C)CC(=O)O[C@@H](C)CC(=O)O[C@@H](C)CC(=O)O,C[C@@H](O)CC(=O)O.C[C@H](O)CC(=O)O,"('C[C@@H](O)CC(=O)O', 'C[C@H](O)CC(=O)O')",0.38,,7.0,67.0,67.34844,4.053128,5,[],"Kricheldorf, H. R., & Lee, S. R. (1995). Polylactones. 35. Macrocyclic and Stereoselective Polymerization of _-D,L-Butyrolactone with Cyclic Dibutyltin Initiators. Macromolecules, 28(20), 6718-6725. https://doi.org/10.1021/ma00124a004",Table 2.4,ester_stereo,"('C[C@@H](O)CC(=O)O', 'C[C@H](O)CC(=O)O')",25,0,0.34843999999999653,2.5679646
C[C@H](O)CC(=O)O[C@@H](C)CC(=O)O[C@@H](C)CC(=O)O[C@H](C)CC(=O)O[C@H](C)CC(=O)O[C@H](C)CC(=O)O[C@@H](C)CC(=O)O[C@H](C)CC(=O)O[C@@H](C)CC(=O)O[C@@H](C)CC(=O)O[C@@H](C)CC(=O)O[C@@H](C)CC(=O)O[C@@H](C)CC(=O)O[C@H](C)CC(=O)O[C@@H](C)CC(=O)O[C@H](C)CC(=O)O[C@@H](C)CC(=O)O[C@@H](C)CC(=O)O[C@H](C)CC(=O)O[C@@H](C)CC(=O)O[C@H](C)CC(=O)O[C@@H](C)CC(=O)O[C@H](C)CC(=O)O[C@@H](C)CC(=O)O[C@@H](C)CC(=O)O,C[C@@H](O)CC(=O)O.C[C@H](O)CC(=O)O,"('C[C@@H](O)CC(=O)O', 'C[C@H](O)CC(=O)O')",0.38,,8.0,64.0,67.265465,4.0460963,5,[],"Kricheldorf, H. R., & Lee, S. R. (1995). Polylactones. 35. Macrocyclic and Stereoselective Polymerization of _-D,L-Butyrolactone with Cyclic Dibutyltin Initiators. Macromolecules, 28(20), 6718-6725. https://doi.org/10.1021/ma00124a004",Table 3.7,ester_stereo,"('C[C@@H](O)CC(=O)O', 'C[C@H](O)CC(=O)O')",25,0,3.265465000000006,3.5679646
C[C@@H](CC(=O)O[C@@H](C)CC(=O)O[C@@H](C)CC(=O)O[C@H](C)CC(=O)O[C@H](C)CC(=O)O[C@H](C)CC(=O)O[C@H](C)CC(=O)O[C@H](C)CC(=O)O)OC(=O)C[C@H](C)OC(=O)C[C@@H](C)OC(=O)C[C@H](C)OC(=O)C[C@@H](C)OC(=O)C[C@H](C)OC(=O)C[C@H](C)OC(=O)C[C@@H](C)OC(=O)C[C@H](C)OC(=O)C[C@@H](C)OC(=O)C[C@H](C)OC(=O)C[C@@H](C)OC(=O)C[C@@H](C)OC(=O)C[C@H](C)OC(=O)C[C@@H](C)OC(=O)C[C@H](C)OC(=O)C[C@H](C)OC(=O)C[C@@H](C)O,C[C@@H](O)CC(=O)O.C[C@H](O)CC(=O)O,"('C[C@@H](O)CC(=O)O', 'C[C@H](O)CC(=O)O')",0.38,,8.0,73.0,70.18947,5.9579926,5,[],"Kricheldorf, H. R., & Lee, S. R. (1995). Polylactones. 35. Macrocyclic and Stereoselective Polymerization of _-D,L-Butyrolactone with Cyclic Dibutyltin Initiators. Macromolecules, 28(20), 6718-6725. https://doi.org/10.1021/ma00124a004",Table 3.4,ester_stereo,"('C[C@@H](O)CC(=O)O', 'C[C@H](O)CC(=O)O')",25,0,2.81053,3.5679626000000004
C[C@H](O)CC(=O)O[C@@H](C)CC(=O)O[C@H](C)CC(=O)O[C@@H](C)CC(=O)O[C@@H](C)CC(=O)O[C@H](C)CC(=O)O[C@@H](C)CC(=O)O[C@H](C)CC(=O)O[C@@H](C)CC(=O)O[C@H](C)CC(=O)O[C@@H](C)CC(=O)O[C@@H](C)CC(=O)O[C@H](C)CC(=O)O[C@@H](C)CC(=O)O[C@@H](C)CC(=O)O[C@H](C)CC(=O)O[C@H](C)CC(=O)O[C@@H](C)CC(=O)O[C@@H](C)CC(=O)O[C@@H](C)CC(=O)O[C@@H](C)CC(=O)O[C@H](C)CC(=O)O[C@H](C)CC(=O)O[C@H](C)CC(=O)O[C@@H](C)CC(=O)O,C[C@@H](O)CC(=O)O.C[C@H](O)CC(=O)O,"('C[C@@H](O)CC(=O)O', 'C[C@H](O)CC(=O)O')",0.38,,,69.0,67.29458,4.0468407,5,[],"Kricheldorf, H. R., & Lee, S. R. (1995). Polylactones. 35. Macrocyclic and Stereoselective Polymerization of _-D,L-Butyrolactone with Cyclic Dibutyltin Initiators. Macromolecules, 28(20), 6718-6725. https://doi.org/10.1021/ma00124a004",Table 3.6,ester_stereo,"('C[C@@H](O)CC(=O)O', 'C[C@H](O)CC(=O)O')",25,0,1.7054200000000037,
C[C@H](O)CC(=O)O[C@H](C)CC(=O)O[C@@H](C)CC(=O)O[C@@H](C)CC(=O)O[C@H](C)CC(=O)O[C@H](C)CC(=O)O[C@@H](C)CC(=O)O[C@H](C)CC(=O)O[C@@H](C)CC(=O)O[C@@H](C)CC(=O)O[C@@H](C)CC(=O)O[C@H](C)CC(=O)O[C@H](C)CC(=O)O[C@H](C)CC(=O)O[C@@H](C)CC(=O)O[C@H](C)CC(=O)O[C@@H](C)CC(=O)O[C@@H](C)CC(=O)O[C@@H](C)CC(=O)O[C@@H](C)CC(=O)O[C@@H](C)CC(=O)O[C@H](C)CC(=O)O[C@@H](C)CC(=O)O[C@H](C)CC(=O)O[C@@H](C)CC(=O)O,C[C@@H](O)CC(=O)O.C[C@H](O)CC(=O)O,"('C[C@@H](O)CC(=O)O', 'C[C@H](O)CC(=O)O')",0.38,,-1.0,65.0,67.29134,4.04636,5,[],"Kricheldorf, H. R., & Lee, S. R. (1995). Polylactones. 35. Macrocyclic and Stereoselective Polymerization of _-D,L-Butyrolactone with Cyclic Dibutyltin Initiators. Macromolecules, 28(20), 6718-6725. https://doi.org/10.1021/ma00124a004",Table 1.1,ester_stereo,"('C[C@@H](O)CC(=O)O', 'C[C@H](O)CC(=O)O')",25,1,2.2913400000000053,5.4320354
C[C@H](O)CC(=O)O[C@@H](C)CC(=O)O[C@@H](C)CC(=O)O[C@H](C)CC(=O)O[C@H](C)CC(=O)O[C@@H](C)CC(=O)O[C@H](C)CC(=O)O[C@@H](C)CC(=O)O[C@H](C)CC(=O)O[C@@H](C)CC(=O)O[C@H](C)CC(=O)O[C@@H](C)CC(=O)O[C@H](C)CC(=O)O[C@@H](C)CC(=O)O[C@@H](C)CC(=O)O[C@H](C)CC(=O)O[C@@H](C)CC(=O)O[C@@H](C)CC(=O)O[C@@H](C)CC(=O)O[C@H](C)CC(=O)O[C@H](C)CC(=O)O[C@H](C)CC(=O)O[C@@H](C)CC(=O)O[C@@H](C)CC(=O)O[C@@H](C)CC(=O)O,C[C@@H](O)CC(=O)O.C[C@H](O)CC(=O)O,"('C[C@@H](O)CC(=O)O', 'C[C@H](O)CC(=O)O')",0.38,,2.0,61.0,67.2945,4.0468354,5,[],"Kricheldorf, H. R., & Lee, S. R. (1995). Polylactones. 35. Macrocyclic and Stereoselective Polymerization of _-D,L-Butyrolactone with Cyclic Dibutyltin Initiators. Macromolecules, 28(20), 6718-6725. https://doi.org/10.1021/ma00124a004",Table 3.1,ester_stereo,"('C[C@@H](O)CC(=O)O', 'C[C@H](O)CC(=O)O')",25,1,6.294499999999999,2.4320354
C[C@@H](CC(=O)O[C@@H](C)CC(=O)O[C@@H](C)CC(=O)O[C@H](C)CC(=O)O[C@@H](C)CC(=O)O[C@@H](C)CC(=O)O[C@H](C)CC(=O)O[C@H](C)CC(=O)O[C@H](C)CC(=O)O[C@H](C)CC(=O)O)OC(=O)C[C@H](C)OC(=O)C[C@@H](C)OC(=O)C[C@H](C)OC(=O)C[C@H](C)OC(=O)C[C@@H](C)OC(=O)C[C@@H](C)OC(=O)C[C@H](C)OC(=O)C[C@@H](C)OC(=O)C[C@@H](C)OC(=O)C[C@H](C)OC(=O)C[C@@H](C)OC(=O)C[C@H](C)OC(=O)C[C@@H](C)OC(=O)C[C@H](C)OC(=O)C[C@@H](C)O,C[C@@H](O)CC(=O)O.C[C@H](O)CC(=O)O,"('C[C@@H](O)CC(=O)O', 'C[C@H](O)CC(=O)O')",0.38,,4.0,72.0,70.11063,5.8928156,5,[],"Kricheldorf, H. R., & Lee, S. R. (1995). Polylactones. 35. Macrocyclic and Stereoselective Polymerization of _-D,L-Butyrolactone with Cyclic Dibutyltin Initiators. Macromolecules, 28(20), 6718-6725. https://doi.org/10.1021/ma00124a004",Table 3.2,ester_stereo,"('C[C@@H](O)CC(=O)O', 'C[C@H](O)CC(=O)O')",25,1,1.8893699999999995,0.4320370000000002
C[C@H](O)CC(=O)O[C@H](C)CC(=O)O[C@H](C)CC(=O)O[C@@H](C)CC(=O)O[C@H](C)CC(=O)O[C@H](C)CC(=O)O[C@@H](C)CC(=O)O[C@@H](C)CC(=O)O[C@@H](C)CC(=O)O[C@H](C)CC(=O)O[C@H](C)CC(=O)O[C@H](C)CC(=O)O[C@@H](C)CC(=O)O[C@H](C)CC(=O)O[C@@H](C)CC(=O)O[C@@H](C)CC(=O)O[C@@H](C)CC(=O)O[C@H](C)CC(=O)O[C@@H](C)CC(=O)O[C@H](C)CC(=O)O[C@@H](C)CC(=O)O[C@H](C)CC(=O)O[C@@H](C)CC(=O)O[C@@H](C)CC(=O)O[C@@H](C)CC(=O)O,C[C@@H](O)CC(=O)O.C[C@H](O)CC(=O)O,"('C[C@@H](O)CC(=O)O', 'C[C@H](O)CC(=O)O')",0.38,,6.0,69.0,67.319954,4.0487695,5,[],"Kricheldorf, H. R., & Lee, S. R. (1995). Polylactones. 35. Macrocyclic and Stereoselective Polymerization of _-D,L-Butyrolactone with Cyclic Dibutyltin Initiators. Macromolecules, 28(20), 6718-6725. https://doi.org/10.1021/ma00124a004",Table 1.2,ester_stereo,"('C[C@@H](O)CC(=O)O', 'C[C@H](O)CC(=O)O')",25,1,1.6800460000000044,1.5679645999999998
C[C@H](O)CC(=O)O[C@H](C)CC(=O)O[C@H](C)CC(=O)O[C@H](C)CC(=O)O[C@@H](C)CC(=O)O[C@H](C)CC(=O)O[C@H](C)CC(=O)O[C@@H](C)CC(=O)O[C@H](C)CC(=O)O[C@H](C)CC(=O)O[C@@H](C)CC(=O)O[C@H](C)CC(=O)O[C@@H](C)CC(=O)O[C@@H](C)CC(=O)O[C@H](C)CC(=O)O[C@H](C)CC(=O)O[C@H](C)CC(=O)O[C@@H](C)CC(=O)O[C@@H](C)CC(=O)O[C@@H](C)CC(=O)O[C@H](C)CC(=O)O[C@@H](C)CC(=O)O[C@H](C)CC(=O)O[C@H](C)CC(=O)O[C@@H](C)CC(=O)O,C[C@@H](O)CC(=O)O.C[C@H](O)CC(=O)O,"('C[C@@H](O)CC(=O)O', 'C[C@H](O)CC(=O)O')",0.38,,7.0,67.0,67.40594,4.068085,5,[],"Kricheldorf, H. R., & Lee, S. R. (1995). Polylactones. 35. Macrocyclic and Stereoselective Polymerization of _-D,L-Butyrolactone with Cyclic Dibutyltin Initiators. Macromolecules, 28(20), 6718-6725. https://doi.org/10.1021/ma00124a004",Table 2.4,ester_stereo,"('C[C@@H](O)CC(=O)O', 'C[C@H](O)CC(=O)O')",25,1,0.4059400000000011,2.5679646
C[C@@H](CC(=O)O[C@@H](C)CC(=O)O[C@@H](C)CC(=O)O[C@H](C)CC(=O)O[C@@H](C)CC(=O)O[C@@H](C)CC(=O)O[C@@H](C)CC(=O)O[C@H](C)CC(=O)O[C@H](C)CC(=O)O[C@H](C)CC(=O)O[C@@H](C)CC(=O)O[C@H](C)CC(=O)O[C@@H](C)CC(=O)O[C@H](C)CC(=O)O[C@@H](C)CC(=O)O[C@H](C)CC(=O)O[C@H](C)CC(=O)O[C@@H](C)CC(=O)O[C@@H](C)CC(=O)O[C@@H](C)CC(=O)O[C@H](C)CC(=O)O)OC(=O)C[C@H](C)OC(=O)C[C@@H](C)OC(=O)C[C@H](C)OC(=O)C[C@@H](C)O,C[C@@H](O)CC(=O)O.C[C@H](O)CC(=O)O,"('C[C@@H](O)CC(=O)O', 'C[C@H](O)CC(=O)O')",0.38,,8.0,64.0,70.0706,5.8618817,5,[],"Kricheldorf, H. R., & Lee, S. R. (1995). Polylactones. 35. Macrocyclic and Stereoselective Polymerization of _-D,L-Butyrolactone with Cyclic Dibutyltin Initiators. Macromolecules, 28(20), 6718-6725. https://doi.org/10.1021/ma00124a004",Table 3.7,ester_stereo,"('C[C@@H](O)CC(=O)O', 'C[C@H](O)CC(=O)O')",25,1,6.070599999999999,3.5679616999999997
C[C@H](O)CC(=O)O[C@H](C)CC(=O)O[C@H](C)CC(=O)O[C@H](C)CC(=O)O[C@@H](C)CC(=O)O[C@H](C)CC(=O)O[C@H](C)CC(=O)O[C@H](C)CC(=O)O[C@@H](C)CC(=O)O[C@@H](C)CC(=O)O[C@H](C)CC(=O)O[C@H](C)CC(=O)O[C@@H](C)CC(=O)O[C@H](C)CC(=O)O[C@@H](C)CC(=O)O[C@@H](C)CC(=O)O[C@H](C)CC(=O)O[C@H](C)CC(=O)O[C@@H](C)CC(=O)O[C@H](C)CC(=O)O[C@@H](C)CC(=O)O[C@@H](C)CC(=O)O[C@H](C)CC(=O)O[C@H](C)CC(=O)O[C@@H](C)CC(=O)O,C[C@@H](O)CC(=O)O.C[C@H](O)CC(=O)O,"('C[C@@H](O)CC(=O)O', 'C[C@H](O)CC(=O)O')",0.38,,8.0,73.0,67.40594,4.068093,5,[],"Kricheldorf, H. R., & Lee, S. R. (1995). Polylactones. 35. Macrocyclic and Stereoselective Polymerization of _-D,L-Butyrolactone with Cyclic Dibutyltin Initiators. Macromolecules, 28(20), 6718-6725. https://doi.org/10.1021/ma00124a004",Table 3.4,ester_stereo,"('C[C@@H](O)CC(=O)O', 'C[C@H](O)CC(=O)O')",25,1,5.594059999999999,3.5679646
C[C@@H](CC(=O)O[C@@H](C)CC(=O)O[C@@H](C)CC(=O)O[C@H](C)CC(=O)O)OC(=O)C[C@H](C)OC(=O)C[C@H](C)OC(=O)C[C@@H](C)OC(=O)C[C@@H](C)OC(=O)C[C@H](C)OC(=O)C[C@@H](C)OC(=O)C[C@H](C)OC(=O)C[C@H](C)OC(=O)C[C@H](C)OC(=O)C[C@H](C)OC(=O)C[C@H](C)OC(=O)C[C@@H](C)OC(=O)C[C@H](C)OC(=O)C[C@@H](C)OC(=O)C[C@H](C)OC(=O)C[C@@H](C)OC(=O)C[C@H](C)OC(=O)C[C@@H](C)OC(=O)C[C@@H](C)OC(=O)C[C@H](C)OC(=O)C[C@@H](C)O,C[C@@H](O)CC(=O)O.C[C@H](O)CC(=O)O,"('C[C@@H](O)CC(=O)O', 'C[C@H](O)CC(=O)O')",0.38,,,69.0,70.1506,5.9249587,5,[],"Kricheldorf, H. R., & Lee, S. R. (1995). Polylactones. 35. Macrocyclic and Stereoselective Polymerization of _-D,L-Butyrolactone with Cyclic Dibutyltin Initiators. Macromolecules, 28(20), 6718-6725. https://doi.org/10.1021/ma00124a004",Table 3.6,ester_stereo,"('C[C@@H](O)CC(=O)O', 'C[C@H](O)CC(=O)O')",25,1,1.1505999999999972,
C[C@@H](CC(=O)O[C@@H](C)CC(=O)O[C@@H](C)CC(=O)O[C@H](C)CC(=O)O[C@@H](C)CC(=O)O[C@H](C)CC(=O)O)OC(=O)C[C@H](C)OC(=O)C[C@H](C)OC(=O)C[C@@H](C)OC(=O)C[C@H](C)OC(=O)C[C@H](C)OC(=O)C[C@H](C)OC(=O)C[C@H](C)OC(=O)C[C@@H](C)OC(=O)C[C@H](C)OC(=O)C[C@@H](C)OC(=O)C[C@H](C)OC(=O)C[C@H](C)OC(=O)C[C@@H](C)OC(=O)C[C@@H](C)OC(=O)C[C@H](C)OC(=O)C[C@@H](C)OC(=O)C[C@H](C)OC(=O)C[C@@H](C)OC(=O)C[C@@H](C)O,C[C@@H](O)CC(=O)O.C[C@H](O)CC(=O)O,"('C[C@@H](O)CC(=O)O', 'C[C@H](O)CC(=O)O')",0.38,,-1.0,65.0,70.14572,5.9153595,5,[],"Kricheldorf, H. R., & Lee, S. R. (1995). Polylactones. 35. Macrocyclic and Stereoselective Polymerization of _-D,L-Butyrolactone with Cyclic Dibutyltin Initiators. Macromolecules, 28(20), 6718-6725. https://doi.org/10.1021/ma00124a004",Table 1.1,ester_stereo,"('C[C@@H](O)CC(=O)O', 'C[C@H](O)CC(=O)O')",25,2,5.145719999999997,5.4320383
C[C@@H](CC(=O)O[C@@H](C)CC(=O)O[C@@H](C)CC(=O)O[C@H](C)CC(=O)O[C@H](C)CC(=O)O[C@H](C)CC(=O)O[C@@H](C)CC(=O)O[C@H](C)CC(=O)O[C@H](C)CC(=O)O[C@H](C)CC(=O)O[C@@H](C)CC(=O)O[C@H](C)CC(=O)O[C@@H](C)CC(=O)O[C@H](C)CC(=O)O[C@@H](C)CC(=O)O[C@@H](C)CC(=O)O[C@H](C)CC(=O)O)OC(=O)C[C@H](C)OC(=O)C[C@@H](C)OC(=O)C[C@H](C)OC(=O)C[C@@H](C)OC(=O)C[C@@H](C)OC(=O)C[C@@H](C)OC(=O)C[C@H](C)OC(=O)C[C@@H](C)O,C[C@@H](O)CC(=O)O.C[C@H](O)CC(=O)O,"('C[C@@H](O)CC(=O)O', 'C[C@H](O)CC(=O)O')",0.38,,2.0,61.0,70.11078,5.8930554,5,[],"Kricheldorf, H. R., & Lee, S. R. (1995). Polylactones. 35. Macrocyclic and Stereoselective Polymerization of _-D,L-Butyrolactone with Cyclic Dibutyltin Initiators. Macromolecules, 28(20), 6718-6725. https://doi.org/10.1021/ma00124a004",Table 3.1,ester_stereo,"('C[C@@H](O)CC(=O)O', 'C[C@H](O)CC(=O)O')",25,2,9.110780000000005,2.4320370000000002
C[C@H](O)CC(=O)O[C@H](C)CC(=O)O[C@H](C)CC(=O)O[C@@H](C)CC(=O)O[C@H](C)CC(=O)O[C@@H](C)CC(=O)O[C@@H](C)CC(=O)O[C@@H](C)CC(=O)O[C@H](C)CC(=O)O[C@H](C)CC(=O)O[C@H](C)CC(=O)O[C@H](C)CC(=O)O[C@H](C)CC(=O)O[C@@H](C)CC(=O)O[C@@H](C)CC(=O)O[C@@H](C)CC(=O)O[C@H](C)CC(=O)O[C@@H](C)CC(=O)O[C@H](C)CC(=O)O[C@@H](C)CC(=O)O[C@H](C)CC(=O)O[C@@H](C)CC(=O)O[C@H](C)CC(=O)O[C@H](C)CC(=O)O[C@@H](C)CC(=O)O,C[C@@H](O)CC(=O)O.C[C@H](O)CC(=O)O,"('C[C@@H](O)CC(=O)O', 'C[C@H](O)CC(=O)O')",0.38,,4.0,72.0,67.37735,4.0597467,5,[],"Kricheldorf, H. R., & Lee, S. R. (1995). Polylactones. 35. Macrocyclic and Stereoselective Polymerization of _-D,L-Butyrolactone with Cyclic Dibutyltin Initiators. Macromolecules, 28(20), 6718-6725. https://doi.org/10.1021/ma00124a004",Table 3.2,ester_stereo,"('C[C@@H](O)CC(=O)O', 'C[C@H](O)CC(=O)O')",25,2,4.622649999999993,0.4320354000000002
C[C@@H](CC(=O)O[C@@H](C)CC(=O)O[C@H](C)CC(=O)O[C@@H](C)CC(=O)O[C@@H](C)CC(=O)O[C@@H](C)CC(=O)O[C@H](C)CC(=O)O[C@H](C)CC(=O)O)OC(=O)C[C@H](C)OC(=O)C[C@@H](C)OC(=O)C[C@H](C)OC(=O)C[C@H](C)OC(=O)C[C@H](C)OC(=O)C[C@@H](C)OC(=O)C[C@H](C)OC(=O)C[C@@H](C)OC(=O)C[C@H](C)OC(=O)C[C@@H](C)OC(=O)C[C@@H](C)OC(=O)C[C@H](C)OC(=O)C[C@@H](C)OC(=O)C[C@H](C)OC(=O)C[C@@H](C)OC(=O)C[C@@H](C)OC(=O)C[C@@H](C)O,C[C@@H](O)CC(=O)O.C[C@H](O)CC(=O)O,"('C[C@@H](O)CC(=O)O', 'C[C@H](O)CC(=O)O')",0.38,,6.0,69.0,70.06432,5.850898,5,[],"Kricheldorf, H. R., & Lee, S. R. (1995). Polylactones. 35. Macrocyclic and Stereoselective Polymerization of _-D,L-Butyrolactone with Cyclic Dibutyltin Initiators. Macromolecules, 28(20), 6718-6725. https://doi.org/10.1021/ma00124a004",Table 1.2,ester_stereo,"('C[C@@H](O)CC(=O)O', 'C[C@H](O)CC(=O)O')",25,2,1.064319999999995,1.5679626000000004
