Repository: tyo-nu/PolyIDRS_Paper

# PolyIDRS_Paper
Code and Figures for the PolyIDRS paper.

File: Figures/Figure_5/data/U_shaped_Tm_data.csv (part 15 of 60)
smiles_polymer,smiles_monomer,monomers,pm,Mn,Tg,Tm,Tm_pred,Tg_pred,model_id,distribution,ref,comment,mechanism,monomers.1,DP,replicate_structure,dTm,dTg
C[C@H](O)CC(=O)O[C@H](C)CC(=O)O[C@@H](C)CC(=O)O[C@H](C)CC(=O)O[C@@H](C)CC(=O)O[C@@H](C)CC(=O)O[C@@H](C)CC(=O)O[C@H](C)CC(=O)O[C@H](C)CC(=O)O[C@@H](C)CC(=O)O[C@@H](C)CC(=O)O[C@@H](C)CC(=O)O[C@H](C)CC(=O)O[C@@H](C)CC(=O)O[C@H](C)CC(=O)O[C@@H](C)CC(=O)O[C@@H](C)CC(=O)O[C@H](C)CC(=O)O[C@@H](C)CC(=O)O[C@@H](C)CC(=O)O[C@@H](C)CC(=O)O[C@@H](C)CC(=O)O[C@H](C)CC(=O)O[C@H](C)CC(=O)O[C@@H](C)CC(=O)O,C[C@@H](O)CC(=O)O.C[C@H](O)CC(=O)O,"('C[C@@H](O)CC(=O)O', 'C[C@H](O)CC(=O)O')",0.38,,7.0,67.0,67.26214,4.0454884,5,[],"Kricheldorf, H. R., & Lee, S. R. (1995). Polylactones. 35. Macrocyclic and Stereoselective Polymerization of _-D,L-Butyrolactone with Cyclic Dibutyltin Initiators. Macromolecules, 28(20), 6718-6725. https://doi.org/10.1021/ma00124a004",Table 2.4,ester_stereo,"('C[C@@H](O)CC(=O)O', 'C[C@H](O)CC(=O)O')",25,2,0.26214000000000226,2.5679646
C[C@@H](CC(=O)O[C@@H](C)CC(=O)O[C@@H](C)CC(=O)O[C@H](C)CC(=O)O[C@@H](C)CC(=O)O[C@H](C)CC(=O)O[C@H](C)CC(=O)O[C@@H](C)CC(=O)O[C@H](C)CC(=O)O[C@@H](C)CC(=O)O[C@H](C)CC(=O)O[C@@H](C)CC(=O)O[C@@H](C)CC(=O)O[C@H](C)CC(=O)O[C@@H](C)CC(=O)O[C@H](C)CC(=O)O[C@H](C)CC(=O)O[C@H](C)CC(=O)O)OC(=O)C[C@H](C)OC(=O)C[C@@H](C)OC(=O)C[C@@H](C)OC(=O)C[C@@H](C)OC(=O)C[C@@H](C)OC(=O)C[C@H](C)OC(=O)C[C@@H](C)O,C[C@@H](O)CC(=O)O.C[C@H](O)CC(=O)O,"('C[C@@H](O)CC(=O)O', 'C[C@H](O)CC(=O)O')",0.38,,8.0,64.0,70.07042,5.8616176,5,[],"Kricheldorf, H. R., & Lee, S. R. (1995). Polylactones. 35. Macrocyclic and Stereoselective Polymerization of _-D,L-Butyrolactone with Cyclic Dibutyltin Initiators. Macromolecules, 28(20), 6718-6725. https://doi.org/10.1021/ma00124a004",Table 3.7,ester_stereo,"('C[C@@H](O)CC(=O)O', 'C[C@H](O)CC(=O)O')",25,2,6.070419999999999,3.567964
C[C@@H](CC(=O)O[C@@H](C)CC(=O)O[C@H](C)CC(=O)O[C@H](C)CC(=O)O[C@@H](C)CC(=O)O[C@H](C)CC(=O)O[C@H](C)CC(=O)O[C@H](C)CC(=O)O[C@@H](C)CC(=O)O[C@@H](C)CC(=O)O[C@H](C)CC(=O)O[C@@H](C)CC(=O)O[C@H](C)CC(=O)O[C@@H](C)CC(=O)O[C@@H](C)CC(=O)O[C@H](C)CC(=O)O[C@H](C)CC(=O)O[C@H](C)CC(=O)O[C@@H](C)CC(=O)O[C@H](C)CC(=O)O[C@@H](C)CC(=O)O[C@@H](C)CC(=O)O[C@H](C)CC(=O)O)OC(=O)C[C@H](C)OC(=O)C[C@@H](C)O,C[C@@H](O)CC(=O)O.C[C@H](O)CC(=O)O,"('C[C@@H](O)CC(=O)O', 'C[C@H](O)CC(=O)O')",0.38,,8.0,73.0,70.150635,5.9250007,5,[],"Kricheldorf, H. R., & Lee, S. R. (1995). Polylactones. 35. Macrocyclic and Stereoselective Polymerization of _-D,L-Butyrolactone with Cyclic Dibutyltin Initiators. Macromolecules, 28(20), 6718-6725. https://doi.org/10.1021/ma00124a004",Table 3.4,ester_stereo,"('C[C@@H](O)CC(=O)O', 'C[C@H](O)CC(=O)O')",25,2,2.849365000000006,3.5679635999999997
C[C@H](O)CC(=O)O[C@@H](C)CC(=O)O[C@@H](C)CC(=O)O[C@H](C)CC(=O)O[C@H](C)CC(=O)O[C@H](C)CC(=O)O[C@H](C)CC(=O)O[C@@H](C)CC(=O)O[C@H](C)CC(=O)O[C@H](C)CC(=O)O[C@@H](C)CC(=O)O[C@@H](C)CC(=O)O[C@H](C)CC(=O)O[C@@H](C)CC(=O)O[C@H](C)CC(=O)O[C@@H](C)CC(=O)O[C@H](C)CC(=O)O[C@@H](C)CC(=O)O[C@@H](C)CC(=O)O[C@H](C)CC(=O)O[C@H](C)CC(=O)O[C@H](C)CC(=O)O[C@@H](C)CC(=O)O[C@H](C)CC(=O)O[C@@H](C)CC(=O)O,C[C@@H](O)CC(=O)O.C[C@H](O)CC(=O)O,"('C[C@@H](O)CC(=O)O', 'C[C@H](O)CC(=O)O')",0.38,,,69.0,67.37893,4.0595665,5,[],"Kricheldorf, H. R., & Lee, S. R. (1995). Polylactones. 35. Macrocyclic and Stereoselective Polymerization of _-D,L-Butyrolactone with Cyclic Dibutyltin Initiators. Macromolecules, 28(20), 6718-6725. https://doi.org/10.1021/ma00124a004",Table 3.6,ester_stereo,"('C[C@@H](O)CC(=O)O', 'C[C@H](O)CC(=O)O')",25,2,1.6210700000000031,
C[C@H](O)CC(=O)O[C@H](C)CC(=O)O[C@H](C)CC(=O)O[C@H](C)CC(=O)O[C@H](C)CC(=O)O[C@@H](C)CC(=O)O[C@@H](C)CC(=O)O[C@H](C)CC(=O)O[C@@H](C)CC(=O)O[C@H](C)CC(=O)O[C@H](C)CC(=O)O[C@H](C)CC(=O)O[C@H](C)CC(=O)O[C@@H](C)CC(=O)O[C@@H](C)CC(=O)O[C@H](C)CC(=O)O[C@H](C)CC(=O)O[C@@H](C)CC(=O)O[C@H](C)CC(=O)O[C@@H](C)CC(=O)O[C@H](C)CC(=O)O[C@@H](C)CC(=O)O[C@@H](C)CC(=O)O[C@H](C)CC(=O)O[C@@H](C)CC(=O)O,C[C@@H](O)CC(=O)O.C[C@H](O)CC(=O)O,"('C[C@@H](O)CC(=O)O', 'C[C@H](O)CC(=O)O')",0.38,,-1.0,65.0,67.40594,4.0680847,5,[],"Kricheldorf, H. R., & Lee, S. R. (1995). Polylactones. 35. Macrocyclic and Stereoselective Polymerization of _-D,L-Butyrolactone with Cyclic Dibutyltin Initiators. Macromolecules, 28(20), 6718-6725. https://doi.org/10.1021/ma00124a004",Table 1.1,ester_stereo,"('C[C@@H](O)CC(=O)O', 'C[C@H](O)CC(=O)O')",25,3,2.405940000000001,5.4320354
C[C@H](O)CC(=O)O[C@H](C)CC(=O)O[C@@H](C)CC(=O)O[C@@H](C)CC(=O)O[C@H](C)CC(=O)O[C@@H](C)CC(=O)O[C@@H](C)CC(=O)O[C@H](C)CC(=O)O[C@@H](C)CC(=O)O[C@H](C)CC(=O)O[C@H](C)CC(=O)O[C@@H](C)CC(=O)O[C@H](C)CC(=O)O[C@H](C)CC(=O)O[C@H](C)CC(=O)O[C@H](C)CC(=O)O[C@H](C)CC(=O)O[C@H](C)CC(=O)O[C@@H](C)CC(=O)O[C@@H](C)CC(=O)O[C@H](C)CC(=O)O[C@@H](C)CC(=O)O[C@H](C)CC(=O)O[C@H](C)CC(=O)O[C@@H](C)CC(=O)O,C[C@@H](O)CC(=O)O.C[C@H](O)CC(=O)O,"('C[C@@H](O)CC(=O)O', 'C[C@H](O)CC(=O)O')",0.38,,2.0,61.0,67.40593,4.0680957,5,[],"Kricheldorf, H. R., & Lee, S. R. (1995). Polylactones. 35. Macrocyclic and Stereoselective Polymerization of _-D,L-Butyrolactone with Cyclic Dibutyltin Initiators. Macromolecules, 28(20), 6718-6725. https://doi.org/10.1021/ma00124a004",Table 3.1,ester_stereo,"('C[C@@H](O)CC(=O)O', 'C[C@H](O)CC(=O)O')",25,3,6.405929999999998,2.4320354
C[C@@H](CC(=O)O[C@@H](C)CC(=O)O[C@@H](C)CC(=O)O[C@H](C)CC(=O)O[C@H](C)CC(=O)O[C@H](C)CC(=O)O[C@H](C)CC(=O)O[C@@H](C)CC(=O)O[C@H](C)CC(=O)O[C@@H](C)CC(=O)O[C@@H](C)CC(=O)O[C@@H](C)CC(=O)O[C@H](C)CC(=O)O[C@H](C)CC(=O)O)OC(=O)C[C@H](C)OC(=O)C[C@H](C)OC(=O)C[C@@H](C)OC(=O)C[C@H](C)OC(=O)C[C@@H](C)OC(=O)C[C@H](C)OC(=O)C[C@@H](C)OC(=O)C[C@H](C)OC(=O)C[C@@H](C)OC(=O)C[C@H](C)OC(=O)C[C@@H](C)O,C[C@@H](O)CC(=O)O.C[C@H](O)CC(=O)O,"('C[C@@H](O)CC(=O)O', 'C[C@H](O)CC(=O)O')",0.38,,4.0,72.0,70.150444,5.9247527,5,[],"Kricheldorf, H. R., & Lee, S. R. (1995). Polylactones. 35. Macrocyclic and Stereoselective Polymerization of _-D,L-Butyrolactone with Cyclic Dibutyltin Initiators. Macromolecules, 28(20), 6718-6725. https://doi.org/10.1021/ma00124a004",Table 3.2,ester_stereo,"('C[C@@H](O)CC(=O)O', 'C[C@H](O)CC(=O)O')",25,3,1.8495560000000069,0.4320364000000003
C[C@H](O)CC(=O)O[C@@H](C)CC(=O)O[C@H](C)CC(=O)O[C@@H](C)CC(=O)O[C@H](C)CC(=O)O[C@@H](C)CC(=O)O[C@@H](C)CC(=O)O[C@H](C)CC(=O)O[C@@H](C)CC(=O)O[C@H](C)CC(=O)O[C@@H](C)CC(=O)O[C@H](C)CC(=O)O[C@@H](C)CC(=O)O[C@@H](C)CC(=O)O[C@@H](C)CC(=O)O[C@H](C)CC(=O)O[C@H](C)CC(=O)O[C@H](C)CC(=O)O[C@@H](C)CC(=O)O[C@@H](C)CC(=O)O[C@H](C)CC(=O)O[C@H](C)CC(=O)O[C@H](C)CC(=O)O[C@@H](C)CC(=O)O[C@@H](C)CC(=O)O,C[C@@H](O)CC(=O)O.C[C@H](O)CC(=O)O,"('C[C@@H](O)CC(=O)O', 'C[C@H](O)CC(=O)O')",0.38,,6.0,69.0,67.32296,4.049179,5,[],"Kricheldorf, H. R., & Lee, S. R. (1995). Polylactones. 35. Macrocyclic and Stereoselective Polymerization of _-D,L-Butyrolactone with Cyclic Dibutyltin Initiators. Macromolecules, 28(20), 6718-6725. https://doi.org/10.1021/ma00124a004",Table 1.2,ester_stereo,"('C[C@@H](O)CC(=O)O', 'C[C@H](O)CC(=O)O')",25,3,1.6770400000000052,1.5679645999999998
C[C@@H](CC(=O)O[C@@H](C)CC(=O)O[C@H](C)CC(=O)O[C@H](C)CC(=O)O[C@H](C)CC(=O)O[C@@H](C)CC(=O)O[C@@H](C)CC(=O)O[C@H](C)CC(=O)O[C@H](C)CC(=O)O[C@@H](C)CC(=O)O[C@@H](C)CC(=O)O[C@H](C)CC(=O)O[C@@H](C)CC(=O)O[C@H](C)CC(=O)O[C@H](C)CC(=O)O)OC(=O)C[C@H](C)OC(=O)C[C@@H](C)OC(=O)C[C@H](C)OC(=O)C[C@@H](C)OC(=O)C[C@H](C)OC(=O)C[C@@H](C)OC(=O)C[C@H](C)OC(=O)C[C@@H](C)OC(=O)C[C@@H](C)OC(=O)C[C@@H](C)O,C[C@@H](O)CC(=O)O.C[C@H](O)CC(=O)O,"('C[C@@H](O)CC(=O)O', 'C[C@H](O)CC(=O)O')",0.38,,7.0,67.0,70.10528,5.8827105,5,[],"Kricheldorf, H. R., & Lee, S. R. (1995). Polylactones. 35. Macrocyclic and Stereoselective Polymerization of _-D,L-Butyrolactone with Cyclic Dibutyltin Initiators. Macromolecules, 28(20), 6718-6725. https://doi.org/10.1021/ma00124a004",Table 2.4,ester_stereo,"('C[C@@H](O)CC(=O)O', 'C[C@H](O)CC(=O)O')",25,3,3.1052799999999934,2.5679626000000004
C[C@@H](CC(=O)O[C@@H](C)CC(=O)O[C@@H](C)CC(=O)O[C@H](C)CC(=O)O[C@@H](C)CC(=O)O[C@@H](C)CC(=O)O[C@@H](C)CC(=O)O[C@H](C)CC(=O)O[C@H](C)CC(=O)O[C@@H](C)CC(=O)O[C@@H](C)CC(=O)O[C@@H](C)CC(=O)O[C@H](C)CC(=O)O[C@H](C)CC(=O)O[C@@H](C)CC(=O)O[C@H](C)CC(=O)O[C@@H](C)CC(=O)O[C@H](C)CC(=O)O)OC(=O)C[C@H](C)OC(=O)C[C@@H](C)OC(=O)C[C@@H](C)OC(=O)C[C@H](C)OC(=O)C[C@@H](C)OC(=O)C[C@H](C)OC(=O)C[C@@H](C)O,C[C@@H](O)CC(=O)O.C[C@H](O)CC(=O)O,"('C[C@@H](O)CC(=O)O', 'C[C@H](O)CC(=O)O')",0.38,,8.0,64.0,70.029396,5.831457,5,[],"Kricheldorf, H. R., & Lee, S. R. (1995). Polylactones. 35. Macrocyclic and Stereoselective Polymerization of _-D,L-Butyrolactone with Cyclic Dibutyltin Initiators. Macromolecules, 28(20), 6718-6725. https://doi.org/10.1021/ma00124a004",Table 3.7,ester_stereo,"('C[C@@H](O)CC(=O)O', 'C[C@H](O)CC(=O)O')",25,3,6.0293960000000055,3.567964
C[C@@H](CC(=O)O[C@@H](C)CC(=O)O[C@@H](C)CC(=O)O[C@H](C)CC(=O)O[C@H](C)CC(=O)O[C@H](C)CC(=O)O[C@@H](C)CC(=O)O[C@H](C)CC(=O)O[C@H](C)CC(=O)O[C@@H](C)CC(=O)O[C@H](C)CC(=O)O[C@@H](C)CC(=O)O[C@@H](C)CC(=O)O[C@H](C)CC(=O)O[C@@H](C)CC(=O)O[C@H](C)CC(=O)O[C@H](C)CC(=O)O[C@@H](C)CC(=O)O[C@@H](C)CC(=O)O[C@H](C)CC(=O)O)OC(=O)C[C@H](C)OC(=O)C[C@@H](C)OC(=O)C[C@H](C)OC(=O)C[C@H](C)OC(=O)C[C@@H](C)O,C[C@@H](O)CC(=O)O.C[C@H](O)CC(=O)O,"('C[C@@H](O)CC(=O)O', 'C[C@H](O)CC(=O)O')",0.38,,8.0,73.0,70.150635,5.9250493,5,[],"Kricheldorf, H. R., & Lee, S. R. (1995). Polylactones. 35. Macrocyclic and Stereoselective Polymerization of _-D,L-Butyrolactone with Cyclic Dibutyltin Initiators. Macromolecules, 28(20), 6718-6725. https://doi.org/10.1021/ma00124a004",Table 3.4,ester_stereo,"('C[C@@H](O)CC(=O)O', 'C[C@H](O)CC(=O)O')",25,3,2.849365000000006,3.5679629999999998
C[C@H](O)CC(=O)O[C@H](C)CC(=O)O[C@H](C)CC(=O)O[C@@H](C)CC(=O)O[C@H](C)CC(=O)O[C@@H](C)CC(=O)O[C@@H](C)CC(=O)O[C@H](C)CC(=O)O[C@H](C)CC(=O)O[C@@H](C)CC(=O)O[C@H](C)CC(=O)O[C@@H](C)CC(=O)O[C@@H](C)CC(=O)O[C@H](C)CC(=O)O[C@H](C)CC(=O)O[C@@H](C)CC(=O)O[C@@H](C)CC(=O)O[C@@H](C)CC(=O)O[C@H](C)CC(=O)O[C@@H](C)CC(=O)O[C@@H](C)CC(=O)O[C@H](C)CC(=O)O[C@H](C)CC(=O)O[C@H](C)CC(=O)O[C@@H](C)CC(=O)O,C[C@@H](O)CC(=O)O.C[C@H](O)CC(=O)O,"('C[C@@H](O)CC(=O)O', 'C[C@H](O)CC(=O)O')",0.38,,,69.0,67.34854,4.053163,5,[],"Kricheldorf, H. R., & Lee, S. R. (1995). Polylactones. 35. Macrocyclic and Stereoselective Polymerization of _-D,L-Butyrolactone with Cyclic Dibutyltin Initiators. Macromolecules, 28(20), 6718-6725. https://doi.org/10.1021/ma00124a004",Table 3.6,ester_stereo,"('C[C@@H](O)CC(=O)O', 'C[C@H](O)CC(=O)O')",25,3,1.6514600000000002,
C[C@H](O)CC(=O)O[C@@H](C)CC(=O)O[C@H](C)CC(=O)O[C@@H](C)CC(=O)O[C@@H](C)CC(=O)O[C@@H](C)CC(=O)O[C@@H](C)CC(=O)O[C@@H](C)CC(=O)O[C@H](C)CC(=O)O[C@@H](C)CC(=O)O[C@@H](C)CC(=O)O[C@@H](C)CC(=O)O[C@H](C)CC(=O)O[C@@H](C)CC(=O)O[C@H](C)CC(=O)O[C@@H](C)CC(=O)O[C@@H](C)CC(=O)O[C@@H](C)CC(=O)O[C@H](C)CC(=O)O[C@@H](C)CC(=O)O[C@H](C)CC(=O)O[C@H](C)CC(=O)O[C@@H](C)CC(=O)O[C@H](C)CC(=O)O[C@@H](C)CC(=O)O,C[C@@H](O)CC(=O)O.C[C@H](O)CC(=O)O,"('C[C@@H](O)CC(=O)O', 'C[C@H](O)CC(=O)O')",0.38,,-1.0,65.0,67.236,4.046434,5,[],"Kricheldorf, H. R., & Lee, S. R. (1995). Polylactones. 35. Macrocyclic and Stereoselective Polymerization of _-D,L-Butyrolactone with Cyclic Dibutyltin Initiators. Macromolecules, 28(20), 6718-6725. https://doi.org/10.1021/ma00124a004",Table 1.1,ester_stereo,"('C[C@@H](O)CC(=O)O', 'C[C@H](O)CC(=O)O')",25,4,2.236000000000004,5.4320354
C[C@@H](CC(=O)O[C@@H](C)CC(=O)O[C@H](C)CC(=O)O[C@H](C)CC(=O)O[C@@H](C)CC(=O)O[C@@H](C)CC(=O)O[C@H](C)CC(=O)O)OC(=O)C[C@H](C)OC(=O)C[C@@H](C)OC(=O)C[C@H](C)OC(=O)C[C@H](C)OC(=O)C[C@@H](C)OC(=O)C[C@@H](C)OC(=O)C[C@H](C)OC(=O)C[C@H](C)OC(=O)C[C@@H](C)OC(=O)C[C@H](C)OC(=O)C[C@@H](C)OC(=O)C[C@H](C)OC(=O)C[C@@H](C)OC(=O)C[C@@H](C)OC(=O)C[C@@H](C)OC(=O)C[C@@H](C)OC(=O)C[C@H](C)OC(=O)C[C@@H](C)O,C[C@@H](O)CC(=O)O.C[C@H](O)CC(=O)O,"('C[C@@H](O)CC(=O)O', 'C[C@H](O)CC(=O)O')",0.38,,2.0,61.0,70.070656,5.8619237,5,[],"Kricheldorf, H. R., & Lee, S. R. (1995). Polylactones. 35. Macrocyclic and Stereoselective Polymerization of _-D,L-Butyrolactone with Cyclic Dibutyltin Initiators. Macromolecules, 28(20), 6718-6725. https://doi.org/10.1021/ma00124a004",Table 3.1,ester_stereo,"('C[C@@H](O)CC(=O)O', 'C[C@H](O)CC(=O)O')",25,4,9.070656,2.4320345000000003
C[C@H](O)CC(=O)O[C@@H](C)CC(=O)O[C@H](C)CC(=O)O[C@H](C)CC(=O)O[C@@H](C)CC(=O)O[C@@H](C)CC(=O)O[C@H](C)CC(=O)O[C@@H](C)CC(=O)O[C@H](C)CC(=O)O[C@@H](C)CC(=O)O[C@H](C)CC(=O)O[C@H](C)CC(=O)O[C@@H](C)CC(=O)O[C@@H](C)CC(=O)O[C@@H](C)CC(=O)O[C@@H](C)CC(=O)O[C@H](C)CC(=O)O[C@@H](C)CC(=O)O[C@H](C)CC(=O)O[C@@H](C)CC(=O)O[C@@H](C)CC(=O)O[C@H](C)CC(=O)O[C@@H](C)CC(=O)O[C@@H](C)CC(=O)O[C@@H](C)CC(=O)O,C[C@@H](O)CC(=O)O.C[C@H](O)CC(=O)O,"('C[C@@H](O)CC(=O)O', 'C[C@H](O)CC(=O)O')",0.38,,4.0,72.0,67.265434,4.046103,5,[],"Kricheldorf, H. R., & Lee, S. R. (1995). Polylactones. 35. Macrocyclic and Stereoselective Polymerization of _-D,L-Butyrolactone with Cyclic Dibutyltin Initiators. Macromolecules, 28(20), 6718-6725. https://doi.org/10.1021/ma00124a004",Table 3.2,ester_stereo,"('C[C@@H](O)CC(=O)O', 'C[C@H](O)CC(=O)O')",25,4,4.734566000000001,0.4320354000000002
C[C@@H](CC(=O)O[C@@H](C)CC(=O)O[C@@H](C)CC(=O)O[C@H](C)CC(=O)O[C@@H](C)CC(=O)O[C@H](C)CC(=O)O[C@@H](C)CC(=O)O[C@H](C)CC(=O)O[C@H](C)CC(=O)O)OC(=O)C[C@H](C)OC(=O)C[C@H](C)OC(=O)C[C@@H](C)OC(=O)C[C@@H](C)OC(=O)C[C@H](C)OC(=O)C[C@@H](C)OC(=O)C[C@@H](C)OC(=O)C[C@H](C)OC(=O)C[C@H](C)OC(=O)C[C@@H](C)OC(=O)C[C@H](C)OC(=O)C[C@@H](C)OC(=O)C[C@@H](C)OC(=O)C[C@H](C)OC(=O)C[C@@H](C)OC(=O)C[C@@H](C)O,C[C@@H](O)CC(=O)O.C[C@H](O)CC(=O)O,"('C[C@@H](O)CC(=O)O', 'C[C@H](O)CC(=O)O')",0.38,,6.0,69.0,70.06439,5.8509526,5,[],"Kricheldorf, H. R., & Lee, S. R. (1995). Polylactones. 35. Macrocyclic and Stereoselective Polymerization of _-D,L-Butyrolactone with Cyclic Dibutyltin Initiators. Macromolecules, 28(20), 6718-6725. https://doi.org/10.1021/ma00124a004",Table 1.2,ester_stereo,"('C[C@@H](O)CC(=O)O', 'C[C@H](O)CC(=O)O')",25,4,1.064390000000003,1.5679626000000004
C[C@H](O)CC(=O)O[C@@H](C)CC(=O)O[C@@H](C)CC(=O)O[C@@H](C)CC(=O)O[C@H](C)CC(=O)O[C@H](C)CC(=O)O[C@@H](C)CC(=O)O[C@@H](C)CC(=O)O[C@@H](C)CC(=O)O[C@H](C)CC(=O)O[C@@H](C)CC(=O)O[C@H](C)CC(=O)O[C@@H](C)CC(=O)O[C@@H](C)CC(=O)O[C@H](C)CC(=O)O[C@H](C)CC(=O)O[C@@H](C)CC(=O)O[C@H](C)CC(=O)O[C@H](C)CC(=O)O[C@@H](C)CC(=O)O[C@H](C)CC(=O)O[C@@H](C)CC(=O)O[C@H](C)CC(=O)O[C@@H](C)CC(=O)O[C@@H](C)CC(=O)O,C[C@@H](O)CC(=O)O.C[C@H](O)CC(=O)O,"('C[C@@H](O)CC(=O)O', 'C[C@H](O)CC(=O)O')",0.38,,7.0,67.0,67.29449,4.0468416,5,[],"Kricheldorf, H. R., & Lee, S. R. (1995). Polylactones. 35. Macrocyclic and Stereoselective Polymerization of _-D,L-Butyrolactone with Cyclic Dibutyltin Initiators. Macromolecules, 28(20), 6718-6725. https://doi.org/10.1021/ma00124a004",Table 2.4,ester_stereo,"('C[C@@H](O)CC(=O)O', 'C[C@H](O)CC(=O)O')",25,4,0.29448999999999614,2.5679646
C[C@@H](CC(=O)O[C@@H](C)CC(=O)O[C@H](C)CC(=O)O[C@H](C)CC(=O)O[C@@H](C)CC(=O)O[C@H](C)CC(=O)O[C@@H](C)CC(=O)O[C@H](C)CC(=O)O[C@H](C)CC(=O)O[C@@H](C)CC(=O)O[C@H](C)CC(=O)O)OC(=O)C[C@H](C)OC(=O)C[C@@H](C)OC(=O)C[C@@H](C)OC(=O)C[C@@H](C)OC(=O)C[C@@H](C)OC(=O)C[C@H](C)OC(=O)C[C@H](C)OC(=O)C[C@@H](C)OC(=O)C[C@@H](C)OC(=O)C[C@@H](C)OC(=O)C[C@H](C)OC(=O)C[C@@H](C)OC(=O)C[C@H](C)OC(=O)C[C@@H](C)O,C[C@@H](O)CC(=O)O.C[C@H](O)CC(=O)O,"('C[C@@H](O)CC(=O)O', 'C[C@H](O)CC(=O)O')",0.38,,8.0,64.0,70.07063,5.861911,5,[],"Kricheldorf, H. R., & Lee, S. R. (1995). Polylactones. 35. Macrocyclic and Stereoselective Polymerization of _-D,L-Butyrolactone with Cyclic Dibutyltin Initiators. Macromolecules, 28(20), 6718-6725. https://doi.org/10.1021/ma00124a004",Table 3.7,ester_stereo,"('C[C@@H](O)CC(=O)O', 'C[C@H](O)CC(=O)O')",25,4,6.070629999999994,3.5679626000000004
C[C@@H](CC(=O)O[C@@H](C)CC(=O)O[C@H](C)CC(=O)O[C@H](C)CC(=O)O[C@@H](C)CC(=O)O[C@H](C)CC(=O)O[C@@H](C)CC(=O)O[C@@H](C)CC(=O)O[C@H](C)CC(=O)O[C@@H](C)CC(=O)O[C@H](C)CC(=O)O[C@H](C)CC(=O)O[C@H](C)CC(=O)O[C@H](C)CC(=O)O[C@@H](C)CC(=O)O[C@@H](C)CC(=O)O[C@H](C)CC(=O)O[C@H](C)CC(=O)O[C@H](C)CC(=O)O[C@@H](C)CC(=O)O[C@H](C)CC(=O)O[C@@H](C)CC(=O)O[C@H](C)CC(=O)O)OC(=O)C[C@H](C)OC(=O)C[C@@H](C)O,C[C@@H](O)CC(=O)O.C[C@H](O)CC(=O)O,"('C[C@@H](O)CC(=O)O', 'C[C@H](O)CC(=O)O')",0.38,,8.0,73.0,70.1896,5.9581738,5,[],"Kricheldorf, H. R., & Lee, S. R. (1995). Polylactones. 35. Macrocyclic and Stereoselective Polymerization of _-D,L-Butyrolactone with Cyclic Dibutyltin Initiators. Macromolecules, 28(20), 6718-6725. https://doi.org/10.1021/ma00124a004",Table 3.4,ester_stereo,"('C[C@@H](O)CC(=O)O', 'C[C@H](O)CC(=O)O')",25,4,2.8104000000000013,3.5679635999999997
C[C@@H](CC(=O)O[C@@H](C)CC(=O)O[C@H](C)CC(=O)O[C@@H](C)CC(=O)O[C@H](C)CC(=O)O[C@@H](C)CC(=O)O[C@H](C)CC(=O)O[C@@H](C)CC(=O)O[C@@H](C)CC(=O)O[C@H](C)CC(=O)O[C@@H](C)CC(=O)O[C@@H](C)CC(=O)O[C@@H](C)CC(=O)O[C@H](C)CC(=O)O[C@H](C)CC(=O)O[C@H](C)CC(=O)O[C@@H](C)CC(=O)O[C@H](C)CC(=O)O[C@H](C)CC(=O)O[C@H](C)CC(=O)O[C@H](C)CC(=O)O[C@@H](C)CC(=O)O[C@H](C)CC(=O)O)OC(=O)C[C@H](C)OC(=O)C[C@@H](C)O,C[C@@H](O)CC(=O)O.C[C@H](O)CC(=O)O,"('C[C@@H](O)CC(=O)O', 'C[C@H](O)CC(=O)O')",0.38,,,69.0,70.15058,5.9249563,5,[],"Kricheldorf, H. R., & Lee, S. R. (1995). Polylactones. 35. Macrocyclic and Stereoselective Polymerization of _-D,L-Butyrolactone with Cyclic Dibutyltin Initiators. Macromolecules, 28(20), 6718-6725. https://doi.org/10.1021/ma00124a004",Table 3.6,ester_stereo,"('C[C@@H](O)CC(=O)O', 'C[C@H](O)CC(=O)O')",25,4,1.150580000000005,
C[C@H](O)CC(=O)O[C@H](C)CC(=O)O[C@@H](C)CC(=O)O[C@H](C)CC(=O)O[C@H](C)CC(=O)O[C@@H](C)CC(=O)O[C@H](C)CC(=O)O[C@H](C)CC(=O)O[C@H](C)CC(=O)O[C@@H](C)CC(=O)O[C@@H](C)CC(=O)O[C@@H](C)CC(=O)O[C@H](C)CC(=O)O[C@H](C)CC(=O)O[C@H](C)CC(=O)O[C@H](C)CC(=O)O[C@H](C)CC(=O)O[C@@H](C)CC(=O)O[C@@H](C)CC(=O)O[C@@H](C)CC(=O)O[C@H](C)CC(=O)O[C@@H](C)CC(=O)O[C@H](C)CC(=O)O[C@@H](C)CC(=O)O[C@H](C)CC(=O)O,C[C@@H](O)CC(=O)O.C[C@H](O)CC(=O)O,"('C[C@@H](O)CC(=O)O', 'C[C@H](O)CC(=O)O')",0.42,,9.0,70.0,70.79033,9.6327305,5,[],"Kricheldorf, H. R., & Lee, S. R. (1995). Polylactones. 35. Macrocyclic and Stereoselective Polymerization of _-D,L-Butyrolactone with Cyclic Dibutyltin Initiators. Macromolecules, 28(20), 6718-6725. https://doi.org/10.1021/ma00124a004",Table 2.5,ester_stereo,"('C[C@@H](O)CC(=O)O', 'C[C@H](O)CC(=O)O')",25,0,0.7903299999999973,4.5679646
C[C@@H](CC(=O)O)OC(=O)C[C@@H](C)OC(=O)C[C@H](C)OC(=O)C[C@H](C)OC(=O)C[C@@H](C)OC(=O)C[C@H](C)OC(=O)C[C@@H](C)OC(=O)C[C@@H](C)OC(=O)C[C@@H](C)OC(=O)C[C@H](C)OC(=O)C[C@@H](C)OC(=O)C[C@@H](C)OC(=O)C[C@H](C)OC(=O)C[C@@H](C)OC(=O)C[C@@H](C)OC(=O)C[C@H](C)OC(=O)C[C@@H](C)OC(=O)C[C@@H](C)OC(=O)C[C@H](C)OC(=O)C[C@@H](C)OC(=O)C[C@@H](C)OC(=O)C[C@@H](C)OC(=O)C[C@@H](C)OC(=O)C[C@@H](C)OC(=O)C[C@@H](C)O,C[C@@H](O)CC(=O)O.C[C@H](O)CC(=O)O,"('C[C@@H](O)CC(=O)O', 'C[C@H](O)CC(=O)O')",0.42,,10.0,74.0,70.860344,9.670039,5,[],"Kricheldorf, H. R., & Lee, S. R. (1995). Polylactones. 35. Macrocyclic and Stereoselective Polymerization of _-D,L-Butyrolactone with Cyclic Dibutyltin Initiators. Macromolecules, 28(20), 6718-6725. https://doi.org/10.1021/ma00124a004",Table 3.5,ester_stereo,"('C[C@@H](O)CC(=O)O', 'C[C@H](O)CC(=O)O')",25,0,3.1396560000000022,5.567965
C[C@H](O)CC(=O)O[C@H](C)CC(=O)O[C@H](C)CC(=O)O[C@@H](C)CC(=O)O[C@@H](C)CC(=O)O[C@@H](C)CC(=O)O[C@@H](C)CC(=O)O[C@H](C)CC(=O)O[C@@H](C)CC(=O)O[C@@H](C)CC(=O)O[C@@H](C)CC(=O)O[C@@H](C)CC(=O)O[C@@H](C)CC(=O)O[C@H](C)CC(=O)O[C@H](C)CC(=O)O[C@H](C)CC(=O)O[C@@H](C)CC(=O)O[C@H](C)CC(=O)O[C@@H](C)CC(=O)O[C@@H](C)CC(=O)O[C@H](C)CC(=O)O[C@@H](C)CC(=O)O[C@H](C)CC(=O)O[C@@H](C)CC(=O)O[C@H](C)CC(=O)O,C[C@@H](O)CC(=O)O.C[C@H](O)CC(=O)O,"('C[C@@H](O)CC(=O)O', 'C[C@H](O)CC(=O)O')",0.42,,11.0,70.0,70.760506,9.501202,5,[],"Kricheldorf, H. R., & Lee, S. R. (1995). Polylactones. 35. Macrocyclic and Stereoselective Polymerization of _-D,L-Butyrolactone with Cyclic Dibutyltin Initiators. Macromolecules, 28(20), 6718-6725. https://doi.org/10.1021/ma00124a004",Table 2.6,ester_stereo,"('C[C@@H](O)CC(=O)O', 'C[C@H](O)CC(=O)O')",25,0,0.7605060000000066,6.5679646
C[C@H](O)CC(=O)O[C@@H](C)CC(=O)O[C@@H](C)CC(=O)O[C@H](C)CC(=O)O[C@@H](C)CC(=O)O[C@H](C)CC(=O)O[C@@H](C)CC(=O)O[C@H](C)CC(=O)O[C@H](C)CC(=O)O[C@H](C)CC(=O)O[C@@H](C)CC(=O)O[C@@H](C)CC(=O)O[C@H](C)CC(=O)O[C@H](C)CC(=O)O[C@H](C)CC(=O)O[C@@H](C)CC(=O)O[C@H](C)CC(=O)O[C@@H](C)CC(=O)O[C@@H](C)CC(=O)O[C@H](C)CC(=O)O[C@H](C)CC(=O)O[C@H](C)CC(=O)O[C@@H](C)CC(=O)O[C@@H](C)CC(=O)O[C@H](C)CC(=O)O,C[C@@H](O)CC(=O)O.C[C@H](O)CC(=O)O,"('C[C@@H](O)CC(=O)O', 'C[C@H](O)CC(=O)O')",0.42,,9.0,70.0,70.779305,9.594871,5,[],"Kricheldorf, H. R., & Lee, S. R. (1995). Polylactones. 35. Macrocyclic and Stereoselective Polymerization of _-D,L-Butyrolactone with Cyclic Dibutyltin Initiators. Macromolecules, 28(20), 6718-6725. https://doi.org/10.1021/ma00124a004",Table 2.5,ester_stereo,"('C[C@@H](O)CC(=O)O', 'C[C@H](O)CC(=O)O')",25,1,0.7793049999999937,4.5679646
C[C@H](O)CC(=O)O[C@@H](C)CC(=O)O[C@H](C)CC(=O)O[C@H](C)CC(=O)O[C@H](C)CC(=O)O[C@@H](C)CC(=O)O[C@H](C)CC(=O)O[C@@H](C)CC(=O)O[C@@H](C)CC(=O)O[C@H](C)CC(=O)O[C@@H](C)CC(=O)O[C@@H](C)CC(=O)O[C@H](C)CC(=O)O[C@@H](C)CC(=O)O[C@H](C)CC(=O)O[C@@H](C)CC(=O)O[C@H](C)CC(=O)O[C@H](C)CC(=O)O[C@H](C)CC(=O)O[C@H](C)CC(=O)O[C@H](C)CC(=O)O[C@@H](C)CC(=O)O[C@H](C)CC(=O)O[C@H](C)CC(=O)O[C@H](C)CC(=O)O,C[C@@H](O)CC(=O)O.C[C@H](O)CC(=O)O,"('C[C@@H](O)CC(=O)O', 'C[C@H](O)CC(=O)O')",0.42,,10.0,74.0,70.79159,9.658048,5,[],"Kricheldorf, H. R., & Lee, S. R. (1995). Polylactones. 35. Macrocyclic and Stereoselective Polymerization of _-D,L-Butyrolactone with Cyclic Dibutyltin Initiators. Macromolecules, 28(20), 6718-6725. https://doi.org/10.1021/ma00124a004",Table 3.5,ester_stereo,"('C[C@@H](O)CC(=O)O', 'C[C@H](O)CC(=O)O')",25,1,3.2084100000000007,5.5679646
C[C@H](O)CC(=O)O[C@H](C)CC(=O)O[C@H](C)CC(=O)O[C@@H](C)CC(=O)O[C@H](C)CC(=O)O[C@H](C)CC(=O)O[C@H](C)CC(=O)O[C@@H](C)CC(=O)O[C@H](C)CC(=O)O[C@@H](C)CC(=O)O[C@@H](C)CC(=O)O[C@H](C)CC(=O)O[C@@H](C)CC(=O)O[C@@H](C)CC(=O)O[C@H](C)CC(=O)O[C@H](C)CC(=O)O[C@@H](C)CC(=O)O[C@@H](C)CC(=O)O[C@@H](C)CC(=O)O[C@H](C)CC(=O)O[C@H](C)CC(=O)O[C@@H](C)CC(=O)O[C@H](C)CC(=O)O[C@H](C)CC(=O)O[C@H](C)CC(=O)O,C[C@@H](O)CC(=O)O.C[C@H](O)CC(=O)O,"('C[C@@H](O)CC(=O)O', 'C[C@H](O)CC(=O)O')",0.42,,11.0,70.0,70.79036,9.63264,5,[],"Kricheldorf, H. R., & Lee, S. R. (1995). Polylactones. 35. Macrocyclic and Stereoselective Polymerization of _-D,L-Butyrolactone with Cyclic Dibutyltin Initiators. Macromolecules, 28(20), 6718-6725. https://doi.org/10.1021/ma00124a004",Table 2.6,ester_stereo,"('C[C@@H](O)CC(=O)O', 'C[C@H](O)CC(=O)O')",25,1,0.7903600000000068,6.5679646
C[C@@H](CC(=O)O)OC(=O)C[C@H](C)OC(=O)C[C@H](C)OC(=O)C[C@@H](C)OC(=O)C[C@H](C)OC(=O)C[C@@H](C)OC(=O)C[C@H](C)OC(=O)C[C@@H](C)OC(=O)C[C@H](C)OC(=O)C[C@@H](C)OC(=O)C[C@@H](C)OC(=O)C[C@H](C)OC(=O)C[C@@H](C)OC(=O)C[C@@H](C)OC(=O)C[C@@H](C)OC(=O)C[C@H](C)OC(=O)C[C@@H](C)OC(=O)C[C@@H](C)OC(=O)C[C@@H](C)OC(=O)C[C@H](C)OC(=O)C[C@H](C)OC(=O)C[C@H](C)OC(=O)C[C@H](C)OC(=O)C[C@H](C)OC(=O)C[C@@H](C)O,C[C@@H](O)CC(=O)O.C[C@H](O)CC(=O)O,"('C[C@@H](O)CC(=O)O', 'C[C@H](O)CC(=O)O')",0.42,,9.0,70.0,70.904106,9.833118,5,[],"Kricheldorf, H. R., & Lee, S. R. (1995). Polylactones. 35. Macrocyclic and Stereoselective Polymerization of _-D,L-Butyrolactone with Cyclic Dibutyltin Initiators. Macromolecules, 28(20), 6718-6725. https://doi.org/10.1021/ma00124a004",Table 2.5,ester_stereo,"('C[C@@H](O)CC(=O)O', 'C[C@H](O)CC(=O)O')",25,2,0.9041059999999987,4.567965
C[C@@H](CC(=O)O)OC(=O)C[C@@H](C)OC(=O)C[C@@H](C)OC(=O)C[C@H](C)OC(=O)C[C@@H](C)OC(=O)C[C@H](C)OC(=O)C[C@@H](C)OC(=O)C[C@H](C)OC(=O)C[C@H](C)OC(=O)C[C@H](C)OC(=O)C[C@H](C)OC(=O)C[C@@H](C)OC(=O)C[C@H](C)OC(=O)C[C@@H](C)OC(=O)C[C@@H](C)OC(=O)C[C@@H](C)OC(=O)C[C@H](C)OC(=O)C[C@H](C)OC(=O)C[C@@H](C)OC(=O)C[C@H](C)OC(=O)C[C@H](C)OC(=O)C[C@H](C)OC(=O)C[C@H](C)OC(=O)C[C@@H](C)OC(=O)C[C@@H](C)O,C[C@@H](O)CC(=O)O.C[C@H](O)CC(=O)O,"('C[C@@H](O)CC(=O)O', 'C[C@H](O)CC(=O)O')",0.42,,10.0,74.0,70.90773,9.855438,5,[],"Kricheldorf, H. R., & Lee, S. R. (1995). Polylactones. 35. Macrocyclic and Stereoselective Polymerization of _-D,L-Butyrolactone with Cyclic Dibutyltin Initiators. Macromolecules, 28(20), 6718-6725. https://doi.org/10.1021/ma00124a004",Table 3.5,ester_stereo,"('C[C@@H](O)CC(=O)O', 'C[C@H](O)CC(=O)O')",25,2,3.092269999999999,5.567965
C[C@H](O)CC(=O)O[C@@H](C)CC(=O)O[C@H](C)CC(=O)O[C@H](C)CC(=O)O[C@@H](C)CC(=O)O[C@@H](C)CC(=O)O[C@@H](C)CC(=O)O[C@H](C)CC(=O)O[C@@H](C)CC(=O)O[C@H](C)CC(=O)O[C@H](C)CC(=O)O[C@@H](C)CC(=O)O[C@@H](C)CC(=O)O[C@@H](C)CC(=O)O[C@@H](C)CC(=O)O[C@@H](C)CC(=O)O[C@@H](C)CC(=O)O[C@H](C)CC(=O)O[C@@H](C)CC(=O)O[C@H](C)CC(=O)O[C@H](C)CC(=O)O[C@@H](C)CC(=O)O[C@H](C)CC(=O)O[C@@H](C)CC(=O)O[C@H](C)CC(=O)O,C[C@@H](O)CC(=O)O.C[C@H](O)CC(=O)O,"('C[C@@H](O)CC(=O)O', 'C[C@H](O)CC(=O)O')",0.42,,11.0,70.0,70.756065,9.494885,5,[],"Kricheldorf, H. R., & Lee, S. R. (1995). Polylactones. 35. Macrocyclic and Stereoselective Polymerization of _-D,L-Butyrolactone with Cyclic Dibutyltin Initiators. Macromolecules, 28(20), 6718-6725. https://doi.org/10.1021/ma00124a004",Table 2.6,ester_stereo,"('C[C@@H](O)CC(=O)O', 'C[C@H](O)CC(=O)O')",25,2,0.7560650000000066,6.5679646
C[C@H](O)CC(=O)O[C@H](C)CC(=O)O[C@@H](C)CC(=O)O[C@H](C)CC(=O)O[C@H](C)CC(=O)O[C@@H](C)CC(=O)O[C@H](C)CC(=O)O[C@H](C)CC(=O)O[C@H](C)CC(=O)O[C@H](C)CC(=O)O[C@@H](C)CC(=O)O[C@@H](C)CC(=O)O[C@@H](C)CC(=O)O[C@@H](C)CC(=O)O[C@H](C)CC(=O)O[C@H](C)CC(=O)O[C@H](C)CC(=O)O[C@H](C)CC(=O)O[C@@H](C)CC(=O)O[C@@H](C)CC(=O)O[C@H](C)CC(=O)O[C@@H](C)CC(=O)O[C@H](C)CC(=O)O[C@@H](C)CC(=O)O[C@H](C)CC(=O)O,C[C@@H](O)CC(=O)O.C[C@H](O)CC(=O)O,"('C[C@@H](O)CC(=O)O', 'C[C@H](O)CC(=O)O')",0.42,,9.0,70.0,70.79033,9.632732,5,[],"Kricheldorf, H. R., & Lee, S. R. (1995). Polylactones. 35. Macrocyclic and Stereoselective Polymerization of _-D,L-Butyrolactone with Cyclic Dibutyltin Initiators. Macromolecules, 28(20), 6718-6725. https://doi.org/10.1021/ma00124a004",Table 2.5,ester_stereo,"('C[C@@H](O)CC(=O)O', 'C[C@H](O)CC(=O)O')",25,3,0.7903299999999973,4.5679646
C[C@@H](CC(=O)O)OC(=O)C[C@@H](C)OC(=O)C[C@H](C)OC(=O)C[C@H](C)OC(=O)C[C@@H](C)OC(=O)C[C@@H](C)OC(=O)C[C@H](C)OC(=O)C[C@@H](C)OC(=O)C[C@H](C)OC(=O)C[C@@H](C)OC(=O)C[C@@H](C)OC(=O)C[C@H](C)OC(=O)C[C@H](C)OC(=O)C[C@H](C)OC(=O)C[C@H](C)OC(=O)C[C@H](C)OC(=O)C[C@H](C)OC(=O)C[C@@H](C)OC(=O)C[C@H](C)OC(=O)C[C@@H](C)OC(=O)C[C@H](C)OC(=O)C[C@H](C)OC(=O)C[C@H](C)OC(=O)C[C@H](C)OC(=O)C[C@@H](C)O,C[C@@H](O)CC(=O)O.C[C@H](O)CC(=O)O,"('C[C@@H](O)CC(=O)O', 'C[C@H](O)CC(=O)O')",0.42,,10.0,74.0,70.92266,9.915719,5,[],"Kricheldorf, H. R., & Lee, S. R. (1995). Polylactones. 35. Macrocyclic and Stereoselective Polymerization of _-D,L-Butyrolactone with Cyclic Dibutyltin Initiators. Macromolecules, 28(20), 6718-6725. https://doi.org/10.1021/ma00124a004",Table 3.5,ester_stereo,"('C[C@@H](O)CC(=O)O', 'C[C@H](O)CC(=O)O')",25,3,3.0773400000000066,5.567965
C[C@@H](CC(=O)O)OC(=O)C[C@@H](C)OC(=O)C[C@@H](C)OC(=O)C[C@@H](C)OC(=O)C[C@@H](C)OC(=O)C[C@H](C)OC(=O)C[C@H](C)OC(=O)C[C@@H](C)OC(=O)C[C@@H](C)OC(=O)C[C@@H](C)OC(=O)C[C@H](C)OC(=O)C[C@H](C)OC(=O)C[C@H](C)OC(=O)C[C@H](C)OC(=O)C[C@@H](C)OC(=O)C[C@H](C)OC(=O)C[C@@H](C)OC(=O)C[C@H](C)OC(=O)C[C@H](C)OC(=O)C[C@@H](C)OC(=O)C[C@@H](C)OC(=O)C[C@H](C)OC(=O)C[C@@H](C)OC(=O)C[C@H](C)OC(=O)C[C@@H](C)O,C[C@@H](O)CC(=O)O.C[C@H](O)CC(=O)O,"('C[C@@H](O)CC(=O)O', 'C[C@H](O)CC(=O)O')",0.42,,11.0,70.0,70.897995,9.806774,5,[],"Kricheldorf, H. R., & Lee, S. R. (1995). Polylactones. 35. Macrocyclic and Stereoselective Polymerization of _-D,L-Butyrolactone with Cyclic Dibutyltin Initiators. Macromolecules, 28(20), 6718-6725. https://doi.org/10.1021/ma00124a004",Table 2.6,ester_stereo,"('C[C@@H](O)CC(=O)O', 'C[C@H](O)CC(=O)O')",25,3,0.8979949999999945,6.567965
C[C@H](O)CC(=O)O[C@H](C)CC(=O)O[C@@H](C)CC(=O)O[C@H](C)CC(=O)O[C@@H](C)CC(=O)O[C@@H](C)CC(=O)O[C@@H](C)CC(=O)O[C@@H](C)CC(=O)O[C@@H](C)CC(=O)O[C@H](C)CC(=O)O[C@H](C)CC(=O)O[C@@H](C)CC(=O)O[C@H](C)CC(=O)O[C@H](C)CC(=O)O[C@@H](C)CC(=O)O[C@@H](C)CC(=O)O[C@@H](C)CC(=O)O[C@H](C)CC(=O)O[C@@H](C)CC(=O)O[C@@H](C)CC(=O)O[C@H](C)CC(=O)O[C@@H](C)CC(=O)O[C@@H](C)CC(=O)O[C@H](C)CC(=O)O[C@H](C)CC(=O)O,C[C@@H](O)CC(=O)O.C[C@H](O)CC(=O)O,"('C[C@@H](O)CC(=O)O', 'C[C@H](O)CC(=O)O')",0.42,,9.0,70.0,70.760445,9.5010395,5,[],"Kricheldorf, H. R., & Lee, S. R. (1995). Polylactones. 35. Macrocyclic and Stereoselective Polymerization of _-D,L-Butyrolactone with Cyclic Dibutyltin Initiators. Macromolecules, 28(20), 6718-6725. https://doi.org/10.1021/ma00124a004",Table 2.5,ester_stereo,"('C[C@@H](O)CC(=O)O', 'C[C@H](O)CC(=O)O')",25,4,0.7604450000000043,4.5679646
C[C@@H](CC(=O)O)OC(=O)C[C@@H](C)OC(=O)C[C@H](C)OC(=O)C[C@@H](C)OC(=O)C[C@@H](C)OC(=O)C[C@@H](C)OC(=O)C[C@@H](C)OC(=O)C[C@H](C)OC(=O)C[C@@H](C)OC(=O)C[C@@H](C)OC(=O)C[C@@H](C)OC(=O)C[C@@H](C)OC(=O)C[C@H](C)OC(=O)C[C@H](C)OC(=O)C[C@H](C)OC(=O)C[C@@H](C)OC(=O)C[C@H](C)OC(=O)C[C@H](C)OC(=O)C[C@H](C)OC(=O)C[C@@H](C)OC(=O)C[C@@H](C)OC(=O)C[C@H](C)OC(=O)C[C@@H](C)OC(=O)C[C@H](C)OC(=O)C[C@@H](C)O,C[C@@H](O)CC(=O)O.C[C@H](O)CC(=O)O,"('C[C@@H](O)CC(=O)O', 'C[C@H](O)CC(=O)O')",0.42,,10.0,74.0,70.89168,9.776974,5,[],"Kricheldorf, H. R., & Lee, S. R. (1995). Polylactones. 35. Macrocyclic and Stereoselective Polymerization of _-D,L-Butyrolactone with Cyclic Dibutyltin Initiators. Macromolecules, 28(20), 6718-6725. https://doi.org/10.1021/ma00124a004",Table 3.5,ester_stereo,"('C[C@@H](O)CC(=O)O', 'C[C@H](O)CC(=O)O')",25,4,3.108320000000006,5.567965
C[C@@H](CC(=O)O)OC(=O)C[C@@H](C)OC(=O)C[C@H](C)OC(=O)C[C@H](C)OC(=O)C[C@@H](C)OC(=O)C[C@H](C)OC(=O)C[C@@H](C)OC(=O)C[C@H](C)OC(=O)C[C@H](C)OC(=O)C[C@H](C)OC(=O)C[C@@H](C)OC(=O)C[C@H](C)OC(=O)C[C@H](C)OC(=O)C[C@@H](C)OC(=O)C[C@@H](C)OC(=O)C[C@@H](C)OC(=O)C[C@@H](C)OC(=O)C[C@H](C)OC(=O)C[C@H](C)OC(=O)C[C@@H](C)OC(=O)C[C@H](C)OC(=O)C[C@@H](C)OC(=O)C[C@@H](C)OC(=O)C[C@@H](C)OC(=O)C[C@@H](C)O,C[C@@H](O)CC(=O)O.C[C@H](O)CC(=O)O,"('C[C@@H](O)CC(=O)O', 'C[C@H](O)CC(=O)O')",0.42,,11.0,70.0,70.89449,9.800354,5,[],"Kricheldorf, H. R., & Lee, S. R. (1995). Polylactones. 35. Macrocyclic and Stereoselective Polymerization of _-D,L-Butyrolactone with Cyclic Dibutyltin Initiators. Macromolecules, 28(20), 6718-6725. https://doi.org/10.1021/ma00124a004",Table 2.6,ester_stereo,"('C[C@@H](O)CC(=O)O', 'C[C@H](O)CC(=O)O')",25,4,0.8944900000000047,6.567965
C[C@@H](CC(=O)O)OC(=O)C[C@H](C)OC(=O)C[C@@H](C)OC(=O)C[C@H](C)OC(=O)C[C@H](C)OC(=O)C[C@H](C)OC(=O)C[C@@H](C)OC(=O)C[C@@H](C)OC(=O)C[C@H](C)OC(=O)C[C@@H](C)OC(=O)C[C@H](C)OC(=O)C[C@@H](C)OC(=O)C[C@H](C)OC(=O)C[C@@H](C)OC(=O)C[C@@H](C)OC(=O)C[C@@H](C)OC(=O)C[C@@H](C)OC(=O)C[C@H](C)OC(=O)C[C@H](C)OC(=O)C[C@@H](C)OC(=O)C[C@@H](C)OC(=O)C[C@@H](C)OC(=O)C[C@H](C)OC(=O)C[C@H](C)OC(=O)C[C@@H](C)O,C[C@@H](O)CC(=O)O.C[C@H](O)CC(=O)O,"('C[C@@H](O)CC(=O)O', 'C[C@H](O)CC(=O)O')",0.45,,6.0,66.0,68.10596,7.8720436,5,[],"Kricheldorf, H. R., & Lee, S. R. (1995). Polylactones. 35. Macrocyclic and Stereoselective Polymerization of _-D,L-Butyrolactone with Cyclic Dibutyltin Initiators. Macromolecules, 28(20), 6718-6725. https://doi.org/10.1021/ma00124a004",Table 1.6,ester_stereo,"('C[C@@H](O)CC(=O)O', 'C[C@H](O)CC(=O)O')",25,0,2.105959999999996,1.567965
C[C@@H](CC(=O)O)OC(=O)C[C@@H](C)OC(=O)C[C@@H](C)OC(=O)C[C@@H](C)OC(=O)C[C@H](C)OC(=O)C[C@@H](C)OC(=O)C[C@H](C)OC(=O)C[C@@H](C)OC(=O)C[C@H](C)OC(=O)C[C@@H](C)OC(=O)C[C@@H](C)OC(=O)C[C@@H](C)OC(=O)C[C@@H](C)OC(=O)C[C@H](C)OC(=O)C[C@@H](C)OC(=O)C[C@@H](C)OC(=O)C[C@@H](C)OC(=O)C[C@H](C)OC(=O)C[C@H](C)OC(=O)C[C@@H](C)OC(=O)C[C@H](C)OC(=O)C[C@H](C)OC(=O)C[C@@H](C)OC(=O)C[C@@H](C)OC(=O)C[C@@H](C)O,C[C@@H](O)CC(=O)O.C[C@H](O)CC(=O)O,"('C[C@@H](O)CC(=O)O', 'C[C@H](O)CC(=O)O')",0.45,,7.0,68.0,68.17491,7.802145,5,[],"Kricheldorf, H. R., & Lee, S. R. (1995). Polylactones. 35. Macrocyclic and Stereoselective Polymerization of _-D,L-Butyrolactone with Cyclic Dibutyltin Initiators. Macromolecules, 28(20), 6718-6725. https://doi.org/10.1021/ma00124a004",Table 1.7,ester_stereo,"('C[C@@H](O)CC(=O)O', 'C[C@H](O)CC(=O)O')",25,0,0.174909999999997,2.567965
C[C@@H](CC(=O)O)OC(=O)C[C@@H](C)OC(=O)C[C@H](C)OC(=O)C[C@@H](C)OC(=O)C[C@H](C)OC(=O)C[C@@H](C)OC(=O)C[C@@H](C)OC(=O)C[C@H](C)OC(=O)C[C@@H](C)OC(=O)C[C@H](C)OC(=O)C[C@@H](C)OC(=O)C[C@@H](C)OC(=O)C[C@@H](C)OC(=O)C[C@@H](C)OC(=O)C[C@@H](C)OC(=O)C[C@@H](C)OC(=O)C[C@@H](C)OC(=O)C[C@H](C)OC(=O)C[C@@H](C)OC(=O)C[C@@H](C)OC(=O)C[C@@H](C)OC(=O)C[C@H](C)OC(=O)C[C@@H](C)OC(=O)C[C@@H](C)OC(=O)C[C@@H](C)O,C[C@@H](O)CC(=O)O.C[C@H](O)CC(=O)O,"('C[C@@H](O)CC(=O)O', 'C[C@H](O)CC(=O)O')",0.45,,8.0,73.0,68.21932,7.760335,5,[],"Kricheldorf, H. R., & Lee, S. R. (1995). Polylactones. 35. Macrocyclic and Stereoselective Polymerization of _-D,L-Butyrolactone with Cyclic Dibutyltin Initiators. Macromolecules, 28(20), 6718-6725. https://doi.org/10.1021/ma00124a004",Table 1.5,ester_stereo,"('C[C@@H](O)CC(=O)O', 'C[C@H](O)CC(=O)O')",25,0,4.780680000000004,3.567965
C[C@@H](CC(=O)O)OC(=O)C[C@@H](C)OC(=O)C[C@@H](C)OC(=O)C[C@@H](C)OC(=O)C[C@@H](C)OC(=O)C[C@H](C)OC(=O)C[C@@H](C)OC(=O)C[C@@H](C)OC(=O)C[C@H](C)OC(=O)C[C@@H](C)OC(=O)C[C@H](C)OC(=O)C[C@@H](C)OC(=O)C[C@H](C)OC(=O)C[C@H](C)OC(=O)C[C@@H](C)OC(=O)C[C@H](C)OC(=O)C[C@H](C)OC(=O)C[C@H](C)OC(=O)C[C@@H](C)OC(=O)C[C@@H](C)OC(=O)C[C@@H](C)OC(=O)C[C@H](C)OC(=O)C[C@H](C)OC(=O)C[C@@H](C)OC(=O)C[C@@H](C)O,C[C@@H](O)CC(=O)O.C[C@H](O)CC(=O)O,"('C[C@@H](O)CC(=O)O', 'C[C@H](O)CC(=O)O')",0.45,,9.0,,68.12858,7.8441153,5,[],"Kricheldorf, H. R., & Lee, S. R. (1995). Polylactones. 35. Macrocyclic and Stereoselective Polymerization of _-D,L-Butyrolactone with Cyclic Dibutyltin Initiators. Macromolecules, 28(20), 6718-6725. https://doi.org/10.1021/ma00124a004",Table 3.6,ester_stereo,"('C[C@@H](O)CC(=O)O', 'C[C@H](O)CC(=O)O')",25,0,,4.567965
C[C@H](O)CC(=O)O[C@H](C)CC(=O)O[C@@H](C)CC(=O)O[C@@H](C)CC(=O)O[C@H](C)CC(=O)O[C@@H](C)CC(=O)O[C@H](C)CC(=O)O[C@H](C)CC(=O)O[C@H](C)CC(=O)O[C@H](C)CC(=O)O[C@@H](C)CC(=O)O[C@H](C)CC(=O)O[C@H](C)CC(=O)O[C@@H](C)CC(=O)O[C@@H](C)CC(=O)O[C@H](C)CC(=O)O[C@H](C)CC(=O)O[C@H](C)CC(=O)O[C@@H](C)CC(=O)O[C@H](C)CC(=O)O[C@H](C)CC(=O)O[C@@H](C)CC(=O)O[C@@H](C)CC(=O)O[C@@H](C)CC(=O)O[C@H](C)CC(=O)O,C[C@@H](O)CC(=O)O.C[C@H](O)CC(=O)O,"('C[C@@H](O)CC(=O)O', 'C[C@H](O)CC(=O)O')",0.45,,6.0,66.0,67.8677,7.716809,5,[],"Kricheldorf, H. R., & Lee, S. R. (1995). Polylactones. 35. Macrocyclic and Stereoselective Polymerization of _-D,L-Butyrolactone with Cyclic Dibutyltin Initiators. Macromolecules, 28(20), 6718-6725. https://doi.org/10.1021/ma00124a004",Table 1.6,ester_stereo,"('C[C@@H](O)CC(=O)O', 'C[C@H](O)CC(=O)O')",25,1,1.8676999999999992,1.5679645999999998
C[C@@H](CC(=O)O)OC(=O)C[C@@H](C)OC(=O)C[C@H](C)OC(=O)C[C@H](C)OC(=O)C[C@@H](C)OC(=O)C[C@H](C)OC(=O)C[C@H](C)OC(=O)C[C@H](C)OC(=O)C[C@@H](C)OC(=O)C[C@@H](C)OC(=O)C[C@H](C)OC(=O)C[C@@H](C)OC(=O)C[C@@H](C)OC(=O)C[C@H](C)OC(=O)C[C@H](C)OC(=O)C[C@H](C)OC(=O)C[C@@H](C)OC(=O)C[C@H](C)OC(=O)C[C@@H](C)OC(=O)C[C@@H](C)OC(=O)C[C@@H](C)OC(=O)C[C@@H](C)OC(=O)C[C@H](C)OC(=O)C[C@H](C)OC(=O)C[C@@H](C)O,C[C@@H](O)CC(=O)O.C[C@H](O)CC(=O)O,"('C[C@@H](O)CC(=O)O', 'C[C@H](O)CC(=O)O')",0.45,,7.0,68.0,68.07975,7.8964343,5,[],"Kricheldorf, H. R., & Lee, S. R. (1995). Polylactones. 35. Macrocyclic and Stereoselective Polymerization of _-D,L-Butyrolactone with Cyclic Dibutyltin Initiators. Macromolecules, 28(20), 6718-6725. https://doi.org/10.1021/ma00124a004",Table 1.7,ester_stereo,"('C[C@@H](O)CC(=O)O', 'C[C@H](O)CC(=O)O')",25,1,0.0797500000000042,2.567965
C[C@H](O)CC(=O)O[C@H](C)CC(=O)O[C@H](C)CC(=O)O[C@H](C)CC(=O)O[C@@H](C)CC(=O)O[C@@H](C)CC(=O)O[C@@H](C)CC(=O)O[C@H](C)CC(=O)O[C@@H](C)CC(=O)O[C@H](C)CC(=O)O[C@@H](C)CC(=O)O[C@H](C)CC(=O)O[C@H](C)CC(=O)O[C@H](C)CC(=O)O[C@H](C)CC(=O)O[C@H](C)CC(=O)O[C@@H](C)CC(=O)O[C@H](C)CC(=O)O[C@@H](C)CC(=O)O[C@H](C)CC(=O)O[C@@H](C)CC(=O)O[C@H](C)CC(=O)O[C@H](C)CC(=O)O[C@H](C)CC(=O)O[C@H](C)CC(=O)O,C[C@@H](O)CC(=O)O.C[C@H](O)CC(=O)O,"('C[C@@H](O)CC(=O)O', 'C[C@H](O)CC(=O)O')",0.45,,8.0,73.0,67.81154,7.7655416,5,[],"Kricheldorf, H. R., & Lee, S. R. (1995). Polylactones. 35. Macrocyclic and Stereoselective Polymerization of _-D,L-Butyrolactone with Cyclic Dibutyltin Initiators. Macromolecules, 28(20), 6718-6725. https://doi.org/10.1021/ma00124a004",Table 1.5,ester_stereo,"('C[C@@H](O)CC(=O)O', 'C[C@H](O)CC(=O)O')",25,1,5.188460000000006,3.5679646
C[C@H](O)CC(=O)O[C@H](C)CC(=O)O[C@@H](C)CC(=O)O[C@@H](C)CC(=O)O[C@@H](C)CC(=O)O[C@H](C)CC(=O)O[C@H](C)CC(=O)O[C@H](C)CC(=O)O[C@@H](C)CC(=O)O[C@@H](C)CC(=O)O[C@@H](C)CC(=O)O[C@H](C)CC(=O)O[C@H](C)CC(=O)O[C@H](C)CC(=O)O[C@@H](C)CC(=O)O[C@H](C)CC(=O)O[C@@H](C)CC(=O)O[C@H](C)CC(=O)O[C@@H](C)CC(=O)O[C@H](C)CC(=O)O[C@@H](C)CC(=O)O[C@@H](C)CC(=O)O[C@H](C)CC(=O)O[C@H](C)CC(=O)O[C@H](C)CC(=O)O,C[C@@H](O)CC(=O)O.C[C@H](O)CC(=O)O,"('C[C@@H](O)CC(=O)O', 'C[C@H](O)CC(=O)O')",0.45,,9.0,,67.894615,7.6927767,5,[],"Kricheldorf, H. R., & Lee, S. R. (1995). Polylactones. 35. Macrocyclic and Stereoselective Polymerization of _-D,L-Butyrolactone with Cyclic Dibutyltin Initiators. Macromolecules, 28(20), 6718-6725. https://doi.org/10.1021/ma00124a004",Table 3.6,ester_stereo,"('C[C@@H](O)CC(=O)O', 'C[C@H](O)CC(=O)O')",25,1,,4.5679646
C[C@H](O)CC(=O)O[C@@H](C)CC(=O)O[C@@H](C)CC(=O)O[C@H](C)CC(=O)O[C@@H](C)CC(=O)O[C@H](C)CC(=O)O[C@H](C)CC(=O)O[C@@H](C)CC(=O)O[C@H](C)CC(=O)O[C@H](C)CC(=O)O[C@H](C)CC(=O)O[C@@H](C)CC(=O)O[C@H](C)CC(=O)O[C@H](C)CC(=O)O[C@H](C)CC(=O)O[C@@H](C)CC(=O)O[C@H](C)CC(=O)O[C@@H](C)CC(=O)O[C@@H](C)CC(=O)O[C@H](C)CC(=O)O[C@@H](C)CC(=O)O[C@@H](C)CC(=O)O[C@@H](C)CC(=O)O[C@@H](C)CC(=O)O[C@H](C)CC(=O)O,C[C@@H](O)CC(=O)O.C[C@H](O)CC(=O)O,"('C[C@@H](O)CC(=O)O', 'C[C@H](O)CC(=O)O')",0.45,,6.0,66.0,67.9239,7.662077,5,[],"Kricheldorf, H. R., & Lee, S. R. (1995). Polylactones. 35. Macrocyclic and Stereoselective Polymerization of _-D,L-Butyrolactone with Cyclic Dibutyltin Initiators. Macromolecules, 28(20), 6718-6725. https://doi.org/10.1021/ma00124a004",Table 1.6,ester_stereo,"('C[C@@H](O)CC(=O)O', 'C[C@H](O)CC(=O)O')",25,2,1.9239000000000033,1.5679645999999998
C[C@@H](CC(=O)O)OC(=O)C[C@@H](C)OC(=O)C[C@@H](C)OC(=O)C[C@@H](C)OC(=O)C[C@@H](C)OC(=O)C[C@@H](C)OC(=O)C[C@@H](C)OC(=O)C[C@H](C)OC(=O)C[C@@H](C)OC(=O)C[C@H](C)OC(=O)C[C@H](C)OC(=O)C[C@@H](C)OC(=O)C[C@H](C)OC(=O)C[C@@H](C)OC(=O)C[C@H](C)OC(=O)C[C@H](C)OC(=O)C[C@H](C)OC(=O)C[C@@H](C)OC(=O)C[C@H](C)OC(=O)C[C@@H](C)OC(=O)C[C@@H](C)OC(=O)C[C@@H](C)OC(=O)C[C@H](C)OC(=O)C[C@H](C)OC(=O)C[C@@H](C)O,C[C@@H](O)CC(=O)O.C[C@H](O)CC(=O)O,"('C[C@@H](O)CC(=O)O', 'C[C@H](O)CC(=O)O')",0.45,,7.0,68.0,68.12928,7.8535075,5,[],"Kricheldorf, H. R., & Lee, S. R. (1995). Polylactones. 35. Macrocyclic and Stereoselective Polymerization of _-D,L-Butyrolactone with Cyclic Dibutyltin Initiators. Macromolecules, 28(20), 6718-6725. https://doi.org/10.1021/ma00124a004",Table 1.7,ester_stereo,"('C[C@@H](O)CC(=O)O', 'C[C@H](O)CC(=O)O')",25,2,0.1292799999999943,2.567965
C[C@@H](CC(=O)O)OC(=O)C[C@H](C)OC(=O)C[C@@H](C)OC(=O)C[C@H](C)OC(=O)C[C@@H](C)OC(=O)C[C@@H](C)OC(=O)C[C@@H](C)OC(=O)C[C@H](C)OC(=O)C[C@@H](C)OC(=O)C[C@H](C)OC(=O)C[C@@H](C)OC(=O)C[C@@H](C)OC(=O)C[C@@H](C)OC(=O)C[C@H](C)OC(=O)C[C@H](C)OC(=O)C[C@@H](C)OC(=O)C[C@@H](C)OC(=O)C[C@H](C)OC(=O)C[C@@H](C)OC(=O)C[C@@H](C)OC(=O)C[C@@H](C)OC(=O)C[C@H](C)OC(=O)C[C@H](C)OC(=O)C[C@@H](C)OC(=O)C[C@@H](C)O,C[C@@H](O)CC(=O)O.C[C@H](O)CC(=O)O,"('C[C@@H](O)CC(=O)O', 'C[C@H](O)CC(=O)O')",0.45,,8.0,73.0,68.1526,7.8203325,5,[],"Kricheldorf, H. R., & Lee, S. R. (1995). Polylactones. 35. Macrocyclic and Stereoselective Polymerization of _-D,L-Butyrolactone with Cyclic Dibutyltin Initiators. Macromolecules, 28(20), 6718-6725. https://doi.org/10.1021/ma00124a004",Table 1.5,ester_stereo,"('C[C@@H](O)CC(=O)O', 'C[C@H](O)CC(=O)O')",25,2,4.847399999999993,3.567965
C[C@@H](CC(=O)O)OC(=O)C[C@H](C)OC(=O)C[C@@H](C)OC(=O)C[C@H](C)OC(=O)C[C@H](C)OC(=O)C[C@H](C)OC(=O)C[C@H](C)OC(=O)C[C@H](C)OC(=O)C[C@@H](C)OC(=O)C[C@H](C)OC(=O)C[C@@H](C)OC(=O)C[C@H](C)OC(=O)C[C@H](C)OC(=O)C[C@@H](C)OC(=O)C[C@H](C)OC(=O)C[C@@H](C)OC(=O)C[C@@H](C)OC(=O)C[C@@H](C)OC(=O)C[C@H](C)OC(=O)C[C@@H](C)OC(=O)C[C@@H](C)OC(=O)C[C@H](C)OC(=O)C[C@H](C)OC(=O)C[C@@H](C)OC(=O)C[C@@H](C)O,C[C@@H](O)CC(=O)O.C[C@H](O)CC(=O)O,"('C[C@@H](O)CC(=O)O', 'C[C@H](O)CC(=O)O')",0.45,,9.0,,68.053085,7.9058595,5,[],"Kricheldorf, H. R., & Lee, S. R. (1995). Polylactones. 35. Macrocyclic and Stereoselective Polymerization of _-D,L-Butyrolactone with Cyclic Dibutyltin Initiators. Macromolecules, 28(20), 6718-6725. https://doi.org/10.1021/ma00124a004",Table 3.6,ester_stereo,"('C[C@@H](O)CC(=O)O', 'C[C@H](O)CC(=O)O')",25,2,,4.567965
