Repository: tyo-nu/PolyIDRS_Paper

# PolyIDRS_Paper
Code and Figures for the PolyIDRS paper.

File: Figures/Figure_5/data/U_shaped_Tm_data.csv (part 16 of 60)
smiles_polymer,smiles_monomer,monomers,pm,Mn,Tg,Tm,Tm_pred,Tg_pred,model_id,distribution,ref,comment,mechanism,monomers.1,DP,replicate_structure,dTm,dTg
C[C@H](O)CC(=O)O[C@@H](C)CC(=O)O[C@H](C)CC(=O)O[C@H](C)CC(=O)O[C@H](C)CC(=O)O[C@H](C)CC(=O)O[C@@H](C)CC(=O)O[C@H](C)CC(=O)O[C@H](C)CC(=O)O[C@@H](C)CC(=O)O[C@H](C)CC(=O)O[C@H](C)CC(=O)O[C@H](C)CC(=O)O[C@@H](C)CC(=O)O[C@H](C)CC(=O)O[C@H](C)CC(=O)O[C@H](C)CC(=O)O[C@@H](C)CC(=O)O[C@H](C)CC(=O)O[C@@H](C)CC(=O)O[C@@H](C)CC(=O)O[C@H](C)CC(=O)O[C@@H](C)CC(=O)O[C@H](C)CC(=O)O[C@H](C)CC(=O)O,C[C@@H](O)CC(=O)O.C[C@H](O)CC(=O)O,"('C[C@@H](O)CC(=O)O', 'C[C@H](O)CC(=O)O')",0.45,,6.0,66.0,67.81266,7.7586308,5,[],"Kricheldorf, H. R., & Lee, S. R. (1995). Polylactones. 35. Macrocyclic and Stereoselective Polymerization of _-D,L-Butyrolactone with Cyclic Dibutyltin Initiators. Macromolecules, 28(20), 6718-6725. https://doi.org/10.1021/ma00124a004",Table 1.6,ester_stereo,"('C[C@@H](O)CC(=O)O', 'C[C@H](O)CC(=O)O')",25,3,1.812659999999994,1.5679645999999998
C[C@@H](CC(=O)O)OC(=O)C[C@H](C)OC(=O)C[C@@H](C)OC(=O)C[C@H](C)OC(=O)C[C@H](C)OC(=O)C[C@@H](C)OC(=O)C[C@H](C)OC(=O)C[C@H](C)OC(=O)C[C@H](C)OC(=O)C[C@@H](C)OC(=O)C[C@@H](C)OC(=O)C[C@H](C)OC(=O)C[C@@H](C)OC(=O)C[C@H](C)OC(=O)C[C@H](C)OC(=O)C[C@@H](C)OC(=O)C[C@@H](C)OC(=O)C[C@H](C)OC(=O)C[C@H](C)OC(=O)C[C@@H](C)OC(=O)C[C@@H](C)OC(=O)C[C@H](C)OC(=O)C[C@H](C)OC(=O)C[C@@H](C)OC(=O)C[C@@H](C)O,C[C@@H](O)CC(=O)O.C[C@H](O)CC(=O)O,"('C[C@@H](O)CC(=O)O', 'C[C@H](O)CC(=O)O')",0.45,,7.0,68.0,68.053116,7.9059024,5,[],"Kricheldorf, H. R., & Lee, S. R. (1995). Polylactones. 35. Macrocyclic and Stereoselective Polymerization of _-D,L-Butyrolactone with Cyclic Dibutyltin Initiators. Macromolecules, 28(20), 6718-6725. https://doi.org/10.1021/ma00124a004",Table 1.7,ester_stereo,"('C[C@@H](O)CC(=O)O', 'C[C@H](O)CC(=O)O')",25,3,0.05311600000000283,2.567965
C[C@@H](CC(=O)O)OC(=O)C[C@@H](C)OC(=O)C[C@@H](C)OC(=O)C[C@@H](C)OC(=O)C[C@H](C)OC(=O)C[C@@H](C)OC(=O)C[C@@H](C)OC(=O)C[C@@H](C)OC(=O)C[C@@H](C)OC(=O)C[C@H](C)OC(=O)C[C@H](C)OC(=O)C[C@@H](C)OC(=O)C[C@@H](C)OC(=O)C[C@@H](C)OC(=O)C[C@@H](C)OC(=O)C[C@H](C)OC(=O)C[C@@H](C)OC(=O)C[C@H](C)OC(=O)C[C@@H](C)OC(=O)C[C@H](C)OC(=O)C[C@@H](C)OC(=O)C[C@@H](C)OC(=O)C[C@H](C)OC(=O)C[C@H](C)OC(=O)C[C@@H](C)O,C[C@@H](O)CC(=O)O.C[C@H](O)CC(=O)O,"('C[C@@H](O)CC(=O)O', 'C[C@H](O)CC(=O)O')",0.45,,8.0,73.0,68.17523,7.8112583,5,[],"Kricheldorf, H. R., & Lee, S. R. (1995). Polylactones. 35. Macrocyclic and Stereoselective Polymerization of _-D,L-Butyrolactone with Cyclic Dibutyltin Initiators. Macromolecules, 28(20), 6718-6725. https://doi.org/10.1021/ma00124a004",Table 1.5,ester_stereo,"('C[C@@H](O)CC(=O)O', 'C[C@H](O)CC(=O)O')",25,3,4.824770000000001,3.567965
C[C@@H](CC(=O)O)OC(=O)C[C@H](C)OC(=O)C[C@H](C)OC(=O)C[C@@H](C)OC(=O)C[C@H](C)OC(=O)C[C@H](C)OC(=O)C[C@H](C)OC(=O)C[C@@H](C)OC(=O)C[C@@H](C)OC(=O)C[C@H](C)OC(=O)C[C@@H](C)OC(=O)C[C@@H](C)OC(=O)C[C@@H](C)OC(=O)C[C@H](C)OC(=O)C[C@H](C)OC(=O)C[C@H](C)OC(=O)C[C@H](C)OC(=O)C[C@@H](C)OC(=O)C[C@H](C)OC(=O)C[C@H](C)OC(=O)C[C@@H](C)OC(=O)C[C@H](C)OC(=O)C[C@@H](C)OC(=O)C[C@H](C)OC(=O)C[C@@H](C)O,C[C@@H](O)CC(=O)O.C[C@H](O)CC(=O)O,"('C[C@@H](O)CC(=O)O', 'C[C@H](O)CC(=O)O')",0.45,,9.0,,68.026825,7.9377265,5,[],"Kricheldorf, H. R., & Lee, S. R. (1995). Polylactones. 35. Macrocyclic and Stereoselective Polymerization of _-D,L-Butyrolactone with Cyclic Dibutyltin Initiators. Macromolecules, 28(20), 6718-6725. https://doi.org/10.1021/ma00124a004",Table 3.6,ester_stereo,"('C[C@@H](O)CC(=O)O', 'C[C@H](O)CC(=O)O')",25,3,,4.567965
C[C@H](O)CC(=O)O[C@H](C)CC(=O)O[C@H](C)CC(=O)O[C@@H](C)CC(=O)O[C@@H](C)CC(=O)O[C@H](C)CC(=O)O[C@H](C)CC(=O)O[C@@H](C)CC(=O)O[C@H](C)CC(=O)O[C@H](C)CC(=O)O[C@@H](C)CC(=O)O[C@H](C)CC(=O)O[C@@H](C)CC(=O)O[C@@H](C)CC(=O)O[C@@H](C)CC(=O)O[C@H](C)CC(=O)O[C@H](C)CC(=O)O[C@H](C)CC(=O)O[C@@H](C)CC(=O)O[C@@H](C)CC(=O)O[C@H](C)CC(=O)O[C@H](C)CC(=O)O[C@@H](C)CC(=O)O[C@@H](C)CC(=O)O[C@H](C)CC(=O)O,C[C@@H](O)CC(=O)O.C[C@H](O)CC(=O)O,"('C[C@@H](O)CC(=O)O', 'C[C@H](O)CC(=O)O')",0.45,,6.0,66.0,67.895134,7.692977,5,[],"Kricheldorf, H. R., & Lee, S. R. (1995). Polylactones. 35. Macrocyclic and Stereoselective Polymerization of _-D,L-Butyrolactone with Cyclic Dibutyltin Initiators. Macromolecules, 28(20), 6718-6725. https://doi.org/10.1021/ma00124a004",Table 1.6,ester_stereo,"('C[C@@H](O)CC(=O)O', 'C[C@H](O)CC(=O)O')",25,4,1.8951339999999988,1.5679645999999998
C[C@@H](CC(=O)O)OC(=O)C[C@H](C)OC(=O)C[C@@H](C)OC(=O)C[C@@H](C)OC(=O)C[C@H](C)OC(=O)C[C@@H](C)OC(=O)C[C@H](C)OC(=O)C[C@@H](C)OC(=O)C[C@@H](C)OC(=O)C[C@@H](C)OC(=O)C[C@H](C)OC(=O)C[C@H](C)OC(=O)C[C@@H](C)OC(=O)C[C@@H](C)OC(=O)C[C@@H](C)OC(=O)C[C@H](C)OC(=O)C[C@@H](C)OC(=O)C[C@@H](C)OC(=O)C[C@@H](C)OC(=O)C[C@@H](C)OC(=O)C[C@@H](C)OC(=O)C[C@H](C)OC(=O)C[C@@H](C)OC(=O)C[C@H](C)OC(=O)C[C@@H](C)O,C[C@@H](O)CC(=O)O.C[C@H](O)CC(=O)O,"('C[C@@H](O)CC(=O)O', 'C[C@H](O)CC(=O)O')",0.45,,7.0,68.0,68.176056,7.8084784,5,[],"Kricheldorf, H. R., & Lee, S. R. (1995). Polylactones. 35. Macrocyclic and Stereoselective Polymerization of _-D,L-Butyrolactone with Cyclic Dibutyltin Initiators. Macromolecules, 28(20), 6718-6725. https://doi.org/10.1021/ma00124a004",Table 1.7,ester_stereo,"('C[C@@H](O)CC(=O)O', 'C[C@H](O)CC(=O)O')",25,4,0.17605600000000265,2.567965
C[C@H](O)CC(=O)O[C@H](C)CC(=O)O[C@H](C)CC(=O)O[C@@H](C)CC(=O)O[C@H](C)CC(=O)O[C@H](C)CC(=O)O[C@H](C)CC(=O)O[C@H](C)CC(=O)O[C@@H](C)CC(=O)O[C@H](C)CC(=O)O[C@@H](C)CC(=O)O[C@H](C)CC(=O)O[C@H](C)CC(=O)O[C@@H](C)CC(=O)O[C@H](C)CC(=O)O[C@H](C)CC(=O)O[C@@H](C)CC(=O)O[C@@H](C)CC(=O)O[C@@H](C)CC(=O)O[C@H](C)CC(=O)O[C@H](C)CC(=O)O[C@H](C)CC(=O)O[C@H](C)CC(=O)O[C@@H](C)CC(=O)O[C@H](C)CC(=O)O,C[C@@H](O)CC(=O)O.C[C@H](O)CC(=O)O,"('C[C@@H](O)CC(=O)O', 'C[C@H](O)CC(=O)O')",0.45,,8.0,73.0,67.812096,7.765815,5,[],"Kricheldorf, H. R., & Lee, S. R. (1995). Polylactones. 35. Macrocyclic and Stereoselective Polymerization of _-D,L-Butyrolactone with Cyclic Dibutyltin Initiators. Macromolecules, 28(20), 6718-6725. https://doi.org/10.1021/ma00124a004",Table 1.5,ester_stereo,"('C[C@@H](O)CC(=O)O', 'C[C@H](O)CC(=O)O')",25,4,5.187904000000003,3.5679646
C[C@@H](CC(=O)O)OC(=O)C[C@@H](C)OC(=O)C[C@H](C)OC(=O)C[C@H](C)OC(=O)C[C@@H](C)OC(=O)C[C@H](C)OC(=O)C[C@@H](C)OC(=O)C[C@@H](C)OC(=O)C[C@H](C)OC(=O)C[C@H](C)OC(=O)C[C@@H](C)OC(=O)C[C@@H](C)OC(=O)C[C@H](C)OC(=O)C[C@H](C)OC(=O)C[C@@H](C)OC(=O)C[C@@H](C)OC(=O)C[C@H](C)OC(=O)C[C@H](C)OC(=O)C[C@H](C)OC(=O)C[C@@H](C)OC(=O)C[C@@H](C)OC(=O)C[C@@H](C)OC(=O)C[C@H](C)OC(=O)C[C@@H](C)OC(=O)C[C@@H](C)O,C[C@@H](O)CC(=O)O.C[C@H](O)CC(=O)O,"('C[C@@H](O)CC(=O)O', 'C[C@H](O)CC(=O)O')",0.45,,9.0,,68.10438,7.8652787,5,[],"Kricheldorf, H. R., & Lee, S. R. (1995). Polylactones. 35. Macrocyclic and Stereoselective Polymerization of _-D,L-Butyrolactone with Cyclic Dibutyltin Initiators. Macromolecules, 28(20), 6718-6725. https://doi.org/10.1021/ma00124a004",Table 3.6,ester_stereo,"('C[C@@H](O)CC(=O)O', 'C[C@H](O)CC(=O)O')",25,4,,4.567965
C[C@@H](CC(=O)O)OC(=O)C[C@@H](C)OC(=O)C[C@H](C)OC(=O)C[C@@H](C)OC(=O)C[C@@H](C)OC(=O)C[C@@H](C)OC(=O)C[C@H](C)OC(=O)C[C@H](C)OC(=O)C[C@H](C)OC(=O)C[C@H](C)OC(=O)C[C@H](C)OC(=O)C[C@@H](C)OC(=O)C[C@@H](C)OC(=O)C[C@H](C)OC(=O)C[C@H](C)OC(=O)C[C@H](C)OC(=O)C[C@H](C)OC(=O)C[C@H](C)OC(=O)C[C@H](C)OC(=O)C[C@H](C)OC(=O)C[C@H](C)OC(=O)C[C@@H](C)OC(=O)C[C@@H](C)OC(=O)C[C@@H](C)OC(=O)C[C@@H](C)O,C[C@@H](O)CC(=O)O.C[C@H](O)CC(=O)O,"('C[C@@H](O)CC(=O)O', 'C[C@H](O)CC(=O)O')",0.7,,-10.0,,97.64848,-10.242679,5,[],"Tang, X., & Chen, E. Y. X. (2018). Chemical synthesis of perfectly isotactic and high melting bacterial poly(3-hydroxybutyrate) from bio-sourced racemic cyclic diolide. Nature Communications, 9(1), 1-11. https://doi.org/10.1038/s41467-018-04734-3","1, SI Fig 34, SI Table 1",ester_stereo,"('C[C@@H](O)CC(=O)O', 'C[C@H](O)CC(=O)O')",25,0,,14.432034999999999
C[C@H](O)CC(=O)O[C@H](C)CC(=O)O[C@@H](C)CC(=O)O[C@@H](C)CC(=O)O[C@H](C)CC(=O)O[C@H](C)CC(=O)O[C@H](C)CC(=O)O[C@H](C)CC(=O)O[C@@H](C)CC(=O)O[C@H](C)CC(=O)O[C@H](C)CC(=O)O[C@H](C)CC(=O)O[C@H](C)CC(=O)O[C@H](C)CC(=O)O[C@H](C)CC(=O)O[C@H](C)CC(=O)O[C@H](C)CC(=O)O[C@H](C)CC(=O)O[C@@H](C)CC(=O)O[C@@H](C)CC(=O)O[C@H](C)CC(=O)O[C@H](C)CC(=O)O[C@H](C)CC(=O)O[C@H](C)CC(=O)O[C@H](C)CC(=O)O,C[C@@H](O)CC(=O)O.C[C@H](O)CC(=O)O,"('C[C@@H](O)CC(=O)O', 'C[C@H](O)CC(=O)O')",0.7,,-10.0,,97.85311,-10.1907,5,[],"Tang, X., & Chen, E. Y. X. (2018). Chemical synthesis of perfectly isotactic and high melting bacterial poly(3-hydroxybutyrate) from bio-sourced racemic cyclic diolide. Nature Communications, 9(1), 1-11. https://doi.org/10.1038/s41467-018-04734-3","1, SI Fig 34, SI Table 1",ester_stereo,"('C[C@@H](O)CC(=O)O', 'C[C@H](O)CC(=O)O')",25,1,,14.4320354
C[C@@H](CC(=O)O)OC(=O)C[C@@H](C)OC(=O)C[C@H](C)OC(=O)C[C@H](C)OC(=O)C[C@H](C)OC(=O)C[C@H](C)OC(=O)C[C@H](C)OC(=O)C[C@@H](C)OC(=O)C[C@@H](C)OC(=O)C[C@@H](C)OC(=O)C[C@@H](C)OC(=O)C[C@H](C)OC(=O)C[C@H](C)OC(=O)C[C@H](C)OC(=O)C[C@H](C)OC(=O)C[C@H](C)OC(=O)C[C@@H](C)OC(=O)C[C@@H](C)OC(=O)C[C@@H](C)OC(=O)C[C@H](C)OC(=O)C[C@H](C)OC(=O)C[C@@H](C)OC(=O)C[C@@H](C)OC(=O)C[C@@H](C)OC(=O)C[C@@H](C)O,C[C@@H](O)CC(=O)O.C[C@H](O)CC(=O)O,"('C[C@@H](O)CC(=O)O', 'C[C@H](O)CC(=O)O')",0.7,,-10.0,,97.51808,-10.2345915,5,[],"Tang, X., & Chen, E. Y. X. (2018). Chemical synthesis of perfectly isotactic and high melting bacterial poly(3-hydroxybutyrate) from bio-sourced racemic cyclic diolide. Nature Communications, 9(1), 1-11. https://doi.org/10.1038/s41467-018-04734-3","1, SI Fig 34, SI Table 1",ester_stereo,"('C[C@@H](O)CC(=O)O', 'C[C@H](O)CC(=O)O')",25,2,,14.432034999999999
C[C@H](O)CC(=O)O[C@@H](C)CC(=O)O[C@@H](C)CC(=O)O[C@@H](C)CC(=O)O[C@H](C)CC(=O)O[C@H](C)CC(=O)O[C@H](C)CC(=O)O[C@@H](C)CC(=O)O[C@H](C)CC(=O)O[C@H](C)CC(=O)O[C@H](C)CC(=O)O[C@H](C)CC(=O)O[C@@H](C)CC(=O)O[C@@H](C)CC(=O)O[C@H](C)CC(=O)O[C@H](C)CC(=O)O[C@H](C)CC(=O)O[C@@H](C)CC(=O)O[C@@H](C)CC(=O)O[C@@H](C)CC(=O)O[C@@H](C)CC(=O)O[C@@H](C)CC(=O)O[C@H](C)CC(=O)O[C@H](C)CC(=O)O[C@H](C)CC(=O)O,C[C@@H](O)CC(=O)O.C[C@H](O)CC(=O)O,"('C[C@@H](O)CC(=O)O', 'C[C@H](O)CC(=O)O')",0.7,,-10.0,,97.43384,-10.148555,5,[],"Tang, X., & Chen, E. Y. X. (2018). Chemical synthesis of perfectly isotactic and high melting bacterial poly(3-hydroxybutyrate) from bio-sourced racemic cyclic diolide. Nature Communications, 9(1), 1-11. https://doi.org/10.1038/s41467-018-04734-3","1, SI Fig 34, SI Table 1",ester_stereo,"('C[C@@H](O)CC(=O)O', 'C[C@H](O)CC(=O)O')",25,3,,14.4320354
C[C@@H](CC(=O)O)OC(=O)C[C@H](C)OC(=O)C[C@@H](C)OC(=O)C[C@H](C)OC(=O)C[C@H](C)OC(=O)C[C@@H](C)OC(=O)C[C@H](C)OC(=O)C[C@H](C)OC(=O)C[C@@H](C)OC(=O)C[C@@H](C)OC(=O)C[C@@H](C)OC(=O)C[C@@H](C)OC(=O)C[C@@H](C)OC(=O)C[C@@H](C)OC(=O)C[C@@H](C)OC(=O)C[C@H](C)OC(=O)C[C@H](C)OC(=O)C[C@H](C)OC(=O)C[C@H](C)OC(=O)C[C@H](C)OC(=O)C[C@@H](C)OC(=O)C[C@@H](C)OC(=O)C[C@@H](C)OC(=O)C[C@@H](C)OC(=O)C[C@@H](C)O,C[C@@H](O)CC(=O)O.C[C@H](O)CC(=O)O,"('C[C@@H](O)CC(=O)O', 'C[C@H](O)CC(=O)O')",0.7,,-10.0,,97.3922,-10.225756,5,[],"Tang, X., & Chen, E. Y. X. (2018). Chemical synthesis of perfectly isotactic and high melting bacterial poly(3-hydroxybutyrate) from bio-sourced racemic cyclic diolide. Nature Communications, 9(1), 1-11. https://doi.org/10.1038/s41467-018-04734-3","1, SI Fig 34, SI Table 1",ester_stereo,"('C[C@@H](O)CC(=O)O', 'C[C@H](O)CC(=O)O')",25,4,,14.432034999999999
C[C@H](O)CC(=O)O[C@@H](C)CC(=O)O[C@@H](C)CC(=O)O[C@@H](C)CC(=O)O[C@@H](C)CC(=O)O[C@@H](C)CC(=O)O[C@@H](C)CC(=O)O[C@@H](C)CC(=O)O[C@H](C)CC(=O)O[C@H](C)CC(=O)O[C@@H](C)CC(=O)O[C@H](C)CC(=O)O[C@H](C)CC(=O)O[C@H](C)CC(=O)O[C@@H](C)CC(=O)O[C@@H](C)CC(=O)O[C@@H](C)CC(=O)O[C@@H](C)CC(=O)O[C@@H](C)CC(=O)O[C@@H](C)CC(=O)O[C@H](C)CC(=O)O[C@H](C)CC(=O)O[C@@H](C)CC(=O)O[C@@H](C)CC(=O)O[C@@H](C)CC(=O)O,C[C@@H](O)CC(=O)O.C[C@H](O)CC(=O)O,"('C[C@@H](O)CC(=O)O', 'C[C@H](O)CC(=O)O')",0.74,,-15.0,,92.07079,-15.500747,5,[],"Tang, X., & Chen, E. Y. X. (2018). Chemical synthesis of perfectly isotactic and high melting bacterial poly(3-hydroxybutyrate) from bio-sourced racemic cyclic diolide. Nature Communications, 9(1), 1-11. https://doi.org/10.1038/s41467-018-04734-3","1, SI Fig 34, SI Table 1",ester_stereo,"('C[C@@H](O)CC(=O)O', 'C[C@H](O)CC(=O)O')",25,0,,19.4320354
C[C@@H](CC(=O)O[C@@H](C)CC(=O)O[C@H](C)CC(=O)O)OC(=O)C[C@@H](C)OC(=O)C[C@H](C)OC(=O)C[C@H](C)OC(=O)C[C@@H](C)OC(=O)C[C@@H](C)OC(=O)C[C@@H](C)OC(=O)C[C@@H](C)OC(=O)C[C@@H](C)OC(=O)C[C@@H](C)OC(=O)C[C@@H](C)OC(=O)C[C@@H](C)OC(=O)C[C@@H](C)OC(=O)C[C@@H](C)OC(=O)C[C@@H](C)OC(=O)C[C@H](C)OC(=O)C[C@H](C)OC(=O)C[C@@H](C)OC(=O)C[C@@H](C)OC(=O)C[C@@H](C)OC(=O)C[C@@H](C)OC(=O)C[C@@H](C)OC(=O)C[C@@H](C)O,C[C@@H](O)CC(=O)O.C[C@H](O)CC(=O)O,"('C[C@@H](O)CC(=O)O', 'C[C@H](O)CC(=O)O')",0.74,,-15.0,,91.80238,-15.572519,5,[],"Tang, X., & Chen, E. Y. X. (2018). Chemical synthesis of perfectly isotactic and high melting bacterial poly(3-hydroxybutyrate) from bio-sourced racemic cyclic diolide. Nature Communications, 9(1), 1-11. https://doi.org/10.1038/s41467-018-04734-3","1, SI Fig 34, SI Table 1",ester_stereo,"('C[C@@H](O)CC(=O)O', 'C[C@H](O)CC(=O)O')",25,1,,19.4320345
C[C@H](O)CC(=O)O[C@H](C)CC(=O)O[C@H](C)CC(=O)O[C@@H](C)CC(=O)O[C@@H](C)CC(=O)O[C@@H](C)CC(=O)O[C@@H](C)CC(=O)O[C@H](C)CC(=O)O[C@H](C)CC(=O)O[C@H](C)CC(=O)O[C@H](C)CC(=O)O[C@H](C)CC(=O)O[C@H](C)CC(=O)O[C@H](C)CC(=O)O[C@H](C)CC(=O)O[C@H](C)CC(=O)O[C@@H](C)CC(=O)O[C@H](C)CC(=O)O[C@H](C)CC(=O)O[C@H](C)CC(=O)O[C@H](C)CC(=O)O[C@H](C)CC(=O)O[C@H](C)CC(=O)O[C@H](C)CC(=O)O[C@@H](C)CC(=O)O,C[C@@H](O)CC(=O)O.C[C@H](O)CC(=O)O,"('C[C@@H](O)CC(=O)O', 'C[C@H](O)CC(=O)O')",0.74,,-15.0,,92.50779,-15.339483,5,[],"Tang, X., & Chen, E. Y. X. (2018). Chemical synthesis of perfectly isotactic and high melting bacterial poly(3-hydroxybutyrate) from bio-sourced racemic cyclic diolide. Nature Communications, 9(1), 1-11. https://doi.org/10.1038/s41467-018-04734-3","1, SI Fig 34, SI Table 1",ester_stereo,"('C[C@@H](O)CC(=O)O', 'C[C@H](O)CC(=O)O')",25,2,,19.4320354
C[C@@H](CC(=O)O[C@@H](C)CC(=O)O[C@@H](C)CC(=O)O[C@@H](C)CC(=O)O[C@@H](C)CC(=O)O[C@H](C)CC(=O)O)OC(=O)C[C@H](C)OC(=O)C[C@H](C)OC(=O)C[C@H](C)OC(=O)C[C@H](C)OC(=O)C[C@@H](C)OC(=O)C[C@@H](C)OC(=O)C[C@@H](C)OC(=O)C[C@@H](C)OC(=O)C[C@@H](C)OC(=O)C[C@H](C)OC(=O)C[C@@H](C)OC(=O)C[C@H](C)OC(=O)C[C@H](C)OC(=O)C[C@H](C)OC(=O)C[C@H](C)OC(=O)C[C@H](C)OC(=O)C[C@@H](C)OC(=O)C[C@@H](C)OC(=O)C[C@@H](C)O,C[C@@H](O)CC(=O)O.C[C@H](O)CC(=O)O,"('C[C@@H](O)CC(=O)O', 'C[C@H](O)CC(=O)O')",0.74,,-15.0,,92.014114,-15.477646,5,[],"Tang, X., & Chen, E. Y. X. (2018). Chemical synthesis of perfectly isotactic and high melting bacterial poly(3-hydroxybutyrate) from bio-sourced racemic cyclic diolide. Nature Communications, 9(1), 1-11. https://doi.org/10.1038/s41467-018-04734-3","1, SI Fig 34, SI Table 1",ester_stereo,"('C[C@@H](O)CC(=O)O', 'C[C@H](O)CC(=O)O')",25,3,,19.432038300000002
C[C@H](O)CC(=O)O[C@@H](C)CC(=O)O[C@@H](C)CC(=O)O[C@@H](C)CC(=O)O[C@@H](C)CC(=O)O[C@H](C)CC(=O)O[C@@H](C)CC(=O)O[C@H](C)CC(=O)O[C@H](C)CC(=O)O[C@H](C)CC(=O)O[C@H](C)CC(=O)O[C@H](C)CC(=O)O[C@H](C)CC(=O)O[C@H](C)CC(=O)O[C@H](C)CC(=O)O[C@H](C)CC(=O)O[C@H](C)CC(=O)O[C@H](C)CC(=O)O[C@@H](C)CC(=O)O[C@H](C)CC(=O)O[C@H](C)CC(=O)O[C@H](C)CC(=O)O[C@H](C)CC(=O)O[C@@H](C)CC(=O)O[C@@H](C)CC(=O)O,C[C@@H](O)CC(=O)O.C[C@H](O)CC(=O)O,"('C[C@@H](O)CC(=O)O', 'C[C@H](O)CC(=O)O')",0.74,,-15.0,,92.42352,-15.366279,5,[],"Tang, X., & Chen, E. Y. X. (2018). Chemical synthesis of perfectly isotactic and high melting bacterial poly(3-hydroxybutyrate) from bio-sourced racemic cyclic diolide. Nature Communications, 9(1), 1-11. https://doi.org/10.1038/s41467-018-04734-3","1, SI Fig 34, SI Table 1",ester_stereo,"('C[C@@H](O)CC(=O)O', 'C[C@H](O)CC(=O)O')",25,4,,19.4320354
C[C@H](O)CC(=O)O[C@@H](C)CC(=O)O[C@@H](C)CC(=O)O[C@@H](C)CC(=O)O[C@@H](C)CC(=O)O[C@@H](C)CC(=O)O[C@@H](C)CC(=O)O[C@@H](C)CC(=O)O[C@H](C)CC(=O)O[C@H](C)CC(=O)O[C@H](C)CC(=O)O[C@H](C)CC(=O)O[C@H](C)CC(=O)O[C@H](C)CC(=O)O[C@H](C)CC(=O)O[C@@H](C)CC(=O)O[C@@H](C)CC(=O)O[C@@H](C)CC(=O)O[C@@H](C)CC(=O)O[C@@H](C)CC(=O)O[C@@H](C)CC(=O)O[C@@H](C)CC(=O)O[C@@H](C)CC(=O)O[C@@H](C)CC(=O)O[C@@H](C)CC(=O)O,C[C@@H](O)CC(=O)O.C[C@H](O)CC(=O)O,"('C[C@@H](O)CC(=O)O', 'C[C@H](O)CC(=O)O')",0.88,,3.0,,120.967354,2.6646075,5,[],"Tang, X., & Chen, E. Y. X. (2018). Chemical synthesis of perfectly isotactic and high melting bacterial poly(3-hydroxybutyrate) from bio-sourced racemic cyclic diolide. Nature Communications, 9(1), 1-11. https://doi.org/10.1038/s41467-018-04734-3","4e, table1, si fig 38",ester_stereo,"('C[C@@H](O)CC(=O)O', 'C[C@H](O)CC(=O)O')",25,0,,1.4320354000000002
C[C@H](O)CC(=O)O[C@@H](C)CC(=O)O[C@@H](C)CC(=O)O[C@@H](C)CC(=O)O[C@@H](C)CC(=O)O[C@H](C)CC(=O)O[C@H](C)CC(=O)O[C@H](C)CC(=O)O[C@H](C)CC(=O)O[C@H](C)CC(=O)O[C@H](C)CC(=O)O[C@H](C)CC(=O)O[C@H](C)CC(=O)O[C@H](C)CC(=O)O[C@H](C)CC(=O)O[C@H](C)CC(=O)O[C@H](C)CC(=O)O[C@H](C)CC(=O)O[C@H](C)CC(=O)O[C@H](C)CC(=O)O[C@H](C)CC(=O)O[C@H](C)CC(=O)O[C@H](C)CC(=O)O[C@@H](C)CC(=O)O[C@@H](C)CC(=O)O,C[C@@H](O)CC(=O)O.C[C@H](O)CC(=O)O,"('C[C@@H](O)CC(=O)O', 'C[C@H](O)CC(=O)O')",0.88,23700.0,,121.0,121.322205,2.706721,5,[],"Tang, X., & Chen, E. Y. X. (2018). Chemical synthesis of perfectly isotactic and high melting bacterial poly(3-hydroxybutyrate) from bio-sourced racemic cyclic diolide. Nature Communications, 9(1), 1-11. https://doi.org/10.1038/s41467-018-04734-3",Table 1.14,ester_stereo,"('C[C@@H](O)CC(=O)O', 'C[C@H](O)CC(=O)O')",25,0,0.32220499999999674,
C[C@H](O)CC(=O)O[C@H](C)CC(=O)O[C@H](C)CC(=O)O[C@H](C)CC(=O)O[C@H](C)CC(=O)O[C@H](C)CC(=O)O[C@H](C)CC(=O)O[C@H](C)CC(=O)O[C@H](C)CC(=O)O[C@H](C)CC(=O)O[C@H](C)CC(=O)O[C@H](C)CC(=O)O[C@H](C)CC(=O)O[C@H](C)CC(=O)O[C@H](C)CC(=O)O[C@H](C)CC(=O)O[C@H](C)CC(=O)O[C@H](C)CC(=O)O[C@H](C)CC(=O)O[C@@H](C)CC(=O)O[C@@H](C)CC(=O)O[C@@H](C)CC(=O)O[C@@H](C)CC(=O)O[C@@H](C)CC(=O)O[C@@H](C)CC(=O)O,C[C@@H](O)CC(=O)O.C[C@H](O)CC(=O)O,"('C[C@@H](O)CC(=O)O', 'C[C@H](O)CC(=O)O')",0.88,,3.0,,121.32511,2.7052236,5,[],"Tang, X., & Chen, E. Y. X. (2018). Chemical synthesis of perfectly isotactic and high melting bacterial poly(3-hydroxybutyrate) from bio-sourced racemic cyclic diolide. Nature Communications, 9(1), 1-11. https://doi.org/10.1038/s41467-018-04734-3","4e, table1, si fig 38",ester_stereo,"('C[C@@H](O)CC(=O)O', 'C[C@H](O)CC(=O)O')",25,1,,1.4320354000000002
C[C@H](O)CC(=O)O[C@@H](C)CC(=O)O[C@@H](C)CC(=O)O[C@@H](C)CC(=O)O[C@@H](C)CC(=O)O[C@@H](C)CC(=O)O[C@@H](C)CC(=O)O[C@@H](C)CC(=O)O[C@@H](C)CC(=O)O[C@@H](C)CC(=O)O[C@@H](C)CC(=O)O[C@@H](C)CC(=O)O[C@H](C)CC(=O)O[C@H](C)CC(=O)O[C@H](C)CC(=O)O[C@H](C)CC(=O)O[C@@H](C)CC(=O)O[C@@H](C)CC(=O)O[C@@H](C)CC(=O)O[C@@H](C)CC(=O)O[C@@H](C)CC(=O)O[C@@H](C)CC(=O)O[C@@H](C)CC(=O)O[C@@H](C)CC(=O)O[C@@H](C)CC(=O)O,C[C@@H](O)CC(=O)O.C[C@H](O)CC(=O)O,"('C[C@@H](O)CC(=O)O', 'C[C@H](O)CC(=O)O')",0.88,23700.0,,121.0,120.872345,2.6514807,5,[],"Tang, X., & Chen, E. Y. X. (2018). Chemical synthesis of perfectly isotactic and high melting bacterial poly(3-hydroxybutyrate) from bio-sourced racemic cyclic diolide. Nature Communications, 9(1), 1-11. https://doi.org/10.1038/s41467-018-04734-3",Table 1.14,ester_stereo,"('C[C@@H](O)CC(=O)O', 'C[C@H](O)CC(=O)O')",25,1,0.1276550000000043,
C[C@@H](CC(=O)O[C@@H](C)CC(=O)O[C@@H](C)CC(=O)O[C@@H](C)CC(=O)O[C@@H](C)CC(=O)O[C@@H](C)CC(=O)O[C@@H](C)CC(=O)O[C@H](C)CC(=O)O[C@H](C)CC(=O)O[C@H](C)CC(=O)O[C@H](C)CC(=O)O)OC(=O)C[C@H](C)OC(=O)C[C@H](C)OC(=O)C[C@H](C)OC(=O)C[C@H](C)OC(=O)C[C@H](C)OC(=O)C[C@@H](C)OC(=O)C[C@@H](C)OC(=O)C[C@@H](C)OC(=O)C[C@@H](C)OC(=O)C[C@@H](C)OC(=O)C[C@@H](C)OC(=O)C[C@@H](C)OC(=O)C[C@@H](C)OC(=O)C[C@@H](C)O,C[C@@H](O)CC(=O)O.C[C@H](O)CC(=O)O,"('C[C@@H](O)CC(=O)O', 'C[C@H](O)CC(=O)O')",0.88,,3.0,,121.12809,2.5998504,5,[],"Tang, X., & Chen, E. Y. X. (2018). Chemical synthesis of perfectly isotactic and high melting bacterial poly(3-hydroxybutyrate) from bio-sourced racemic cyclic diolide. Nature Communications, 9(1), 1-11. https://doi.org/10.1038/s41467-018-04734-3","4e, table1, si fig 38",ester_stereo,"('C[C@@H](O)CC(=O)O', 'C[C@H](O)CC(=O)O')",25,2,,1.4320373999999996
C[C@H](O)CC(=O)O[C@@H](C)CC(=O)O[C@@H](C)CC(=O)O[C@@H](C)CC(=O)O[C@@H](C)CC(=O)O[C@@H](C)CC(=O)O[C@@H](C)CC(=O)O[C@@H](C)CC(=O)O[C@@H](C)CC(=O)O[C@@H](C)CC(=O)O[C@@H](C)CC(=O)O[C@@H](C)CC(=O)O[C@@H](C)CC(=O)O[C@@H](C)CC(=O)O[C@@H](C)CC(=O)O[C@@H](C)CC(=O)O[C@@H](C)CC(=O)O[C@H](C)CC(=O)O[C@H](C)CC(=O)O[C@H](C)CC(=O)O[C@@H](C)CC(=O)O[C@@H](C)CC(=O)O[C@@H](C)CC(=O)O[C@@H](C)CC(=O)O[C@@H](C)CC(=O)O,C[C@@H](O)CC(=O)O.C[C@H](O)CC(=O)O,"('C[C@@H](O)CC(=O)O', 'C[C@H](O)CC(=O)O')",0.88,23700.0,,121.0,120.84093,2.6469574,5,[],"Tang, X., & Chen, E. Y. X. (2018). Chemical synthesis of perfectly isotactic and high melting bacterial poly(3-hydroxybutyrate) from bio-sourced racemic cyclic diolide. Nature Communications, 9(1), 1-11. https://doi.org/10.1038/s41467-018-04734-3",Table 1.14,ester_stereo,"('C[C@@H](O)CC(=O)O', 'C[C@H](O)CC(=O)O')",25,2,0.15906999999999982,
C[C@H](O)CC(=O)O[C@@H](C)CC(=O)O[C@@H](C)CC(=O)O[C@@H](C)CC(=O)O[C@@H](C)CC(=O)O[C@@H](C)CC(=O)O[C@@H](C)CC(=O)O[C@@H](C)CC(=O)O[C@H](C)CC(=O)O[C@H](C)CC(=O)O[C@H](C)CC(=O)O[C@H](C)CC(=O)O[C@H](C)CC(=O)O[C@@H](C)CC(=O)O[C@@H](C)CC(=O)O[C@@H](C)CC(=O)O[C@@H](C)CC(=O)O[C@@H](C)CC(=O)O[C@@H](C)CC(=O)O[C@@H](C)CC(=O)O[C@@H](C)CC(=O)O[C@@H](C)CC(=O)O[C@@H](C)CC(=O)O[C@@H](C)CC(=O)O[C@@H](C)CC(=O)O,C[C@@H](O)CC(=O)O.C[C@H](O)CC(=O)O,"('C[C@@H](O)CC(=O)O', 'C[C@H](O)CC(=O)O')",0.88,,3.0,,120.90415,2.6560457,5,[],"Tang, X., & Chen, E. Y. X. (2018). Chemical synthesis of perfectly isotactic and high melting bacterial poly(3-hydroxybutyrate) from bio-sourced racemic cyclic diolide. Nature Communications, 9(1), 1-11. https://doi.org/10.1038/s41467-018-04734-3","4e, table1, si fig 38",ester_stereo,"('C[C@@H](O)CC(=O)O', 'C[C@H](O)CC(=O)O')",25,3,,1.4320354000000002
C[C@H](O)CC(=O)O[C@@H](C)CC(=O)O[C@H](C)CC(=O)O[C@H](C)CC(=O)O[C@H](C)CC(=O)O[C@H](C)CC(=O)O[C@H](C)CC(=O)O[C@H](C)CC(=O)O[C@H](C)CC(=O)O[C@H](C)CC(=O)O[C@H](C)CC(=O)O[C@H](C)CC(=O)O[C@H](C)CC(=O)O[C@H](C)CC(=O)O[C@H](C)CC(=O)O[C@H](C)CC(=O)O[C@H](C)CC(=O)O[C@H](C)CC(=O)O[C@@H](C)CC(=O)O[C@@H](C)CC(=O)O[C@@H](C)CC(=O)O[C@@H](C)CC(=O)O[C@@H](C)CC(=O)O[C@@H](C)CC(=O)O[C@@H](C)CC(=O)O,C[C@@H](O)CC(=O)O.C[C@H](O)CC(=O)O,"('C[C@@H](O)CC(=O)O', 'C[C@H](O)CC(=O)O')",0.88,23700.0,,121.0,121.25484,2.6994789,5,[],"Tang, X., & Chen, E. Y. X. (2018). Chemical synthesis of perfectly isotactic and high melting bacterial poly(3-hydroxybutyrate) from bio-sourced racemic cyclic diolide. Nature Communications, 9(1), 1-11. https://doi.org/10.1038/s41467-018-04734-3",Table 1.14,ester_stereo,"('C[C@@H](O)CC(=O)O', 'C[C@H](O)CC(=O)O')",25,3,0.2548400000000015,
C[C@@H](CC(=O)O[C@@H](C)CC(=O)O[C@@H](C)CC(=O)O[C@H](C)CC(=O)O[C@H](C)CC(=O)O[C@H](C)CC(=O)O[C@H](C)CC(=O)O[C@H](C)CC(=O)O[C@H](C)CC(=O)O[C@H](C)CC(=O)O[C@H](C)CC(=O)O[C@H](C)CC(=O)O[C@H](C)CC(=O)O[C@H](C)CC(=O)O[C@H](C)CC(=O)O[C@H](C)CC(=O)O[C@H](C)CC(=O)O[C@H](C)CC(=O)O[C@H](C)CC(=O)O[C@H](C)CC(=O)O[C@H](C)CC(=O)O)OC(=O)C[C@H](C)OC(=O)C[C@@H](C)OC(=O)C[C@@H](C)OC(=O)C[C@@H](C)O,C[C@@H](O)CC(=O)O.C[C@H](O)CC(=O)O,"('C[C@@H](O)CC(=O)O', 'C[C@H](O)CC(=O)O')",0.88,,3.0,,121.45271,2.65633,5,[],"Tang, X., & Chen, E. Y. X. (2018). Chemical synthesis of perfectly isotactic and high melting bacterial poly(3-hydroxybutyrate) from bio-sourced racemic cyclic diolide. Nature Communications, 9(1), 1-11. https://doi.org/10.1038/s41467-018-04734-3","4e, table1, si fig 38",ester_stereo,"('C[C@@H](O)CC(=O)O', 'C[C@H](O)CC(=O)O')",25,4,,1.4320383000000003
C[C@H](O)CC(=O)O[C@@H](C)CC(=O)O[C@@H](C)CC(=O)O[C@@H](C)CC(=O)O[C@@H](C)CC(=O)O[C@@H](C)CC(=O)O[C@@H](C)CC(=O)O[C@H](C)CC(=O)O[C@H](C)CC(=O)O[C@H](C)CC(=O)O[C@H](C)CC(=O)O[C@H](C)CC(=O)O[C@H](C)CC(=O)O[C@@H](C)CC(=O)O[C@@H](C)CC(=O)O[C@@H](C)CC(=O)O[C@@H](C)CC(=O)O[C@@H](C)CC(=O)O[C@@H](C)CC(=O)O[C@@H](C)CC(=O)O[C@@H](C)CC(=O)O[C@@H](C)CC(=O)O[C@@H](C)CC(=O)O[C@@H](C)CC(=O)O[C@@H](C)CC(=O)O,C[C@@H](O)CC(=O)O.C[C@H](O)CC(=O)O,"('C[C@@H](O)CC(=O)O', 'C[C@H](O)CC(=O)O')",0.88,23700.0,,121.0,120.935715,2.6603642,5,[],"Tang, X., & Chen, E. Y. X. (2018). Chemical synthesis of perfectly isotactic and high melting bacterial poly(3-hydroxybutyrate) from bio-sourced racemic cyclic diolide. Nature Communications, 9(1), 1-11. https://doi.org/10.1038/s41467-018-04734-3",Table 1.14,ester_stereo,"('C[C@@H](O)CC(=O)O', 'C[C@H](O)CC(=O)O')",25,4,0.06428499999999815,
C[C@@H](CC(=O)O[C@@H](C)CC(=O)O[C@H](C)CC(=O)O[C@H](C)CC(=O)O[C@H](C)CC(=O)O[C@H](C)CC(=O)O[C@H](C)CC(=O)O[C@H](C)CC(=O)O[C@H](C)CC(=O)O[C@H](C)CC(=O)O[C@H](C)CC(=O)O[C@H](C)CC(=O)O[C@H](C)CC(=O)O[C@H](C)CC(=O)O[C@H](C)CC(=O)O[C@H](C)CC(=O)O[C@H](C)CC(=O)O[C@H](C)CC(=O)O[C@H](C)CC(=O)O[C@H](C)CC(=O)O)OC(=O)C[C@H](C)OC(=O)C[C@@H](C)OC(=O)C[C@@H](C)OC(=O)C[C@@H](C)OC(=O)C[C@@H](C)O,C[C@@H](O)CC(=O)O.C[C@H](O)CC(=O)O,"('C[C@@H](O)CC(=O)O', 'C[C@H](O)CC(=O)O')",0.89,,3.0,,122.59186,2.5690403,5,[],"Tang, X., & Chen, E. Y. X. (2018). Chemical synthesis of perfectly isotactic and high melting bacterial poly(3-hydroxybutyrate) from bio-sourced racemic cyclic diolide. Nature Communications, 9(1), 1-11. https://doi.org/10.1038/s41467-018-04734-3","4e, table1, si fig 39",ester_stereo,"('C[C@@H](O)CC(=O)O', 'C[C@H](O)CC(=O)O')",25,0,,1.4320370000000002
C[C@@H](CC(=O)O[C@@H](C)CC(=O)O[C@@H](C)CC(=O)O[C@@H](C)CC(=O)O[C@@H](C)CC(=O)O[C@@H](C)CC(=O)O[C@@H](C)CC(=O)O[C@@H](C)CC(=O)O[C@@H](C)CC(=O)O[C@@H](C)CC(=O)O[C@H](C)CC(=O)O[C@H](C)CC(=O)O)OC(=O)C[C@H](C)OC(=O)C[C@H](C)OC(=O)C[C@H](C)OC(=O)C[C@H](C)OC(=O)C[C@H](C)OC(=O)C[C@H](C)OC(=O)C[C@H](C)OC(=O)C[C@H](C)OC(=O)C[C@H](C)OC(=O)C[C@@H](C)OC(=O)C[C@@H](C)OC(=O)C[C@@H](C)OC(=O)C[C@@H](C)O,C[C@@H](O)CC(=O)O.C[C@H](O)CC(=O)O,"('C[C@@H](O)CC(=O)O', 'C[C@H](O)CC(=O)O')",0.89,43600.0,,122.0,122.32366,2.5589073,5,[],"Tang, X., & Chen, E. Y. X. (2018). Chemical synthesis of perfectly isotactic and high melting bacterial poly(3-hydroxybutyrate) from bio-sourced racemic cyclic diolide. Nature Communications, 9(1), 1-11. https://doi.org/10.1038/s41467-018-04734-3",Table 1.15,ester_stereo,"('C[C@@H](O)CC(=O)O', 'C[C@H](O)CC(=O)O')",25,0,0.32366000000000383,
C[C@H](O)CC(=O)O[C@H](C)CC(=O)O[C@H](C)CC(=O)O[C@H](C)CC(=O)O[C@H](C)CC(=O)O[C@H](C)CC(=O)O[C@H](C)CC(=O)O[C@H](C)CC(=O)O[C@H](C)CC(=O)O[C@H](C)CC(=O)O[C@H](C)CC(=O)O[C@H](C)CC(=O)O[C@H](C)CC(=O)O[C@H](C)CC(=O)O[C@H](C)CC(=O)O[C@H](C)CC(=O)O[C@H](C)CC(=O)O[C@H](C)CC(=O)O[C@H](C)CC(=O)O[C@H](C)CC(=O)O[C@H](C)CC(=O)O[C@H](C)CC(=O)O[C@H](C)CC(=O)O[C@H](C)CC(=O)O[C@@H](C)CC(=O)O,C[C@@H](O)CC(=O)O.C[C@H](O)CC(=O)O,"('C[C@@H](O)CC(=O)O', 'C[C@H](O)CC(=O)O')",0.89,,3.0,,122.58503,2.603467,5,[],"Tang, X., & Chen, E. Y. X. (2018). Chemical synthesis of perfectly isotactic and high melting bacterial poly(3-hydroxybutyrate) from bio-sourced racemic cyclic diolide. Nature Communications, 9(1), 1-11. https://doi.org/10.1038/s41467-018-04734-3","4e, table1, si fig 39",ester_stereo,"('C[C@@H](O)CC(=O)O', 'C[C@H](O)CC(=O)O')",25,1,,1.4320354000000002
C[C@H](O)CC(=O)O[C@@H](C)CC(=O)O[C@@H](C)CC(=O)O[C@@H](C)CC(=O)O[C@@H](C)CC(=O)O[C@@H](C)CC(=O)O[C@@H](C)CC(=O)O[C@@H](C)CC(=O)O[C@@H](C)CC(=O)O[C@@H](C)CC(=O)O[C@H](C)CC(=O)O[C@H](C)CC(=O)O[C@H](C)CC(=O)O[C@H](C)CC(=O)O[C@@H](C)CC(=O)O[C@@H](C)CC(=O)O[C@@H](C)CC(=O)O[C@@H](C)CC(=O)O[C@@H](C)CC(=O)O[C@@H](C)CC(=O)O[C@@H](C)CC(=O)O[C@@H](C)CC(=O)O[C@@H](C)CC(=O)O[C@@H](C)CC(=O)O[C@@H](C)CC(=O)O,C[C@@H](O)CC(=O)O.C[C@H](O)CC(=O)O,"('C[C@@H](O)CC(=O)O', 'C[C@H](O)CC(=O)O')",0.89,43600.0,,122.0,121.95562,2.5947042,5,[],"Tang, X., & Chen, E. Y. X. (2018). Chemical synthesis of perfectly isotactic and high melting bacterial poly(3-hydroxybutyrate) from bio-sourced racemic cyclic diolide. Nature Communications, 9(1), 1-11. https://doi.org/10.1038/s41467-018-04734-3",Table 1.15,ester_stereo,"('C[C@@H](O)CC(=O)O', 'C[C@H](O)CC(=O)O')",25,1,0.04438000000000386,
C[C@@H](CC(=O)O[C@@H](C)CC(=O)O[C@@H](C)CC(=O)O[C@@H](C)CC(=O)O[C@@H](C)CC(=O)O[C@@H](C)CC(=O)O[C@@H](C)CC(=O)O[C@H](C)CC(=O)O[C@H](C)CC(=O)O)OC(=O)C[C@H](C)OC(=O)C[C@H](C)OC(=O)C[C@H](C)OC(=O)C[C@H](C)OC(=O)C[C@H](C)OC(=O)C[C@@H](C)OC(=O)C[C@@H](C)OC(=O)C[C@@H](C)OC(=O)C[C@@H](C)OC(=O)C[C@@H](C)OC(=O)C[C@@H](C)OC(=O)C[C@@H](C)OC(=O)C[C@@H](C)OC(=O)C[C@@H](C)OC(=O)C[C@@H](C)OC(=O)C[C@@H](C)O,C[C@@H](O)CC(=O)O.C[C@H](O)CC(=O)O,"('C[C@@H](O)CC(=O)O', 'C[C@H](O)CC(=O)O')",0.89,,3.0,,122.19029,2.553605,5,[],"Tang, X., & Chen, E. Y. X. (2018). Chemical synthesis of perfectly isotactic and high melting bacterial poly(3-hydroxybutyrate) from bio-sourced racemic cyclic diolide. Nature Communications, 9(1), 1-11. https://doi.org/10.1038/s41467-018-04734-3","4e, table1, si fig 39",ester_stereo,"('C[C@@H](O)CC(=O)O', 'C[C@H](O)CC(=O)O')",25,2,,1.4320373999999996
C[C@@H](CC(=O)O[C@@H](C)CC(=O)O[C@@H](C)CC(=O)O[C@@H](C)CC(=O)O[C@@H](C)CC(=O)O[C@H](C)CC(=O)O[C@H](C)CC(=O)O)OC(=O)C[C@H](C)OC(=O)C[C@H](C)OC(=O)C[C@H](C)OC(=O)C[C@@H](C)OC(=O)C[C@@H](C)OC(=O)C[C@@H](C)OC(=O)C[C@@H](C)OC(=O)C[C@@H](C)OC(=O)C[C@@H](C)OC(=O)C[C@@H](C)OC(=O)C[C@@H](C)OC(=O)C[C@@H](C)OC(=O)C[C@@H](C)OC(=O)C[C@@H](C)OC(=O)C[C@@H](C)OC(=O)C[C@@H](C)OC(=O)C[C@@H](C)OC(=O)C[C@@H](C)O,C[C@@H](O)CC(=O)O.C[C@H](O)CC(=O)O,"('C[C@@H](O)CC(=O)O', 'C[C@H](O)CC(=O)O')",0.89,43600.0,,122.0,122.12476,2.5513535,5,[],"Tang, X., & Chen, E. Y. X. (2018). Chemical synthesis of perfectly isotactic and high melting bacterial poly(3-hydroxybutyrate) from bio-sourced racemic cyclic diolide. Nature Communications, 9(1), 1-11. https://doi.org/10.1038/s41467-018-04734-3",Table 1.15,ester_stereo,"('C[C@@H](O)CC(=O)O', 'C[C@H](O)CC(=O)O')",25,2,0.12475999999999487,
C[C@H](O)CC(=O)O[C@@H](C)CC(=O)O[C@@H](C)CC(=O)O[C@@H](C)CC(=O)O[C@H](C)CC(=O)O[C@H](C)CC(=O)O[C@H](C)CC(=O)O[C@H](C)CC(=O)O[C@H](C)CC(=O)O[C@@H](C)CC(=O)O[C@@H](C)CC(=O)O[C@@H](C)CC(=O)O[C@@H](C)CC(=O)O[C@@H](C)CC(=O)O[C@@H](C)CC(=O)O[C@@H](C)CC(=O)O[C@@H](C)CC(=O)O[C@@H](C)CC(=O)O[C@@H](C)CC(=O)O[C@@H](C)CC(=O)O[C@@H](C)CC(=O)O[C@@H](C)CC(=O)O[C@@H](C)CC(=O)O[C@@H](C)CC(=O)O[C@@H](C)CC(=O)O,C[C@@H](O)CC(=O)O.C[C@H](O)CC(=O)O,"('C[C@@H](O)CC(=O)O', 'C[C@H](O)CC(=O)O')",0.89,,3.0,,121.98788,2.5952847,5,[],"Tang, X., & Chen, E. Y. X. (2018). Chemical synthesis of perfectly isotactic and high melting bacterial poly(3-hydroxybutyrate) from bio-sourced racemic cyclic diolide. Nature Communications, 9(1), 1-11. https://doi.org/10.1038/s41467-018-04734-3","4e, table1, si fig 39",ester_stereo,"('C[C@@H](O)CC(=O)O', 'C[C@H](O)CC(=O)O')",25,3,,1.4320354000000002
C[C@@H](CC(=O)O[C@@H](C)CC(=O)O[C@@H](C)CC(=O)O[C@@H](C)CC(=O)O[C@H](C)CC(=O)O[C@H](C)CC(=O)O[C@H](C)CC(=O)O[C@H](C)CC(=O)O[C@H](C)CC(=O)O[C@H](C)CC(=O)O[C@H](C)CC(=O)O[C@H](C)CC(=O)O[C@H](C)CC(=O)O[C@H](C)CC(=O)O[C@H](C)CC(=O)O[C@H](C)CC(=O)O)OC(=O)C[C@H](C)OC(=O)C[C@H](C)OC(=O)C[C@H](C)OC(=O)C[C@@H](C)OC(=O)C[C@@H](C)OC(=O)C[C@@H](C)OC(=O)C[C@@H](C)OC(=O)C[C@@H](C)OC(=O)C[C@@H](C)O,C[C@@H](O)CC(=O)O.C[C@H](O)CC(=O)O,"('C[C@@H](O)CC(=O)O', 'C[C@H](O)CC(=O)O')",0.89,43600.0,,122.0,122.45803,2.5641367,5,[],"Tang, X., & Chen, E. Y. X. (2018). Chemical synthesis of perfectly isotactic and high melting bacterial poly(3-hydroxybutyrate) from bio-sourced racemic cyclic diolide. Nature Communications, 9(1), 1-11. https://doi.org/10.1038/s41467-018-04734-3",Table 1.15,ester_stereo,"('C[C@@H](O)CC(=O)O', 'C[C@H](O)CC(=O)O')",25,3,0.4580299999999937,
C[C@H](O)CC(=O)O[C@@H](C)CC(=O)O[C@@H](C)CC(=O)O[C@@H](C)CC(=O)O[C@@H](C)CC(=O)O[C@@H](C)CC(=O)O[C@@H](C)CC(=O)O[C@H](C)CC(=O)O[C@H](C)CC(=O)O[C@H](C)CC(=O)O[C@H](C)CC(=O)O[C@H](C)CC(=O)O[C@@H](C)CC(=O)O[C@@H](C)CC(=O)O[C@@H](C)CC(=O)O[C@@H](C)CC(=O)O[C@@H](C)CC(=O)O[C@@H](C)CC(=O)O[C@@H](C)CC(=O)O[C@@H](C)CC(=O)O[C@@H](C)CC(=O)O[C@@H](C)CC(=O)O[C@@H](C)CC(=O)O[C@@H](C)CC(=O)O[C@@H](C)CC(=O)O,C[C@@H](O)CC(=O)O.C[C@H](O)CC(=O)O,"('C[C@@H](O)CC(=O)O', 'C[C@H](O)CC(=O)O')",0.89,,3.0,,121.98791,2.5952837,5,[],"Tang, X., & Chen, E. Y. X. (2018). Chemical synthesis of perfectly isotactic and high melting bacterial poly(3-hydroxybutyrate) from bio-sourced racemic cyclic diolide. Nature Communications, 9(1), 1-11. https://doi.org/10.1038/s41467-018-04734-3","4e, table1, si fig 39",ester_stereo,"('C[C@@H](O)CC(=O)O', 'C[C@H](O)CC(=O)O')",25,4,,1.4320354000000002
C[C@H](O)CC(=O)O[C@@H](C)CC(=O)O[C@@H](C)CC(=O)O[C@@H](C)CC(=O)O[C@@H](C)CC(=O)O[C@@H](C)CC(=O)O[C@@H](C)CC(=O)O[C@@H](C)CC(=O)O[C@@H](C)CC(=O)O[C@@H](C)CC(=O)O[C@@H](C)CC(=O)O[C@@H](C)CC(=O)O[C@H](C)CC(=O)O[C@H](C)CC(=O)O[C@H](C)CC(=O)O[C@H](C)CC(=O)O[C@H](C)CC(=O)O[C@@H](C)CC(=O)O[C@@H](C)CC(=O)O[C@@H](C)CC(=O)O[C@@H](C)CC(=O)O[C@@H](C)CC(=O)O[C@@H](C)CC(=O)O[C@@H](C)CC(=O)O[C@@H](C)CC(=O)O,C[C@@H](O)CC(=O)O.C[C@H](O)CC(=O)O,"('C[C@@H](O)CC(=O)O', 'C[C@H](O)CC(=O)O')",0.89,43600.0,,122.0,121.98789,2.595285,5,[],"Tang, X., & Chen, E. Y. X. (2018). Chemical synthesis of perfectly isotactic and high melting bacterial poly(3-hydroxybutyrate) from bio-sourced racemic cyclic diolide. Nature Communications, 9(1), 1-11. https://doi.org/10.1038/s41467-018-04734-3",Table 1.15,ester_stereo,"('C[C@@H](O)CC(=O)O', 'C[C@H](O)CC(=O)O')",25,4,0.012110000000006949,
C[C@H](O)CC(=O)O[C@@H](C)CC(=O)O[C@@H](C)CC(=O)O[C@@H](C)CC(=O)O[C@@H](C)CC(=O)O[C@@H](C)CC(=O)O[C@@H](C)CC(=O)O[C@@H](C)CC(=O)O[C@@H](C)CC(=O)O[C@@H](C)CC(=O)O[C@@H](C)CC(=O)O[C@@H](C)CC(=O)O[C@H](C)CC(=O)O[C@H](C)CC(=O)O[C@H](C)CC(=O)O[C@H](C)CC(=O)O[C@H](C)CC(=O)O[C@H](C)CC(=O)O[C@H](C)CC(=O)O[C@H](C)CC(=O)O[C@H](C)CC(=O)O[C@H](C)CC(=O)O[C@@H](C)CC(=O)O[C@@H](C)CC(=O)O[C@@H](C)CC(=O)O,C[C@@H](O)CC(=O)O.C[C@H](O)CC(=O)O,"('C[C@@H](O)CC(=O)O', 'C[C@H](O)CC(=O)O')",0.91,4770.0,-1.0,128.0,127.47502,2.3105953,5,[],"Tang, X., & Chen, E. Y. X. (2018). Chemical synthesis of perfectly isotactic and high melting bacterial poly(3-hydroxybutyrate) from bio-sourced racemic cyclic diolide. Nature Communications, 9(1), 1-11. https://doi.org/10.1038/s41467-018-04734-3",Table 1.01,ester_stereo,"('C[C@@H](O)CC(=O)O', 'C[C@H](O)CC(=O)O')",25,0,0.5249799999999993,5.4320354
C[C@@H](CC(=O)O[C@@H](C)CC(=O)O[C@@H](C)CC(=O)O[C@@H](C)CC(=O)O[C@@H](C)CC(=O)O[C@@H](C)CC(=O)O[C@@H](C)CC(=O)O[C@H](C)CC(=O)O[C@H](C)CC(=O)O[C@H](C)CC(=O)O[C@H](C)CC(=O)O[C@H](C)CC(=O)O[C@H](C)CC(=O)O[C@H](C)CC(=O)O[C@H](C)CC(=O)O[C@H](C)CC(=O)O[C@H](C)CC(=O)O)OC(=O)C[C@H](C)OC(=O)C[C@H](C)OC(=O)C[C@H](C)OC(=O)C[C@H](C)OC(=O)C[C@H](C)OC(=O)C[C@H](C)OC(=O)C[C@@H](C)OC(=O)C[C@@H](C)O,C[C@@H](O)CC(=O)O.C[C@H](O)CC(=O)O,"('C[C@@H](O)CC(=O)O', 'C[C@H](O)CC(=O)O')",0.91,4770.0,-1.0,128.0,128.02171,2.2582927,5,[],"Tang, X., & Chen, E. Y. X. (2018). Chemical synthesis of perfectly isotactic and high melting bacterial poly(3-hydroxybutyrate) from bio-sourced racemic cyclic diolide. Nature Communications, 9(1), 1-11. https://doi.org/10.1038/s41467-018-04734-3",Table 1.01,ester_stereo,"('C[C@@H](O)CC(=O)O', 'C[C@H](O)CC(=O)O')",25,1,0.021710000000012997,5.432037
C[C@@H](CC(=O)O[C@@H](C)CC(=O)O[C@@H](C)CC(=O)O[C@@H](C)CC(=O)O[C@@H](C)CC(=O)O[C@@H](C)CC(=O)O[C@@H](C)CC(=O)O[C@@H](C)CC(=O)O[C@@H](C)CC(=O)O[C@@H](C)CC(=O)O[C@@H](C)CC(=O)O[C@H](C)CC(=O)O[C@H](C)CC(=O)O[C@H](C)CC(=O)O)OC(=O)C[C@H](C)OC(=O)C[C@H](C)OC(=O)C[C@H](C)OC(=O)C[C@H](C)OC(=O)C[C@H](C)OC(=O)C[C@H](C)OC(=O)C[C@H](C)OC(=O)C[C@H](C)OC(=O)C[C@H](C)OC(=O)C[C@H](C)OC(=O)C[C@@H](C)O,C[C@@H](O)CC(=O)O.C[C@H](O)CC(=O)O,"('C[C@@H](O)CC(=O)O', 'C[C@H](O)CC(=O)O')",0.91,4770.0,-1.0,128.0,127.81354,2.2709684,5,[],"Tang, X., & Chen, E. Y. X. (2018). Chemical synthesis of perfectly isotactic and high melting bacterial poly(3-hydroxybutyrate) from bio-sourced racemic cyclic diolide. Nature Communications, 9(1), 1-11. https://doi.org/10.1038/s41467-018-04734-3",Table 1.01,ester_stereo,"('C[C@@H](O)CC(=O)O', 'C[C@H](O)CC(=O)O')",25,2,0.18645999999999674,5.4320364
C[C@H](O)CC(=O)O[C@@H](C)CC(=O)O[C@@H](C)CC(=O)O[C@@H](C)CC(=O)O[C@@H](C)CC(=O)O[C@@H](C)CC(=O)O[C@@H](C)CC(=O)O[C@@H](C)CC(=O)O[C@H](C)CC(=O)O[C@H](C)CC(=O)O[C@H](C)CC(=O)O[C@H](C)CC(=O)O[C@H](C)CC(=O)O[C@@H](C)CC(=O)O[C@@H](C)CC(=O)O[C@@H](C)CC(=O)O[C@@H](C)CC(=O)O[C@@H](C)CC(=O)O[C@@H](C)CC(=O)O[C@@H](C)CC(=O)O[C@@H](C)CC(=O)O[C@@H](C)CC(=O)O[C@@H](C)CC(=O)O[C@@H](C)CC(=O)O[C@@H](C)CC(=O)O,C[C@@H](O)CC(=O)O.C[C@H](O)CC(=O)O,"('C[C@@H](O)CC(=O)O', 'C[C@H](O)CC(=O)O')",0.91,4770.0,-1.0,128.0,127.12443,2.3385758,5,[],"Tang, X., & Chen, E. Y. X. (2018). Chemical synthesis of perfectly isotactic and high melting bacterial poly(3-hydroxybutyrate) from bio-sourced racemic cyclic diolide. Nature Communications, 9(1), 1-11. https://doi.org/10.1038/s41467-018-04734-3",Table 1.01,ester_stereo,"('C[C@@H](O)CC(=O)O', 'C[C@H](O)CC(=O)O')",25,3,0.8755699999999962,5.4320354
C[C@@H](CC(=O)O[C@H](C)CC(=O)O[C@H](C)CC(=O)O)OC(=O)C[C@@H](C)OC(=O)C[C@@H](C)OC(=O)C[C@@H](C)OC(=O)C[C@@H](C)OC(=O)C[C@@H](C)OC(=O)C[C@@H](C)OC(=O)C[C@@H](C)OC(=O)C[C@@H](C)OC(=O)C[C@@H](C)OC(=O)C[C@@H](C)OC(=O)C[C@@H](C)OC(=O)C[C@@H](C)OC(=O)C[C@@H](C)OC(=O)C[C@@H](C)OC(=O)C[C@@H](C)OC(=O)C[C@@H](C)OC(=O)C[C@@H](C)OC(=O)C[C@@H](C)OC(=O)C[C@@H](C)OC(=O)C[C@@H](C)OC(=O)C[C@@H](C)OC(=O)C[C@@H](C)O,C[C@@H](O)CC(=O)O.C[C@H](O)CC(=O)O,"('C[C@@H](O)CC(=O)O', 'C[C@H](O)CC(=O)O')",0.91,4770.0,-1.0,128.0,127.02468,2.3334794,5,[],"Tang, X., & Chen, E. Y. X. (2018). Chemical synthesis of perfectly isotactic and high melting bacterial poly(3-hydroxybutyrate) from bio-sourced racemic cyclic diolide. Nature Communications, 9(1), 1-11. https://doi.org/10.1038/s41467-018-04734-3",Table 1.01,ester_stereo,"('C[C@@H](O)CC(=O)O', 'C[C@H](O)CC(=O)O')",25,4,0.9753199999999964,5.4320345
C[C@H](O)CC(=O)O[C@@H](C)CC(=O)O[C@@H](C)CC(=O)O[C@@H](C)CC(=O)O[C@@H](C)CC(=O)O[C@@H](C)CC(=O)O[C@@H](C)CC(=O)O[C@@H](C)CC(=O)O[C@@H](C)CC(=O)O[C@@H](C)CC(=O)O[C@@H](C)CC(=O)O[C@@H](C)CC(=O)O[C@@H](C)CC(=O)O[C@@H](C)CC(=O)O[C@@H](C)CC(=O)O[C@@H](C)CC(=O)O[C@@H](C)CC(=O)O[C@@H](C)CC(=O)O[C@@H](C)CC(=O)O[C@H](C)CC(=O)O[C@H](C)CC(=O)O[C@H](C)CC(=O)O[C@H](C)CC(=O)O[C@H](C)CC(=O)O[C@H](C)CC(=O)O,C[C@@H](O)CC(=O)O.C[C@H](O)CC(=O)O,"('C[C@@H](O)CC(=O)O', 'C[C@H](O)CC(=O)O')",0.93,,2.0,,134.91753,2.3579261,5,[],"Tang, X., & Chen, E. Y. X. (2018). Chemical synthesis of perfectly isotactic and high melting bacterial poly(3-hydroxybutyrate) from bio-sourced racemic cyclic diolide. Nature Communications, 9(1), 1-11. https://doi.org/10.1038/s41467-018-04734-3",Table 2.6,ester_stereo,"('C[C@@H](O)CC(=O)O', 'C[C@H](O)CC(=O)O')",25,0,,2.4320354
C[C@@H](CC(=O)O)OC(=O)C[C@H](C)OC(=O)C[C@H](C)OC(=O)C[C@H](C)OC(=O)C[C@H](C)OC(=O)C[C@H](C)OC(=O)C[C@H](C)OC(=O)C[C@H](C)OC(=O)C[C@H](C)OC(=O)C[C@H](C)OC(=O)C[C@H](C)OC(=O)C[C@H](C)OC(=O)C[C@H](C)OC(=O)C[C@H](C)OC(=O)C[C@H](C)OC(=O)C[C@H](C)OC(=O)C[C@@H](C)OC(=O)C[C@@H](C)OC(=O)C[C@@H](C)OC(=O)C[C@@H](C)OC(=O)C[C@@H](C)OC(=O)C[C@@H](C)OC(=O)C[C@@H](C)OC(=O)C[C@@H](C)OC(=O)C[C@@H](C)O,C[C@@H](O)CC(=O)O.C[C@H](O)CC(=O)O,"('C[C@@H](O)CC(=O)O', 'C[C@H](O)CC(=O)O')",0.93,10900.0,3.0,133.0,135.5403,2.2259107,5,[],"Tang, X., & Chen, E. Y. X. (2018). Chemical synthesis of perfectly isotactic and high melting bacterial poly(3-hydroxybutyrate) from bio-sourced racemic cyclic diolide. Nature Communications, 9(1), 1-11. https://doi.org/10.1038/s41467-018-04734-3",Table 1.02,ester_stereo,"('C[C@@H](O)CC(=O)O', 'C[C@H](O)CC(=O)O')",25,0,2.540300000000002,1.432035
C[C@H](O)CC(=O)O[C@@H](C)CC(=O)O[C@@H](C)CC(=O)O[C@@H](C)CC(=O)O[C@H](C)CC(=O)O[C@H](C)CC(=O)O[C@H](C)CC(=O)O[C@H](C)CC(=O)O[C@H](C)CC(=O)O[C@H](C)CC(=O)O[C@H](C)CC(=O)O[C@H](C)CC(=O)O[C@H](C)CC(=O)O[C@H](C)CC(=O)O[C@H](C)CC(=O)O[C@H](C)CC(=O)O[C@H](C)CC(=O)O[C@H](C)CC(=O)O[C@H](C)CC(=O)O[C@H](C)CC(=O)O[C@H](C)CC(=O)O[C@H](C)CC(=O)O[C@H](C)CC(=O)O[C@H](C)CC(=O)O[C@H](C)CC(=O)O,C[C@@H](O)CC(=O)O.C[C@H](O)CC(=O)O,"('C[C@@H](O)CC(=O)O', 'C[C@H](O)CC(=O)O')",0.93,32000.0,3.4,146.0,135.88074,2.2947903,5,[],"Tang, X., & Chen, E. Y. X. (2018). Chemical synthesis of perfectly isotactic and high melting bacterial poly(3-hydroxybutyrate) from bio-sourced racemic cyclic diolide. Nature Communications, 9(1), 1-11. https://doi.org/10.1038/s41467-018-04734-3",Table 1.04,ester_stereo,"('C[C@@H](O)CC(=O)O', 'C[C@H](O)CC(=O)O')",25,0,10.119259999999997,1.0320354000000003
