Repository: tyo-nu/PolyIDRS_Paper

# PolyIDRS_Paper
Code and Figures for the PolyIDRS paper.

File: Figures/Figure_5/data/U_shaped_Tm_data.csv (part 17 of 60)
smiles_polymer,smiles_monomer,monomers,pm,Mn,Tg,Tm,Tm_pred,Tg_pred,model_id,distribution,ref,comment,mechanism,monomers.1,DP,replicate_structure,dTm,dTg
C[C@@H](CC(=O)O)OC(=O)C[C@H](C)OC(=O)C[C@H](C)OC(=O)C[C@H](C)OC(=O)C[C@H](C)OC(=O)C[C@H](C)OC(=O)C[C@H](C)OC(=O)C[C@H](C)OC(=O)C[C@H](C)OC(=O)C[C@H](C)OC(=O)C[C@H](C)OC(=O)C[C@H](C)OC(=O)C[C@H](C)OC(=O)C[C@H](C)OC(=O)C[C@H](C)OC(=O)C[C@H](C)OC(=O)C[C@H](C)OC(=O)C[C@H](C)OC(=O)C[C@H](C)OC(=O)C[C@H](C)OC(=O)C[C@H](C)OC(=O)C[C@H](C)OC(=O)C[C@H](C)OC(=O)C[C@@H](C)OC(=O)C[C@@H](C)O,C[C@@H](O)CC(=O)O.C[C@H](O)CC(=O)O,"('C[C@@H](O)CC(=O)O', 'C[C@H](O)CC(=O)O')",0.93,,2.0,,136.00023,2.2060263,5,[],"Tang, X., & Chen, E. Y. X. (2018). Chemical synthesis of perfectly isotactic and high melting bacterial poly(3-hydroxybutyrate) from bio-sourced racemic cyclic diolide. Nature Communications, 9(1), 1-11. https://doi.org/10.1038/s41467-018-04734-3",Table 2.6,ester_stereo,"('C[C@@H](O)CC(=O)O', 'C[C@H](O)CC(=O)O')",25,1,,2.432035
C[C@H](O)CC(=O)O[C@@H](C)CC(=O)O[C@@H](C)CC(=O)O[C@@H](C)CC(=O)O[C@@H](C)CC(=O)O[C@@H](C)CC(=O)O[C@@H](C)CC(=O)O[C@@H](C)CC(=O)O[C@@H](C)CC(=O)O[C@@H](C)CC(=O)O[C@@H](C)CC(=O)O[C@@H](C)CC(=O)O[C@@H](C)CC(=O)O[C@H](C)CC(=O)O[C@H](C)CC(=O)O[C@H](C)CC(=O)O[C@H](C)CC(=O)O[C@H](C)CC(=O)O[C@H](C)CC(=O)O[C@H](C)CC(=O)O[C@H](C)CC(=O)O[C@H](C)CC(=O)O[C@H](C)CC(=O)O[C@H](C)CC(=O)O[C@H](C)CC(=O)O,C[C@@H](O)CC(=O)O.C[C@H](O)CC(=O)O,"('C[C@@H](O)CC(=O)O', 'C[C@H](O)CC(=O)O')",0.93,10900.0,3.0,133.0,135.3019,2.3245113,5,[],"Tang, X., & Chen, E. Y. X. (2018). Chemical synthesis of perfectly isotactic and high melting bacterial poly(3-hydroxybutyrate) from bio-sourced racemic cyclic diolide. Nature Communications, 9(1), 1-11. https://doi.org/10.1038/s41467-018-04734-3",Table 1.02,ester_stereo,"('C[C@@H](O)CC(=O)O', 'C[C@H](O)CC(=O)O')",25,1,2.301899999999989,1.4320354000000002
C[C@@H](CC(=O)O)OC(=O)C[C@H](C)OC(=O)C[C@@H](C)OC(=O)C[C@@H](C)OC(=O)C[C@@H](C)OC(=O)C[C@@H](C)OC(=O)C[C@@H](C)OC(=O)C[C@@H](C)OC(=O)C[C@@H](C)OC(=O)C[C@@H](C)OC(=O)C[C@@H](C)OC(=O)C[C@@H](C)OC(=O)C[C@@H](C)OC(=O)C[C@@H](C)OC(=O)C[C@@H](C)OC(=O)C[C@@H](C)OC(=O)C[C@@H](C)OC(=O)C[C@@H](C)OC(=O)C[C@@H](C)OC(=O)C[C@@H](C)OC(=O)C[C@@H](C)OC(=O)C[C@@H](C)OC(=O)C[C@@H](C)OC(=O)C[C@@H](C)OC(=O)C[C@@H](C)O,C[C@@H](O)CC(=O)O.C[C@H](O)CC(=O)O,"('C[C@@H](O)CC(=O)O', 'C[C@H](O)CC(=O)O')",0.93,32000.0,3.4,146.0,134.62315,2.3097126,5,[],"Tang, X., & Chen, E. Y. X. (2018). Chemical synthesis of perfectly isotactic and high melting bacterial poly(3-hydroxybutyrate) from bio-sourced racemic cyclic diolide. Nature Communications, 9(1), 1-11. https://doi.org/10.1038/s41467-018-04734-3",Table 1.04,ester_stereo,"('C[C@@H](O)CC(=O)O', 'C[C@H](O)CC(=O)O')",25,1,11.37684999999999,1.032035
C[C@@H](CC(=O)O)OC(=O)C[C@H](C)OC(=O)C[C@H](C)OC(=O)C[C@H](C)OC(=O)C[C@H](C)OC(=O)C[C@H](C)OC(=O)C[C@H](C)OC(=O)C[C@H](C)OC(=O)C[C@H](C)OC(=O)C[C@H](C)OC(=O)C[C@H](C)OC(=O)C[C@H](C)OC(=O)C[C@H](C)OC(=O)C[C@H](C)OC(=O)C[C@H](C)OC(=O)C[C@H](C)OC(=O)C[C@H](C)OC(=O)C[C@H](C)OC(=O)C[C@H](C)OC(=O)C[C@H](C)OC(=O)C[C@H](C)OC(=O)C[C@@H](C)OC(=O)C[C@@H](C)OC(=O)C[C@@H](C)OC(=O)C[C@@H](C)O,C[C@@H](O)CC(=O)O.C[C@H](O)CC(=O)O,"('C[C@@H](O)CC(=O)O', 'C[C@H](O)CC(=O)O')",0.93,,2.0,,135.869,2.210023,5,[],"Tang, X., & Chen, E. Y. X. (2018). Chemical synthesis of perfectly isotactic and high melting bacterial poly(3-hydroxybutyrate) from bio-sourced racemic cyclic diolide. Nature Communications, 9(1), 1-11. https://doi.org/10.1038/s41467-018-04734-3",Table 2.6,ester_stereo,"('C[C@@H](O)CC(=O)O', 'C[C@H](O)CC(=O)O')",25,2,,2.432035
C[C@H](O)CC(=O)O[C@@H](C)CC(=O)O[C@@H](C)CC(=O)O[C@@H](C)CC(=O)O[C@@H](C)CC(=O)O[C@@H](C)CC(=O)O[C@@H](C)CC(=O)O[C@@H](C)CC(=O)O[C@@H](C)CC(=O)O[C@@H](C)CC(=O)O[C@@H](C)CC(=O)O[C@@H](C)CC(=O)O[C@@H](C)CC(=O)O[C@@H](C)CC(=O)O[C@@H](C)CC(=O)O[C@@H](C)CC(=O)O[C@@H](C)CC(=O)O[C@@H](C)CC(=O)O[C@@H](C)CC(=O)O[C@@H](C)CC(=O)O[C@@H](C)CC(=O)O[C@@H](C)CC(=O)O[C@H](C)CC(=O)O[C@H](C)CC(=O)O[C@H](C)CC(=O)O,C[C@@H](O)CC(=O)O.C[C@H](O)CC(=O)O,"('C[C@@H](O)CC(=O)O', 'C[C@H](O)CC(=O)O')",0.93,10900.0,3.0,133.0,134.72418,2.377903,5,[],"Tang, X., & Chen, E. Y. X. (2018). Chemical synthesis of perfectly isotactic and high melting bacterial poly(3-hydroxybutyrate) from bio-sourced racemic cyclic diolide. Nature Communications, 9(1), 1-11. https://doi.org/10.1038/s41467-018-04734-3",Table 1.02,ester_stereo,"('C[C@@H](O)CC(=O)O', 'C[C@H](O)CC(=O)O')",25,2,1.7241799999999898,1.4320354000000002
C[C@H](O)CC(=O)O[C@@H](C)CC(=O)O[C@@H](C)CC(=O)O[C@@H](C)CC(=O)O[C@@H](C)CC(=O)O[C@H](C)CC(=O)O[C@H](C)CC(=O)O[C@H](C)CC(=O)O[C@H](C)CC(=O)O[C@H](C)CC(=O)O[C@H](C)CC(=O)O[C@H](C)CC(=O)O[C@H](C)CC(=O)O[C@H](C)CC(=O)O[C@H](C)CC(=O)O[C@H](C)CC(=O)O[C@H](C)CC(=O)O[C@H](C)CC(=O)O[C@H](C)CC(=O)O[C@H](C)CC(=O)O[C@H](C)CC(=O)O[C@H](C)CC(=O)O[C@H](C)CC(=O)O[C@H](C)CC(=O)O[C@H](C)CC(=O)O,C[C@@H](O)CC(=O)O.C[C@H](O)CC(=O)O,"('C[C@@H](O)CC(=O)O', 'C[C@H](O)CC(=O)O')",0.93,32000.0,3.4,146.0,135.81677,2.2968647,5,[],"Tang, X., & Chen, E. Y. X. (2018). Chemical synthesis of perfectly isotactic and high melting bacterial poly(3-hydroxybutyrate) from bio-sourced racemic cyclic diolide. Nature Communications, 9(1), 1-11. https://doi.org/10.1038/s41467-018-04734-3",Table 1.04,ester_stereo,"('C[C@@H](O)CC(=O)O', 'C[C@H](O)CC(=O)O')",25,2,10.183230000000009,1.0320354000000003
C[C@@H](CC(=O)O)OC(=O)C[C@H](C)OC(=O)C[C@H](C)OC(=O)C[C@H](C)OC(=O)C[C@H](C)OC(=O)C[C@@H](C)OC(=O)C[C@@H](C)OC(=O)C[C@@H](C)OC(=O)C[C@@H](C)OC(=O)C[C@@H](C)OC(=O)C[C@@H](C)OC(=O)C[C@@H](C)OC(=O)C[C@@H](C)OC(=O)C[C@@H](C)OC(=O)C[C@@H](C)OC(=O)C[C@@H](C)OC(=O)C[C@@H](C)OC(=O)C[C@@H](C)OC(=O)C[C@@H](C)OC(=O)C[C@@H](C)OC(=O)C[C@@H](C)OC(=O)C[C@@H](C)OC(=O)C[C@@H](C)OC(=O)C[C@@H](C)OC(=O)C[C@@H](C)O,C[C@@H](O)CC(=O)O.C[C@H](O)CC(=O)O,"('C[C@@H](O)CC(=O)O', 'C[C@H](O)CC(=O)O')",0.93,,2.0,,134.81984,2.2879064,5,[],"Tang, X., & Chen, E. Y. X. (2018). Chemical synthesis of perfectly isotactic and high melting bacterial poly(3-hydroxybutyrate) from bio-sourced racemic cyclic diolide. Nature Communications, 9(1), 1-11. https://doi.org/10.1038/s41467-018-04734-3",Table 2.6,ester_stereo,"('C[C@@H](O)CC(=O)O', 'C[C@H](O)CC(=O)O')",25,3,,2.432035
C[C@H](O)CC(=O)O[C@@H](C)CC(=O)O[C@@H](C)CC(=O)O[C@@H](C)CC(=O)O[C@@H](C)CC(=O)O[C@@H](C)CC(=O)O[C@@H](C)CC(=O)O[C@@H](C)CC(=O)O[C@@H](C)CC(=O)O[C@@H](C)CC(=O)O[C@H](C)CC(=O)O[C@H](C)CC(=O)O[C@H](C)CC(=O)O[C@H](C)CC(=O)O[C@H](C)CC(=O)O[C@H](C)CC(=O)O[C@H](C)CC(=O)O[C@H](C)CC(=O)O[C@H](C)CC(=O)O[C@H](C)CC(=O)O[C@H](C)CC(=O)O[C@H](C)CC(=O)O[C@H](C)CC(=O)O[C@H](C)CC(=O)O[C@H](C)CC(=O)O,C[C@@H](O)CC(=O)O.C[C@H](O)CC(=O)O,"('C[C@@H](O)CC(=O)O', 'C[C@H](O)CC(=O)O')",0.93,10900.0,3.0,133.0,135.49484,2.3117058,5,[],"Tang, X., & Chen, E. Y. X. (2018). Chemical synthesis of perfectly isotactic and high melting bacterial poly(3-hydroxybutyrate) from bio-sourced racemic cyclic diolide. Nature Communications, 9(1), 1-11. https://doi.org/10.1038/s41467-018-04734-3",Table 1.02,ester_stereo,"('C[C@@H](O)CC(=O)O', 'C[C@H](O)CC(=O)O')",25,3,2.4948400000000106,1.4320354000000002
C[C@H](O)CC(=O)O[C@@H](C)CC(=O)O[C@@H](C)CC(=O)O[C@@H](C)CC(=O)O[C@@H](C)CC(=O)O[C@@H](C)CC(=O)O[C@@H](C)CC(=O)O[C@@H](C)CC(=O)O[C@@H](C)CC(=O)O[C@@H](C)CC(=O)O[C@@H](C)CC(=O)O[C@@H](C)CC(=O)O[C@@H](C)CC(=O)O[C@@H](C)CC(=O)O[C@@H](C)CC(=O)O[C@@H](C)CC(=O)O[C@@H](C)CC(=O)O[C@@H](C)CC(=O)O[C@@H](C)CC(=O)O[C@H](C)CC(=O)O[C@H](C)CC(=O)O[C@H](C)CC(=O)O[C@H](C)CC(=O)O[C@H](C)CC(=O)O[C@H](C)CC(=O)O,C[C@@H](O)CC(=O)O.C[C@H](O)CC(=O)O,"('C[C@@H](O)CC(=O)O', 'C[C@H](O)CC(=O)O')",0.93,32000.0,3.4,146.0,134.91753,2.3579261,5,[],"Tang, X., & Chen, E. Y. X. (2018). Chemical synthesis of perfectly isotactic and high melting bacterial poly(3-hydroxybutyrate) from bio-sourced racemic cyclic diolide. Nature Communications, 9(1), 1-11. https://doi.org/10.1038/s41467-018-04734-3",Table 1.04,ester_stereo,"('C[C@@H](O)CC(=O)O', 'C[C@H](O)CC(=O)O')",25,3,11.08247,1.0320354000000003
C[C@@H](CC(=O)O)OC(=O)C[C@H](C)OC(=O)C[C@H](C)OC(=O)C[C@H](C)OC(=O)C[C@H](C)OC(=O)C[C@H](C)OC(=O)C[C@H](C)OC(=O)C[C@H](C)OC(=O)C[C@H](C)OC(=O)C[C@H](C)OC(=O)C[C@H](C)OC(=O)C[C@H](C)OC(=O)C[C@H](C)OC(=O)C[C@H](C)OC(=O)C[C@H](C)OC(=O)C[C@H](C)OC(=O)C[C@H](C)OC(=O)C[C@H](C)OC(=O)C[C@H](C)OC(=O)C[C@H](C)OC(=O)C[C@H](C)OC(=O)C[C@H](C)OC(=O)C[C@@H](C)OC(=O)C[C@@H](C)OC(=O)C[C@@H](C)O,C[C@@H](O)CC(=O)O.C[C@H](O)CC(=O)O,"('C[C@@H](O)CC(=O)O', 'C[C@H](O)CC(=O)O')",0.93,,2.0,,135.93481,2.2078369,5,[],"Tang, X., & Chen, E. Y. X. (2018). Chemical synthesis of perfectly isotactic and high melting bacterial poly(3-hydroxybutyrate) from bio-sourced racemic cyclic diolide. Nature Communications, 9(1), 1-11. https://doi.org/10.1038/s41467-018-04734-3",Table 2.6,ester_stereo,"('C[C@@H](O)CC(=O)O', 'C[C@H](O)CC(=O)O')",25,4,,2.432035
C[C@H](O)CC(=O)O[C@@H](C)CC(=O)O[C@@H](C)CC(=O)O[C@H](C)CC(=O)O[C@H](C)CC(=O)O[C@H](C)CC(=O)O[C@H](C)CC(=O)O[C@H](C)CC(=O)O[C@H](C)CC(=O)O[C@H](C)CC(=O)O[C@H](C)CC(=O)O[C@H](C)CC(=O)O[C@H](C)CC(=O)O[C@H](C)CC(=O)O[C@H](C)CC(=O)O[C@H](C)CC(=O)O[C@H](C)CC(=O)O[C@H](C)CC(=O)O[C@H](C)CC(=O)O[C@H](C)CC(=O)O[C@H](C)CC(=O)O[C@H](C)CC(=O)O[C@H](C)CC(=O)O[C@H](C)CC(=O)O[C@H](C)CC(=O)O,C[C@@H](O)CC(=O)O.C[C@H](O)CC(=O)O,"('C[C@@H](O)CC(=O)O', 'C[C@H](O)CC(=O)O')",0.93,10900.0,3.0,133.0,135.94434,2.2928927,5,[],"Tang, X., & Chen, E. Y. X. (2018). Chemical synthesis of perfectly isotactic and high melting bacterial poly(3-hydroxybutyrate) from bio-sourced racemic cyclic diolide. Nature Communications, 9(1), 1-11. https://doi.org/10.1038/s41467-018-04734-3",Table 1.02,ester_stereo,"('C[C@@H](O)CC(=O)O', 'C[C@H](O)CC(=O)O')",25,4,2.944340000000011,1.4320354000000002
C[C@H](O)CC(=O)O[C@@H](C)CC(=O)O[C@@H](C)CC(=O)O[C@@H](C)CC(=O)O[C@@H](C)CC(=O)O[C@@H](C)CC(=O)O[C@@H](C)CC(=O)O[C@@H](C)CC(=O)O[C@@H](C)CC(=O)O[C@H](C)CC(=O)O[C@H](C)CC(=O)O[C@H](C)CC(=O)O[C@H](C)CC(=O)O[C@H](C)CC(=O)O[C@H](C)CC(=O)O[C@H](C)CC(=O)O[C@H](C)CC(=O)O[C@H](C)CC(=O)O[C@H](C)CC(=O)O[C@H](C)CC(=O)O[C@H](C)CC(=O)O[C@H](C)CC(=O)O[C@H](C)CC(=O)O[C@H](C)CC(=O)O[C@H](C)CC(=O)O,C[C@@H](O)CC(=O)O.C[C@H](O)CC(=O)O,"('C[C@@H](O)CC(=O)O', 'C[C@H](O)CC(=O)O')",0.93,32000.0,3.4,146.0,135.55937,2.3081195,5,[],"Tang, X., & Chen, E. Y. X. (2018). Chemical synthesis of perfectly isotactic and high melting bacterial poly(3-hydroxybutyrate) from bio-sourced racemic cyclic diolide. Nature Communications, 9(1), 1-11. https://doi.org/10.1038/s41467-018-04734-3",Table 1.04,ester_stereo,"('C[C@@H](O)CC(=O)O', 'C[C@H](O)CC(=O)O')",25,4,10.440629999999999,1.0320354000000003
C[C@H](O)CC(=O)O[C@@H](C)CC(=O)O[C@@H](C)CC(=O)O[C@H](C)CC(=O)O[C@H](C)CC(=O)O[C@H](C)CC(=O)O[C@H](C)CC(=O)O[C@H](C)CC(=O)O[C@H](C)CC(=O)O[C@H](C)CC(=O)O[C@H](C)CC(=O)O[C@H](C)CC(=O)O[C@H](C)CC(=O)O[C@H](C)CC(=O)O[C@H](C)CC(=O)O[C@H](C)CC(=O)O[C@H](C)CC(=O)O[C@H](C)CC(=O)O[C@H](C)CC(=O)O[C@H](C)CC(=O)O[C@H](C)CC(=O)O[C@H](C)CC(=O)O[C@H](C)CC(=O)O[C@H](C)CC(=O)O[C@H](C)CC(=O)O,C[C@@H](O)CC(=O)O.C[C@H](O)CC(=O)O,"('C[C@@H](O)CC(=O)O', 'C[C@H](O)CC(=O)O')",0.94,23000.0,4.0,136.0,140.93452,2.7823918,5,[],"Tang, X., & Chen, E. Y. X. (2018). Chemical synthesis of perfectly isotactic and high melting bacterial poly(3-hydroxybutyrate) from bio-sourced racemic cyclic diolide. Nature Communications, 9(1), 1-11. https://doi.org/10.1038/s41467-018-04734-3",Table 1.03,ester_stereo,"('C[C@@H](O)CC(=O)O', 'C[C@H](O)CC(=O)O')",25,0,4.934519999999992,0.4320354000000002
C[C@@H](CC(=O)O)OC(=O)C[C@H](C)OC(=O)C[C@H](C)OC(=O)C[C@H](C)OC(=O)C[C@H](C)OC(=O)C[C@H](C)OC(=O)C[C@H](C)OC(=O)C[C@H](C)OC(=O)C[C@@H](C)OC(=O)C[C@@H](C)OC(=O)C[C@@H](C)OC(=O)C[C@@H](C)OC(=O)C[C@@H](C)OC(=O)C[C@@H](C)OC(=O)C[C@@H](C)OC(=O)C[C@@H](C)OC(=O)C[C@@H](C)OC(=O)C[C@@H](C)OC(=O)C[C@@H](C)OC(=O)C[C@@H](C)OC(=O)C[C@@H](C)OC(=O)C[C@@H](C)OC(=O)C[C@@H](C)OC(=O)C[C@@H](C)OC(=O)C[C@@H](C)O,C[C@@H](O)CC(=O)O.C[C@H](O)CC(=O)O,"('C[C@@H](O)CC(=O)O', 'C[C@H](O)CC(=O)O')",0.94,23000.0,4.0,136.0,139.8912,2.759122,5,[],"Tang, X., & Chen, E. Y. X. (2018). Chemical synthesis of perfectly isotactic and high melting bacterial poly(3-hydroxybutyrate) from bio-sourced racemic cyclic diolide. Nature Communications, 9(1), 1-11. https://doi.org/10.1038/s41467-018-04734-3",Table 1.03,ester_stereo,"('C[C@@H](O)CC(=O)O', 'C[C@H](O)CC(=O)O')",25,1,3.8911999999999978,0.43203499999999995
C[C@@H](CC(=O)O)OC(=O)C[C@H](C)OC(=O)C[C@H](C)OC(=O)C[C@H](C)OC(=O)C[C@H](C)OC(=O)C[C@H](C)OC(=O)C[C@H](C)OC(=O)C[C@@H](C)OC(=O)C[C@@H](C)OC(=O)C[C@@H](C)OC(=O)C[C@@H](C)OC(=O)C[C@@H](C)OC(=O)C[C@@H](C)OC(=O)C[C@@H](C)OC(=O)C[C@@H](C)OC(=O)C[C@@H](C)OC(=O)C[C@@H](C)OC(=O)C[C@@H](C)OC(=O)C[C@@H](C)OC(=O)C[C@@H](C)OC(=O)C[C@@H](C)OC(=O)C[C@@H](C)OC(=O)C[C@@H](C)OC(=O)C[C@@H](C)OC(=O)C[C@@H](C)O,C[C@@H](O)CC(=O)O.C[C@H](O)CC(=O)O,"('C[C@@H](O)CC(=O)O', 'C[C@H](O)CC(=O)O')",0.94,23000.0,4.0,136.0,139.81606,2.763122,5,[],"Tang, X., & Chen, E. Y. X. (2018). Chemical synthesis of perfectly isotactic and high melting bacterial poly(3-hydroxybutyrate) from bio-sourced racemic cyclic diolide. Nature Communications, 9(1), 1-11. https://doi.org/10.1038/s41467-018-04734-3",Table 1.03,ester_stereo,"('C[C@@H](O)CC(=O)O', 'C[C@H](O)CC(=O)O')",25,2,3.816059999999993,0.43203499999999995
C[C@H](O)CC(=O)O[C@@H](C)CC(=O)O[C@@H](C)CC(=O)O[C@@H](C)CC(=O)O[C@@H](C)CC(=O)O[C@@H](C)CC(=O)O[C@@H](C)CC(=O)O[C@@H](C)CC(=O)O[C@@H](C)CC(=O)O[C@@H](C)CC(=O)O[C@@H](C)CC(=O)O[C@@H](C)CC(=O)O[C@@H](C)CC(=O)O[C@@H](C)CC(=O)O[C@@H](C)CC(=O)O[C@@H](C)CC(=O)O[C@@H](C)CC(=O)O[C@@H](C)CC(=O)O[C@@H](C)CC(=O)O[C@H](C)CC(=O)O[C@H](C)CC(=O)O[C@H](C)CC(=O)O[C@H](C)CC(=O)O[C@H](C)CC(=O)O[C@H](C)CC(=O)O,C[C@@H](O)CC(=O)O.C[C@H](O)CC(=O)O,"('C[C@@H](O)CC(=O)O', 'C[C@H](O)CC(=O)O')",0.94,23000.0,4.0,136.0,139.82463,2.840614,5,[],"Tang, X., & Chen, E. Y. X. (2018). Chemical synthesis of perfectly isotactic and high melting bacterial poly(3-hydroxybutyrate) from bio-sourced racemic cyclic diolide. Nature Communications, 9(1), 1-11. https://doi.org/10.1038/s41467-018-04734-3",Table 1.03,ester_stereo,"('C[C@@H](O)CC(=O)O', 'C[C@H](O)CC(=O)O')",25,3,3.8246300000000133,0.4320354000000002
C[C@H](O)CC(=O)O[C@@H](C)CC(=O)O[C@@H](C)CC(=O)O[C@@H](C)CC(=O)O[C@@H](C)CC(=O)O[C@@H](C)CC(=O)O[C@@H](C)CC(=O)O[C@@H](C)CC(=O)O[C@@H](C)CC(=O)O[C@@H](C)CC(=O)O[C@@H](C)CC(=O)O[C@@H](C)CC(=O)O[C@@H](C)CC(=O)O[C@@H](C)CC(=O)O[C@@H](C)CC(=O)O[C@@H](C)CC(=O)O[C@@H](C)CC(=O)O[C@@H](C)CC(=O)O[C@@H](C)CC(=O)O[C@@H](C)CC(=O)O[C@@H](C)CC(=O)O[C@@H](C)CC(=O)O[C@@H](C)CC(=O)O[C@H](C)CC(=O)O[C@H](C)CC(=O)O,C[C@@H](O)CC(=O)O.C[C@H](O)CC(=O)O,"('C[C@@H](O)CC(=O)O', 'C[C@H](O)CC(=O)O')",0.94,23000.0,4.0,136.0,139.53119,2.856927,5,[],"Tang, X., & Chen, E. Y. X. (2018). Chemical synthesis of perfectly isotactic and high melting bacterial poly(3-hydroxybutyrate) from bio-sourced racemic cyclic diolide. Nature Communications, 9(1), 1-11. https://doi.org/10.1038/s41467-018-04734-3",Table 1.03,ester_stereo,"('C[C@@H](O)CC(=O)O', 'C[C@H](O)CC(=O)O')",25,4,3.5311900000000094,0.4320354000000002
C[C@@H](CC(=O)O)OC(=O)C[C@H](C)OC(=O)C[C@H](C)OC(=O)C[C@H](C)OC(=O)C[C@H](C)OC(=O)C[C@H](C)OC(=O)C[C@H](C)OC(=O)C[C@H](C)OC(=O)C[C@H](C)OC(=O)C[C@H](C)OC(=O)C[C@H](C)OC(=O)C[C@H](C)OC(=O)C[C@H](C)OC(=O)C[C@H](C)OC(=O)C[C@H](C)OC(=O)C[C@H](C)OC(=O)C[C@H](C)OC(=O)C[C@H](C)OC(=O)C[C@@H](C)OC(=O)C[C@@H](C)OC(=O)C[C@@H](C)OC(=O)C[C@@H](C)OC(=O)C[C@@H](C)OC(=O)C[C@@H](C)OC(=O)C[C@@H](C)O,C[C@@H](O)CC(=O)O.C[C@H](O)CC(=O)O,"('C[C@@H](O)CC(=O)O', 'C[C@H](O)CC(=O)O')",0.95,37300.0,4.1,147.0,147.7049,3.8007166,5,[],"Tang, X., & Chen, E. Y. X. (2018). Chemical synthesis of perfectly isotactic and high melting bacterial poly(3-hydroxybutyrate) from bio-sourced racemic cyclic diolide. Nature Communications, 9(1), 1-11. https://doi.org/10.1038/s41467-018-04734-3",Table 1.06,ester_stereo,"('C[C@@H](O)CC(=O)O', 'C[C@H](O)CC(=O)O')",25,0,0.7049000000000092,0.3320350000000003
C[C@H](O)CC(=O)O[C@@H](C)CC(=O)O[C@@H](C)CC(=O)O[C@@H](C)CC(=O)O[C@@H](C)CC(=O)O[C@@H](C)CC(=O)O[C@@H](C)CC(=O)O[C@@H](C)CC(=O)O[C@@H](C)CC(=O)O[C@@H](C)CC(=O)O[C@@H](C)CC(=O)O[C@@H](C)CC(=O)O[C@@H](C)CC(=O)O[C@@H](C)CC(=O)O[C@H](C)CC(=O)O[C@H](C)CC(=O)O[C@H](C)CC(=O)O[C@H](C)CC(=O)O[C@H](C)CC(=O)O[C@H](C)CC(=O)O[C@H](C)CC(=O)O[C@H](C)CC(=O)O[C@H](C)CC(=O)O[C@H](C)CC(=O)O[C@H](C)CC(=O)O,C[C@@H](O)CC(=O)O.C[C@H](O)CC(=O)O,"('C[C@@H](O)CC(=O)O', 'C[C@H](O)CC(=O)O')",0.95,25100.0,,147.0,147.50322,3.9596715,5,[],"Tang, X., & Chen, E. Y. X. (2018). Chemical synthesis of perfectly isotactic and high melting bacterial poly(3-hydroxybutyrate) from bio-sourced racemic cyclic diolide. Nature Communications, 9(1), 1-11. https://doi.org/10.1038/s41467-018-04734-3",Table 1.05,ester_stereo,"('C[C@@H](O)CC(=O)O', 'C[C@H](O)CC(=O)O')",25,0,0.5032199999999989,
C[C@@H](CC(=O)O)OC(=O)C[C@H](C)OC(=O)C[C@H](C)OC(=O)C[C@H](C)OC(=O)C[C@H](C)OC(=O)C[C@H](C)OC(=O)C[C@H](C)OC(=O)C[C@H](C)OC(=O)C[C@H](C)OC(=O)C[C@H](C)OC(=O)C[C@H](C)OC(=O)C[C@H](C)OC(=O)C[C@H](C)OC(=O)C[C@H](C)OC(=O)C[C@H](C)OC(=O)C[C@H](C)OC(=O)C[C@H](C)OC(=O)C[C@H](C)OC(=O)C[C@H](C)OC(=O)C[C@H](C)OC(=O)C[C@H](C)OC(=O)C[C@@H](C)OC(=O)C[C@@H](C)OC(=O)C[C@@H](C)OC(=O)C[C@@H](C)O,C[C@@H](O)CC(=O)O.C[C@H](O)CC(=O)O,"('C[C@@H](O)CC(=O)O', 'C[C@H](O)CC(=O)O')",0.95,37300.0,4.1,147.0,147.91104,3.7905042,5,[],"Tang, X., & Chen, E. Y. X. (2018). Chemical synthesis of perfectly isotactic and high melting bacterial poly(3-hydroxybutyrate) from bio-sourced racemic cyclic diolide. Nature Communications, 9(1), 1-11. https://doi.org/10.1038/s41467-018-04734-3",Table 1.06,ester_stereo,"('C[C@@H](O)CC(=O)O', 'C[C@H](O)CC(=O)O')",25,1,0.9110400000000141,0.3320350000000003
C[C@H](O)CC(=O)O[C@@H](C)CC(=O)O[C@@H](C)CC(=O)O[C@@H](C)CC(=O)O[C@@H](C)CC(=O)O[C@@H](C)CC(=O)O[C@@H](C)CC(=O)O[C@@H](C)CC(=O)O[C@@H](C)CC(=O)O[C@@H](C)CC(=O)O[C@@H](C)CC(=O)O[C@@H](C)CC(=O)O[C@@H](C)CC(=O)O[C@@H](C)CC(=O)O[C@@H](C)CC(=O)O[C@@H](C)CC(=O)O[C@@H](C)CC(=O)O[C@@H](C)CC(=O)O[C@@H](C)CC(=O)O[C@@H](C)CC(=O)O[C@@H](C)CC(=O)O[C@@H](C)CC(=O)O[C@H](C)CC(=O)O[C@H](C)CC(=O)O[C@H](C)CC(=O)O,C[C@@H](O)CC(=O)O.C[C@H](O)CC(=O)O,"('C[C@@H](O)CC(=O)O', 'C[C@H](O)CC(=O)O')",0.95,25100.0,,147.0,147.00189,3.9861753,5,[],"Tang, X., & Chen, E. Y. X. (2018). Chemical synthesis of perfectly isotactic and high melting bacterial poly(3-hydroxybutyrate) from bio-sourced racemic cyclic diolide. Nature Communications, 9(1), 1-11. https://doi.org/10.1038/s41467-018-04734-3",Table 1.05,ester_stereo,"('C[C@@H](O)CC(=O)O', 'C[C@H](O)CC(=O)O')",25,1,0.001890000000003056,
C[C@@H](CC(=O)O)OC(=O)C[C@H](C)OC(=O)C[C@H](C)OC(=O)C[C@H](C)OC(=O)C[C@H](C)OC(=O)C[C@H](C)OC(=O)C[C@H](C)OC(=O)C[C@H](C)OC(=O)C[C@H](C)OC(=O)C[C@H](C)OC(=O)C[C@H](C)OC(=O)C[C@@H](C)OC(=O)C[C@@H](C)OC(=O)C[C@@H](C)OC(=O)C[C@@H](C)OC(=O)C[C@@H](C)OC(=O)C[C@@H](C)OC(=O)C[C@@H](C)OC(=O)C[C@@H](C)OC(=O)C[C@@H](C)OC(=O)C[C@@H](C)OC(=O)C[C@@H](C)OC(=O)C[C@@H](C)OC(=O)C[C@@H](C)OC(=O)C[C@@H](C)O,C[C@@H](O)CC(=O)O.C[C@H](O)CC(=O)O,"('C[C@@H](O)CC(=O)O', 'C[C@H](O)CC(=O)O')",0.95,37300.0,4.1,147.0,147.23123,3.8261685,5,[],"Tang, X., & Chen, E. Y. X. (2018). Chemical synthesis of perfectly isotactic and high melting bacterial poly(3-hydroxybutyrate) from bio-sourced racemic cyclic diolide. Nature Communications, 9(1), 1-11. https://doi.org/10.1038/s41467-018-04734-3",Table 1.06,ester_stereo,"('C[C@@H](O)CC(=O)O', 'C[C@H](O)CC(=O)O')",25,2,0.2312300000000107,0.3320350000000003
C[C@H](O)CC(=O)O[C@@H](C)CC(=O)O[C@@H](C)CC(=O)O[C@@H](C)CC(=O)O[C@@H](C)CC(=O)O[C@@H](C)CC(=O)O[C@@H](C)CC(=O)O[C@@H](C)CC(=O)O[C@@H](C)CC(=O)O[C@@H](C)CC(=O)O[C@@H](C)CC(=O)O[C@@H](C)CC(=O)O[C@H](C)CC(=O)O[C@H](C)CC(=O)O[C@H](C)CC(=O)O[C@H](C)CC(=O)O[C@H](C)CC(=O)O[C@H](C)CC(=O)O[C@H](C)CC(=O)O[C@H](C)CC(=O)O[C@H](C)CC(=O)O[C@H](C)CC(=O)O[C@H](C)CC(=O)O[C@H](C)CC(=O)O[C@H](C)CC(=O)O,C[C@@H](O)CC(=O)O.C[C@H](O)CC(=O)O,"('C[C@@H](O)CC(=O)O', 'C[C@H](O)CC(=O)O')",0.95,25100.0,,147.0,147.63254,3.953007,5,[],"Tang, X., & Chen, E. Y. X. (2018). Chemical synthesis of perfectly isotactic and high melting bacterial poly(3-hydroxybutyrate) from bio-sourced racemic cyclic diolide. Nature Communications, 9(1), 1-11. https://doi.org/10.1038/s41467-018-04734-3",Table 1.05,ester_stereo,"('C[C@@H](O)CC(=O)O', 'C[C@H](O)CC(=O)O')",25,2,0.6325400000000059,
C[C@@H](CC(=O)O)OC(=O)C[C@H](C)OC(=O)C[C@H](C)OC(=O)C[C@H](C)OC(=O)C[C@H](C)OC(=O)C[C@H](C)OC(=O)C[C@H](C)OC(=O)C[C@H](C)OC(=O)C[C@H](C)OC(=O)C[C@H](C)OC(=O)C[C@H](C)OC(=O)C[C@H](C)OC(=O)C[C@@H](C)OC(=O)C[C@@H](C)OC(=O)C[C@@H](C)OC(=O)C[C@@H](C)OC(=O)C[C@@H](C)OC(=O)C[C@@H](C)OC(=O)C[C@@H](C)OC(=O)C[C@@H](C)OC(=O)C[C@@H](C)OC(=O)C[C@@H](C)OC(=O)C[C@@H](C)OC(=O)C[C@@H](C)OC(=O)C[C@@H](C)O,C[C@@H](O)CC(=O)O.C[C@H](O)CC(=O)O,"('C[C@@H](O)CC(=O)O', 'C[C@H](O)CC(=O)O')",0.95,37300.0,4.1,147.0,147.29828,3.8226848,5,[],"Tang, X., & Chen, E. Y. X. (2018). Chemical synthesis of perfectly isotactic and high melting bacterial poly(3-hydroxybutyrate) from bio-sourced racemic cyclic diolide. Nature Communications, 9(1), 1-11. https://doi.org/10.1038/s41467-018-04734-3",Table 1.06,ester_stereo,"('C[C@@H](O)CC(=O)O', 'C[C@H](O)CC(=O)O')",25,3,0.29828000000000543,0.3320350000000003
C[C@H](O)CC(=O)O[C@@H](C)CC(=O)O[C@@H](C)CC(=O)O[C@@H](C)CC(=O)O[C@@H](C)CC(=O)O[C@@H](C)CC(=O)O[C@@H](C)CC(=O)O[C@@H](C)CC(=O)O[C@@H](C)CC(=O)O[C@@H](C)CC(=O)O[C@@H](C)CC(=O)O[C@@H](C)CC(=O)O[C@@H](C)CC(=O)O[C@@H](C)CC(=O)O[C@@H](C)CC(=O)O[C@H](C)CC(=O)O[C@H](C)CC(=O)O[C@H](C)CC(=O)O[C@H](C)CC(=O)O[C@H](C)CC(=O)O[C@H](C)CC(=O)O[C@H](C)CC(=O)O[C@H](C)CC(=O)O[C@H](C)CC(=O)O[C@H](C)CC(=O)O,C[C@@H](O)CC(=O)O.C[C@H](O)CC(=O)O,"('C[C@@H](O)CC(=O)O', 'C[C@H](O)CC(=O)O')",0.95,25100.0,,147.0,147.43893,3.9629953,5,[],"Tang, X., & Chen, E. Y. X. (2018). Chemical synthesis of perfectly isotactic and high melting bacterial poly(3-hydroxybutyrate) from bio-sourced racemic cyclic diolide. Nature Communications, 9(1), 1-11. https://doi.org/10.1038/s41467-018-04734-3",Table 1.05,ester_stereo,"('C[C@@H](O)CC(=O)O', 'C[C@H](O)CC(=O)O')",25,3,0.43892999999999915,
C[C@@H](CC(=O)O)OC(=O)C[C@H](C)OC(=O)C[C@H](C)OC(=O)C[C@H](C)OC(=O)C[C@H](C)OC(=O)C[C@H](C)OC(=O)C[C@H](C)OC(=O)C[C@H](C)OC(=O)C[C@H](C)OC(=O)C[C@H](C)OC(=O)C[C@H](C)OC(=O)C[C@H](C)OC(=O)C[C@H](C)OC(=O)C[C@H](C)OC(=O)C[C@H](C)OC(=O)C[C@H](C)OC(=O)C[C@H](C)OC(=O)C[C@H](C)OC(=O)C[C@H](C)OC(=O)C[C@H](C)OC(=O)C[C@H](C)OC(=O)C[C@H](C)OC(=O)C[C@@H](C)OC(=O)C[C@@H](C)OC(=O)C[C@@H](C)O,C[C@@H](O)CC(=O)O.C[C@H](O)CC(=O)O,"('C[C@@H](O)CC(=O)O', 'C[C@H](O)CC(=O)O')",0.95,37300.0,4.1,147.0,147.97975,3.7871976,5,[],"Tang, X., & Chen, E. Y. X. (2018). Chemical synthesis of perfectly isotactic and high melting bacterial poly(3-hydroxybutyrate) from bio-sourced racemic cyclic diolide. Nature Communications, 9(1), 1-11. https://doi.org/10.1038/s41467-018-04734-3",Table 1.06,ester_stereo,"('C[C@@H](O)CC(=O)O', 'C[C@H](O)CC(=O)O')",25,4,0.9797499999999957,0.3320350000000003
C[C@@H](CC(=O)O)OC(=O)C[C@H](C)OC(=O)C[C@H](C)OC(=O)C[C@H](C)OC(=O)C[C@H](C)OC(=O)C[C@H](C)OC(=O)C[C@H](C)OC(=O)C[C@H](C)OC(=O)C[C@H](C)OC(=O)C[C@H](C)OC(=O)C[C@H](C)OC(=O)C[C@H](C)OC(=O)C[C@H](C)OC(=O)C[C@H](C)OC(=O)C[C@H](C)OC(=O)C[C@H](C)OC(=O)C[C@@H](C)OC(=O)C[C@@H](C)OC(=O)C[C@@H](C)OC(=O)C[C@@H](C)OC(=O)C[C@@H](C)OC(=O)C[C@@H](C)OC(=O)C[C@@H](C)OC(=O)C[C@@H](C)OC(=O)C[C@@H](C)O,C[C@@H](O)CC(=O)O.C[C@H](O)CC(=O)O,"('C[C@@H](O)CC(=O)O', 'C[C@H](O)CC(=O)O')",0.95,25100.0,,147.0,147.56854,3.8082566,5,[],"Tang, X., & Chen, E. Y. X. (2018). Chemical synthesis of perfectly isotactic and high melting bacterial poly(3-hydroxybutyrate) from bio-sourced racemic cyclic diolide. Nature Communications, 9(1), 1-11. https://doi.org/10.1038/s41467-018-04734-3",Table 1.05,ester_stereo,"('C[C@@H](O)CC(=O)O', 'C[C@H](O)CC(=O)O')",25,4,0.5685400000000129,
C[C@@H](O)CC(=O)O[C@H](C)CC(=O)O[C@H](C)CC(=O)O[C@H](C)CC(=O)O[C@H](C)CC(=O)O[C@H](C)CC(=O)O[C@H](C)CC(=O)O[C@H](C)CC(=O)O[C@H](C)CC(=O)O[C@H](C)CC(=O)O[C@H](C)CC(=O)O[C@H](C)CC(=O)O[C@H](C)CC(=O)O[C@H](C)CC(=O)O[C@H](C)CC(=O)O[C@H](C)CC(=O)O[C@H](C)CC(=O)O[C@H](C)CC(=O)O[C@H](C)CC(=O)O[C@H](C)CC(=O)O[C@H](C)CC(=O)O[C@H](C)CC(=O)O[C@H](C)CC(=O)O[C@H](C)CC(=O)O[C@H](C)CC(=O)O,C[C@@H](O)CC(=O)O.C[C@H](O)CC(=O)O,"('C[C@@H](O)CC(=O)O', 'C[C@H](O)CC(=O)O')",0.96,52700.0,6.4,156.0,156.37897,5.367015,5,[],"Tang, X., & Chen, E. Y. X. (2018). Chemical synthesis of perfectly isotactic and high melting bacterial poly(3-hydroxybutyrate) from bio-sourced racemic cyclic diolide. Nature Communications, 9(1), 1-11. https://doi.org/10.1038/s41467-018-04734-3",Table 1.08,ester_stereo,"('C[C@@H](O)CC(=O)O', 'C[C@H](O)CC(=O)O')",25,0,0.3789700000000096,1.9679646000000002
C[C@@H](O)CC(=O)O[C@H](C)CC(=O)O[C@H](C)CC(=O)O[C@H](C)CC(=O)O[C@H](C)CC(=O)O[C@H](C)CC(=O)O[C@H](C)CC(=O)O[C@H](C)CC(=O)O[C@H](C)CC(=O)O[C@H](C)CC(=O)O[C@H](C)CC(=O)O[C@H](C)CC(=O)O[C@H](C)CC(=O)O[C@H](C)CC(=O)O[C@H](C)CC(=O)O[C@H](C)CC(=O)O[C@H](C)CC(=O)O[C@H](C)CC(=O)O[C@H](C)CC(=O)O[C@H](C)CC(=O)O[C@H](C)CC(=O)O[C@H](C)CC(=O)O[C@H](C)CC(=O)O[C@H](C)CC(=O)O[C@H](C)CC(=O)O,C[C@@H](O)CC(=O)O.C[C@H](O)CC(=O)O,"('C[C@@H](O)CC(=O)O', 'C[C@H](O)CC(=O)O')",0.96,25700.0,,153.0,156.37897,5.367015,5,[],"Tang, X., & Chen, E. Y. X. (2018). Chemical synthesis of perfectly isotactic and high melting bacterial poly(3-hydroxybutyrate) from bio-sourced racemic cyclic diolide. Nature Communications, 9(1), 1-11. https://doi.org/10.1038/s41467-018-04734-3",Table 1.07,ester_stereo,"('C[C@@H](O)CC(=O)O', 'C[C@H](O)CC(=O)O')",25,0,3.3789700000000096,
C[C@H](O)CC(=O)O[C@@H](C)CC(=O)O[C@@H](C)CC(=O)O[C@@H](C)CC(=O)O[C@@H](C)CC(=O)O[C@@H](C)CC(=O)O[C@@H](C)CC(=O)O[C@@H](C)CC(=O)O[C@@H](C)CC(=O)O[C@@H](C)CC(=O)O[C@@H](C)CC(=O)O[C@@H](C)CC(=O)O[C@@H](C)CC(=O)O[C@@H](C)CC(=O)O[C@@H](C)CC(=O)O[C@@H](C)CC(=O)O[C@@H](C)CC(=O)O[C@@H](C)CC(=O)O[C@@H](C)CC(=O)O[C@@H](C)CC(=O)O[C@@H](C)CC(=O)O[C@@H](C)CC(=O)O[C@@H](C)CC(=O)O[C@@H](C)CC(=O)O[C@@H](C)CC(=O)O,C[C@@H](O)CC(=O)O.C[C@H](O)CC(=O)O,"('C[C@@H](O)CC(=O)O', 'C[C@H](O)CC(=O)O')",0.96,52700.0,6.4,156.0,154.99222,5.503864,5,[],"Tang, X., & Chen, E. Y. X. (2018). Chemical synthesis of perfectly isotactic and high melting bacterial poly(3-hydroxybutyrate) from bio-sourced racemic cyclic diolide. Nature Communications, 9(1), 1-11. https://doi.org/10.1038/s41467-018-04734-3",Table 1.08,ester_stereo,"('C[C@@H](O)CC(=O)O', 'C[C@H](O)CC(=O)O')",25,1,1.0077799999999968,1.9679646000000002
C[C@H](O)CC(=O)O[C@@H](C)CC(=O)O[C@@H](C)CC(=O)O[C@@H](C)CC(=O)O[C@@H](C)CC(=O)O[C@@H](C)CC(=O)O[C@@H](C)CC(=O)O[C@@H](C)CC(=O)O[C@@H](C)CC(=O)O[C@@H](C)CC(=O)O[C@@H](C)CC(=O)O[C@@H](C)CC(=O)O[C@@H](C)CC(=O)O[C@@H](C)CC(=O)O[C@@H](C)CC(=O)O[C@@H](C)CC(=O)O[C@@H](C)CC(=O)O[C@@H](C)CC(=O)O[C@@H](C)CC(=O)O[C@@H](C)CC(=O)O[C@@H](C)CC(=O)O[C@@H](C)CC(=O)O[C@@H](C)CC(=O)O[C@@H](C)CC(=O)O[C@@H](C)CC(=O)O,C[C@@H](O)CC(=O)O.C[C@H](O)CC(=O)O,"('C[C@@H](O)CC(=O)O', 'C[C@H](O)CC(=O)O')",0.96,25700.0,,153.0,154.99222,5.503864,5,[],"Tang, X., & Chen, E. Y. X. (2018). Chemical synthesis of perfectly isotactic and high melting bacterial poly(3-hydroxybutyrate) from bio-sourced racemic cyclic diolide. Nature Communications, 9(1), 1-11. https://doi.org/10.1038/s41467-018-04734-3",Table 1.07,ester_stereo,"('C[C@@H](O)CC(=O)O', 'C[C@H](O)CC(=O)O')",25,1,1.9922200000000032,
C[C@H](O)CC(=O)O[C@@H](C)CC(=O)O[C@@H](C)CC(=O)O[C@@H](C)CC(=O)O[C@@H](C)CC(=O)O[C@@H](C)CC(=O)O[C@@H](C)CC(=O)O[C@@H](C)CC(=O)O[C@@H](C)CC(=O)O[C@@H](C)CC(=O)O[C@@H](C)CC(=O)O[C@@H](C)CC(=O)O[C@@H](C)CC(=O)O[C@@H](C)CC(=O)O[C@@H](C)CC(=O)O[C@@H](C)CC(=O)O[C@@H](C)CC(=O)O[C@@H](C)CC(=O)O[C@@H](C)CC(=O)O[C@@H](C)CC(=O)O[C@@H](C)CC(=O)O[C@@H](C)CC(=O)O[C@@H](C)CC(=O)O[C@@H](C)CC(=O)O[C@@H](C)CC(=O)O,C[C@@H](O)CC(=O)O.C[C@H](O)CC(=O)O,"('C[C@@H](O)CC(=O)O', 'C[C@H](O)CC(=O)O')",0.96,52700.0,6.4,156.0,154.99222,5.503864,5,[],"Tang, X., & Chen, E. Y. X. (2018). Chemical synthesis of perfectly isotactic and high melting bacterial poly(3-hydroxybutyrate) from bio-sourced racemic cyclic diolide. Nature Communications, 9(1), 1-11. https://doi.org/10.1038/s41467-018-04734-3",Table 1.08,ester_stereo,"('C[C@@H](O)CC(=O)O', 'C[C@H](O)CC(=O)O')",25,2,1.0077799999999968,1.9679646000000002
C[C@H](O)CC(=O)O[C@@H](C)CC(=O)O[C@@H](C)CC(=O)O[C@@H](C)CC(=O)O[C@@H](C)CC(=O)O[C@@H](C)CC(=O)O[C@@H](C)CC(=O)O[C@@H](C)CC(=O)O[C@@H](C)CC(=O)O[C@@H](C)CC(=O)O[C@@H](C)CC(=O)O[C@@H](C)CC(=O)O[C@@H](C)CC(=O)O[C@@H](C)CC(=O)O[C@@H](C)CC(=O)O[C@@H](C)CC(=O)O[C@@H](C)CC(=O)O[C@@H](C)CC(=O)O[C@@H](C)CC(=O)O[C@@H](C)CC(=O)O[C@@H](C)CC(=O)O[C@@H](C)CC(=O)O[C@@H](C)CC(=O)O[C@@H](C)CC(=O)O[C@@H](C)CC(=O)O,C[C@@H](O)CC(=O)O.C[C@H](O)CC(=O)O,"('C[C@@H](O)CC(=O)O', 'C[C@H](O)CC(=O)O')",0.96,25700.0,,153.0,154.99222,5.503864,5,[],"Tang, X., & Chen, E. Y. X. (2018). Chemical synthesis of perfectly isotactic and high melting bacterial poly(3-hydroxybutyrate) from bio-sourced racemic cyclic diolide. Nature Communications, 9(1), 1-11. https://doi.org/10.1038/s41467-018-04734-3",Table 1.07,ester_stereo,"('C[C@@H](O)CC(=O)O', 'C[C@H](O)CC(=O)O')",25,2,1.9922200000000032,
C[C@H](O)CC(=O)O[C@@H](C)CC(=O)O[C@@H](C)CC(=O)O[C@@H](C)CC(=O)O[C@@H](C)CC(=O)O[C@@H](C)CC(=O)O[C@@H](C)CC(=O)O[C@@H](C)CC(=O)O[C@@H](C)CC(=O)O[C@@H](C)CC(=O)O[C@@H](C)CC(=O)O[C@@H](C)CC(=O)O[C@@H](C)CC(=O)O[C@@H](C)CC(=O)O[C@@H](C)CC(=O)O[C@@H](C)CC(=O)O[C@@H](C)CC(=O)O[C@@H](C)CC(=O)O[C@@H](C)CC(=O)O[C@@H](C)CC(=O)O[C@@H](C)CC(=O)O[C@@H](C)CC(=O)O[C@@H](C)CC(=O)O[C@@H](C)CC(=O)O[C@@H](C)CC(=O)O,C[C@@H](O)CC(=O)O.C[C@H](O)CC(=O)O,"('C[C@@H](O)CC(=O)O', 'C[C@H](O)CC(=O)O')",0.96,52700.0,6.4,156.0,154.99222,5.503864,5,[],"Tang, X., & Chen, E. Y. X. (2018). Chemical synthesis of perfectly isotactic and high melting bacterial poly(3-hydroxybutyrate) from bio-sourced racemic cyclic diolide. Nature Communications, 9(1), 1-11. https://doi.org/10.1038/s41467-018-04734-3",Table 1.08,ester_stereo,"('C[C@@H](O)CC(=O)O', 'C[C@H](O)CC(=O)O')",25,3,1.0077799999999968,1.9679646000000002
C[C@@H](O)CC(=O)O[C@H](C)CC(=O)O[C@H](C)CC(=O)O[C@H](C)CC(=O)O[C@H](C)CC(=O)O[C@H](C)CC(=O)O[C@H](C)CC(=O)O[C@H](C)CC(=O)O[C@H](C)CC(=O)O[C@H](C)CC(=O)O[C@H](C)CC(=O)O[C@H](C)CC(=O)O[C@H](C)CC(=O)O[C@H](C)CC(=O)O[C@H](C)CC(=O)O[C@H](C)CC(=O)O[C@H](C)CC(=O)O[C@H](C)CC(=O)O[C@H](C)CC(=O)O[C@H](C)CC(=O)O[C@H](C)CC(=O)O[C@H](C)CC(=O)O[C@H](C)CC(=O)O[C@H](C)CC(=O)O[C@H](C)CC(=O)O,C[C@@H](O)CC(=O)O.C[C@H](O)CC(=O)O,"('C[C@@H](O)CC(=O)O', 'C[C@H](O)CC(=O)O')",0.96,25700.0,,153.0,156.37897,5.367015,5,[],"Tang, X., & Chen, E. Y. X. (2018). Chemical synthesis of perfectly isotactic and high melting bacterial poly(3-hydroxybutyrate) from bio-sourced racemic cyclic diolide. Nature Communications, 9(1), 1-11. https://doi.org/10.1038/s41467-018-04734-3",Table 1.07,ester_stereo,"('C[C@@H](O)CC(=O)O', 'C[C@H](O)CC(=O)O')",25,3,3.3789700000000096,
C[C@@H](O)CC(=O)O[C@H](C)CC(=O)O[C@H](C)CC(=O)O[C@H](C)CC(=O)O[C@H](C)CC(=O)O[C@H](C)CC(=O)O[C@H](C)CC(=O)O[C@H](C)CC(=O)O[C@H](C)CC(=O)O[C@H](C)CC(=O)O[C@H](C)CC(=O)O[C@H](C)CC(=O)O[C@H](C)CC(=O)O[C@H](C)CC(=O)O[C@H](C)CC(=O)O[C@H](C)CC(=O)O[C@H](C)CC(=O)O[C@H](C)CC(=O)O[C@H](C)CC(=O)O[C@H](C)CC(=O)O[C@H](C)CC(=O)O[C@H](C)CC(=O)O[C@H](C)CC(=O)O[C@H](C)CC(=O)O[C@H](C)CC(=O)O,C[C@@H](O)CC(=O)O.C[C@H](O)CC(=O)O,"('C[C@@H](O)CC(=O)O', 'C[C@H](O)CC(=O)O')",0.96,52700.0,6.4,156.0,156.37897,5.367015,5,[],"Tang, X., & Chen, E. Y. X. (2018). Chemical synthesis of perfectly isotactic and high melting bacterial poly(3-hydroxybutyrate) from bio-sourced racemic cyclic diolide. Nature Communications, 9(1), 1-11. https://doi.org/10.1038/s41467-018-04734-3",Table 1.08,ester_stereo,"('C[C@@H](O)CC(=O)O', 'C[C@H](O)CC(=O)O')",25,4,0.3789700000000096,1.9679646000000002
C[C@@H](O)CC(=O)O[C@H](C)CC(=O)O[C@H](C)CC(=O)O[C@H](C)CC(=O)O[C@H](C)CC(=O)O[C@H](C)CC(=O)O[C@H](C)CC(=O)O[C@H](C)CC(=O)O[C@H](C)CC(=O)O[C@H](C)CC(=O)O[C@H](C)CC(=O)O[C@H](C)CC(=O)O[C@H](C)CC(=O)O[C@H](C)CC(=O)O[C@H](C)CC(=O)O[C@H](C)CC(=O)O[C@H](C)CC(=O)O[C@H](C)CC(=O)O[C@H](C)CC(=O)O[C@H](C)CC(=O)O[C@H](C)CC(=O)O[C@H](C)CC(=O)O[C@H](C)CC(=O)O[C@H](C)CC(=O)O[C@H](C)CC(=O)O,C[C@@H](O)CC(=O)O.C[C@H](O)CC(=O)O,"('C[C@@H](O)CC(=O)O', 'C[C@H](O)CC(=O)O')",0.96,25700.0,,153.0,156.37897,5.367015,5,[],"Tang, X., & Chen, E. Y. X. (2018). Chemical synthesis of perfectly isotactic and high melting bacterial poly(3-hydroxybutyrate) from bio-sourced racemic cyclic diolide. Nature Communications, 9(1), 1-11. https://doi.org/10.1038/s41467-018-04734-3",Table 1.07,ester_stereo,"('C[C@@H](O)CC(=O)O', 'C[C@H](O)CC(=O)O')",25,4,3.3789700000000096,
C[C@@H](O)CC(=O)O[C@H](C)CC(=O)O[C@H](C)CC(=O)O[C@H](C)CC(=O)O[C@H](C)CC(=O)O[C@H](C)CC(=O)O[C@H](C)CC(=O)O[C@H](C)CC(=O)O[C@H](C)CC(=O)O[C@H](C)CC(=O)O[C@H](C)CC(=O)O[C@H](C)CC(=O)O[C@H](C)CC(=O)O[C@H](C)CC(=O)O[C@H](C)CC(=O)O[C@H](C)CC(=O)O[C@H](C)CC(=O)O[C@H](C)CC(=O)O[C@H](C)CC(=O)O[C@H](C)CC(=O)O[C@H](C)CC(=O)O[C@H](C)CC(=O)O[C@H](C)CC(=O)O[C@H](C)CC(=O)O[C@H](C)CC(=O)O,C[C@@H](O)CC(=O)O.C[C@H](O)CC(=O)O,"('C[C@@H](O)CC(=O)O', 'C[C@H](O)CC(=O)O')",0.99,20100.0,,161.0,173.81454,5.3250337,5,[],"Tang, X., & Chen, E. Y. X. (2018). Chemical synthesis of perfectly isotactic and high melting bacterial poly(3-hydroxybutyrate) from bio-sourced racemic cyclic diolide. Nature Communications, 9(1), 1-11. https://doi.org/10.1038/s41467-018-04734-3",Table 1.09,ester_stereo,"('C[C@@H](O)CC(=O)O', 'C[C@H](O)CC(=O)O')",25,0,12.814539999999994,
C[C@H](O)CC(=O)O[C@@H](C)CC(=O)O[C@@H](C)CC(=O)O[C@@H](C)CC(=O)O[C@@H](C)CC(=O)O[C@@H](C)CC(=O)O[C@@H](C)CC(=O)O[C@@H](C)CC(=O)O[C@@H](C)CC(=O)O[C@@H](C)CC(=O)O[C@@H](C)CC(=O)O[C@@H](C)CC(=O)O[C@@H](C)CC(=O)O[C@@H](C)CC(=O)O[C@@H](C)CC(=O)O[C@@H](C)CC(=O)O[C@@H](C)CC(=O)O[C@@H](C)CC(=O)O[C@@H](C)CC(=O)O[C@@H](C)CC(=O)O[C@@H](C)CC(=O)O[C@@H](C)CC(=O)O[C@@H](C)CC(=O)O[C@@H](C)CC(=O)O[C@@H](C)CC(=O)O,C[C@@H](O)CC(=O)O.C[C@H](O)CC(=O)O,"('C[C@@H](O)CC(=O)O', 'C[C@H](O)CC(=O)O')",0.99,37400.0,,164.0,172.6957,5.429529,5,[],"Tang, X., & Chen, E. Y. X. (2018). Chemical synthesis of perfectly isotactic and high melting bacterial poly(3-hydroxybutyrate) from bio-sourced racemic cyclic diolide. Nature Communications, 9(1), 1-11. https://doi.org/10.1038/s41467-018-04734-3",Table 1.10,ester_stereo,"('C[C@@H](O)CC(=O)O', 'C[C@H](O)CC(=O)O')",25,0,8.695699999999988,
C[C@H](O)CC(=O)O[C@@H](C)CC(=O)O[C@@H](C)CC(=O)O[C@@H](C)CC(=O)O[C@@H](C)CC(=O)O[C@@H](C)CC(=O)O[C@@H](C)CC(=O)O[C@@H](C)CC(=O)O[C@@H](C)CC(=O)O[C@@H](C)CC(=O)O[C@@H](C)CC(=O)O[C@@H](C)CC(=O)O[C@@H](C)CC(=O)O[C@@H](C)CC(=O)O[C@@H](C)CC(=O)O[C@@H](C)CC(=O)O[C@@H](C)CC(=O)O[C@@H](C)CC(=O)O[C@@H](C)CC(=O)O[C@@H](C)CC(=O)O[C@@H](C)CC(=O)O[C@@H](C)CC(=O)O[C@@H](C)CC(=O)O[C@@H](C)CC(=O)O[C@@H](C)CC(=O)O,C[C@@H](O)CC(=O)O.C[C@H](O)CC(=O)O,"('C[C@@H](O)CC(=O)O', 'C[C@H](O)CC(=O)O')",0.99,64300.0,,169.0,172.6957,5.429529,5,[],"Tang, X., & Chen, E. Y. X. (2018). Chemical synthesis of perfectly isotactic and high melting bacterial poly(3-hydroxybutyrate) from bio-sourced racemic cyclic diolide. Nature Communications, 9(1), 1-11. https://doi.org/10.1038/s41467-018-04734-3",Table 1.11,ester_stereo,"('C[C@@H](O)CC(=O)O', 'C[C@H](O)CC(=O)O')",25,0,3.695699999999988,
C[C@@H](O)CC(=O)O[C@H](C)CC(=O)O[C@H](C)CC(=O)O[C@H](C)CC(=O)O[C@H](C)CC(=O)O[C@H](C)CC(=O)O[C@H](C)CC(=O)O[C@H](C)CC(=O)O[C@H](C)CC(=O)O[C@H](C)CC(=O)O[C@H](C)CC(=O)O[C@H](C)CC(=O)O[C@H](C)CC(=O)O[C@H](C)CC(=O)O[C@H](C)CC(=O)O[C@H](C)CC(=O)O[C@H](C)CC(=O)O[C@H](C)CC(=O)O[C@H](C)CC(=O)O[C@H](C)CC(=O)O[C@H](C)CC(=O)O[C@H](C)CC(=O)O[C@H](C)CC(=O)O[C@H](C)CC(=O)O[C@H](C)CC(=O)O,C[C@@H](O)CC(=O)O.C[C@H](O)CC(=O)O,"('C[C@@H](O)CC(=O)O', 'C[C@H](O)CC(=O)O')",0.99,119000.0,,170.0,173.81454,5.3250337,5,[],"Tang, X., & Chen, E. Y. X. (2018). Chemical synthesis of perfectly isotactic and high melting bacterial poly(3-hydroxybutyrate) from bio-sourced racemic cyclic diolide. Nature Communications, 9(1), 1-11. https://doi.org/10.1038/s41467-018-04734-3",Table 1.12,ester_stereo,"('C[C@@H](O)CC(=O)O', 'C[C@H](O)CC(=O)O')",25,0,3.814539999999994,
C[C@@H](O)CC(=O)O[C@H](C)CC(=O)O[C@H](C)CC(=O)O[C@H](C)CC(=O)O[C@H](C)CC(=O)O[C@H](C)CC(=O)O[C@H](C)CC(=O)O[C@H](C)CC(=O)O[C@H](C)CC(=O)O[C@H](C)CC(=O)O[C@H](C)CC(=O)O[C@H](C)CC(=O)O[C@H](C)CC(=O)O[C@H](C)CC(=O)O[C@H](C)CC(=O)O[C@H](C)CC(=O)O[C@H](C)CC(=O)O[C@H](C)CC(=O)O[C@H](C)CC(=O)O[C@H](C)CC(=O)O[C@H](C)CC(=O)O[C@H](C)CC(=O)O[C@H](C)CC(=O)O[C@H](C)CC(=O)O[C@H](C)CC(=O)O,C[C@@H](O)CC(=O)O.C[C@H](O)CC(=O)O,"('C[C@@H](O)CC(=O)O', 'C[C@H](O)CC(=O)O')",0.99,154000.0,,171.0,173.81454,5.3250337,5,[],"Tang, X., & Chen, E. Y. X. (2018). Chemical synthesis of perfectly isotactic and high melting bacterial poly(3-hydroxybutyrate) from bio-sourced racemic cyclic diolide. Nature Communications, 9(1), 1-11. https://doi.org/10.1038/s41467-018-04734-3",Table 1.13,ester_stereo,"('C[C@@H](O)CC(=O)O', 'C[C@H](O)CC(=O)O')",25,0,2.814539999999994,
C[C@H](O)CC(=O)O[C@@H](C)CC(=O)O[C@@H](C)CC(=O)O[C@@H](C)CC(=O)O[C@@H](C)CC(=O)O[C@@H](C)CC(=O)O[C@@H](C)CC(=O)O[C@@H](C)CC(=O)O[C@@H](C)CC(=O)O[C@@H](C)CC(=O)O[C@@H](C)CC(=O)O[C@@H](C)CC(=O)O[C@@H](C)CC(=O)O[C@@H](C)CC(=O)O[C@@H](C)CC(=O)O[C@@H](C)CC(=O)O[C@@H](C)CC(=O)O[C@@H](C)CC(=O)O[C@@H](C)CC(=O)O[C@@H](C)CC(=O)O[C@@H](C)CC(=O)O[C@@H](C)CC(=O)O[C@@H](C)CC(=O)O[C@@H](C)CC(=O)O[C@@H](C)CC(=O)O,C[C@@H](O)CC(=O)O.C[C@H](O)CC(=O)O,"('C[C@@H](O)CC(=O)O', 'C[C@H](O)CC(=O)O')",0.99,43000.0,,172.0,172.6957,5.429529,5,[],"Tang, X., & Chen, E. Y. X. (2018). Chemical synthesis of perfectly isotactic and high melting bacterial poly(3-hydroxybutyrate) from bio-sourced racemic cyclic diolide. Nature Communications, 9(1), 1-11. https://doi.org/10.1038/s41467-018-04734-3",Table 2.1,ester_stereo,"('C[C@@H](O)CC(=O)O', 'C[C@H](O)CC(=O)O')",25,0,0.695699999999988,
C[C@@H](O)CC(=O)O[C@H](C)CC(=O)O[C@H](C)CC(=O)O[C@H](C)CC(=O)O[C@H](C)CC(=O)O[C@H](C)CC(=O)O[C@H](C)CC(=O)O[C@H](C)CC(=O)O[C@H](C)CC(=O)O[C@H](C)CC(=O)O[C@H](C)CC(=O)O[C@H](C)CC(=O)O[C@H](C)CC(=O)O[C@H](C)CC(=O)O[C@H](C)CC(=O)O[C@H](C)CC(=O)O[C@H](C)CC(=O)O[C@H](C)CC(=O)O[C@H](C)CC(=O)O[C@H](C)CC(=O)O[C@H](C)CC(=O)O[C@H](C)CC(=O)O[C@H](C)CC(=O)O[C@H](C)CC(=O)O[C@H](C)CC(=O)O,C[C@@H](O)CC(=O)O.C[C@H](O)CC(=O)O,"('C[C@@H](O)CC(=O)O', 'C[C@H](O)CC(=O)O')",0.99,74800.0,,172.0,173.81454,5.3250337,5,[],"Tang, X., & Chen, E. Y. X. (2018). Chemical synthesis of perfectly isotactic and high melting bacterial poly(3-hydroxybutyrate) from bio-sourced racemic cyclic diolide. Nature Communications, 9(1), 1-11. https://doi.org/10.1038/s41467-018-04734-3",Table 2.2,ester_stereo,"('C[C@@H](O)CC(=O)O', 'C[C@H](O)CC(=O)O')",25,0,1.8145399999999938,
C[C@@H](O)CC(=O)O[C@H](C)CC(=O)O[C@H](C)CC(=O)O[C@H](C)CC(=O)O[C@H](C)CC(=O)O[C@H](C)CC(=O)O[C@H](C)CC(=O)O[C@H](C)CC(=O)O[C@H](C)CC(=O)O[C@H](C)CC(=O)O[C@H](C)CC(=O)O[C@H](C)CC(=O)O[C@H](C)CC(=O)O[C@H](C)CC(=O)O[C@H](C)CC(=O)O[C@H](C)CC(=O)O[C@H](C)CC(=O)O[C@H](C)CC(=O)O[C@H](C)CC(=O)O[C@H](C)CC(=O)O[C@H](C)CC(=O)O[C@H](C)CC(=O)O[C@H](C)CC(=O)O[C@H](C)CC(=O)O[C@H](C)CC(=O)O,C[C@@H](O)CC(=O)O.C[C@H](O)CC(=O)O,"('C[C@@H](O)CC(=O)O', 'C[C@H](O)CC(=O)O')",0.99,42900.0,,172.0,173.81454,5.3250337,5,[],"Tang, X., & Chen, E. Y. X. (2018). Chemical synthesis of perfectly isotactic and high melting bacterial poly(3-hydroxybutyrate) from bio-sourced racemic cyclic diolide. Nature Communications, 9(1), 1-11. https://doi.org/10.1038/s41467-018-04734-3",Table 2.4,ester_stereo,"('C[C@@H](O)CC(=O)O', 'C[C@H](O)CC(=O)O')",25,0,1.8145399999999938,
C[C@@H](O)CC(=O)O[C@H](C)CC(=O)O[C@H](C)CC(=O)O[C@H](C)CC(=O)O[C@H](C)CC(=O)O[C@H](C)CC(=O)O[C@H](C)CC(=O)O[C@H](C)CC(=O)O[C@H](C)CC(=O)O[C@H](C)CC(=O)O[C@H](C)CC(=O)O[C@H](C)CC(=O)O[C@H](C)CC(=O)O[C@H](C)CC(=O)O[C@H](C)CC(=O)O[C@H](C)CC(=O)O[C@H](C)CC(=O)O[C@H](C)CC(=O)O[C@H](C)CC(=O)O[C@H](C)CC(=O)O[C@H](C)CC(=O)O[C@H](C)CC(=O)O[C@H](C)CC(=O)O[C@H](C)CC(=O)O[C@H](C)CC(=O)O,C[C@@H](O)CC(=O)O.C[C@H](O)CC(=O)O,"('C[C@@H](O)CC(=O)O', 'C[C@H](O)CC(=O)O')",0.99,72100.0,,172.0,173.81454,5.3250337,5,[],"Tang, X., & Chen, E. Y. X. (2018). Chemical synthesis of perfectly isotactic and high melting bacterial poly(3-hydroxybutyrate) from bio-sourced racemic cyclic diolide. Nature Communications, 9(1), 1-11. https://doi.org/10.1038/s41467-018-04734-3",Table 2.5,ester_stereo,"('C[C@@H](O)CC(=O)O', 'C[C@H](O)CC(=O)O')",25,0,1.8145399999999938,
