Repository: tyo-nu/PolyIDRS_Paper

# PolyIDRS_Paper
Code and Figures for the PolyIDRS paper.

File: Figures/Figure_5/data/U_shaped_Tm_data.csv (part 19 of 60)
smiles_polymer,smiles_monomer,monomers,pm,Mn,Tg,Tm,Tm_pred,Tg_pred,model_id,distribution,ref,comment,mechanism,monomers.1,DP,replicate_structure,dTm,dTg
C[C@H](O)CC(=O)O[C@@H](C)CC(=O)O[C@H](C)CC(=O)O[C@@H](C)CC(=O)O[C@H](C)CC(=O)O[C@@H](C)CC(=O)O[C@H](C)CC(=O)O[C@@H](C)CC(=O)O[C@H](C)CC(=O)O[C@@H](C)CC(=O)O[C@H](C)CC(=O)O[C@@H](C)CC(=O)O[C@@H](C)CC(=O)O[C@H](C)CC(=O)O[C@@H](C)CC(=O)O[C@H](C)CC(=O)O[C@@H](C)CC(=O)O[C@H](C)CC(=O)O[C@@H](C)CC(=O)O[C@H](C)CC(=O)O[C@@H](C)CC(=O)O[C@H](C)CC(=O)O[C@@H](C)CC(=O)O[C@H](C)CC(=O)O[C@@H](C)CC(=O)O,C[C@@H](O)CC(=O)O.C[C@H](O)CC(=O)O,"('C[C@@H](O)CC(=O)O', 'C[C@H](O)CC(=O)O')",0.06,,11.2,183.0,182.04494,10.940159,2,[],"Ajellal, N., Bouyahyi, M., Amgoune, A., Thomas, C. M., Bondon, A., Pillin, I., Grohens, Y., & Carpentier, J. F. (2009). Syndiotactic-enriched poly(3-hydroxybutyrate)s via stereoselective ring-opening polymerization of racemic _-butyrolactone with discrete yttrium catalysts. Macromolecules, 42(4), 987-993. https://doi.org/10.1021/ma8022734","Table 3, #3",ester_stereo,"('C[C@@H](O)CC(=O)O', 'C[C@H](O)CC(=O)O')",25,0,0.9550600000000031,7.632095
C[C@H](O)CC(=O)O[C@H](C)CC(=O)O[C@@H](C)CC(=O)O[C@H](C)CC(=O)O[C@@H](C)CC(=O)O[C@H](C)CC(=O)O[C@H](C)CC(=O)O[C@@H](C)CC(=O)O[C@H](C)CC(=O)O[C@@H](C)CC(=O)O[C@H](C)CC(=O)O[C@@H](C)CC(=O)O[C@H](C)CC(=O)O[C@@H](C)CC(=O)O[C@H](C)CC(=O)O[C@@H](C)CC(=O)O[C@H](C)CC(=O)O[C@H](C)CC(=O)O[C@@H](C)CC(=O)O[C@H](C)CC(=O)O[C@@H](C)CC(=O)O[C@H](C)CC(=O)O[C@@H](C)CC(=O)O[C@H](C)CC(=O)O[C@@H](C)CC(=O)O,C[C@@H](O)CC(=O)O.C[C@H](O)CC(=O)O,"('C[C@@H](O)CC(=O)O', 'C[C@H](O)CC(=O)O')",0.06,37100.0,,178.0,181.98178,10.951363,2,[],"Ajellal, N., Bouyahyi, M., Amgoune, A., Thomas, C. M., Bondon, A., Pillin, I., Grohens, Y., & Carpentier, J. F. (2009). Syndiotactic-enriched poly(3-hydroxybutyrate)s via stereoselective ring-opening polymerization of racemic _-butyrolactone with discrete yttrium catalysts. Macromolecules, 42(4), 987-993. https://doi.org/10.1021/ma8022734","Table 1, #4",ester_stereo,"('C[C@@H](O)CC(=O)O', 'C[C@H](O)CC(=O)O')",25,0,3.9817799999999863,
C[C@H](O)CC(=O)O[C@@H](C)CC(=O)O[C@H](C)CC(=O)O[C@@H](C)CC(=O)O[C@H](C)CC(=O)O[C@@H](C)CC(=O)O[C@H](C)CC(=O)O[C@@H](C)CC(=O)O[C@H](C)CC(=O)O[C@@H](C)CC(=O)O[C@H](C)CC(=O)O[C@@H](C)CC(=O)O[C@H](C)CC(=O)O[C@@H](C)CC(=O)O[C@H](C)CC(=O)O[C@@H](C)CC(=O)O[C@H](C)CC(=O)O[C@@H](C)CC(=O)O[C@@H](C)CC(=O)O[C@H](C)CC(=O)O[C@@H](C)CC(=O)O[C@H](C)CC(=O)O[C@@H](C)CC(=O)O[C@H](C)CC(=O)O[C@@H](C)CC(=O)O,C[C@@H](O)CC(=O)O.C[C@H](O)CC(=O)O,"('C[C@@H](O)CC(=O)O', 'C[C@H](O)CC(=O)O')",0.06,,,183.0,182.04494,10.940157,2,[],"Ajellal, N., Bouyahyi, M., Amgoune, A., Thomas, C. M., Bondon, A., Pillin, I., Grohens, Y., & Carpentier, J. F. (2009). Syndiotactic-enriched poly(3-hydroxybutyrate)s via stereoselective ring-opening polymerization of racemic _-butyrolactone with discrete yttrium catalysts. Macromolecules, 42(4), 987-993. https://doi.org/10.1021/ma8022734","Table 1, #8",ester_stereo,"('C[C@@H](O)CC(=O)O', 'C[C@H](O)CC(=O)O')",25,0,0.9550600000000031,
C[C@H](O)CC(=O)O[C@H](C)CC(=O)O[C@@H](C)CC(=O)O[C@H](C)CC(=O)O[C@@H](C)CC(=O)O[C@H](C)CC(=O)O[C@@H](C)CC(=O)O[C@H](C)CC(=O)O[C@@H](C)CC(=O)O[C@H](C)CC(=O)O[C@@H](C)CC(=O)O[C@H](C)CC(=O)O[C@@H](C)CC(=O)O[C@H](C)CC(=O)O[C@@H](C)CC(=O)O[C@H](C)CC(=O)O[C@@H](C)CC(=O)O[C@H](C)CC(=O)O[C@H](C)CC(=O)O[C@@H](C)CC(=O)O[C@H](C)CC(=O)O[C@@H](C)CC(=O)O[C@@H](C)CC(=O)O[C@H](C)CC(=O)O[C@@H](C)CC(=O)O,C[C@@H](O)CC(=O)O.C[C@H](O)CC(=O)O,"('C[C@@H](O)CC(=O)O', 'C[C@H](O)CC(=O)O')",0.06,,11.2,183.0,182.01413,10.94513,2,[],"Ajellal, N., Bouyahyi, M., Amgoune, A., Thomas, C. M., Bondon, A., Pillin, I., Grohens, Y., & Carpentier, J. F. (2009). Syndiotactic-enriched poly(3-hydroxybutyrate)s via stereoselective ring-opening polymerization of racemic _-butyrolactone with discrete yttrium catalysts. Macromolecules, 42(4), 987-993. https://doi.org/10.1021/ma8022734","Table 3, #3",ester_stereo,"('C[C@@H](O)CC(=O)O', 'C[C@H](O)CC(=O)O')",25,1,0.9858700000000056,7.632095
C[C@@H](CC(=O)O[C@@H](C)CC(=O)O[C@H](C)CC(=O)O[C@@H](C)CC(=O)O[C@H](C)CC(=O)O[C@@H](C)CC(=O)O[C@H](C)CC(=O)O[C@@H](C)CC(=O)O[C@H](C)CC(=O)O[C@@H](C)CC(=O)O[C@H](C)CC(=O)O)OC(=O)C[C@@H](C)OC(=O)C[C@H](C)OC(=O)C[C@@H](C)OC(=O)C[C@H](C)OC(=O)C[C@@H](C)OC(=O)C[C@H](C)OC(=O)C[C@@H](C)OC(=O)C[C@@H](C)OC(=O)C[C@H](C)OC(=O)C[C@@H](C)OC(=O)C[C@H](C)OC(=O)C[C@@H](C)OC(=O)C[C@H](C)OC(=O)C[C@@H](C)O,C[C@@H](O)CC(=O)O.C[C@H](O)CC(=O)O,"('C[C@@H](O)CC(=O)O', 'C[C@H](O)CC(=O)O')",0.06,37100.0,,178.0,181.87343,11.077332,2,[],"Ajellal, N., Bouyahyi, M., Amgoune, A., Thomas, C. M., Bondon, A., Pillin, I., Grohens, Y., & Carpentier, J. F. (2009). Syndiotactic-enriched poly(3-hydroxybutyrate)s via stereoselective ring-opening polymerization of racemic _-butyrolactone with discrete yttrium catalysts. Macromolecules, 42(4), 987-993. https://doi.org/10.1021/ma8022734","Table 1, #4",ester_stereo,"('C[C@@H](O)CC(=O)O', 'C[C@H](O)CC(=O)O')",25,1,3.8734300000000133,
C[C@@H](CC(=O)O[C@H](C)CC(=O)O)OC(=O)C[C@@H](C)OC(=O)C[C@@H](C)OC(=O)C[C@H](C)OC(=O)C[C@@H](C)OC(=O)C[C@H](C)OC(=O)C[C@@H](C)OC(=O)C[C@H](C)OC(=O)C[C@@H](C)OC(=O)C[C@H](C)OC(=O)C[C@@H](C)OC(=O)C[C@H](C)OC(=O)C[C@@H](C)OC(=O)C[C@H](C)OC(=O)C[C@@H](C)OC(=O)C[C@H](C)OC(=O)C[C@@H](C)OC(=O)C[C@H](C)OC(=O)C[C@@H](C)OC(=O)C[C@H](C)OC(=O)C[C@@H](C)OC(=O)C[C@@H](C)OC(=O)C[C@H](C)OC(=O)C[C@@H](C)O,C[C@@H](O)CC(=O)O.C[C@H](O)CC(=O)O,"('C[C@@H](O)CC(=O)O', 'C[C@H](O)CC(=O)O')",0.06,,,183.0,181.87343,11.077329,2,[],"Ajellal, N., Bouyahyi, M., Amgoune, A., Thomas, C. M., Bondon, A., Pillin, I., Grohens, Y., & Carpentier, J. F. (2009). Syndiotactic-enriched poly(3-hydroxybutyrate)s via stereoselective ring-opening polymerization of racemic _-butyrolactone with discrete yttrium catalysts. Macromolecules, 42(4), 987-993. https://doi.org/10.1021/ma8022734","Table 1, #8",ester_stereo,"('C[C@@H](O)CC(=O)O', 'C[C@H](O)CC(=O)O')",25,1,1.1265699999999867,
C[C@@H](CC(=O)O[C@H](C)CC(=O)O)OC(=O)C[C@@H](C)OC(=O)C[C@@H](C)OC(=O)C[C@H](C)OC(=O)C[C@@H](C)OC(=O)C[C@H](C)OC(=O)C[C@@H](C)OC(=O)C[C@H](C)OC(=O)C[C@@H](C)OC(=O)C[C@H](C)OC(=O)C[C@@H](C)OC(=O)C[C@H](C)OC(=O)C[C@@H](C)OC(=O)C[C@H](C)OC(=O)C[C@@H](C)OC(=O)C[C@H](C)OC(=O)C[C@@H](C)OC(=O)C[C@@H](C)OC(=O)C[C@H](C)OC(=O)C[C@@H](C)OC(=O)C[C@H](C)OC(=O)C[C@@H](C)OC(=O)C[C@H](C)OC(=O)C[C@@H](C)O,C[C@@H](O)CC(=O)O.C[C@H](O)CC(=O)O,"('C[C@@H](O)CC(=O)O', 'C[C@H](O)CC(=O)O')",0.06,,11.2,183.0,181.87343,11.077332,2,[],"Ajellal, N., Bouyahyi, M., Amgoune, A., Thomas, C. M., Bondon, A., Pillin, I., Grohens, Y., & Carpentier, J. F. (2009). Syndiotactic-enriched poly(3-hydroxybutyrate)s via stereoselective ring-opening polymerization of racemic _-butyrolactone with discrete yttrium catalysts. Macromolecules, 42(4), 987-993. https://doi.org/10.1021/ma8022734","Table 3, #3",ester_stereo,"('C[C@@H](O)CC(=O)O', 'C[C@H](O)CC(=O)O')",25,2,1.1265699999999867,7.632096499999999
C[C@H](O)CC(=O)O[C@H](C)CC(=O)O[C@@H](C)CC(=O)O[C@H](C)CC(=O)O[C@H](C)CC(=O)O[C@@H](C)CC(=O)O[C@H](C)CC(=O)O[C@H](C)CC(=O)O[C@@H](C)CC(=O)O[C@H](C)CC(=O)O[C@@H](C)CC(=O)O[C@H](C)CC(=O)O[C@@H](C)CC(=O)O[C@H](C)CC(=O)O[C@@H](C)CC(=O)O[C@H](C)CC(=O)O[C@@H](C)CC(=O)O[C@H](C)CC(=O)O[C@@H](C)CC(=O)O[C@H](C)CC(=O)O[C@@H](C)CC(=O)O[C@H](C)CC(=O)O[C@@H](C)CC(=O)O[C@H](C)CC(=O)O[C@@H](C)CC(=O)O,C[C@@H](O)CC(=O)O.C[C@H](O)CC(=O)O,"('C[C@@H](O)CC(=O)O', 'C[C@H](O)CC(=O)O')",0.06,37100.0,,178.0,181.98178,10.951364,2,[],"Ajellal, N., Bouyahyi, M., Amgoune, A., Thomas, C. M., Bondon, A., Pillin, I., Grohens, Y., & Carpentier, J. F. (2009). Syndiotactic-enriched poly(3-hydroxybutyrate)s via stereoselective ring-opening polymerization of racemic _-butyrolactone with discrete yttrium catalysts. Macromolecules, 42(4), 987-993. https://doi.org/10.1021/ma8022734","Table 1, #4",ester_stereo,"('C[C@@H](O)CC(=O)O', 'C[C@H](O)CC(=O)O')",25,2,3.9817799999999863,
C[C@H](O)CC(=O)O[C@H](C)CC(=O)O[C@@H](C)CC(=O)O[C@H](C)CC(=O)O[C@@H](C)CC(=O)O[C@H](C)CC(=O)O[C@H](C)CC(=O)O[C@@H](C)CC(=O)O[C@H](C)CC(=O)O[C@@H](C)CC(=O)O[C@H](C)CC(=O)O[C@@H](C)CC(=O)O[C@H](C)CC(=O)O[C@H](C)CC(=O)O[C@@H](C)CC(=O)O[C@H](C)CC(=O)O[C@@H](C)CC(=O)O[C@H](C)CC(=O)O[C@@H](C)CC(=O)O[C@H](C)CC(=O)O[C@@H](C)CC(=O)O[C@H](C)CC(=O)O[C@@H](C)CC(=O)O[C@H](C)CC(=O)O[C@@H](C)CC(=O)O,C[C@@H](O)CC(=O)O.C[C@H](O)CC(=O)O,"('C[C@@H](O)CC(=O)O', 'C[C@H](O)CC(=O)O')",0.06,,,183.0,181.98178,10.951364,2,[],"Ajellal, N., Bouyahyi, M., Amgoune, A., Thomas, C. M., Bondon, A., Pillin, I., Grohens, Y., & Carpentier, J. F. (2009). Syndiotactic-enriched poly(3-hydroxybutyrate)s via stereoselective ring-opening polymerization of racemic _-butyrolactone with discrete yttrium catalysts. Macromolecules, 42(4), 987-993. https://doi.org/10.1021/ma8022734","Table 1, #8",ester_stereo,"('C[C@@H](O)CC(=O)O', 'C[C@H](O)CC(=O)O')",25,2,1.0182200000000137,
C[C@H](O)CC(=O)O[C@H](C)CC(=O)O[C@@H](C)CC(=O)O[C@H](C)CC(=O)O[C@@H](C)CC(=O)O[C@@H](C)CC(=O)O[C@H](C)CC(=O)O[C@@H](C)CC(=O)O[C@H](C)CC(=O)O[C@@H](C)CC(=O)O[C@H](C)CC(=O)O[C@H](C)CC(=O)O[C@@H](C)CC(=O)O[C@H](C)CC(=O)O[C@@H](C)CC(=O)O[C@H](C)CC(=O)O[C@@H](C)CC(=O)O[C@H](C)CC(=O)O[C@@H](C)CC(=O)O[C@H](C)CC(=O)O[C@@H](C)CC(=O)O[C@H](C)CC(=O)O[C@@H](C)CC(=O)O[C@H](C)CC(=O)O[C@@H](C)CC(=O)O,C[C@@H](O)CC(=O)O.C[C@H](O)CC(=O)O,"('C[C@@H](O)CC(=O)O', 'C[C@H](O)CC(=O)O')",0.06,,11.2,183.0,182.01413,10.945126,2,[],"Ajellal, N., Bouyahyi, M., Amgoune, A., Thomas, C. M., Bondon, A., Pillin, I., Grohens, Y., & Carpentier, J. F. (2009). Syndiotactic-enriched poly(3-hydroxybutyrate)s via stereoselective ring-opening polymerization of racemic _-butyrolactone with discrete yttrium catalysts. Macromolecules, 42(4), 987-993. https://doi.org/10.1021/ma8022734","Table 3, #3",ester_stereo,"('C[C@@H](O)CC(=O)O', 'C[C@H](O)CC(=O)O')",25,3,0.9858700000000056,7.632095
C[C@H](O)CC(=O)O[C@H](C)CC(=O)O[C@@H](C)CC(=O)O[C@H](C)CC(=O)O[C@@H](C)CC(=O)O[C@H](C)CC(=O)O[C@@H](C)CC(=O)O[C@H](C)CC(=O)O[C@@H](C)CC(=O)O[C@H](C)CC(=O)O[C@@H](C)CC(=O)O[C@H](C)CC(=O)O[C@@H](C)CC(=O)O[C@H](C)CC(=O)O[C@@H](C)CC(=O)O[C@H](C)CC(=O)O[C@H](C)CC(=O)O[C@@H](C)CC(=O)O[C@H](C)CC(=O)O[C@@H](C)CC(=O)O[C@H](C)CC(=O)O[C@@H](C)CC(=O)O[C@H](C)CC(=O)O[C@H](C)CC(=O)O[C@@H](C)CC(=O)O,C[C@@H](O)CC(=O)O.C[C@H](O)CC(=O)O,"('C[C@@H](O)CC(=O)O', 'C[C@H](O)CC(=O)O')",0.06,37100.0,,178.0,181.9818,10.951367,2,[],"Ajellal, N., Bouyahyi, M., Amgoune, A., Thomas, C. M., Bondon, A., Pillin, I., Grohens, Y., & Carpentier, J. F. (2009). Syndiotactic-enriched poly(3-hydroxybutyrate)s via stereoselective ring-opening polymerization of racemic _-butyrolactone with discrete yttrium catalysts. Macromolecules, 42(4), 987-993. https://doi.org/10.1021/ma8022734","Table 1, #4",ester_stereo,"('C[C@@H](O)CC(=O)O', 'C[C@H](O)CC(=O)O')",25,3,3.9817999999999927,
C[C@H](O)CC(=O)O[C@H](C)CC(=O)O[C@@H](C)CC(=O)O[C@H](C)CC(=O)O[C@@H](C)CC(=O)O[C@H](C)CC(=O)O[C@@H](C)CC(=O)O[C@H](C)CC(=O)O[C@@H](C)CC(=O)O[C@H](C)CC(=O)O[C@@H](C)CC(=O)O[C@H](C)CC(=O)O[C@@H](C)CC(=O)O[C@@H](C)CC(=O)O[C@H](C)CC(=O)O[C@@H](C)CC(=O)O[C@H](C)CC(=O)O[C@@H](C)CC(=O)O[C@H](C)CC(=O)O[C@@H](C)CC(=O)O[C@@H](C)CC(=O)O[C@H](C)CC(=O)O[C@@H](C)CC(=O)O[C@H](C)CC(=O)O[C@@H](C)CC(=O)O,C[C@@H](O)CC(=O)O.C[C@H](O)CC(=O)O,"('C[C@@H](O)CC(=O)O', 'C[C@H](O)CC(=O)O')",0.06,,,183.0,182.04659,10.938974,2,[],"Ajellal, N., Bouyahyi, M., Amgoune, A., Thomas, C. M., Bondon, A., Pillin, I., Grohens, Y., & Carpentier, J. F. (2009). Syndiotactic-enriched poly(3-hydroxybutyrate)s via stereoselective ring-opening polymerization of racemic _-butyrolactone with discrete yttrium catalysts. Macromolecules, 42(4), 987-993. https://doi.org/10.1021/ma8022734","Table 1, #8",ester_stereo,"('C[C@@H](O)CC(=O)O', 'C[C@H](O)CC(=O)O')",25,3,0.953409999999991,
C[C@H](O)CC(=O)O[C@H](C)CC(=O)O[C@H](C)CC(=O)O[C@@H](C)CC(=O)O[C@H](C)CC(=O)O[C@@H](C)CC(=O)O[C@H](C)CC(=O)O[C@@H](C)CC(=O)O[C@H](C)CC(=O)O[C@@H](C)CC(=O)O[C@H](C)CC(=O)O[C@@H](C)CC(=O)O[C@H](C)CC(=O)O[C@@H](C)CC(=O)O[C@H](C)CC(=O)O[C@@H](C)CC(=O)O[C@H](C)CC(=O)O[C@@H](C)CC(=O)O[C@H](C)CC(=O)O[C@@H](C)CC(=O)O[C@H](C)CC(=O)O[C@@H](C)CC(=O)O[C@@H](C)CC(=O)O[C@H](C)CC(=O)O[C@@H](C)CC(=O)O,C[C@@H](O)CC(=O)O.C[C@H](O)CC(=O)O,"('C[C@@H](O)CC(=O)O', 'C[C@H](O)CC(=O)O')",0.06,,11.2,183.0,182.01413,10.945113,2,[],"Ajellal, N., Bouyahyi, M., Amgoune, A., Thomas, C. M., Bondon, A., Pillin, I., Grohens, Y., & Carpentier, J. F. (2009). Syndiotactic-enriched poly(3-hydroxybutyrate)s via stereoselective ring-opening polymerization of racemic _-butyrolactone with discrete yttrium catalysts. Macromolecules, 42(4), 987-993. https://doi.org/10.1021/ma8022734","Table 3, #3",ester_stereo,"('C[C@@H](O)CC(=O)O', 'C[C@H](O)CC(=O)O')",25,4,0.9858700000000056,7.632095
C[C@@H](CC(=O)O[C@@H](C)CC(=O)O[C@H](C)CC(=O)O[C@@H](C)CC(=O)O[C@H](C)CC(=O)O[C@@H](C)CC(=O)O[C@H](C)CC(=O)O[C@@H](C)CC(=O)O[C@H](C)CC(=O)O)OC(=O)C[C@@H](C)OC(=O)C[C@H](C)OC(=O)C[C@@H](C)OC(=O)C[C@H](C)OC(=O)C[C@@H](C)OC(=O)C[C@H](C)OC(=O)C[C@@H](C)OC(=O)C[C@H](C)OC(=O)C[C@@H](C)OC(=O)C[C@@H](C)OC(=O)C[C@H](C)OC(=O)C[C@@H](C)OC(=O)C[C@H](C)OC(=O)C[C@@H](C)OC(=O)C[C@H](C)OC(=O)C[C@@H](C)O,C[C@@H](O)CC(=O)O.C[C@H](O)CC(=O)O,"('C[C@@H](O)CC(=O)O', 'C[C@H](O)CC(=O)O')",0.06,37100.0,,178.0,181.87343,11.077331,2,[],"Ajellal, N., Bouyahyi, M., Amgoune, A., Thomas, C. M., Bondon, A., Pillin, I., Grohens, Y., & Carpentier, J. F. (2009). Syndiotactic-enriched poly(3-hydroxybutyrate)s via stereoselective ring-opening polymerization of racemic _-butyrolactone with discrete yttrium catalysts. Macromolecules, 42(4), 987-993. https://doi.org/10.1021/ma8022734","Table 1, #4",ester_stereo,"('C[C@@H](O)CC(=O)O', 'C[C@H](O)CC(=O)O')",25,4,3.8734300000000133,
C[C@@H](CC(=O)O[C@@H](C)CC(=O)O[C@H](C)CC(=O)O[C@@H](C)CC(=O)O[C@H](C)CC(=O)O[C@@H](C)CC(=O)O[C@H](C)CC(=O)O[C@@H](C)CC(=O)O[C@H](C)CC(=O)O[C@@H](C)CC(=O)O[C@H](C)CC(=O)O[C@@H](C)CC(=O)O[C@H](C)CC(=O)O[C@@H](C)CC(=O)O[C@@H](C)CC(=O)O[C@H](C)CC(=O)O[C@@H](C)CC(=O)O[C@H](C)CC(=O)O)OC(=O)C[C@@H](C)OC(=O)C[C@H](C)OC(=O)C[C@@H](C)OC(=O)C[C@H](C)OC(=O)C[C@@H](C)OC(=O)C[C@H](C)OC(=O)C[C@@H](C)O,C[C@@H](O)CC(=O)O.C[C@H](O)CC(=O)O,"('C[C@@H](O)CC(=O)O', 'C[C@H](O)CC(=O)O')",0.06,,,183.0,181.87343,11.077332,2,[],"Ajellal, N., Bouyahyi, M., Amgoune, A., Thomas, C. M., Bondon, A., Pillin, I., Grohens, Y., & Carpentier, J. F. (2009). Syndiotactic-enriched poly(3-hydroxybutyrate)s via stereoselective ring-opening polymerization of racemic _-butyrolactone with discrete yttrium catalysts. Macromolecules, 42(4), 987-993. https://doi.org/10.1021/ma8022734","Table 1, #8",ester_stereo,"('C[C@@H](O)CC(=O)O', 'C[C@H](O)CC(=O)O')",25,4,1.1265699999999867,
C[C@H](O)CC(=O)O[C@@H](C)CC(=O)O[C@H](C)CC(=O)O[C@@H](C)CC(=O)O[C@H](C)CC(=O)O[C@@H](C)CC(=O)O[C@H](C)CC(=O)O[C@@H](C)CC(=O)O[C@H](C)CC(=O)O[C@@H](C)CC(=O)O[C@@H](C)CC(=O)O[C@H](C)CC(=O)O[C@@H](C)CC(=O)O[C@H](C)CC(=O)O[C@@H](C)CC(=O)O[C@@H](C)CC(=O)O[C@H](C)CC(=O)O[C@@H](C)CC(=O)O[C@H](C)CC(=O)O[C@@H](C)CC(=O)O[C@H](C)CC(=O)O[C@@H](C)CC(=O)O[C@H](C)CC(=O)O[C@@H](C)CC(=O)O[C@H](C)CC(=O)O,C[C@@H](O)CC(=O)O.C[C@H](O)CC(=O)O,"('C[C@@H](O)CC(=O)O', 'C[C@H](O)CC(=O)O')",0.1,37400.0,,167.0,166.86949,8.637725,2,[],"Ajellal, N., Bouyahyi, M., Amgoune, A., Thomas, C. M., Bondon, A., Pillin, I., Grohens, Y., & Carpentier, J. F. (2009). Syndiotactic-enriched poly(3-hydroxybutyrate)s via stereoselective ring-opening polymerization of racemic _-butyrolactone with discrete yttrium catalysts. Macromolecules, 42(4), 987-993. https://doi.org/10.1021/ma8022734","Table 1, #3",ester_stereo,"('C[C@@H](O)CC(=O)O', 'C[C@H](O)CC(=O)O')",25,0,0.1305099999999868,
C[C@@H](CC(=O)O)OC(=O)C[C@@H](C)OC(=O)C[C@H](C)OC(=O)C[C@@H](C)OC(=O)C[C@H](C)OC(=O)C[C@@H](C)OC(=O)C[C@H](C)OC(=O)C[C@H](C)OC(=O)C[C@@H](C)OC(=O)C[C@H](C)OC(=O)C[C@@H](C)OC(=O)C[C@H](C)OC(=O)C[C@@H](C)OC(=O)C[C@H](C)OC(=O)C[C@@H](C)OC(=O)C[C@H](C)OC(=O)C[C@@H](C)OC(=O)C[C@H](C)OC(=O)C[C@H](C)OC(=O)C[C@@H](C)OC(=O)C[C@H](C)OC(=O)C[C@@H](C)OC(=O)C[C@H](C)OC(=O)C[C@@H](C)OC(=O)C[C@@H](C)O,C[C@@H](O)CC(=O)O.C[C@H](O)CC(=O)O,"('C[C@@H](O)CC(=O)O', 'C[C@H](O)CC(=O)O')",0.1,37400.0,,167.0,166.66937,8.801988,2,[],"Ajellal, N., Bouyahyi, M., Amgoune, A., Thomas, C. M., Bondon, A., Pillin, I., Grohens, Y., & Carpentier, J. F. (2009). Syndiotactic-enriched poly(3-hydroxybutyrate)s via stereoselective ring-opening polymerization of racemic _-butyrolactone with discrete yttrium catalysts. Macromolecules, 42(4), 987-993. https://doi.org/10.1021/ma8022734","Table 1, #3",ester_stereo,"('C[C@@H](O)CC(=O)O', 'C[C@H](O)CC(=O)O')",25,1,0.3306300000000135,
C[C@H](O)CC(=O)O[C@@H](C)CC(=O)O[C@H](C)CC(=O)O[C@@H](C)CC(=O)O[C@H](C)CC(=O)O[C@H](C)CC(=O)O[C@@H](C)CC(=O)O[C@H](C)CC(=O)O[C@@H](C)CC(=O)O[C@H](C)CC(=O)O[C@@H](C)CC(=O)O[C@H](C)CC(=O)O[C@@H](C)CC(=O)O[C@H](C)CC(=O)O[C@@H](C)CC(=O)O[C@H](C)CC(=O)O[C@@H](C)CC(=O)O[C@H](C)CC(=O)O[C@@H](C)CC(=O)O[C@H](C)CC(=O)O[C@@H](C)CC(=O)O[C@H](C)CC(=O)O[C@H](C)CC(=O)O[C@@H](C)CC(=O)O[C@H](C)CC(=O)O,C[C@@H](O)CC(=O)O.C[C@H](O)CC(=O)O,"('C[C@@H](O)CC(=O)O', 'C[C@H](O)CC(=O)O')",0.1,37400.0,,167.0,166.81514,8.65738,2,[],"Ajellal, N., Bouyahyi, M., Amgoune, A., Thomas, C. M., Bondon, A., Pillin, I., Grohens, Y., & Carpentier, J. F. (2009). Syndiotactic-enriched poly(3-hydroxybutyrate)s via stereoselective ring-opening polymerization of racemic _-butyrolactone with discrete yttrium catalysts. Macromolecules, 42(4), 987-993. https://doi.org/10.1021/ma8022734","Table 1, #3",ester_stereo,"('C[C@@H](O)CC(=O)O', 'C[C@H](O)CC(=O)O')",25,2,0.18485999999998626,
C[C@H](O)CC(=O)O[C@H](C)CC(=O)O[C@@H](C)CC(=O)O[C@H](C)CC(=O)O[C@@H](C)CC(=O)O[C@H](C)CC(=O)O[C@@H](C)CC(=O)O[C@H](C)CC(=O)O[C@@H](C)CC(=O)O[C@H](C)CC(=O)O[C@H](C)CC(=O)O[C@@H](C)CC(=O)O[C@H](C)CC(=O)O[C@@H](C)CC(=O)O[C@H](C)CC(=O)O[C@H](C)CC(=O)O[C@@H](C)CC(=O)O[C@H](C)CC(=O)O[C@@H](C)CC(=O)O[C@H](C)CC(=O)O[C@@H](C)CC(=O)O[C@H](C)CC(=O)O[C@H](C)CC(=O)O[C@@H](C)CC(=O)O[C@H](C)CC(=O)O,C[C@@H](O)CC(=O)O.C[C@H](O)CC(=O)O,"('C[C@@H](O)CC(=O)O', 'C[C@H](O)CC(=O)O')",0.1,37400.0,,167.0,166.78503,8.66711,2,[],"Ajellal, N., Bouyahyi, M., Amgoune, A., Thomas, C. M., Bondon, A., Pillin, I., Grohens, Y., & Carpentier, J. F. (2009). Syndiotactic-enriched poly(3-hydroxybutyrate)s via stereoselective ring-opening polymerization of racemic _-butyrolactone with discrete yttrium catalysts. Macromolecules, 42(4), 987-993. https://doi.org/10.1021/ma8022734","Table 1, #3",ester_stereo,"('C[C@@H](O)CC(=O)O', 'C[C@H](O)CC(=O)O')",25,3,0.2149699999999939,
C[C@H](O)CC(=O)O[C@@H](C)CC(=O)O[C@H](C)CC(=O)O[C@@H](C)CC(=O)O[C@H](C)CC(=O)O[C@@H](C)CC(=O)O[C@H](C)CC(=O)O[C@@H](C)CC(=O)O[C@H](C)CC(=O)O[C@@H](C)CC(=O)O[C@@H](C)CC(=O)O[C@H](C)CC(=O)O[C@@H](C)CC(=O)O[C@H](C)CC(=O)O[C@@H](C)CC(=O)O[C@H](C)CC(=O)O[C@@H](C)CC(=O)O[C@H](C)CC(=O)O[C@@H](C)CC(=O)O[C@H](C)CC(=O)O[C@@H](C)CC(=O)O[C@H](C)CC(=O)O[C@@H](C)CC(=O)O[C@@H](C)CC(=O)O[C@H](C)CC(=O)O,C[C@@H](O)CC(=O)O.C[C@H](O)CC(=O)O,"('C[C@@H](O)CC(=O)O', 'C[C@H](O)CC(=O)O')",0.1,37400.0,,167.0,166.86949,8.637721,2,[],"Ajellal, N., Bouyahyi, M., Amgoune, A., Thomas, C. M., Bondon, A., Pillin, I., Grohens, Y., & Carpentier, J. F. (2009). Syndiotactic-enriched poly(3-hydroxybutyrate)s via stereoselective ring-opening polymerization of racemic _-butyrolactone with discrete yttrium catalysts. Macromolecules, 42(4), 987-993. https://doi.org/10.1021/ma8022734","Table 1, #3",ester_stereo,"('C[C@@H](O)CC(=O)O', 'C[C@H](O)CC(=O)O')",25,4,0.1305099999999868,
C[C@@H](CC(=O)O)OC(=O)C[C@@H](C)OC(=O)C[C@H](C)OC(=O)C[C@H](C)OC(=O)C[C@@H](C)OC(=O)C[C@H](C)OC(=O)C[C@@H](C)OC(=O)C[C@H](C)OC(=O)C[C@@H](C)OC(=O)C[C@H](C)OC(=O)C[C@@H](C)OC(=O)C[C@H](C)OC(=O)C[C@@H](C)OC(=O)C[C@H](C)OC(=O)C[C@H](C)OC(=O)C[C@@H](C)OC(=O)C[C@H](C)OC(=O)C[C@H](C)OC(=O)C[C@@H](C)OC(=O)C[C@H](C)OC(=O)C[C@@H](C)OC(=O)C[C@H](C)OC(=O)C[C@@H](C)OC(=O)C[C@H](C)OC(=O)C[C@@H](C)O,C[C@@H](O)CC(=O)O.C[C@H](O)CC(=O)O,"('C[C@@H](O)CC(=O)O', 'C[C@H](O)CC(=O)O')",0.12,64300.0,4.0,150.0,150.269,4.052757,2,[],"Ajellal, N., Bouyahyi, M., Amgoune, A., Thomas, C. M., Bondon, A., Pillin, I., Grohens, Y., & Carpentier, J. F. (2009). Syndiotactic-enriched poly(3-hydroxybutyrate)s via stereoselective ring-opening polymerization of racemic _-butyrolactone with discrete yttrium catalysts. Macromolecules, 42(4), 987-993. https://doi.org/10.1021/ma8022734","Table 3, #2",ester_stereo,"('C[C@@H](O)CC(=O)O', 'C[C@H](O)CC(=O)O')",25,0,0.26900000000000546,0.4320965000000001
C[C@@H](CC(=O)O)OC(=O)C[C@@H](C)OC(=O)C[C@H](C)OC(=O)C[C@@H](C)OC(=O)C[C@H](C)OC(=O)C[C@@H](C)OC(=O)C[C@H](C)OC(=O)C[C@@H](C)OC(=O)C[C@H](C)OC(=O)C[C@@H](C)OC(=O)C[C@H](C)OC(=O)C[C@@H](C)OC(=O)C[C@H](C)OC(=O)C[C@H](C)OC(=O)C[C@H](C)OC(=O)C[C@H](C)OC(=O)C[C@@H](C)OC(=O)C[C@H](C)OC(=O)C[C@@H](C)OC(=O)C[C@H](C)OC(=O)C[C@@H](C)OC(=O)C[C@H](C)OC(=O)C[C@@H](C)OC(=O)C[C@H](C)OC(=O)C[C@@H](C)O,C[C@@H](O)CC(=O)O.C[C@H](O)CC(=O)O,"('C[C@@H](O)CC(=O)O', 'C[C@H](O)CC(=O)O')",0.12,64300.0,,150.0,150.26901,4.052754,2,[],"Ajellal, N., Bouyahyi, M., Amgoune, A., Thomas, C. M., Bondon, A., Pillin, I., Grohens, Y., & Carpentier, J. F. (2009). Syndiotactic-enriched poly(3-hydroxybutyrate)s via stereoselective ring-opening polymerization of racemic _-butyrolactone with discrete yttrium catalysts. Macromolecules, 42(4), 987-993. https://doi.org/10.1021/ma8022734","Table 1, #6",ester_stereo,"('C[C@@H](O)CC(=O)O', 'C[C@H](O)CC(=O)O')",25,0,0.26901000000000863,
C[C@@H](CC(=O)O)OC(=O)C[C@@H](C)OC(=O)C[C@@H](C)OC(=O)C[C@@H](C)OC(=O)C[C@H](C)OC(=O)C[C@@H](C)OC(=O)C[C@H](C)OC(=O)C[C@@H](C)OC(=O)C[C@@H](C)OC(=O)C[C@H](C)OC(=O)C[C@@H](C)OC(=O)C[C@H](C)OC(=O)C[C@@H](C)OC(=O)C[C@H](C)OC(=O)C[C@@H](C)OC(=O)C[C@H](C)OC(=O)C[C@@H](C)OC(=O)C[C@H](C)OC(=O)C[C@@H](C)OC(=O)C[C@H](C)OC(=O)C[C@@H](C)OC(=O)C[C@H](C)OC(=O)C[C@@H](C)OC(=O)C[C@H](C)OC(=O)C[C@@H](C)O,C[C@@H](O)CC(=O)O.C[C@H](O)CC(=O)O,"('C[C@@H](O)CC(=O)O', 'C[C@H](O)CC(=O)O')",0.12,47200.0,,155.0,150.26111,3.9359746,2,[],"Ajellal, N., Bouyahyi, M., Amgoune, A., Thomas, C. M., Bondon, A., Pillin, I., Grohens, Y., & Carpentier, J. F. (2009). Syndiotactic-enriched poly(3-hydroxybutyrate)s via stereoselective ring-opening polymerization of racemic _-butyrolactone with discrete yttrium catalysts. Macromolecules, 42(4), 987-993. https://doi.org/10.1021/ma8022734","Table 1, #5",ester_stereo,"('C[C@@H](O)CC(=O)O', 'C[C@H](O)CC(=O)O')",25,0,4.738889999999998,
C[C@H](O)CC(=O)O[C@H](C)CC(=O)O[C@@H](C)CC(=O)O[C@H](C)CC(=O)O[C@@H](C)CC(=O)O[C@H](C)CC(=O)O[C@@H](C)CC(=O)O[C@H](C)CC(=O)O[C@H](C)CC(=O)O[C@@H](C)CC(=O)O[C@H](C)CC(=O)O[C@@H](C)CC(=O)O[C@H](C)CC(=O)O[C@@H](C)CC(=O)O[C@H](C)CC(=O)O[C@@H](C)CC(=O)O[C@@H](C)CC(=O)O[C@H](C)CC(=O)O[C@@H](C)CC(=O)O[C@H](C)CC(=O)O[C@H](C)CC(=O)O[C@@H](C)CC(=O)O[C@H](C)CC(=O)O[C@@H](C)CC(=O)O[C@H](C)CC(=O)O,C[C@@H](O)CC(=O)O.C[C@H](O)CC(=O)O,"('C[C@@H](O)CC(=O)O', 'C[C@H](O)CC(=O)O')",0.12,64300.0,4.0,150.0,150.42522,3.8923275,2,[],"Ajellal, N., Bouyahyi, M., Amgoune, A., Thomas, C. M., Bondon, A., Pillin, I., Grohens, Y., & Carpentier, J. F. (2009). Syndiotactic-enriched poly(3-hydroxybutyrate)s via stereoselective ring-opening polymerization of racemic _-butyrolactone with discrete yttrium catalysts. Macromolecules, 42(4), 987-993. https://doi.org/10.1021/ma8022734","Table 3, #2",ester_stereo,"('C[C@@H](O)CC(=O)O', 'C[C@H](O)CC(=O)O')",25,1,0.42521999999999593,0.4320949999999999
C[C@@H](CC(=O)O)OC(=O)C[C@H](C)OC(=O)C[C@@H](C)OC(=O)C[C@H](C)OC(=O)C[C@@H](C)OC(=O)C[C@@H](C)OC(=O)C[C@H](C)OC(=O)C[C@@H](C)OC(=O)C[C@H](C)OC(=O)C[C@@H](C)OC(=O)C[C@H](C)OC(=O)C[C@@H](C)OC(=O)C[C@H](C)OC(=O)C[C@@H](C)OC(=O)C[C@H](C)OC(=O)C[C@H](C)OC(=O)C[C@@H](C)OC(=O)C[C@H](C)OC(=O)C[C@@H](C)OC(=O)C[C@H](C)OC(=O)C[C@@H](C)OC(=O)C[C@H](C)OC(=O)C[C@@H](C)OC(=O)C[C@H](C)OC(=O)C[C@@H](C)O,C[C@@H](O)CC(=O)O.C[C@H](O)CC(=O)O,"('C[C@@H](O)CC(=O)O', 'C[C@H](O)CC(=O)O')",0.12,64300.0,,150.0,150.26584,4.0131693,2,[],"Ajellal, N., Bouyahyi, M., Amgoune, A., Thomas, C. M., Bondon, A., Pillin, I., Grohens, Y., & Carpentier, J. F. (2009). Syndiotactic-enriched poly(3-hydroxybutyrate)s via stereoselective ring-opening polymerization of racemic _-butyrolactone with discrete yttrium catalysts. Macromolecules, 42(4), 987-993. https://doi.org/10.1021/ma8022734","Table 1, #6",ester_stereo,"('C[C@@H](O)CC(=O)O', 'C[C@H](O)CC(=O)O')",25,1,0.2658399999999972,
C[C@@H](CC(=O)O)OC(=O)C[C@@H](C)OC(=O)C[C@H](C)OC(=O)C[C@@H](C)OC(=O)C[C@H](C)OC(=O)C[C@@H](C)OC(=O)C[C@@H](C)OC(=O)C[C@H](C)OC(=O)C[C@@H](C)OC(=O)C[C@H](C)OC(=O)C[C@@H](C)OC(=O)C[C@H](C)OC(=O)C[C@@H](C)OC(=O)C[C@H](C)OC(=O)C[C@H](C)OC(=O)C[C@@H](C)OC(=O)C[C@H](C)OC(=O)C[C@H](C)OC(=O)C[C@@H](C)OC(=O)C[C@H](C)OC(=O)C[C@@H](C)OC(=O)C[C@H](C)OC(=O)C[C@@H](C)OC(=O)C[C@H](C)OC(=O)C[C@@H](C)O,C[C@@H](O)CC(=O)O.C[C@H](O)CC(=O)O,"('C[C@@H](O)CC(=O)O', 'C[C@H](O)CC(=O)O')",0.12,47200.0,,155.0,150.26547,4.0130205,2,[],"Ajellal, N., Bouyahyi, M., Amgoune, A., Thomas, C. M., Bondon, A., Pillin, I., Grohens, Y., & Carpentier, J. F. (2009). Syndiotactic-enriched poly(3-hydroxybutyrate)s via stereoselective ring-opening polymerization of racemic _-butyrolactone with discrete yttrium catalysts. Macromolecules, 42(4), 987-993. https://doi.org/10.1021/ma8022734","Table 1, #5",ester_stereo,"('C[C@@H](O)CC(=O)O', 'C[C@H](O)CC(=O)O')",25,1,4.734530000000007,
C[C@H](O)CC(=O)O[C@H](C)CC(=O)O[C@@H](C)CC(=O)O[C@H](C)CC(=O)O[C@H](C)CC(=O)O[C@@H](C)CC(=O)O[C@H](C)CC(=O)O[C@@H](C)CC(=O)O[C@H](C)CC(=O)O[C@@H](C)CC(=O)O[C@@H](C)CC(=O)O[C@H](C)CC(=O)O[C@@H](C)CC(=O)O[C@H](C)CC(=O)O[C@@H](C)CC(=O)O[C@H](C)CC(=O)O[C@@H](C)CC(=O)O[C@H](C)CC(=O)O[C@@H](C)CC(=O)O[C@@H](C)CC(=O)O[C@H](C)CC(=O)O[C@@H](C)CC(=O)O[C@H](C)CC(=O)O[C@@H](C)CC(=O)O[C@H](C)CC(=O)O,C[C@@H](O)CC(=O)O.C[C@H](O)CC(=O)O,"('C[C@@H](O)CC(=O)O', 'C[C@H](O)CC(=O)O')",0.12,64300.0,4.0,150.0,150.4225,3.85328,2,[],"Ajellal, N., Bouyahyi, M., Amgoune, A., Thomas, C. M., Bondon, A., Pillin, I., Grohens, Y., & Carpentier, J. F. (2009). Syndiotactic-enriched poly(3-hydroxybutyrate)s via stereoselective ring-opening polymerization of racemic _-butyrolactone with discrete yttrium catalysts. Macromolecules, 42(4), 987-993. https://doi.org/10.1021/ma8022734","Table 3, #2",ester_stereo,"('C[C@@H](O)CC(=O)O', 'C[C@H](O)CC(=O)O')",25,2,0.42250000000001364,0.4320949999999999
C[C@H](O)CC(=O)O[C@H](C)CC(=O)O[C@@H](C)CC(=O)O[C@H](C)CC(=O)O[C@@H](C)CC(=O)O[C@H](C)CC(=O)O[C@H](C)CC(=O)O[C@H](C)CC(=O)O[C@@H](C)CC(=O)O[C@H](C)CC(=O)O[C@@H](C)CC(=O)O[C@H](C)CC(=O)O[C@@H](C)CC(=O)O[C@H](C)CC(=O)O[C@@H](C)CC(=O)O[C@H](C)CC(=O)O[C@@H](C)CC(=O)O[C@H](C)CC(=O)O[C@@H](C)CC(=O)O[C@H](C)CC(=O)O[C@@H](C)CC(=O)O[C@H](C)CC(=O)O[C@@H](C)CC(=O)O[C@@H](C)CC(=O)O[C@H](C)CC(=O)O,C[C@@H](O)CC(=O)O.C[C@H](O)CC(=O)O,"('C[C@@H](O)CC(=O)O', 'C[C@H](O)CC(=O)O')",0.12,64300.0,,150.0,150.42523,3.8923235,2,[],"Ajellal, N., Bouyahyi, M., Amgoune, A., Thomas, C. M., Bondon, A., Pillin, I., Grohens, Y., & Carpentier, J. F. (2009). Syndiotactic-enriched poly(3-hydroxybutyrate)s via stereoselective ring-opening polymerization of racemic _-butyrolactone with discrete yttrium catalysts. Macromolecules, 42(4), 987-993. https://doi.org/10.1021/ma8022734","Table 1, #6",ester_stereo,"('C[C@@H](O)CC(=O)O', 'C[C@H](O)CC(=O)O')",25,2,0.4252299999999991,
C[C@H](O)CC(=O)O[C@H](C)CC(=O)O[C@@H](C)CC(=O)O[C@@H](C)CC(=O)O[C@H](C)CC(=O)O[C@@H](C)CC(=O)O[C@H](C)CC(=O)O[C@H](C)CC(=O)O[C@@H](C)CC(=O)O[C@H](C)CC(=O)O[C@@H](C)CC(=O)O[C@H](C)CC(=O)O[C@@H](C)CC(=O)O[C@H](C)CC(=O)O[C@@H](C)CC(=O)O[C@H](C)CC(=O)O[C@H](C)CC(=O)O[C@@H](C)CC(=O)O[C@H](C)CC(=O)O[C@@H](C)CC(=O)O[C@H](C)CC(=O)O[C@@H](C)CC(=O)O[C@H](C)CC(=O)O[C@@H](C)CC(=O)O[C@H](C)CC(=O)O,C[C@@H](O)CC(=O)O.C[C@H](O)CC(=O)O,"('C[C@@H](O)CC(=O)O', 'C[C@H](O)CC(=O)O')",0.12,47200.0,,155.0,150.42522,3.8923259,2,[],"Ajellal, N., Bouyahyi, M., Amgoune, A., Thomas, C. M., Bondon, A., Pillin, I., Grohens, Y., & Carpentier, J. F. (2009). Syndiotactic-enriched poly(3-hydroxybutyrate)s via stereoselective ring-opening polymerization of racemic _-butyrolactone with discrete yttrium catalysts. Macromolecules, 42(4), 987-993. https://doi.org/10.1021/ma8022734","Table 1, #5",ester_stereo,"('C[C@@H](O)CC(=O)O', 'C[C@H](O)CC(=O)O')",25,2,4.574780000000004,
C[C@H](O)CC(=O)O[C@@H](C)CC(=O)O[C@H](C)CC(=O)O[C@@H](C)CC(=O)O[C@H](C)CC(=O)O[C@@H](C)CC(=O)O[C@@H](C)CC(=O)O[C@H](C)CC(=O)O[C@@H](C)CC(=O)O[C@@H](C)CC(=O)O[C@H](C)CC(=O)O[C@@H](C)CC(=O)O[C@H](C)CC(=O)O[C@@H](C)CC(=O)O[C@H](C)CC(=O)O[C@@H](C)CC(=O)O[C@H](C)CC(=O)O[C@@H](C)CC(=O)O[C@H](C)CC(=O)O[C@@H](C)CC(=O)O[C@H](C)CC(=O)O[C@@H](C)CC(=O)O[C@H](C)CC(=O)O[C@@H](C)CC(=O)O[C@H](C)CC(=O)O,C[C@@H](O)CC(=O)O.C[C@H](O)CC(=O)O,"('C[C@@H](O)CC(=O)O', 'C[C@H](O)CC(=O)O')",0.12,64300.0,4.0,150.0,150.42596,3.8167434,2,[],"Ajellal, N., Bouyahyi, M., Amgoune, A., Thomas, C. M., Bondon, A., Pillin, I., Grohens, Y., & Carpentier, J. F. (2009). Syndiotactic-enriched poly(3-hydroxybutyrate)s via stereoselective ring-opening polymerization of racemic _-butyrolactone with discrete yttrium catalysts. Macromolecules, 42(4), 987-993. https://doi.org/10.1021/ma8022734","Table 3, #2",ester_stereo,"('C[C@@H](O)CC(=O)O', 'C[C@H](O)CC(=O)O')",25,3,0.42596000000000345,0.4320949999999999
C[C@H](O)CC(=O)O[C@H](C)CC(=O)O[C@@H](C)CC(=O)O[C@H](C)CC(=O)O[C@@H](C)CC(=O)O[C@@H](C)CC(=O)O[C@H](C)CC(=O)O[C@H](C)CC(=O)O[C@@H](C)CC(=O)O[C@H](C)CC(=O)O[C@@H](C)CC(=O)O[C@@H](C)CC(=O)O[C@H](C)CC(=O)O[C@@H](C)CC(=O)O[C@H](C)CC(=O)O[C@@H](C)CC(=O)O[C@H](C)CC(=O)O[C@@H](C)CC(=O)O[C@H](C)CC(=O)O[C@@H](C)CC(=O)O[C@H](C)CC(=O)O[C@@H](C)CC(=O)O[C@H](C)CC(=O)O[C@@H](C)CC(=O)O[C@H](C)CC(=O)O,C[C@@H](O)CC(=O)O.C[C@H](O)CC(=O)O,"('C[C@@H](O)CC(=O)O', 'C[C@H](O)CC(=O)O')",0.12,64300.0,,150.0,150.42247,3.85328,2,[],"Ajellal, N., Bouyahyi, M., Amgoune, A., Thomas, C. M., Bondon, A., Pillin, I., Grohens, Y., & Carpentier, J. F. (2009). Syndiotactic-enriched poly(3-hydroxybutyrate)s via stereoselective ring-opening polymerization of racemic _-butyrolactone with discrete yttrium catalysts. Macromolecules, 42(4), 987-993. https://doi.org/10.1021/ma8022734","Table 1, #6",ester_stereo,"('C[C@@H](O)CC(=O)O', 'C[C@H](O)CC(=O)O')",25,3,0.4224700000000041,
C[C@H](O)CC(=O)O[C@H](C)CC(=O)O[C@@H](C)CC(=O)O[C@H](C)CC(=O)O[C@H](C)CC(=O)O[C@@H](C)CC(=O)O[C@H](C)CC(=O)O[C@H](C)CC(=O)O[C@@H](C)CC(=O)O[C@H](C)CC(=O)O[C@H](C)CC(=O)O[C@@H](C)CC(=O)O[C@H](C)CC(=O)O[C@@H](C)CC(=O)O[C@H](C)CC(=O)O[C@@H](C)CC(=O)O[C@H](C)CC(=O)O[C@@H](C)CC(=O)O[C@H](C)CC(=O)O[C@@H](C)CC(=O)O[C@H](C)CC(=O)O[C@@H](C)CC(=O)O[C@H](C)CC(=O)O[C@@H](C)CC(=O)O[C@H](C)CC(=O)O,C[C@@H](O)CC(=O)O.C[C@H](O)CC(=O)O,"('C[C@@H](O)CC(=O)O', 'C[C@H](O)CC(=O)O')",0.12,47200.0,,155.0,150.42915,3.9324393,2,[],"Ajellal, N., Bouyahyi, M., Amgoune, A., Thomas, C. M., Bondon, A., Pillin, I., Grohens, Y., & Carpentier, J. F. (2009). Syndiotactic-enriched poly(3-hydroxybutyrate)s via stereoselective ring-opening polymerization of racemic _-butyrolactone with discrete yttrium catalysts. Macromolecules, 42(4), 987-993. https://doi.org/10.1021/ma8022734","Table 1, #5",ester_stereo,"('C[C@@H](O)CC(=O)O', 'C[C@H](O)CC(=O)O')",25,3,4.570850000000007,
C[C@H](O)CC(=O)O[C@H](C)CC(=O)O[C@@H](C)CC(=O)O[C@H](C)CC(=O)O[C@@H](C)CC(=O)O[C@H](C)CC(=O)O[C@@H](C)CC(=O)O[C@H](C)CC(=O)O[C@@H](C)CC(=O)O[C@H](C)CC(=O)O[C@@H](C)CC(=O)O[C@H](C)CC(=O)O[C@H](C)CC(=O)O[C@H](C)CC(=O)O[C@@H](C)CC(=O)O[C@H](C)CC(=O)O[C@@H](C)CC(=O)O[C@H](C)CC(=O)O[C@@H](C)CC(=O)O[C@H](C)CC(=O)O[C@@H](C)CC(=O)O[C@@H](C)CC(=O)O[C@H](C)CC(=O)O[C@@H](C)CC(=O)O[C@H](C)CC(=O)O,C[C@@H](O)CC(=O)O.C[C@H](O)CC(=O)O,"('C[C@@H](O)CC(=O)O', 'C[C@H](O)CC(=O)O')",0.12,64300.0,4.0,150.0,150.42522,3.8923252,2,[],"Ajellal, N., Bouyahyi, M., Amgoune, A., Thomas, C. M., Bondon, A., Pillin, I., Grohens, Y., & Carpentier, J. F. (2009). Syndiotactic-enriched poly(3-hydroxybutyrate)s via stereoselective ring-opening polymerization of racemic _-butyrolactone with discrete yttrium catalysts. Macromolecules, 42(4), 987-993. https://doi.org/10.1021/ma8022734","Table 3, #2",ester_stereo,"('C[C@@H](O)CC(=O)O', 'C[C@H](O)CC(=O)O')",25,4,0.42521999999999593,0.4320949999999999
C[C@@H](CC(=O)O)OC(=O)C[C@H](C)OC(=O)C[C@H](C)OC(=O)C[C@@H](C)OC(=O)C[C@H](C)OC(=O)C[C@@H](C)OC(=O)C[C@H](C)OC(=O)C[C@@H](C)OC(=O)C[C@H](C)OC(=O)C[C@@H](C)OC(=O)C[C@H](C)OC(=O)C[C@@H](C)OC(=O)C[C@H](C)OC(=O)C[C@@H](C)OC(=O)C[C@H](C)OC(=O)C[C@@H](C)OC(=O)C[C@H](C)OC(=O)C[C@@H](C)OC(=O)C[C@H](C)OC(=O)C[C@H](C)OC(=O)C[C@@H](C)OC(=O)C[C@H](C)OC(=O)C[C@@H](C)OC(=O)C[C@H](C)OC(=O)C[C@@H](C)O,C[C@@H](O)CC(=O)O.C[C@H](O)CC(=O)O,"('C[C@@H](O)CC(=O)O', 'C[C@H](O)CC(=O)O')",0.12,64300.0,,150.0,150.26938,4.0528955,2,[],"Ajellal, N., Bouyahyi, M., Amgoune, A., Thomas, C. M., Bondon, A., Pillin, I., Grohens, Y., & Carpentier, J. F. (2009). Syndiotactic-enriched poly(3-hydroxybutyrate)s via stereoselective ring-opening polymerization of racemic _-butyrolactone with discrete yttrium catalysts. Macromolecules, 42(4), 987-993. https://doi.org/10.1021/ma8022734","Table 1, #6",ester_stereo,"('C[C@@H](O)CC(=O)O', 'C[C@H](O)CC(=O)O')",25,4,0.2693800000000124,
C[C@H](O)CC(=O)O[C@H](C)CC(=O)O[C@@H](C)CC(=O)O[C@@H](C)CC(=O)O[C@H](C)CC(=O)O[C@@H](C)CC(=O)O[C@H](C)CC(=O)O[C@@H](C)CC(=O)O[C@H](C)CC(=O)O[C@@H](C)CC(=O)O[C@@H](C)CC(=O)O[C@H](C)CC(=O)O[C@@H](C)CC(=O)O[C@H](C)CC(=O)O[C@@H](C)CC(=O)O[C@H](C)CC(=O)O[C@@H](C)CC(=O)O[C@@H](C)CC(=O)O[C@H](C)CC(=O)O[C@@H](C)CC(=O)O[C@H](C)CC(=O)O[C@@H](C)CC(=O)O[C@H](C)CC(=O)O[C@@H](C)CC(=O)O[C@H](C)CC(=O)O,C[C@@H](O)CC(=O)O.C[C@H](O)CC(=O)O,"('C[C@@H](O)CC(=O)O', 'C[C@H](O)CC(=O)O')",0.12,47200.0,,155.0,150.4209,3.8150403,2,[],"Ajellal, N., Bouyahyi, M., Amgoune, A., Thomas, C. M., Bondon, A., Pillin, I., Grohens, Y., & Carpentier, J. F. (2009). Syndiotactic-enriched poly(3-hydroxybutyrate)s via stereoselective ring-opening polymerization of racemic _-butyrolactone with discrete yttrium catalysts. Macromolecules, 42(4), 987-993. https://doi.org/10.1021/ma8022734","Table 1, #5",ester_stereo,"('C[C@@H](O)CC(=O)O', 'C[C@H](O)CC(=O)O')",25,4,4.579100000000011,
C[C@H](O)CC(=O)O[C@H](C)CC(=O)O[C@H](C)CC(=O)O[C@@H](C)CC(=O)O[C@H](C)CC(=O)O[C@@H](C)CC(=O)O[C@H](C)CC(=O)O[C@H](C)CC(=O)O[C@@H](C)CC(=O)O[C@@H](C)CC(=O)O[C@H](C)CC(=O)O[C@H](C)CC(=O)O[C@@H](C)CC(=O)O[C@H](C)CC(=O)O[C@@H](C)CC(=O)O[C@H](C)CC(=O)O[C@@H](C)CC(=O)O[C@H](C)CC(=O)O[C@@H](C)CC(=O)O[C@H](C)CC(=O)O[C@@H](C)CC(=O)O[C@H](C)CC(=O)O[C@@H](C)CC(=O)O[C@H](C)CC(=O)O[C@@H](C)CC(=O)O,C[C@@H](O)CC(=O)O.C[C@H](O)CC(=O)O,"('C[C@@H](O)CC(=O)O', 'C[C@H](O)CC(=O)O')",0.13,36100.0,,150.0,150.36197,3.254103,2,[],"Ajellal, N., Bouyahyi, M., Amgoune, A., Thomas, C. M., Bondon, A., Pillin, I., Grohens, Y., & Carpentier, J. F. (2009). Syndiotactic-enriched poly(3-hydroxybutyrate)s via stereoselective ring-opening polymerization of racemic _-butyrolactone with discrete yttrium catalysts. Macromolecules, 42(4), 987-993. https://doi.org/10.1021/ma8022734","Table 1, #7",ester_stereo,"('C[C@@H](O)CC(=O)O', 'C[C@H](O)CC(=O)O')",25,0,0.36197000000001367,
C[C@H](O)CC(=O)O[C@H](C)CC(=O)O[C@@H](C)CC(=O)O[C@H](C)CC(=O)O[C@@H](C)CC(=O)O[C@H](C)CC(=O)O[C@H](C)CC(=O)O[C@@H](C)CC(=O)O[C@H](C)CC(=O)O[C@@H](C)CC(=O)O[C@H](C)CC(=O)O[C@@H](C)CC(=O)O[C@@H](C)CC(=O)O[C@H](C)CC(=O)O[C@@H](C)CC(=O)O[C@H](C)CC(=O)O[C@@H](C)CC(=O)O[C@H](C)CC(=O)O[C@@H](C)CC(=O)O[C@H](C)CC(=O)O[C@H](C)CC(=O)O[C@H](C)CC(=O)O[C@@H](C)CC(=O)O[C@H](C)CC(=O)O[C@@H](C)CC(=O)O,C[C@@H](O)CC(=O)O.C[C@H](O)CC(=O)O,"('C[C@@H](O)CC(=O)O', 'C[C@H](O)CC(=O)O')",0.13,36100.0,,150.0,150.36198,3.2541041,2,[],"Ajellal, N., Bouyahyi, M., Amgoune, A., Thomas, C. M., Bondon, A., Pillin, I., Grohens, Y., & Carpentier, J. F. (2009). Syndiotactic-enriched poly(3-hydroxybutyrate)s via stereoselective ring-opening polymerization of racemic _-butyrolactone with discrete yttrium catalysts. Macromolecules, 42(4), 987-993. https://doi.org/10.1021/ma8022734","Table 1, #7",ester_stereo,"('C[C@@H](O)CC(=O)O', 'C[C@H](O)CC(=O)O')",25,1,0.3619799999999884,
C[C@@H](CC(=O)O[C@@H](C)CC(=O)O[C@H](C)CC(=O)O[C@@H](C)CC(=O)O[C@H](C)CC(=O)O[C@@H](C)CC(=O)O[C@H](C)CC(=O)O[C@H](C)CC(=O)O[C@@H](C)CC(=O)O[C@@H](C)CC(=O)O[C@H](C)CC(=O)O[C@@H](C)CC(=O)O[C@H](C)CC(=O)O[C@@H](C)CC(=O)O[C@H](C)CC(=O)O[C@H](C)CC(=O)O)OC(=O)C[C@@H](C)OC(=O)C[C@H](C)OC(=O)C[C@@H](C)OC(=O)C[C@H](C)OC(=O)C[C@@H](C)OC(=O)C[C@H](C)OC(=O)C[C@@H](C)OC(=O)C[C@H](C)OC(=O)C[C@@H](C)O,C[C@@H](O)CC(=O)O.C[C@H](O)CC(=O)O,"('C[C@@H](O)CC(=O)O', 'C[C@H](O)CC(=O)O')",0.13,36100.0,,150.0,150.1973,3.3842688,2,[],"Ajellal, N., Bouyahyi, M., Amgoune, A., Thomas, C. M., Bondon, A., Pillin, I., Grohens, Y., & Carpentier, J. F. (2009). Syndiotactic-enriched poly(3-hydroxybutyrate)s via stereoselective ring-opening polymerization of racemic _-butyrolactone with discrete yttrium catalysts. Macromolecules, 42(4), 987-993. https://doi.org/10.1021/ma8022734","Table 1, #7",ester_stereo,"('C[C@@H](O)CC(=O)O', 'C[C@H](O)CC(=O)O')",25,2,0.1973000000000127,
C[C@@H](CC(=O)O[C@@H](C)CC(=O)O[C@H](C)CC(=O)O)OC(=O)C[C@@H](C)OC(=O)C[C@H](C)OC(=O)C[C@@H](C)OC(=O)C[C@H](C)OC(=O)C[C@@H](C)OC(=O)C[C@H](C)OC(=O)C[C@@H](C)OC(=O)C[C@H](C)OC(=O)C[C@@H](C)OC(=O)C[C@H](C)OC(=O)C[C@@H](C)OC(=O)C[C@H](C)OC(=O)C[C@@H](C)OC(=O)C[C@H](C)OC(=O)C[C@H](C)OC(=O)C[C@@H](C)OC(=O)C[C@@H](C)OC(=O)C[C@H](C)OC(=O)C[C@@H](C)OC(=O)C[C@@H](C)OC(=O)C[C@H](C)OC(=O)C[C@@H](C)O,C[C@@H](O)CC(=O)O.C[C@H](O)CC(=O)O,"('C[C@@H](O)CC(=O)O', 'C[C@H](O)CC(=O)O')",0.13,36100.0,,150.0,150.19896,3.3509576,2,[],"Ajellal, N., Bouyahyi, M., Amgoune, A., Thomas, C. M., Bondon, A., Pillin, I., Grohens, Y., & Carpentier, J. F. (2009). Syndiotactic-enriched poly(3-hydroxybutyrate)s via stereoselective ring-opening polymerization of racemic _-butyrolactone with discrete yttrium catalysts. Macromolecules, 42(4), 987-993. https://doi.org/10.1021/ma8022734","Table 1, #7",ester_stereo,"('C[C@@H](O)CC(=O)O', 'C[C@H](O)CC(=O)O')",25,3,0.19895999999999958,
C[C@H](O)CC(=O)O[C@@H](C)CC(=O)O[C@H](C)CC(=O)O[C@@H](C)CC(=O)O[C@H](C)CC(=O)O[C@@H](C)CC(=O)O[C@H](C)CC(=O)O[C@@H](C)CC(=O)O[C@H](C)CC(=O)O[C@@H](C)CC(=O)O[C@@H](C)CC(=O)O[C@H](C)CC(=O)O[C@@H](C)CC(=O)O[C@@H](C)CC(=O)O[C@H](C)CC(=O)O[C@@H](C)CC(=O)O[C@H](C)CC(=O)O[C@@H](C)CC(=O)O[C@H](C)CC(=O)O[C@@H](C)CC(=O)O[C@H](C)CC(=O)O[C@H](C)CC(=O)O[C@@H](C)CC(=O)O[C@H](C)CC(=O)O[C@@H](C)CC(=O)O,C[C@@H](O)CC(=O)O.C[C@H](O)CC(=O)O,"('C[C@@H](O)CC(=O)O', 'C[C@H](O)CC(=O)O')",0.13,36100.0,,150.0,150.36705,3.188574,2,[],"Ajellal, N., Bouyahyi, M., Amgoune, A., Thomas, C. M., Bondon, A., Pillin, I., Grohens, Y., & Carpentier, J. F. (2009). Syndiotactic-enriched poly(3-hydroxybutyrate)s via stereoselective ring-opening polymerization of racemic _-butyrolactone with discrete yttrium catalysts. Macromolecules, 42(4), 987-993. https://doi.org/10.1021/ma8022734","Table 1, #7",ester_stereo,"('C[C@@H](O)CC(=O)O', 'C[C@H](O)CC(=O)O')",25,4,0.3670500000000061,
C[C@H](O)CC(=O)O[C@H](C)CC(=O)O[C@@H](C)CC(=O)O[C@H](C)CC(=O)O[C@@H](C)CC(=O)O[C@H](C)CC(=O)O[C@H](C)CC(=O)O[C@@H](C)CC(=O)O[C@H](C)CC(=O)O[C@@H](C)CC(=O)O[C@H](C)CC(=O)O[C@@H](C)CC(=O)O[C@H](C)CC(=O)O[C@H](C)CC(=O)O[C@@H](C)CC(=O)O[C@H](C)CC(=O)O[C@@H](C)CC(=O)O[C@H](C)CC(=O)O[C@H](C)CC(=O)O[C@H](C)CC(=O)O[C@@H](C)CC(=O)O[C@H](C)CC(=O)O[C@H](C)CC(=O)O[C@@H](C)CC(=O)O[C@H](C)CC(=O)O,C[C@@H](O)CC(=O)O.C[C@H](O)CC(=O)O,"('C[C@@H](O)CC(=O)O', 'C[C@H](O)CC(=O)O')",0.18,61200.0,-3.0,126.0,126.43253,-3.1487477,2,[],"Ajellal, N., Bouyahyi, M., Amgoune, A., Thomas, C. M., Bondon, A., Pillin, I., Grohens, Y., & Carpentier, J. F. (2009). Syndiotactic-enriched poly(3-hydroxybutyrate)s via stereoselective ring-opening polymerization of racemic _-butyrolactone with discrete yttrium catalysts. Macromolecules, 42(4), 987-993. https://doi.org/10.1021/ma8022734","Table 3, #1",ester_stereo,"('C[C@@H](O)CC(=O)O', 'C[C@H](O)CC(=O)O')",25,0,0.43252999999999986,6.567905
