Repository: tyo-nu/PolyIDRS_Paper

# PolyIDRS_Paper
Code and Figures for the PolyIDRS paper.

File: Figures/Figure_5/data/U_shaped_Tm_data.csv (part 20 of 60)
smiles_polymer,smiles_monomer,monomers,pm,Mn,Tg,Tm,Tm_pred,Tg_pred,model_id,distribution,ref,comment,mechanism,monomers.1,DP,replicate_structure,dTm,dTg
C[C@H](O)CC(=O)O[C@H](C)CC(=O)O[C@@H](C)CC(=O)O[C@H](C)CC(=O)O[C@@H](C)CC(=O)O[C@@H](C)CC(=O)O[C@@H](C)CC(=O)O[C@H](C)CC(=O)O[C@@H](C)CC(=O)O[C@H](C)CC(=O)O[C@@H](C)CC(=O)O[C@@H](C)CC(=O)O[C@H](C)CC(=O)O[C@@H](C)CC(=O)O[C@H](C)CC(=O)O[C@@H](C)CC(=O)O[C@H](C)CC(=O)O[C@@H](C)CC(=O)O[C@@H](C)CC(=O)O[C@H](C)CC(=O)O[C@@H](C)CC(=O)O[C@@H](C)CC(=O)O[C@H](C)CC(=O)O[C@@H](C)CC(=O)O[C@H](C)CC(=O)O,C[C@@H](O)CC(=O)O.C[C@H](O)CC(=O)O,"('C[C@@H](O)CC(=O)O', 'C[C@H](O)CC(=O)O')",0.18,61200.0,,126.0,126.43449,-3.1450987,2,[],"Ajellal, N., Bouyahyi, M., Amgoune, A., Thomas, C. M., Bondon, A., Pillin, I., Grohens, Y., & Carpentier, J. F. (2009). Syndiotactic-enriched poly(3-hydroxybutyrate)s via stereoselective ring-opening polymerization of racemic _-butyrolactone with discrete yttrium catalysts. Macromolecules, 42(4), 987-993. https://doi.org/10.1021/ma8022734","Table 1, #2",ester_stereo,"('C[C@@H](O)CC(=O)O', 'C[C@H](O)CC(=O)O')",25,0,0.4344899999999967,
C[C@@H](CC(=O)O)OC(=O)C[C@@H](C)OC(=O)C[C@H](C)OC(=O)C[C@@H](C)OC(=O)C[C@H](C)OC(=O)C[C@@H](C)OC(=O)C[C@H](C)OC(=O)C[C@@H](C)OC(=O)C[C@@H](C)OC(=O)C[C@H](C)OC(=O)C[C@H](C)OC(=O)C[C@@H](C)OC(=O)C[C@H](C)OC(=O)C[C@@H](C)OC(=O)C[C@H](C)OC(=O)C[C@@H](C)OC(=O)C[C@@H](C)OC(=O)C[C@H](C)OC(=O)C[C@@H](C)OC(=O)C[C@H](C)OC(=O)C[C@H](C)OC(=O)C[C@H](C)OC(=O)C[C@@H](C)OC(=O)C[C@H](C)OC(=O)C[C@@H](C)O,C[C@@H](O)CC(=O)O.C[C@H](O)CC(=O)O,"('C[C@@H](O)CC(=O)O', 'C[C@H](O)CC(=O)O')",0.18,61200.0,-3.0,126.0,126.37619,-3.1627123,2,[],"Ajellal, N., Bouyahyi, M., Amgoune, A., Thomas, C. M., Bondon, A., Pillin, I., Grohens, Y., & Carpentier, J. F. (2009). Syndiotactic-enriched poly(3-hydroxybutyrate)s via stereoselective ring-opening polymerization of racemic _-butyrolactone with discrete yttrium catalysts. Macromolecules, 42(4), 987-993. https://doi.org/10.1021/ma8022734","Table 3, #1",ester_stereo,"('C[C@@H](O)CC(=O)O', 'C[C@H](O)CC(=O)O')",25,1,0.37618999999999403,6.5679035
C[C@H](O)CC(=O)O[C@H](C)CC(=O)O[C@@H](C)CC(=O)O[C@H](C)CC(=O)O[C@H](C)CC(=O)O[C@@H](C)CC(=O)O[C@H](C)CC(=O)O[C@H](C)CC(=O)O[C@@H](C)CC(=O)O[C@H](C)CC(=O)O[C@@H](C)CC(=O)O[C@H](C)CC(=O)O[C@@H](C)CC(=O)O[C@H](C)CC(=O)O[C@@H](C)CC(=O)O[C@H](C)CC(=O)O[C@@H](C)CC(=O)O[C@H](C)CC(=O)O[C@H](C)CC(=O)O[C@@H](C)CC(=O)O[C@H](C)CC(=O)O[C@@H](C)CC(=O)O[C@H](C)CC(=O)O[C@H](C)CC(=O)O[C@H](C)CC(=O)O,C[C@@H](O)CC(=O)O.C[C@H](O)CC(=O)O,"('C[C@@H](O)CC(=O)O', 'C[C@H](O)CC(=O)O')",0.18,61200.0,,126.0,126.43229,-3.1488235,2,[],"Ajellal, N., Bouyahyi, M., Amgoune, A., Thomas, C. M., Bondon, A., Pillin, I., Grohens, Y., & Carpentier, J. F. (2009). Syndiotactic-enriched poly(3-hydroxybutyrate)s via stereoselective ring-opening polymerization of racemic _-butyrolactone with discrete yttrium catalysts. Macromolecules, 42(4), 987-993. https://doi.org/10.1021/ma8022734","Table 1, #2",ester_stereo,"('C[C@@H](O)CC(=O)O', 'C[C@H](O)CC(=O)O')",25,1,0.43228999999999473,
C[C@@H](CC(=O)O)OC(=O)C[C@H](C)OC(=O)C[C@@H](C)OC(=O)C[C@H](C)OC(=O)C[C@@H](C)OC(=O)C[C@H](C)OC(=O)C[C@@H](C)OC(=O)C[C@H](C)OC(=O)C[C@@H](C)OC(=O)C[C@H](C)OC(=O)C[C@H](C)OC(=O)C[C@@H](C)OC(=O)C[C@@H](C)OC(=O)C[C@H](C)OC(=O)C[C@@H](C)OC(=O)C[C@H](C)OC(=O)C[C@@H](C)OC(=O)C[C@H](C)OC(=O)C[C@H](C)OC(=O)C[C@H](C)OC(=O)C[C@@H](C)OC(=O)C[C@H](C)OC(=O)C[C@@H](C)OC(=O)C[C@H](C)OC(=O)C[C@@H](C)O,C[C@@H](O)CC(=O)O.C[C@H](O)CC(=O)O,"('C[C@@H](O)CC(=O)O', 'C[C@H](O)CC(=O)O')",0.18,61200.0,-3.0,126.0,126.37668,-3.1629868,2,[],"Ajellal, N., Bouyahyi, M., Amgoune, A., Thomas, C. M., Bondon, A., Pillin, I., Grohens, Y., & Carpentier, J. F. (2009). Syndiotactic-enriched poly(3-hydroxybutyrate)s via stereoselective ring-opening polymerization of racemic _-butyrolactone with discrete yttrium catalysts. Macromolecules, 42(4), 987-993. https://doi.org/10.1021/ma8022734","Table 3, #1",ester_stereo,"('C[C@@H](O)CC(=O)O', 'C[C@H](O)CC(=O)O')",25,2,0.37667999999999324,6.5679035
C[C@H](O)CC(=O)O[C@H](C)CC(=O)O[C@@H](C)CC(=O)O[C@H](C)CC(=O)O[C@@H](C)CC(=O)O[C@H](C)CC(=O)O[C@H](C)CC(=O)O[C@@H](C)CC(=O)O[C@H](C)CC(=O)O[C@H](C)CC(=O)O[C@@H](C)CC(=O)O[C@@H](C)CC(=O)O[C@H](C)CC(=O)O[C@@H](C)CC(=O)O[C@H](C)CC(=O)O[C@@H](C)CC(=O)O[C@H](C)CC(=O)O[C@H](C)CC(=O)O[C@@H](C)CC(=O)O[C@H](C)CC(=O)O[C@@H](C)CC(=O)O[C@H](C)CC(=O)O[C@@H](C)CC(=O)O[C@@H](C)CC(=O)O[C@H](C)CC(=O)O,C[C@@H](O)CC(=O)O.C[C@H](O)CC(=O)O,"('C[C@@H](O)CC(=O)O', 'C[C@H](O)CC(=O)O')",0.18,61200.0,,126.0,126.4341,-3.1476822,2,[],"Ajellal, N., Bouyahyi, M., Amgoune, A., Thomas, C. M., Bondon, A., Pillin, I., Grohens, Y., & Carpentier, J. F. (2009). Syndiotactic-enriched poly(3-hydroxybutyrate)s via stereoselective ring-opening polymerization of racemic _-butyrolactone with discrete yttrium catalysts. Macromolecules, 42(4), 987-993. https://doi.org/10.1021/ma8022734","Table 1, #2",ester_stereo,"('C[C@@H](O)CC(=O)O', 'C[C@H](O)CC(=O)O')",25,2,0.4341000000000008,
C[C@@H](CC(=O)O)OC(=O)C[C@@H](C)OC(=O)C[C@H](C)OC(=O)C[C@@H](C)OC(=O)C[C@@H](C)OC(=O)C[C@H](C)OC(=O)C[C@H](C)OC(=O)C[C@@H](C)OC(=O)C[C@H](C)OC(=O)C[C@H](C)OC(=O)C[C@@H](C)OC(=O)C[C@H](C)OC(=O)C[C@@H](C)OC(=O)C[C@H](C)OC(=O)C[C@@H](C)OC(=O)C[C@H](C)OC(=O)C[C@@H](C)OC(=O)C[C@H](C)OC(=O)C[C@H](C)OC(=O)C[C@@H](C)OC(=O)C[C@H](C)OC(=O)C[C@@H](C)OC(=O)C[C@H](C)OC(=O)C[C@H](C)OC(=O)C[C@@H](C)O,C[C@@H](O)CC(=O)O.C[C@H](O)CC(=O)O,"('C[C@@H](O)CC(=O)O', 'C[C@H](O)CC(=O)O')",0.18,61200.0,-3.0,126.0,126.37617,-3.1628802,2,[],"Ajellal, N., Bouyahyi, M., Amgoune, A., Thomas, C. M., Bondon, A., Pillin, I., Grohens, Y., & Carpentier, J. F. (2009). Syndiotactic-enriched poly(3-hydroxybutyrate)s via stereoselective ring-opening polymerization of racemic _-butyrolactone with discrete yttrium catalysts. Macromolecules, 42(4), 987-993. https://doi.org/10.1021/ma8022734","Table 3, #1",ester_stereo,"('C[C@@H](O)CC(=O)O', 'C[C@H](O)CC(=O)O')",25,3,0.3761700000000019,6.5679035
C[C@@H](CC(=O)O)OC(=O)C[C@@H](C)OC(=O)C[C@@H](C)OC(=O)C[C@H](C)OC(=O)C[C@@H](C)OC(=O)C[C@H](C)OC(=O)C[C@@H](C)OC(=O)C[C@H](C)OC(=O)C[C@@H](C)OC(=O)C[C@H](C)OC(=O)C[C@@H](C)OC(=O)C[C@H](C)OC(=O)C[C@@H](C)OC(=O)C[C@@H](C)OC(=O)C[C@H](C)OC(=O)C[C@H](C)OC(=O)C[C@@H](C)OC(=O)C[C@H](C)OC(=O)C[C@@H](C)OC(=O)C[C@@H](C)OC(=O)C[C@H](C)OC(=O)C[C@@H](C)OC(=O)C[C@H](C)OC(=O)C[C@H](C)OC(=O)C[C@@H](C)O,C[C@@H](O)CC(=O)O.C[C@H](O)CC(=O)O,"('C[C@@H](O)CC(=O)O', 'C[C@H](O)CC(=O)O')",0.18,61200.0,,126.0,126.37604,-3.16238,2,[],"Ajellal, N., Bouyahyi, M., Amgoune, A., Thomas, C. M., Bondon, A., Pillin, I., Grohens, Y., & Carpentier, J. F. (2009). Syndiotactic-enriched poly(3-hydroxybutyrate)s via stereoselective ring-opening polymerization of racemic _-butyrolactone with discrete yttrium catalysts. Macromolecules, 42(4), 987-993. https://doi.org/10.1021/ma8022734","Table 1, #2",ester_stereo,"('C[C@@H](O)CC(=O)O', 'C[C@H](O)CC(=O)O')",25,3,0.37604000000000326,
C[C@@H](CC(=O)O)OC(=O)C[C@@H](C)OC(=O)C[C@@H](C)OC(=O)C[C@H](C)OC(=O)C[C@@H](C)OC(=O)C[C@H](C)OC(=O)C[C@@H](C)OC(=O)C[C@H](C)OC(=O)C[C@H](C)OC(=O)C[C@@H](C)OC(=O)C[C@H](C)OC(=O)C[C@@H](C)OC(=O)C[C@H](C)OC(=O)C[C@@H](C)OC(=O)C[C@@H](C)OC(=O)C[C@H](C)OC(=O)C[C@@H](C)OC(=O)C[C@@H](C)OC(=O)C[C@H](C)OC(=O)C[C@@H](C)OC(=O)C[C@H](C)OC(=O)C[C@@H](C)OC(=O)C[C@@H](C)OC(=O)C[C@H](C)OC(=O)C[C@@H](C)O,C[C@@H](O)CC(=O)O.C[C@H](O)CC(=O)O,"('C[C@@H](O)CC(=O)O', 'C[C@H](O)CC(=O)O')",0.18,61200.0,-3.0,126.0,126.375656,-3.1619003,2,[],"Ajellal, N., Bouyahyi, M., Amgoune, A., Thomas, C. M., Bondon, A., Pillin, I., Grohens, Y., & Carpentier, J. F. (2009). Syndiotactic-enriched poly(3-hydroxybutyrate)s via stereoselective ring-opening polymerization of racemic _-butyrolactone with discrete yttrium catalysts. Macromolecules, 42(4), 987-993. https://doi.org/10.1021/ma8022734","Table 3, #1",ester_stereo,"('C[C@@H](O)CC(=O)O', 'C[C@H](O)CC(=O)O')",25,4,0.37565600000000643,6.5679035
C[C@H](O)CC(=O)O[C@H](C)CC(=O)O[C@@H](C)CC(=O)O[C@H](C)CC(=O)O[C@@H](C)CC(=O)O[C@H](C)CC(=O)O[C@@H](C)CC(=O)O[C@H](C)CC(=O)O[C@@H](C)CC(=O)O[C@H](C)CC(=O)O[C@@H](C)CC(=O)O[C@@H](C)CC(=O)O[C@H](C)CC(=O)O[C@H](C)CC(=O)O[C@@H](C)CC(=O)O[C@H](C)CC(=O)O[C@H](C)CC(=O)O[C@@H](C)CC(=O)O[C@H](C)CC(=O)O[C@@H](C)CC(=O)O[C@@H](C)CC(=O)O[C@H](C)CC(=O)O[C@@H](C)CC(=O)O[C@@H](C)CC(=O)O[C@H](C)CC(=O)O,C[C@@H](O)CC(=O)O.C[C@H](O)CC(=O)O,"('C[C@@H](O)CC(=O)O', 'C[C@H](O)CC(=O)O')",0.18,61200.0,,126.0,126.43446,-3.1469448,2,[],"Ajellal, N., Bouyahyi, M., Amgoune, A., Thomas, C. M., Bondon, A., Pillin, I., Grohens, Y., & Carpentier, J. F. (2009). Syndiotactic-enriched poly(3-hydroxybutyrate)s via stereoselective ring-opening polymerization of racemic _-butyrolactone with discrete yttrium catalysts. Macromolecules, 42(4), 987-993. https://doi.org/10.1021/ma8022734","Table 1, #2",ester_stereo,"('C[C@@H](O)CC(=O)O', 'C[C@H](O)CC(=O)O')",25,4,0.4344600000000014,
C[C@H](O)CC(=O)O[C@H](C)CC(=O)O[C@@H](C)CC(=O)O[C@H](C)CC(=O)O[C@H](C)CC(=O)O[C@H](C)CC(=O)O[C@@H](C)CC(=O)O[C@H](C)CC(=O)O[C@@H](C)CC(=O)O[C@H](C)CC(=O)O[C@@H](C)CC(=O)O[C@H](C)CC(=O)O[C@@H](C)CC(=O)O[C@@H](C)CC(=O)O[C@H](C)CC(=O)O[C@@H](C)CC(=O)O[C@H](C)CC(=O)O[C@@H](C)CC(=O)O[C@H](C)CC(=O)O[C@@H](C)CC(=O)O[C@H](C)CC(=O)O[C@@H](C)CC(=O)O[C@@H](C)CC(=O)O[C@@H](C)CC(=O)O[C@H](C)CC(=O)O,C[C@@H](O)CC(=O)O.C[C@H](O)CC(=O)O,"('C[C@@H](O)CC(=O)O', 'C[C@H](O)CC(=O)O')",0.2,27400.0,,133.0,132.86299,-1.3092481,2,[],"Ajellal, N., Bouyahyi, M., Amgoune, A., Thomas, C. M., Bondon, A., Pillin, I., Grohens, Y., & Carpentier, J. F. (2009). Syndiotactic-enriched poly(3-hydroxybutyrate)s via stereoselective ring-opening polymerization of racemic _-butyrolactone with discrete yttrium catalysts. Macromolecules, 42(4), 987-993. https://doi.org/10.1021/ma8022734","Table 1, #1",ester_stereo,"('C[C@@H](O)CC(=O)O', 'C[C@H](O)CC(=O)O')",25,0,0.13701000000000363,
C[C@H](O)CC(=O)O[C@@H](C)CC(=O)O[C@H](C)CC(=O)O[C@@H](C)CC(=O)O[C@H](C)CC(=O)O[C@@H](C)CC(=O)O[C@H](C)CC(=O)O[C@@H](C)CC(=O)O[C@H](C)CC(=O)O[C@@H](C)CC(=O)O[C@H](C)CC(=O)O[C@@H](C)CC(=O)O[C@H](C)CC(=O)O[C@@H](C)CC(=O)O[C@@H](C)CC(=O)O[C@@H](C)CC(=O)O[C@H](C)CC(=O)O[C@@H](C)CC(=O)O[C@H](C)CC(=O)O[C@H](C)CC(=O)O[C@@H](C)CC(=O)O[C@H](C)CC(=O)O[C@H](C)CC(=O)O[C@@H](C)CC(=O)O[C@H](C)CC(=O)O,C[C@@H](O)CC(=O)O.C[C@H](O)CC(=O)O,"('C[C@@H](O)CC(=O)O', 'C[C@H](O)CC(=O)O')",0.2,27400.0,,133.0,132.86491,-1.3064518,2,[],"Ajellal, N., Bouyahyi, M., Amgoune, A., Thomas, C. M., Bondon, A., Pillin, I., Grohens, Y., & Carpentier, J. F. (2009). Syndiotactic-enriched poly(3-hydroxybutyrate)s via stereoselective ring-opening polymerization of racemic _-butyrolactone with discrete yttrium catalysts. Macromolecules, 42(4), 987-993. https://doi.org/10.1021/ma8022734","Table 1, #1",ester_stereo,"('C[C@@H](O)CC(=O)O', 'C[C@H](O)CC(=O)O')",25,1,0.13508999999999105,
C[C@H](O)CC(=O)O[C@H](C)CC(=O)O[C@H](C)CC(=O)O[C@@H](C)CC(=O)O[C@H](C)CC(=O)O[C@@H](C)CC(=O)O[C@H](C)CC(=O)O[C@H](C)CC(=O)O[C@@H](C)CC(=O)O[C@H](C)CC(=O)O[C@@H](C)CC(=O)O[C@H](C)CC(=O)O[C@@H](C)CC(=O)O[C@H](C)CC(=O)O[C@H](C)CC(=O)O[C@@H](C)CC(=O)O[C@H](C)CC(=O)O[C@H](C)CC(=O)O[C@H](C)CC(=O)O[C@@H](C)CC(=O)O[C@H](C)CC(=O)O[C@@H](C)CC(=O)O[C@H](C)CC(=O)O[C@@H](C)CC(=O)O[C@H](C)CC(=O)O,C[C@@H](O)CC(=O)O.C[C@H](O)CC(=O)O,"('C[C@@H](O)CC(=O)O', 'C[C@H](O)CC(=O)O')",0.2,27400.0,,133.0,132.84523,-1.3262573,2,[],"Ajellal, N., Bouyahyi, M., Amgoune, A., Thomas, C. M., Bondon, A., Pillin, I., Grohens, Y., & Carpentier, J. F. (2009). Syndiotactic-enriched poly(3-hydroxybutyrate)s via stereoselective ring-opening polymerization of racemic _-butyrolactone with discrete yttrium catalysts. Macromolecules, 42(4), 987-993. https://doi.org/10.1021/ma8022734","Table 1, #1",ester_stereo,"('C[C@@H](O)CC(=O)O', 'C[C@H](O)CC(=O)O')",25,2,0.1547700000000134,
C[C@H](O)CC(=O)O[C@H](C)CC(=O)O[C@@H](C)CC(=O)O[C@H](C)CC(=O)O[C@@H](C)CC(=O)O[C@@H](C)CC(=O)O[C@H](C)CC(=O)O[C@@H](C)CC(=O)O[C@H](C)CC(=O)O[C@@H](C)CC(=O)O[C@H](C)CC(=O)O[C@@H](C)CC(=O)O[C@H](C)CC(=O)O[C@@H](C)CC(=O)O[C@@H](C)CC(=O)O[C@H](C)CC(=O)O[C@H](C)CC(=O)O[C@@H](C)CC(=O)O[C@H](C)CC(=O)O[C@H](C)CC(=O)O[C@@H](C)CC(=O)O[C@@H](C)CC(=O)O[C@H](C)CC(=O)O[C@@H](C)CC(=O)O[C@H](C)CC(=O)O,C[C@@H](O)CC(=O)O.C[C@H](O)CC(=O)O,"('C[C@@H](O)CC(=O)O', 'C[C@H](O)CC(=O)O')",0.2,27400.0,,133.0,132.86299,-1.3092483,2,[],"Ajellal, N., Bouyahyi, M., Amgoune, A., Thomas, C. M., Bondon, A., Pillin, I., Grohens, Y., & Carpentier, J. F. (2009). Syndiotactic-enriched poly(3-hydroxybutyrate)s via stereoselective ring-opening polymerization of racemic _-butyrolactone with discrete yttrium catalysts. Macromolecules, 42(4), 987-993. https://doi.org/10.1021/ma8022734","Table 1, #1",ester_stereo,"('C[C@@H](O)CC(=O)O', 'C[C@H](O)CC(=O)O')",25,3,0.13701000000000363,
C[C@H](O)CC(=O)O[C@H](C)CC(=O)O[C@H](C)CC(=O)O[C@@H](C)CC(=O)O[C@H](C)CC(=O)O[C@@H](C)CC(=O)O[C@@H](C)CC(=O)O[C@H](C)CC(=O)O[C@@H](C)CC(=O)O[C@H](C)CC(=O)O[C@@H](C)CC(=O)O[C@H](C)CC(=O)O[C@@H](C)CC(=O)O[C@H](C)CC(=O)O[C@@H](C)CC(=O)O[C@H](C)CC(=O)O[C@@H](C)CC(=O)O[C@H](C)CC(=O)O[C@@H](C)CC(=O)O[C@H](C)CC(=O)O[C@@H](C)CC(=O)O[C@@H](C)CC(=O)O[C@H](C)CC(=O)O[C@H](C)CC(=O)O[C@H](C)CC(=O)O,C[C@@H](O)CC(=O)O.C[C@H](O)CC(=O)O,"('C[C@@H](O)CC(=O)O', 'C[C@H](O)CC(=O)O')",0.2,27400.0,,133.0,132.85733,-1.314966,2,[],"Ajellal, N., Bouyahyi, M., Amgoune, A., Thomas, C. M., Bondon, A., Pillin, I., Grohens, Y., & Carpentier, J. F. (2009). Syndiotactic-enriched poly(3-hydroxybutyrate)s via stereoselective ring-opening polymerization of racemic _-butyrolactone with discrete yttrium catalysts. Macromolecules, 42(4), 987-993. https://doi.org/10.1021/ma8022734","Table 1, #1",ester_stereo,"('C[C@@H](O)CC(=O)O', 'C[C@H](O)CC(=O)O')",25,4,0.14267000000000962,
C[C@@H](CC(=O)O[C@@H](C)CC(=O)O[C@H](C)CC(=O)O[C@H](C)CC(=O)O[C@@H](C)CC(=O)O[C@@H](C)CC(=O)O[C@H](C)CC(=O)O[C@@H](C)CC(=O)O[C@H](C)CC(=O)O[C@@H](C)CC(=O)O[C@@H](C)CC(=O)O[C@H](C)CC(=O)O[C@H](C)CC(=O)O[C@H](C)CC(=O)O[C@@H](C)CC(=O)O[C@H](C)CC(=O)O[C@@H](C)CC(=O)O[C@H](C)CC(=O)O[C@@H](C)CC(=O)O[C@H](C)CC(=O)O[C@@H](C)CC(=O)O[C@@H](C)CC(=O)O[C@H](C)CC(=O)O[C@H](C)CC(=O)O)OC(=O)C[C@@H](C)O,C[C@@H](O)CC(=O)O.C[C@H](O)CC(=O)O,"('C[C@@H](O)CC(=O)O', 'C[C@H](O)CC(=O)O')",0.33,,5.0,66.0,65.50118,5.4017067,2,[],"Kricheldorf, H. R., & Lee, S. R. (1995). Polylactones. 35. Macrocyclic and Stereoselective Polymerization of _-D,L-Butyrolactone with Cyclic Dibutyltin Initiators. Macromolecules, 28(20), 6718-6725. https://doi.org/10.1021/ma00124a004",Table 2.1,ester_stereo,"('C[C@@H](O)CC(=O)O', 'C[C@H](O)CC(=O)O')",25,0,0.49881999999999493,1.4320974
C[C@@H](CC(=O)O[C@@H](C)CC(=O)O[C@H](C)CC(=O)O[C@@H](C)CC(=O)O[C@@H](C)CC(=O)O[C@H](C)CC(=O)O[C@@H](C)CC(=O)O[C@H](C)CC(=O)O[C@H](C)CC(=O)O[C@@H](C)CC(=O)O[C@@H](C)CC(=O)O[C@H](C)CC(=O)O[C@H](C)CC(=O)O[C@H](C)CC(=O)O[C@@H](C)CC(=O)O[C@H](C)CC(=O)O[C@H](C)CC(=O)O[C@@H](C)CC(=O)O[C@H](C)CC(=O)O[C@@H](C)CC(=O)O[C@H](C)CC(=O)O[C@@H](C)CC(=O)O[C@@H](C)CC(=O)O[C@H](C)CC(=O)O)OC(=O)C[C@@H](C)O,C[C@@H](O)CC(=O)O.C[C@H](O)CC(=O)O,"('C[C@@H](O)CC(=O)O', 'C[C@H](O)CC(=O)O')",0.33,,5.0,66.0,65.50128,5.40107,2,[],"Kricheldorf, H. R., & Lee, S. R. (1995). Polylactones. 35. Macrocyclic and Stereoselective Polymerization of _-D,L-Butyrolactone with Cyclic Dibutyltin Initiators. Macromolecules, 28(20), 6718-6725. https://doi.org/10.1021/ma00124a004",Table 2.1,ester_stereo,"('C[C@@H](O)CC(=O)O', 'C[C@H](O)CC(=O)O')",25,1,0.4987200000000058,1.4320974
C[C@H](O)CC(=O)O[C@@H](C)CC(=O)O[C@@H](C)CC(=O)O[C@H](C)CC(=O)O[C@@H](C)CC(=O)O[C@H](C)CC(=O)O[C@@H](C)CC(=O)O[C@H](C)CC(=O)O[C@@H](C)CC(=O)O[C@@H](C)CC(=O)O[C@H](C)CC(=O)O[C@H](C)CC(=O)O[C@@H](C)CC(=O)O[C@@H](C)CC(=O)O[C@H](C)CC(=O)O[C@@H](C)CC(=O)O[C@H](C)CC(=O)O[C@H](C)CC(=O)O[C@H](C)CC(=O)O[C@@H](C)CC(=O)O[C@H](C)CC(=O)O[C@@H](C)CC(=O)O[C@@H](C)CC(=O)O[C@H](C)CC(=O)O[C@@H](C)CC(=O)O,C[C@@H](O)CC(=O)O.C[C@H](O)CC(=O)O,"('C[C@@H](O)CC(=O)O', 'C[C@H](O)CC(=O)O')",0.33,,5.0,66.0,65.29123,5.3651414,2,[],"Kricheldorf, H. R., & Lee, S. R. (1995). Polylactones. 35. Macrocyclic and Stereoselective Polymerization of _-D,L-Butyrolactone with Cyclic Dibutyltin Initiators. Macromolecules, 28(20), 6718-6725. https://doi.org/10.1021/ma00124a004",Table 2.1,ester_stereo,"('C[C@@H](O)CC(=O)O', 'C[C@H](O)CC(=O)O')",25,2,0.7087700000000012,1.432095
C[C@@H](CC(=O)O[C@@H](C)CC(=O)O[C@H](C)CC(=O)O[C@@H](C)CC(=O)O[C@H](C)CC(=O)O[C@@H](C)CC(=O)O[C@H](C)CC(=O)O)OC(=O)C[C@H](C)OC(=O)C[C@@H](C)OC(=O)C[C@@H](C)OC(=O)C[C@H](C)OC(=O)C[C@H](C)OC(=O)C[C@@H](C)OC(=O)C[C@@H](C)OC(=O)C[C@H](C)OC(=O)C[C@@H](C)OC(=O)C[C@H](C)OC(=O)C[C@H](C)OC(=O)C[C@@H](C)OC(=O)C[C@@H](C)OC(=O)C[C@H](C)OC(=O)C[C@@H](C)OC(=O)C[C@H](C)OC(=O)C[C@H](C)OC(=O)C[C@@H](C)O,C[C@@H](O)CC(=O)O.C[C@H](O)CC(=O)O,"('C[C@@H](O)CC(=O)O', 'C[C@H](O)CC(=O)O')",0.33,,5.0,66.0,65.5016,5.4021044,2,[],"Kricheldorf, H. R., & Lee, S. R. (1995). Polylactones. 35. Macrocyclic and Stereoselective Polymerization of _-D,L-Butyrolactone with Cyclic Dibutyltin Initiators. Macromolecules, 28(20), 6718-6725. https://doi.org/10.1021/ma00124a004",Table 2.1,ester_stereo,"('C[C@@H](O)CC(=O)O', 'C[C@H](O)CC(=O)O')",25,3,0.49840000000000373,1.432095
C[C@@H](CC(=O)O[C@@H](C)CC(=O)O[C@@H](C)CC(=O)O[C@H](C)CC(=O)O[C@@H](C)CC(=O)O[C@H](C)CC(=O)O[C@@H](C)CC(=O)O[C@@H](C)CC(=O)O[C@@H](C)CC(=O)O[C@H](C)CC(=O)O[C@@H](C)CC(=O)O[C@H](C)CC(=O)O[C@@H](C)CC(=O)O[C@H](C)CC(=O)O[C@H](C)CC(=O)O[C@H](C)CC(=O)O[C@@H](C)CC(=O)O[C@H](C)CC(=O)O)OC(=O)C[C@H](C)OC(=O)C[C@@H](C)OC(=O)C[C@H](C)OC(=O)C[C@@H](C)OC(=O)C[C@H](C)OC(=O)C[C@H](C)OC(=O)C[C@@H](C)O,C[C@@H](O)CC(=O)O.C[C@H](O)CC(=O)O,"('C[C@@H](O)CC(=O)O', 'C[C@H](O)CC(=O)O')",0.33,,5.0,66.0,65.5016,5.402099,2,[],"Kricheldorf, H. R., & Lee, S. R. (1995). Polylactones. 35. Macrocyclic and Stereoselective Polymerization of _-D,L-Butyrolactone with Cyclic Dibutyltin Initiators. Macromolecules, 28(20), 6718-6725. https://doi.org/10.1021/ma00124a004",Table 2.1,ester_stereo,"('C[C@@H](O)CC(=O)O', 'C[C@H](O)CC(=O)O')",25,4,0.49840000000000373,1.432095
C[C@H](O)CC(=O)O[C@@H](C)CC(=O)O[C@H](C)CC(=O)O[C@@H](C)CC(=O)O[C@H](C)CC(=O)O[C@@H](C)CC(=O)O[C@H](C)CC(=O)O[C@H](C)CC(=O)O[C@H](C)CC(=O)O[C@H](C)CC(=O)O[C@H](C)CC(=O)O[C@@H](C)CC(=O)O[C@@H](C)CC(=O)O[C@H](C)CC(=O)O[C@@H](C)CC(=O)O[C@H](C)CC(=O)O[C@@H](C)CC(=O)O[C@@H](C)CC(=O)O[C@H](C)CC(=O)O[C@H](C)CC(=O)O[C@@H](C)CC(=O)O[C@H](C)CC(=O)O[C@H](C)CC(=O)O[C@@H](C)CC(=O)O[C@H](C)CC(=O)O,C[C@@H](O)CC(=O)O.C[C@H](O)CC(=O)O,"('C[C@@H](O)CC(=O)O', 'C[C@H](O)CC(=O)O')",0.36,33000.0,,51.0,50.138874,4.294419,2,[],"Ajellal, N., Bouyahyi, M., Amgoune, A., Thomas, C. M., Bondon, A., Pillin, I., Grohens, Y., & Carpentier, J. F. (2009). Syndiotactic-enriched poly(3-hydroxybutyrate)s via stereoselective ring-opening polymerization of racemic _-butyrolactone with discrete yttrium catalysts. Macromolecules, 42(4), 987-993. https://doi.org/10.1021/ma8022734","Table 1, #9",ester_stereo,"('C[C@@H](O)CC(=O)O', 'C[C@H](O)CC(=O)O')",25,0,0.8611259999999987,
C[C@@H](CC(=O)O)OC(=O)C[C@H](C)OC(=O)C[C@@H](C)OC(=O)C[C@H](C)OC(=O)C[C@@H](C)OC(=O)C[C@@H](C)OC(=O)C[C@@H](C)OC(=O)C[C@H](C)OC(=O)C[C@@H](C)OC(=O)C[C@@H](C)OC(=O)C[C@@H](C)OC(=O)C[C@H](C)OC(=O)C[C@@H](C)OC(=O)C[C@H](C)OC(=O)C[C@@H](C)OC(=O)C[C@@H](C)OC(=O)C[C@H](C)OC(=O)C[C@@H](C)OC(=O)C[C@H](C)OC(=O)C[C@@H](C)OC(=O)C[C@H](C)OC(=O)C[C@@H](C)OC(=O)C[C@@H](C)OC(=O)C[C@@H](C)OC(=O)C[C@@H](C)O,C[C@@H](O)CC(=O)O.C[C@H](O)CC(=O)O,"('C[C@@H](O)CC(=O)O', 'C[C@H](O)CC(=O)O')",0.36,33000.0,,51.0,49.891552,4.4533997,2,[],"Ajellal, N., Bouyahyi, M., Amgoune, A., Thomas, C. M., Bondon, A., Pillin, I., Grohens, Y., & Carpentier, J. F. (2009). Syndiotactic-enriched poly(3-hydroxybutyrate)s via stereoselective ring-opening polymerization of racemic _-butyrolactone with discrete yttrium catalysts. Macromolecules, 42(4), 987-993. https://doi.org/10.1021/ma8022734","Table 1, #9",ester_stereo,"('C[C@@H](O)CC(=O)O', 'C[C@H](O)CC(=O)O')",25,1,1.1084480000000028,
C[C@@H](CC(=O)O)OC(=O)C[C@@H](C)OC(=O)C[C@H](C)OC(=O)C[C@@H](C)OC(=O)C[C@@H](C)OC(=O)C[C@H](C)OC(=O)C[C@H](C)OC(=O)C[C@@H](C)OC(=O)C[C@H](C)OC(=O)C[C@H](C)OC(=O)C[C@@H](C)OC(=O)C[C@H](C)OC(=O)C[C@@H](C)OC(=O)C[C@@H](C)OC(=O)C[C@@H](C)OC(=O)C[C@H](C)OC(=O)C[C@H](C)OC(=O)C[C@@H](C)OC(=O)C[C@H](C)OC(=O)C[C@H](C)OC(=O)C[C@@H](C)OC(=O)C[C@@H](C)OC(=O)C[C@H](C)OC(=O)C[C@@H](C)OC(=O)C[C@@H](C)O,C[C@@H](O)CC(=O)O.C[C@H](O)CC(=O)O,"('C[C@@H](O)CC(=O)O', 'C[C@H](O)CC(=O)O')",0.36,33000.0,,51.0,50.07275,4.473904,2,[],"Ajellal, N., Bouyahyi, M., Amgoune, A., Thomas, C. M., Bondon, A., Pillin, I., Grohens, Y., & Carpentier, J. F. (2009). Syndiotactic-enriched poly(3-hydroxybutyrate)s via stereoselective ring-opening polymerization of racemic _-butyrolactone with discrete yttrium catalysts. Macromolecules, 42(4), 987-993. https://doi.org/10.1021/ma8022734","Table 1, #9",ester_stereo,"('C[C@@H](O)CC(=O)O', 'C[C@H](O)CC(=O)O')",25,2,0.9272500000000008,
C[C@H](O)CC(=O)O[C@@H](C)CC(=O)O[C@H](C)CC(=O)O[C@@H](C)CC(=O)O[C@H](C)CC(=O)O[C@@H](C)CC(=O)O[C@H](C)CC(=O)O[C@H](C)CC(=O)O[C@@H](C)CC(=O)O[C@H](C)CC(=O)O[C@H](C)CC(=O)O[C@@H](C)CC(=O)O[C@H](C)CC(=O)O[C@H](C)CC(=O)O[C@@H](C)CC(=O)O[C@@H](C)CC(=O)O[C@H](C)CC(=O)O[C@@H](C)CC(=O)O[C@@H](C)CC(=O)O[C@H](C)CC(=O)O[C@H](C)CC(=O)O[C@H](C)CC(=O)O[C@@H](C)CC(=O)O[C@H](C)CC(=O)O[C@H](C)CC(=O)O,C[C@@H](O)CC(=O)O.C[C@H](O)CC(=O)O,"('C[C@@H](O)CC(=O)O', 'C[C@H](O)CC(=O)O')",0.36,33000.0,,51.0,50.139133,4.293747,2,[],"Ajellal, N., Bouyahyi, M., Amgoune, A., Thomas, C. M., Bondon, A., Pillin, I., Grohens, Y., & Carpentier, J. F. (2009). Syndiotactic-enriched poly(3-hydroxybutyrate)s via stereoselective ring-opening polymerization of racemic _-butyrolactone with discrete yttrium catalysts. Macromolecules, 42(4), 987-993. https://doi.org/10.1021/ma8022734","Table 1, #9",ester_stereo,"('C[C@@H](O)CC(=O)O', 'C[C@H](O)CC(=O)O')",25,3,0.8608669999999989,
C[C@@H](CC(=O)O)OC(=O)C[C@@H](C)OC(=O)C[C@@H](C)OC(=O)C[C@H](C)OC(=O)C[C@@H](C)OC(=O)C[C@H](C)OC(=O)C[C@@H](C)OC(=O)C[C@H](C)OC(=O)C[C@@H](C)OC(=O)C[C@@H](C)OC(=O)C[C@H](C)OC(=O)C[C@@H](C)OC(=O)C[C@@H](C)OC(=O)C[C@@H](C)OC(=O)C[C@H](C)OC(=O)C[C@H](C)OC(=O)C[C@@H](C)OC(=O)C[C@@H](C)OC(=O)C[C@H](C)OC(=O)C[C@@H](C)OC(=O)C[C@@H](C)OC(=O)C[C@H](C)OC(=O)C[C@H](C)OC(=O)C[C@H](C)OC(=O)C[C@@H](C)O,C[C@@H](O)CC(=O)O.C[C@H](O)CC(=O)O,"('C[C@@H](O)CC(=O)O', 'C[C@H](O)CC(=O)O')",0.36,33000.0,,51.0,50.01062,4.4670496,2,[],"Ajellal, N., Bouyahyi, M., Amgoune, A., Thomas, C. M., Bondon, A., Pillin, I., Grohens, Y., & Carpentier, J. F. (2009). Syndiotactic-enriched poly(3-hydroxybutyrate)s via stereoselective ring-opening polymerization of racemic _-butyrolactone with discrete yttrium catalysts. Macromolecules, 42(4), 987-993. https://doi.org/10.1021/ma8022734","Table 1, #9",ester_stereo,"('C[C@@H](O)CC(=O)O', 'C[C@H](O)CC(=O)O')",25,4,0.989379999999997,
C[C@H](O)CC(=O)O[C@@H](C)CC(=O)O[C@H](C)CC(=O)O[C@@H](C)CC(=O)O[C@H](C)CC(=O)O[C@H](C)CC(=O)O[C@H](C)CC(=O)O[C@@H](C)CC(=O)O[C@H](C)CC(=O)O[C@H](C)CC(=O)O[C@@H](C)CC(=O)O[C@@H](C)CC(=O)O[C@@H](C)CC(=O)O[C@H](C)CC(=O)O[C@@H](C)CC(=O)O[C@H](C)CC(=O)O[C@H](C)CC(=O)O[C@H](C)CC(=O)O[C@H](C)CC(=O)O[C@@H](C)CC(=O)O[C@H](C)CC(=O)O[C@@H](C)CC(=O)O[C@@H](C)CC(=O)O[C@H](C)CC(=O)O[C@@H](C)CC(=O)O,C[C@@H](O)CC(=O)O.C[C@H](O)CC(=O)O,"('C[C@@H](O)CC(=O)O', 'C[C@H](O)CC(=O)O')",0.38,,-1.0,65.0,68.752266,5.1540117,2,[],"Kricheldorf, H. R., & Lee, S. R. (1995). Polylactones. 35. Macrocyclic and Stereoselective Polymerization of _-D,L-Butyrolactone with Cyclic Dibutyltin Initiators. Macromolecules, 28(20), 6718-6725. https://doi.org/10.1021/ma00124a004",Table 1.1,ester_stereo,"('C[C@@H](O)CC(=O)O', 'C[C@H](O)CC(=O)O')",25,0,3.752266000000006,4.567905
C[C@H](O)CC(=O)O[C@H](C)CC(=O)O[C@H](C)CC(=O)O[C@H](C)CC(=O)O[C@@H](C)CC(=O)O[C@H](C)CC(=O)O[C@@H](C)CC(=O)O[C@@H](C)CC(=O)O[C@H](C)CC(=O)O[C@@H](C)CC(=O)O[C@H](C)CC(=O)O[C@@H](C)CC(=O)O[C@@H](C)CC(=O)O[C@@H](C)CC(=O)O[C@H](C)CC(=O)O[C@H](C)CC(=O)O[C@@H](C)CC(=O)O[C@H](C)CC(=O)O[C@H](C)CC(=O)O[C@@H](C)CC(=O)O[C@H](C)CC(=O)O[C@@H](C)CC(=O)O[C@@H](C)CC(=O)O[C@@H](C)CC(=O)O[C@@H](C)CC(=O)O,C[C@@H](O)CC(=O)O.C[C@H](O)CC(=O)O,"('C[C@@H](O)CC(=O)O', 'C[C@H](O)CC(=O)O')",0.38,,2.0,61.0,68.513535,5.1167164,2,[],"Kricheldorf, H. R., & Lee, S. R. (1995). Polylactones. 35. Macrocyclic and Stereoselective Polymerization of _-D,L-Butyrolactone with Cyclic Dibutyltin Initiators. Macromolecules, 28(20), 6718-6725. https://doi.org/10.1021/ma00124a004",Table 3.1,ester_stereo,"('C[C@@H](O)CC(=O)O', 'C[C@H](O)CC(=O)O')",25,0,7.5135350000000045,1.567905
C[C@H](O)CC(=O)O[C@H](C)CC(=O)O[C@@H](C)CC(=O)O[C@H](C)CC(=O)O[C@@H](C)CC(=O)O[C@H](C)CC(=O)O[C@@H](C)CC(=O)O[C@@H](C)CC(=O)O[C@H](C)CC(=O)O[C@@H](C)CC(=O)O[C@@H](C)CC(=O)O[C@@H](C)CC(=O)O[C@H](C)CC(=O)O[C@H](C)CC(=O)O[C@@H](C)CC(=O)O[C@H](C)CC(=O)O[C@H](C)CC(=O)O[C@H](C)CC(=O)O[C@H](C)CC(=O)O[C@H](C)CC(=O)O[C@@H](C)CC(=O)O[C@@H](C)CC(=O)O[C@H](C)CC(=O)O[C@H](C)CC(=O)O[C@@H](C)CC(=O)O,C[C@@H](O)CC(=O)O.C[C@H](O)CC(=O)O,"('C[C@@H](O)CC(=O)O', 'C[C@H](O)CC(=O)O')",0.38,,4.0,72.0,68.748405,5.156552,2,[],"Kricheldorf, H. R., & Lee, S. R. (1995). Polylactones. 35. Macrocyclic and Stereoselective Polymerization of _-D,L-Butyrolactone with Cyclic Dibutyltin Initiators. Macromolecules, 28(20), 6718-6725. https://doi.org/10.1021/ma00124a004",Table 3.2,ester_stereo,"('C[C@@H](O)CC(=O)O', 'C[C@H](O)CC(=O)O')",25,0,3.2515949999999947,0.4320949999999999
C[C@H](O)CC(=O)O[C@H](C)CC(=O)O[C@@H](C)CC(=O)O[C@@H](C)CC(=O)O[C@H](C)CC(=O)O[C@@H](C)CC(=O)O[C@@H](C)CC(=O)O[C@@H](C)CC(=O)O[C@@H](C)CC(=O)O[C@H](C)CC(=O)O[C@H](C)CC(=O)O[C@@H](C)CC(=O)O[C@H](C)CC(=O)O[C@H](C)CC(=O)O[C@@H](C)CC(=O)O[C@H](C)CC(=O)O[C@H](C)CC(=O)O[C@@H](C)CC(=O)O[C@H](C)CC(=O)O[C@H](C)CC(=O)O[C@H](C)CC(=O)O[C@@H](C)CC(=O)O[C@H](C)CC(=O)O[C@H](C)CC(=O)O[C@@H](C)CC(=O)O,C[C@@H](O)CC(=O)O.C[C@H](O)CC(=O)O,"('C[C@@H](O)CC(=O)O', 'C[C@H](O)CC(=O)O')",0.38,,6.0,69.0,68.7484,5.1565614,2,[],"Kricheldorf, H. R., & Lee, S. R. (1995). Polylactones. 35. Macrocyclic and Stereoselective Polymerization of _-D,L-Butyrolactone with Cyclic Dibutyltin Initiators. Macromolecules, 28(20), 6718-6725. https://doi.org/10.1021/ma00124a004",Table 1.2,ester_stereo,"('C[C@@H](O)CC(=O)O', 'C[C@H](O)CC(=O)O')",25,0,0.25159999999999627,2.432095
C[C@H](O)CC(=O)O[C@H](C)CC(=O)O[C@@H](C)CC(=O)O[C@H](C)CC(=O)O[C@@H](C)CC(=O)O[C@H](C)CC(=O)O[C@H](C)CC(=O)O[C@@H](C)CC(=O)O[C@@H](C)CC(=O)O[C@H](C)CC(=O)O[C@@H](C)CC(=O)O[C@H](C)CC(=O)O[C@H](C)CC(=O)O[C@@H](C)CC(=O)O[C@@H](C)CC(=O)O[C@@H](C)CC(=O)O[C@H](C)CC(=O)O[C@@H](C)CC(=O)O[C@@H](C)CC(=O)O[C@H](C)CC(=O)O[C@H](C)CC(=O)O[C@H](C)CC(=O)O[C@H](C)CC(=O)O[C@@H](C)CC(=O)O[C@@H](C)CC(=O)O,C[C@@H](O)CC(=O)O.C[C@H](O)CC(=O)O,"('C[C@@H](O)CC(=O)O', 'C[C@H](O)CC(=O)O')",0.38,,7.0,67.0,68.63091,5.1366096,2,[],"Kricheldorf, H. R., & Lee, S. R. (1995). Polylactones. 35. Macrocyclic and Stereoselective Polymerization of _-D,L-Butyrolactone with Cyclic Dibutyltin Initiators. Macromolecules, 28(20), 6718-6725. https://doi.org/10.1021/ma00124a004",Table 2.4,ester_stereo,"('C[C@@H](O)CC(=O)O', 'C[C@H](O)CC(=O)O')",25,0,1.63091,3.432095
C[C@H](O)CC(=O)O[C@@H](C)CC(=O)O[C@@H](C)CC(=O)O[C@H](C)CC(=O)O[C@H](C)CC(=O)O[C@H](C)CC(=O)O[C@@H](C)CC(=O)O[C@H](C)CC(=O)O[C@@H](C)CC(=O)O[C@@H](C)CC(=O)O[C@@H](C)CC(=O)O[C@@H](C)CC(=O)O[C@@H](C)CC(=O)O[C@H](C)CC(=O)O[C@@H](C)CC(=O)O[C@H](C)CC(=O)O[C@@H](C)CC(=O)O[C@@H](C)CC(=O)O[C@H](C)CC(=O)O[C@@H](C)CC(=O)O[C@H](C)CC(=O)O[C@@H](C)CC(=O)O[C@H](C)CC(=O)O[C@@H](C)CC(=O)O[C@@H](C)CC(=O)O,C[C@@H](O)CC(=O)O.C[C@H](O)CC(=O)O,"('C[C@@H](O)CC(=O)O', 'C[C@H](O)CC(=O)O')",0.38,,8.0,64.0,68.28201,5.075652,2,[],"Kricheldorf, H. R., & Lee, S. R. (1995). Polylactones. 35. Macrocyclic and Stereoselective Polymerization of _-D,L-Butyrolactone with Cyclic Dibutyltin Initiators. Macromolecules, 28(20), 6718-6725. https://doi.org/10.1021/ma00124a004",Table 3.7,ester_stereo,"('C[C@@H](O)CC(=O)O', 'C[C@H](O)CC(=O)O')",25,0,4.28201,4.432095
C[C@@H](CC(=O)O[C@@H](C)CC(=O)O[C@@H](C)CC(=O)O[C@H](C)CC(=O)O[C@H](C)CC(=O)O[C@H](C)CC(=O)O[C@H](C)CC(=O)O[C@H](C)CC(=O)O)OC(=O)C[C@H](C)OC(=O)C[C@@H](C)OC(=O)C[C@H](C)OC(=O)C[C@@H](C)OC(=O)C[C@H](C)OC(=O)C[C@H](C)OC(=O)C[C@@H](C)OC(=O)C[C@H](C)OC(=O)C[C@@H](C)OC(=O)C[C@H](C)OC(=O)C[C@@H](C)OC(=O)C[C@@H](C)OC(=O)C[C@H](C)OC(=O)C[C@@H](C)OC(=O)C[C@H](C)OC(=O)C[C@H](C)OC(=O)C[C@@H](C)O,C[C@@H](O)CC(=O)O.C[C@H](O)CC(=O)O,"('C[C@@H](O)CC(=O)O', 'C[C@H](O)CC(=O)O')",0.38,,8.0,73.0,69.23894,7.26782,2,[],"Kricheldorf, H. R., & Lee, S. R. (1995). Polylactones. 35. Macrocyclic and Stereoselective Polymerization of _-D,L-Butyrolactone with Cyclic Dibutyltin Initiators. Macromolecules, 28(20), 6718-6725. https://doi.org/10.1021/ma00124a004",Table 3.4,ester_stereo,"('C[C@@H](O)CC(=O)O', 'C[C@H](O)CC(=O)O')",25,0,3.7610600000000005,4.4320953
C[C@H](O)CC(=O)O[C@@H](C)CC(=O)O[C@H](C)CC(=O)O[C@@H](C)CC(=O)O[C@@H](C)CC(=O)O[C@H](C)CC(=O)O[C@@H](C)CC(=O)O[C@H](C)CC(=O)O[C@@H](C)CC(=O)O[C@H](C)CC(=O)O[C@@H](C)CC(=O)O[C@@H](C)CC(=O)O[C@H](C)CC(=O)O[C@@H](C)CC(=O)O[C@@H](C)CC(=O)O[C@H](C)CC(=O)O[C@H](C)CC(=O)O[C@@H](C)CC(=O)O[C@@H](C)CC(=O)O[C@@H](C)CC(=O)O[C@@H](C)CC(=O)O[C@H](C)CC(=O)O[C@H](C)CC(=O)O[C@H](C)CC(=O)O[C@@H](C)CC(=O)O,C[C@@H](O)CC(=O)O.C[C@H](O)CC(=O)O,"('C[C@@H](O)CC(=O)O', 'C[C@H](O)CC(=O)O')",0.38,,,69.0,68.40023,5.094375,2,[],"Kricheldorf, H. R., & Lee, S. R. (1995). Polylactones. 35. Macrocyclic and Stereoselective Polymerization of _-D,L-Butyrolactone with Cyclic Dibutyltin Initiators. Macromolecules, 28(20), 6718-6725. https://doi.org/10.1021/ma00124a004",Table 3.6,ester_stereo,"('C[C@@H](O)CC(=O)O', 'C[C@H](O)CC(=O)O')",25,0,0.5997700000000066,
C[C@H](O)CC(=O)O[C@H](C)CC(=O)O[C@@H](C)CC(=O)O[C@@H](C)CC(=O)O[C@H](C)CC(=O)O[C@H](C)CC(=O)O[C@@H](C)CC(=O)O[C@H](C)CC(=O)O[C@@H](C)CC(=O)O[C@@H](C)CC(=O)O[C@@H](C)CC(=O)O[C@H](C)CC(=O)O[C@H](C)CC(=O)O[C@H](C)CC(=O)O[C@@H](C)CC(=O)O[C@H](C)CC(=O)O[C@@H](C)CC(=O)O[C@@H](C)CC(=O)O[C@@H](C)CC(=O)O[C@@H](C)CC(=O)O[C@@H](C)CC(=O)O[C@H](C)CC(=O)O[C@@H](C)CC(=O)O[C@H](C)CC(=O)O[C@@H](C)CC(=O)O,C[C@@H](O)CC(=O)O.C[C@H](O)CC(=O)O,"('C[C@@H](O)CC(=O)O', 'C[C@H](O)CC(=O)O')",0.38,,-1.0,65.0,68.39633,5.0968423,2,[],"Kricheldorf, H. R., & Lee, S. R. (1995). Polylactones. 35. Macrocyclic and Stereoselective Polymerization of _-D,L-Butyrolactone with Cyclic Dibutyltin Initiators. Macromolecules, 28(20), 6718-6725. https://doi.org/10.1021/ma00124a004",Table 1.1,ester_stereo,"('C[C@@H](O)CC(=O)O', 'C[C@H](O)CC(=O)O')",25,1,3.396330000000006,4.567905
C[C@H](O)CC(=O)O[C@@H](C)CC(=O)O[C@@H](C)CC(=O)O[C@H](C)CC(=O)O[C@H](C)CC(=O)O[C@@H](C)CC(=O)O[C@H](C)CC(=O)O[C@@H](C)CC(=O)O[C@H](C)CC(=O)O[C@@H](C)CC(=O)O[C@H](C)CC(=O)O[C@@H](C)CC(=O)O[C@H](C)CC(=O)O[C@@H](C)CC(=O)O[C@@H](C)CC(=O)O[C@H](C)CC(=O)O[C@@H](C)CC(=O)O[C@@H](C)CC(=O)O[C@@H](C)CC(=O)O[C@H](C)CC(=O)O[C@H](C)CC(=O)O[C@H](C)CC(=O)O[C@@H](C)CC(=O)O[C@@H](C)CC(=O)O[C@@H](C)CC(=O)O,C[C@@H](O)CC(=O)O.C[C@H](O)CC(=O)O,"('C[C@@H](O)CC(=O)O', 'C[C@H](O)CC(=O)O')",0.38,,2.0,61.0,68.39982,5.0945544,2,[],"Kricheldorf, H. R., & Lee, S. R. (1995). Polylactones. 35. Macrocyclic and Stereoselective Polymerization of _-D,L-Butyrolactone with Cyclic Dibutyltin Initiators. Macromolecules, 28(20), 6718-6725. https://doi.org/10.1021/ma00124a004",Table 3.1,ester_stereo,"('C[C@@H](O)CC(=O)O', 'C[C@H](O)CC(=O)O')",25,1,7.399820000000005,1.567905
C[C@@H](CC(=O)O[C@@H](C)CC(=O)O[C@@H](C)CC(=O)O[C@H](C)CC(=O)O[C@@H](C)CC(=O)O[C@@H](C)CC(=O)O[C@H](C)CC(=O)O[C@H](C)CC(=O)O[C@H](C)CC(=O)O[C@H](C)CC(=O)O)OC(=O)C[C@H](C)OC(=O)C[C@@H](C)OC(=O)C[C@H](C)OC(=O)C[C@H](C)OC(=O)C[C@@H](C)OC(=O)C[C@@H](C)OC(=O)C[C@H](C)OC(=O)C[C@@H](C)OC(=O)C[C@@H](C)OC(=O)C[C@H](C)OC(=O)C[C@@H](C)OC(=O)C[C@H](C)OC(=O)C[C@@H](C)OC(=O)C[C@H](C)OC(=O)C[C@@H](C)O,C[C@@H](O)CC(=O)O.C[C@H](O)CC(=O)O,"('C[C@@H](O)CC(=O)O', 'C[C@H](O)CC(=O)O')",0.38,,4.0,72.0,69.00645,7.2385254,2,[],"Kricheldorf, H. R., & Lee, S. R. (1995). Polylactones. 35. Macrocyclic and Stereoselective Polymerization of _-D,L-Butyrolactone with Cyclic Dibutyltin Initiators. Macromolecules, 28(20), 6718-6725. https://doi.org/10.1021/ma00124a004",Table 3.2,ester_stereo,"('C[C@@H](O)CC(=O)O', 'C[C@H](O)CC(=O)O')",25,1,2.993549999999999,0.4320965000000001
C[C@H](O)CC(=O)O[C@H](C)CC(=O)O[C@H](C)CC(=O)O[C@@H](C)CC(=O)O[C@H](C)CC(=O)O[C@H](C)CC(=O)O[C@@H](C)CC(=O)O[C@@H](C)CC(=O)O[C@@H](C)CC(=O)O[C@H](C)CC(=O)O[C@H](C)CC(=O)O[C@H](C)CC(=O)O[C@@H](C)CC(=O)O[C@H](C)CC(=O)O[C@@H](C)CC(=O)O[C@@H](C)CC(=O)O[C@@H](C)CC(=O)O[C@H](C)CC(=O)O[C@@H](C)CC(=O)O[C@H](C)CC(=O)O[C@@H](C)CC(=O)O[C@H](C)CC(=O)O[C@@H](C)CC(=O)O[C@@H](C)CC(=O)O[C@@H](C)CC(=O)O,C[C@@H](O)CC(=O)O.C[C@H](O)CC(=O)O,"('C[C@@H](O)CC(=O)O', 'C[C@H](O)CC(=O)O')",0.38,,6.0,69.0,68.513535,5.116717,2,[],"Kricheldorf, H. R., & Lee, S. R. (1995). Polylactones. 35. Macrocyclic and Stereoselective Polymerization of _-D,L-Butyrolactone with Cyclic Dibutyltin Initiators. Macromolecules, 28(20), 6718-6725. https://doi.org/10.1021/ma00124a004",Table 1.2,ester_stereo,"('C[C@@H](O)CC(=O)O', 'C[C@H](O)CC(=O)O')",25,1,0.4864649999999955,2.432095
C[C@H](O)CC(=O)O[C@H](C)CC(=O)O[C@H](C)CC(=O)O[C@H](C)CC(=O)O[C@@H](C)CC(=O)O[C@H](C)CC(=O)O[C@H](C)CC(=O)O[C@@H](C)CC(=O)O[C@H](C)CC(=O)O[C@H](C)CC(=O)O[C@@H](C)CC(=O)O[C@H](C)CC(=O)O[C@@H](C)CC(=O)O[C@@H](C)CC(=O)O[C@H](C)CC(=O)O[C@H](C)CC(=O)O[C@H](C)CC(=O)O[C@@H](C)CC(=O)O[C@@H](C)CC(=O)O[C@@H](C)CC(=O)O[C@H](C)CC(=O)O[C@@H](C)CC(=O)O[C@H](C)CC(=O)O[C@H](C)CC(=O)O[C@@H](C)CC(=O)O,C[C@@H](O)CC(=O)O.C[C@H](O)CC(=O)O,"('C[C@@H](O)CC(=O)O', 'C[C@H](O)CC(=O)O')",0.38,,7.0,67.0,68.86522,5.1766696,2,[],"Kricheldorf, H. R., & Lee, S. R. (1995). Polylactones. 35. Macrocyclic and Stereoselective Polymerization of _-D,L-Butyrolactone with Cyclic Dibutyltin Initiators. Macromolecules, 28(20), 6718-6725. https://doi.org/10.1021/ma00124a004",Table 2.4,ester_stereo,"('C[C@@H](O)CC(=O)O', 'C[C@H](O)CC(=O)O')",25,1,1.8652199999999937,3.432095
C[C@@H](CC(=O)O[C@@H](C)CC(=O)O[C@@H](C)CC(=O)O[C@H](C)CC(=O)O[C@@H](C)CC(=O)O[C@@H](C)CC(=O)O[C@@H](C)CC(=O)O[C@H](C)CC(=O)O[C@H](C)CC(=O)O[C@H](C)CC(=O)O[C@@H](C)CC(=O)O[C@H](C)CC(=O)O[C@@H](C)CC(=O)O[C@H](C)CC(=O)O[C@@H](C)CC(=O)O[C@H](C)CC(=O)O[C@H](C)CC(=O)O[C@@H](C)CC(=O)O[C@@H](C)CC(=O)O[C@@H](C)CC(=O)O[C@H](C)CC(=O)O)OC(=O)C[C@H](C)OC(=O)C[C@@H](C)OC(=O)C[C@H](C)OC(=O)C[C@@H](C)O,C[C@@H](O)CC(=O)O.C[C@H](O)CC(=O)O,"('C[C@@H](O)CC(=O)O', 'C[C@H](O)CC(=O)O')",0.38,,8.0,64.0,68.888725,7.2242894,2,[],"Kricheldorf, H. R., & Lee, S. R. (1995). Polylactones. 35. Macrocyclic and Stereoselective Polymerization of _-D,L-Butyrolactone with Cyclic Dibutyltin Initiators. Macromolecules, 28(20), 6718-6725. https://doi.org/10.1021/ma00124a004",Table 3.7,ester_stereo,"('C[C@@H](O)CC(=O)O', 'C[C@H](O)CC(=O)O')",25,1,4.888724999999994,4.4320958
C[C@H](O)CC(=O)O[C@H](C)CC(=O)O[C@H](C)CC(=O)O[C@H](C)CC(=O)O[C@@H](C)CC(=O)O[C@H](C)CC(=O)O[C@H](C)CC(=O)O[C@H](C)CC(=O)O[C@@H](C)CC(=O)O[C@@H](C)CC(=O)O[C@H](C)CC(=O)O[C@H](C)CC(=O)O[C@@H](C)CC(=O)O[C@H](C)CC(=O)O[C@@H](C)CC(=O)O[C@@H](C)CC(=O)O[C@H](C)CC(=O)O[C@H](C)CC(=O)O[C@@H](C)CC(=O)O[C@H](C)CC(=O)O[C@@H](C)CC(=O)O[C@@H](C)CC(=O)O[C@H](C)CC(=O)O[C@H](C)CC(=O)O[C@@H](C)CC(=O)O,C[C@@H](O)CC(=O)O.C[C@H](O)CC(=O)O,"('C[C@@H](O)CC(=O)O', 'C[C@H](O)CC(=O)O')",0.38,,8.0,73.0,68.86521,5.176673,2,[],"Kricheldorf, H. R., & Lee, S. R. (1995). Polylactones. 35. Macrocyclic and Stereoselective Polymerization of _-D,L-Butyrolactone with Cyclic Dibutyltin Initiators. Macromolecules, 28(20), 6718-6725. https://doi.org/10.1021/ma00124a004",Table 3.4,ester_stereo,"('C[C@@H](O)CC(=O)O', 'C[C@H](O)CC(=O)O')",25,1,4.134789999999995,4.432095
C[C@@H](CC(=O)O[C@@H](C)CC(=O)O[C@@H](C)CC(=O)O[C@H](C)CC(=O)O)OC(=O)C[C@H](C)OC(=O)C[C@H](C)OC(=O)C[C@@H](C)OC(=O)C[C@@H](C)OC(=O)C[C@H](C)OC(=O)C[C@@H](C)OC(=O)C[C@H](C)OC(=O)C[C@H](C)OC(=O)C[C@H](C)OC(=O)C[C@H](C)OC(=O)C[C@H](C)OC(=O)C[C@@H](C)OC(=O)C[C@H](C)OC(=O)C[C@@H](C)OC(=O)C[C@H](C)OC(=O)C[C@@H](C)OC(=O)C[C@H](C)OC(=O)C[C@@H](C)OC(=O)C[C@@H](C)OC(=O)C[C@H](C)OC(=O)C[C@@H](C)O,C[C@@H](O)CC(=O)O.C[C@H](O)CC(=O)O,"('C[C@@H](O)CC(=O)O', 'C[C@H](O)CC(=O)O')",0.38,,,69.0,69.122635,7.2526207,2,[],"Kricheldorf, H. R., & Lee, S. R. (1995). Polylactones. 35. Macrocyclic and Stereoselective Polymerization of _-D,L-Butyrolactone with Cyclic Dibutyltin Initiators. Macromolecules, 28(20), 6718-6725. https://doi.org/10.1021/ma00124a004",Table 3.6,ester_stereo,"('C[C@@H](O)CC(=O)O', 'C[C@H](O)CC(=O)O')",25,1,0.12263500000000249,
C[C@@H](CC(=O)O[C@@H](C)CC(=O)O[C@@H](C)CC(=O)O[C@H](C)CC(=O)O[C@@H](C)CC(=O)O[C@H](C)CC(=O)O)OC(=O)C[C@H](C)OC(=O)C[C@H](C)OC(=O)C[C@@H](C)OC(=O)C[C@H](C)OC(=O)C[C@H](C)OC(=O)C[C@H](C)OC(=O)C[C@H](C)OC(=O)C[C@@H](C)OC(=O)C[C@H](C)OC(=O)C[C@@H](C)OC(=O)C[C@H](C)OC(=O)C[C@H](C)OC(=O)C[C@@H](C)OC(=O)C[C@@H](C)OC(=O)C[C@H](C)OC(=O)C[C@@H](C)OC(=O)C[C@H](C)OC(=O)C[C@@H](C)OC(=O)C[C@@H](C)O,C[C@@H](O)CC(=O)O.C[C@H](O)CC(=O)O,"('C[C@@H](O)CC(=O)O', 'C[C@H](O)CC(=O)O')",0.38,,-1.0,65.0,69.12623,7.2495456,2,[],"Kricheldorf, H. R., & Lee, S. R. (1995). Polylactones. 35. Macrocyclic and Stereoselective Polymerization of _-D,L-Butyrolactone with Cyclic Dibutyltin Initiators. Macromolecules, 28(20), 6718-6725. https://doi.org/10.1021/ma00124a004",Table 1.1,ester_stereo,"('C[C@@H](O)CC(=O)O', 'C[C@H](O)CC(=O)O')",25,2,4.126230000000007,4.5679038
C[C@@H](CC(=O)O[C@@H](C)CC(=O)O[C@@H](C)CC(=O)O[C@H](C)CC(=O)O[C@H](C)CC(=O)O[C@H](C)CC(=O)O[C@@H](C)CC(=O)O[C@H](C)CC(=O)O[C@H](C)CC(=O)O[C@H](C)CC(=O)O[C@@H](C)CC(=O)O[C@H](C)CC(=O)O[C@@H](C)CC(=O)O[C@H](C)CC(=O)O[C@@H](C)CC(=O)O[C@@H](C)CC(=O)O[C@H](C)CC(=O)O)OC(=O)C[C@H](C)OC(=O)C[C@@H](C)OC(=O)C[C@H](C)OC(=O)C[C@@H](C)OC(=O)C[C@@H](C)OC(=O)C[C@@H](C)OC(=O)C[C@H](C)OC(=O)C[C@@H](C)O,C[C@@H](O)CC(=O)O.C[C@H](O)CC(=O)O,"('C[C@@H](O)CC(=O)O', 'C[C@H](O)CC(=O)O')",0.38,,2.0,61.0,69.006195,7.2384105,2,[],"Kricheldorf, H. R., & Lee, S. R. (1995). Polylactones. 35. Macrocyclic and Stereoselective Polymerization of _-D,L-Butyrolactone with Cyclic Dibutyltin Initiators. Macromolecules, 28(20), 6718-6725. https://doi.org/10.1021/ma00124a004",Table 3.1,ester_stereo,"('C[C@@H](O)CC(=O)O', 'C[C@H](O)CC(=O)O')",25,2,8.006195000000005,1.5679059999999998
C[C@H](O)CC(=O)O[C@H](C)CC(=O)O[C@H](C)CC(=O)O[C@@H](C)CC(=O)O[C@H](C)CC(=O)O[C@@H](C)CC(=O)O[C@@H](C)CC(=O)O[C@@H](C)CC(=O)O[C@H](C)CC(=O)O[C@H](C)CC(=O)O[C@H](C)CC(=O)O[C@H](C)CC(=O)O[C@H](C)CC(=O)O[C@@H](C)CC(=O)O[C@@H](C)CC(=O)O[C@@H](C)CC(=O)O[C@H](C)CC(=O)O[C@@H](C)CC(=O)O[C@H](C)CC(=O)O[C@@H](C)CC(=O)O[C@H](C)CC(=O)O[C@@H](C)CC(=O)O[C@H](C)CC(=O)O[C@H](C)CC(=O)O[C@@H](C)CC(=O)O,C[C@@H](O)CC(=O)O.C[C@H](O)CC(=O)O,"('C[C@@H](O)CC(=O)O', 'C[C@H](O)CC(=O)O')",0.38,,4.0,72.0,68.748405,5.156558,2,[],"Kricheldorf, H. R., & Lee, S. R. (1995). Polylactones. 35. Macrocyclic and Stereoselective Polymerization of _-D,L-Butyrolactone with Cyclic Dibutyltin Initiators. Macromolecules, 28(20), 6718-6725. https://doi.org/10.1021/ma00124a004",Table 3.2,ester_stereo,"('C[C@@H](O)CC(=O)O', 'C[C@H](O)CC(=O)O')",25,2,3.2515949999999947,0.4320949999999999
C[C@@H](CC(=O)O[C@@H](C)CC(=O)O[C@H](C)CC(=O)O[C@@H](C)CC(=O)O[C@@H](C)CC(=O)O[C@@H](C)CC(=O)O[C@H](C)CC(=O)O[C@H](C)CC(=O)O)OC(=O)C[C@H](C)OC(=O)C[C@@H](C)OC(=O)C[C@H](C)OC(=O)C[C@H](C)OC(=O)C[C@H](C)OC(=O)C[C@@H](C)OC(=O)C[C@H](C)OC(=O)C[C@@H](C)OC(=O)C[C@H](C)OC(=O)C[C@@H](C)OC(=O)C[C@@H](C)OC(=O)C[C@H](C)OC(=O)C[C@@H](C)OC(=O)C[C@H](C)OC(=O)C[C@@H](C)OC(=O)C[C@@H](C)OC(=O)C[C@@H](C)O,C[C@@H](O)CC(=O)O.C[C@H](O)CC(=O)O,"('C[C@@H](O)CC(=O)O', 'C[C@H](O)CC(=O)O')",0.38,,6.0,69.0,68.89258,7.2213264,2,[],"Kricheldorf, H. R., & Lee, S. R. (1995). Polylactones. 35. Macrocyclic and Stereoselective Polymerization of _-D,L-Butyrolactone with Cyclic Dibutyltin Initiators. Macromolecules, 28(20), 6718-6725. https://doi.org/10.1021/ma00124a004",Table 1.2,ester_stereo,"('C[C@@H](O)CC(=O)O', 'C[C@H](O)CC(=O)O')",25,2,0.10742000000000473,2.4320953
