Repository: tyo-nu/PolyIDRS_Paper

# PolyIDRS_Paper
Code and Figures for the PolyIDRS paper.

File: Figures/Figure_5/data/U_shaped_Tm_data.csv (part 22 of 60)
smiles_polymer,smiles_monomer,monomers,pm,Mn,Tg,Tm,Tm_pred,Tg_pred,model_id,distribution,ref,comment,mechanism,monomers.1,DP,replicate_structure,dTm,dTg
C[C@H](O)CC(=O)O[C@@H](C)CC(=O)O[C@H](C)CC(=O)O[C@H](C)CC(=O)O[C@H](C)CC(=O)O[C@H](C)CC(=O)O[C@@H](C)CC(=O)O[C@H](C)CC(=O)O[C@H](C)CC(=O)O[C@@H](C)CC(=O)O[C@H](C)CC(=O)O[C@H](C)CC(=O)O[C@H](C)CC(=O)O[C@@H](C)CC(=O)O[C@H](C)CC(=O)O[C@H](C)CC(=O)O[C@H](C)CC(=O)O[C@@H](C)CC(=O)O[C@H](C)CC(=O)O[C@@H](C)CC(=O)O[C@@H](C)CC(=O)O[C@H](C)CC(=O)O[C@@H](C)CC(=O)O[C@H](C)CC(=O)O[C@H](C)CC(=O)O,C[C@@H](O)CC(=O)O.C[C@H](O)CC(=O)O,"('C[C@@H](O)CC(=O)O', 'C[C@H](O)CC(=O)O')",0.45,,6.0,66.0,66.090675,6.0799994,2,[],"Kricheldorf, H. R., & Lee, S. R. (1995). Polylactones. 35. Macrocyclic and Stereoselective Polymerization of _-D,L-Butyrolactone with Cyclic Dibutyltin Initiators. Macromolecules, 28(20), 6718-6725. https://doi.org/10.1021/ma00124a004",Table 1.6,ester_stereo,"('C[C@@H](O)CC(=O)O', 'C[C@H](O)CC(=O)O')",25,3,0.0906750000000045,2.432095
C[C@@H](CC(=O)O)OC(=O)C[C@H](C)OC(=O)C[C@@H](C)OC(=O)C[C@H](C)OC(=O)C[C@H](C)OC(=O)C[C@@H](C)OC(=O)C[C@H](C)OC(=O)C[C@H](C)OC(=O)C[C@H](C)OC(=O)C[C@@H](C)OC(=O)C[C@@H](C)OC(=O)C[C@H](C)OC(=O)C[C@@H](C)OC(=O)C[C@H](C)OC(=O)C[C@H](C)OC(=O)C[C@@H](C)OC(=O)C[C@@H](C)OC(=O)C[C@H](C)OC(=O)C[C@H](C)OC(=O)C[C@@H](C)OC(=O)C[C@@H](C)OC(=O)C[C@H](C)OC(=O)C[C@H](C)OC(=O)C[C@@H](C)OC(=O)C[C@@H](C)O,C[C@@H](O)CC(=O)O.C[C@H](O)CC(=O)O,"('C[C@@H](O)CC(=O)O', 'C[C@H](O)CC(=O)O')",0.45,,7.0,68.0,67.82654,6.889517,2,[],"Kricheldorf, H. R., & Lee, S. R. (1995). Polylactones. 35. Macrocyclic and Stereoselective Polymerization of _-D,L-Butyrolactone with Cyclic Dibutyltin Initiators. Macromolecules, 28(20), 6718-6725. https://doi.org/10.1021/ma00124a004",Table 1.7,ester_stereo,"('C[C@@H](O)CC(=O)O', 'C[C@H](O)CC(=O)O')",25,3,0.17346000000000572,3.4320965
C[C@@H](CC(=O)O)OC(=O)C[C@@H](C)OC(=O)C[C@@H](C)OC(=O)C[C@@H](C)OC(=O)C[C@H](C)OC(=O)C[C@@H](C)OC(=O)C[C@@H](C)OC(=O)C[C@@H](C)OC(=O)C[C@@H](C)OC(=O)C[C@H](C)OC(=O)C[C@H](C)OC(=O)C[C@@H](C)OC(=O)C[C@@H](C)OC(=O)C[C@@H](C)OC(=O)C[C@@H](C)OC(=O)C[C@H](C)OC(=O)C[C@@H](C)OC(=O)C[C@H](C)OC(=O)C[C@@H](C)OC(=O)C[C@H](C)OC(=O)C[C@@H](C)OC(=O)C[C@@H](C)OC(=O)C[C@H](C)OC(=O)C[C@H](C)OC(=O)C[C@@H](C)O,C[C@@H](O)CC(=O)O.C[C@H](O)CC(=O)O,"('C[C@@H](O)CC(=O)O', 'C[C@H](O)CC(=O)O')",0.45,,8.0,73.0,67.81417,6.973462,2,[],"Kricheldorf, H. R., & Lee, S. R. (1995). Polylactones. 35. Macrocyclic and Stereoselective Polymerization of _-D,L-Butyrolactone with Cyclic Dibutyltin Initiators. Macromolecules, 28(20), 6718-6725. https://doi.org/10.1021/ma00124a004",Table 1.5,ester_stereo,"('C[C@@H](O)CC(=O)O', 'C[C@H](O)CC(=O)O')",25,3,5.185829999999996,4.4320965
C[C@@H](CC(=O)O)OC(=O)C[C@H](C)OC(=O)C[C@H](C)OC(=O)C[C@@H](C)OC(=O)C[C@H](C)OC(=O)C[C@H](C)OC(=O)C[C@H](C)OC(=O)C[C@@H](C)OC(=O)C[C@@H](C)OC(=O)C[C@H](C)OC(=O)C[C@@H](C)OC(=O)C[C@@H](C)OC(=O)C[C@@H](C)OC(=O)C[C@H](C)OC(=O)C[C@H](C)OC(=O)C[C@H](C)OC(=O)C[C@H](C)OC(=O)C[C@@H](C)OC(=O)C[C@H](C)OC(=O)C[C@H](C)OC(=O)C[C@@H](C)OC(=O)C[C@H](C)OC(=O)C[C@@H](C)OC(=O)C[C@H](C)OC(=O)C[C@@H](C)O,C[C@@H](O)CC(=O)O.C[C@H](O)CC(=O)O,"('C[C@@H](O)CC(=O)O', 'C[C@H](O)CC(=O)O')",0.45,,9.0,,67.83179,6.87507,2,[],"Kricheldorf, H. R., & Lee, S. R. (1995). Polylactones. 35. Macrocyclic and Stereoselective Polymerization of _-D,L-Butyrolactone with Cyclic Dibutyltin Initiators. Macromolecules, 28(20), 6718-6725. https://doi.org/10.1021/ma00124a004",Table 3.6,ester_stereo,"('C[C@@H](O)CC(=O)O', 'C[C@H](O)CC(=O)O')",25,3,,5.4320965
C[C@H](O)CC(=O)O[C@H](C)CC(=O)O[C@H](C)CC(=O)O[C@@H](C)CC(=O)O[C@@H](C)CC(=O)O[C@H](C)CC(=O)O[C@H](C)CC(=O)O[C@@H](C)CC(=O)O[C@H](C)CC(=O)O[C@H](C)CC(=O)O[C@@H](C)CC(=O)O[C@H](C)CC(=O)O[C@@H](C)CC(=O)O[C@@H](C)CC(=O)O[C@@H](C)CC(=O)O[C@H](C)CC(=O)O[C@H](C)CC(=O)O[C@H](C)CC(=O)O[C@@H](C)CC(=O)O[C@@H](C)CC(=O)O[C@H](C)CC(=O)O[C@H](C)CC(=O)O[C@@H](C)CC(=O)O[C@@H](C)CC(=O)O[C@H](C)CC(=O)O,C[C@@H](O)CC(=O)O.C[C@H](O)CC(=O)O,"('C[C@@H](O)CC(=O)O', 'C[C@H](O)CC(=O)O')",0.45,,6.0,66.0,66.04469,6.1030993,2,[],"Kricheldorf, H. R., & Lee, S. R. (1995). Polylactones. 35. Macrocyclic and Stereoselective Polymerization of _-D,L-Butyrolactone with Cyclic Dibutyltin Initiators. Macromolecules, 28(20), 6718-6725. https://doi.org/10.1021/ma00124a004",Table 1.6,ester_stereo,"('C[C@@H](O)CC(=O)O', 'C[C@H](O)CC(=O)O')",25,4,0.04469000000000278,2.432095
C[C@@H](CC(=O)O)OC(=O)C[C@H](C)OC(=O)C[C@@H](C)OC(=O)C[C@@H](C)OC(=O)C[C@H](C)OC(=O)C[C@@H](C)OC(=O)C[C@H](C)OC(=O)C[C@@H](C)OC(=O)C[C@@H](C)OC(=O)C[C@@H](C)OC(=O)C[C@H](C)OC(=O)C[C@H](C)OC(=O)C[C@@H](C)OC(=O)C[C@@H](C)OC(=O)C[C@@H](C)OC(=O)C[C@H](C)OC(=O)C[C@@H](C)OC(=O)C[C@@H](C)OC(=O)C[C@@H](C)OC(=O)C[C@@H](C)OC(=O)C[C@@H](C)OC(=O)C[C@H](C)OC(=O)C[C@@H](C)OC(=O)C[C@H](C)OC(=O)C[C@@H](C)O,C[C@@H](O)CC(=O)O.C[C@H](O)CC(=O)O,"('C[C@@H](O)CC(=O)O', 'C[C@H](O)CC(=O)O')",0.45,,7.0,68.0,67.81325,6.9733853,2,[],"Kricheldorf, H. R., & Lee, S. R. (1995). Polylactones. 35. Macrocyclic and Stereoselective Polymerization of _-D,L-Butyrolactone with Cyclic Dibutyltin Initiators. Macromolecules, 28(20), 6718-6725. https://doi.org/10.1021/ma00124a004",Table 1.7,ester_stereo,"('C[C@@H](O)CC(=O)O', 'C[C@H](O)CC(=O)O')",25,4,0.18675000000000352,3.4320965
C[C@H](O)CC(=O)O[C@H](C)CC(=O)O[C@H](C)CC(=O)O[C@@H](C)CC(=O)O[C@H](C)CC(=O)O[C@H](C)CC(=O)O[C@H](C)CC(=O)O[C@H](C)CC(=O)O[C@@H](C)CC(=O)O[C@H](C)CC(=O)O[C@@H](C)CC(=O)O[C@H](C)CC(=O)O[C@H](C)CC(=O)O[C@@H](C)CC(=O)O[C@H](C)CC(=O)O[C@H](C)CC(=O)O[C@@H](C)CC(=O)O[C@@H](C)CC(=O)O[C@@H](C)CC(=O)O[C@H](C)CC(=O)O[C@H](C)CC(=O)O[C@H](C)CC(=O)O[C@H](C)CC(=O)O[C@@H](C)CC(=O)O[C@H](C)CC(=O)O,C[C@@H](O)CC(=O)O.C[C@H](O)CC(=O)O,"('C[C@@H](O)CC(=O)O', 'C[C@H](O)CC(=O)O')",0.45,,8.0,73.0,66.09125,6.0814424,2,[],"Kricheldorf, H. R., & Lee, S. R. (1995). Polylactones. 35. Macrocyclic and Stereoselective Polymerization of _-D,L-Butyrolactone with Cyclic Dibutyltin Initiators. Macromolecules, 28(20), 6718-6725. https://doi.org/10.1021/ma00124a004",Table 1.5,ester_stereo,"('C[C@@H](O)CC(=O)O', 'C[C@H](O)CC(=O)O')",25,4,6.908749999999998,4.432095
C[C@@H](CC(=O)O)OC(=O)C[C@@H](C)OC(=O)C[C@H](C)OC(=O)C[C@H](C)OC(=O)C[C@@H](C)OC(=O)C[C@H](C)OC(=O)C[C@@H](C)OC(=O)C[C@@H](C)OC(=O)C[C@H](C)OC(=O)C[C@H](C)OC(=O)C[C@@H](C)OC(=O)C[C@@H](C)OC(=O)C[C@H](C)OC(=O)C[C@H](C)OC(=O)C[C@@H](C)OC(=O)C[C@@H](C)OC(=O)C[C@H](C)OC(=O)C[C@H](C)OC(=O)C[C@H](C)OC(=O)C[C@@H](C)OC(=O)C[C@@H](C)OC(=O)C[C@@H](C)OC(=O)C[C@H](C)OC(=O)C[C@@H](C)OC(=O)C[C@@H](C)O,C[C@@H](O)CC(=O)O.C[C@H](O)CC(=O)O,"('C[C@@H](O)CC(=O)O', 'C[C@H](O)CC(=O)O')",0.45,,9.0,,67.820694,6.9208727,2,[],"Kricheldorf, H. R., & Lee, S. R. (1995). Polylactones. 35. Macrocyclic and Stereoselective Polymerization of _-D,L-Butyrolactone with Cyclic Dibutyltin Initiators. Macromolecules, 28(20), 6718-6725. https://doi.org/10.1021/ma00124a004",Table 3.6,ester_stereo,"('C[C@@H](O)CC(=O)O', 'C[C@H](O)CC(=O)O')",25,4,,5.4320965
C[C@@H](CC(=O)O)OC(=O)C[C@@H](C)OC(=O)C[C@H](C)OC(=O)C[C@@H](C)OC(=O)C[C@@H](C)OC(=O)C[C@@H](C)OC(=O)C[C@H](C)OC(=O)C[C@H](C)OC(=O)C[C@H](C)OC(=O)C[C@H](C)OC(=O)C[C@H](C)OC(=O)C[C@@H](C)OC(=O)C[C@@H](C)OC(=O)C[C@H](C)OC(=O)C[C@H](C)OC(=O)C[C@H](C)OC(=O)C[C@H](C)OC(=O)C[C@H](C)OC(=O)C[C@H](C)OC(=O)C[C@H](C)OC(=O)C[C@H](C)OC(=O)C[C@@H](C)OC(=O)C[C@@H](C)OC(=O)C[C@@H](C)OC(=O)C[C@@H](C)O,C[C@@H](O)CC(=O)O.C[C@H](O)CC(=O)O,"('C[C@@H](O)CC(=O)O', 'C[C@H](O)CC(=O)O')",0.7,,-10.0,,98.73213,-9.849591,2,[],"Tang, X., & Chen, E. Y. X. (2018). Chemical synthesis of perfectly isotactic and high melting bacterial poly(3-hydroxybutyrate) from bio-sourced racemic cyclic diolide. Nature Communications, 9(1), 1-11. https://doi.org/10.1038/s41467-018-04734-3","1, SI Fig 34, SI Table 1",ester_stereo,"('C[C@@H](O)CC(=O)O', 'C[C@H](O)CC(=O)O')",25,0,,13.5679035
C[C@H](O)CC(=O)O[C@H](C)CC(=O)O[C@@H](C)CC(=O)O[C@@H](C)CC(=O)O[C@H](C)CC(=O)O[C@H](C)CC(=O)O[C@H](C)CC(=O)O[C@H](C)CC(=O)O[C@@H](C)CC(=O)O[C@H](C)CC(=O)O[C@H](C)CC(=O)O[C@H](C)CC(=O)O[C@H](C)CC(=O)O[C@H](C)CC(=O)O[C@H](C)CC(=O)O[C@H](C)CC(=O)O[C@H](C)CC(=O)O[C@H](C)CC(=O)O[C@@H](C)CC(=O)O[C@@H](C)CC(=O)O[C@H](C)CC(=O)O[C@H](C)CC(=O)O[C@H](C)CC(=O)O[C@H](C)CC(=O)O[C@H](C)CC(=O)O,C[C@@H](O)CC(=O)O.C[C@H](O)CC(=O)O,"('C[C@@H](O)CC(=O)O', 'C[C@H](O)CC(=O)O')",0.7,,-10.0,,98.9542,-9.865991,2,[],"Tang, X., & Chen, E. Y. X. (2018). Chemical synthesis of perfectly isotactic and high melting bacterial poly(3-hydroxybutyrate) from bio-sourced racemic cyclic diolide. Nature Communications, 9(1), 1-11. https://doi.org/10.1038/s41467-018-04734-3","1, SI Fig 34, SI Table 1",ester_stereo,"('C[C@@H](O)CC(=O)O', 'C[C@H](O)CC(=O)O')",25,1,,13.567905
C[C@@H](CC(=O)O)OC(=O)C[C@@H](C)OC(=O)C[C@H](C)OC(=O)C[C@H](C)OC(=O)C[C@H](C)OC(=O)C[C@H](C)OC(=O)C[C@H](C)OC(=O)C[C@@H](C)OC(=O)C[C@@H](C)OC(=O)C[C@@H](C)OC(=O)C[C@@H](C)OC(=O)C[C@H](C)OC(=O)C[C@H](C)OC(=O)C[C@H](C)OC(=O)C[C@H](C)OC(=O)C[C@H](C)OC(=O)C[C@@H](C)OC(=O)C[C@@H](C)OC(=O)C[C@@H](C)OC(=O)C[C@H](C)OC(=O)C[C@H](C)OC(=O)C[C@@H](C)OC(=O)C[C@@H](C)OC(=O)C[C@@H](C)OC(=O)C[C@@H](C)O,C[C@@H](O)CC(=O)O.C[C@H](O)CC(=O)O,"('C[C@@H](O)CC(=O)O', 'C[C@H](O)CC(=O)O')",0.7,,-10.0,,98.67499,-9.843555,2,[],"Tang, X., & Chen, E. Y. X. (2018). Chemical synthesis of perfectly isotactic and high melting bacterial poly(3-hydroxybutyrate) from bio-sourced racemic cyclic diolide. Nature Communications, 9(1), 1-11. https://doi.org/10.1038/s41467-018-04734-3","1, SI Fig 34, SI Table 1",ester_stereo,"('C[C@@H](O)CC(=O)O', 'C[C@H](O)CC(=O)O')",25,2,,13.5679035
C[C@H](O)CC(=O)O[C@@H](C)CC(=O)O[C@@H](C)CC(=O)O[C@@H](C)CC(=O)O[C@H](C)CC(=O)O[C@H](C)CC(=O)O[C@H](C)CC(=O)O[C@@H](C)CC(=O)O[C@H](C)CC(=O)O[C@H](C)CC(=O)O[C@H](C)CC(=O)O[C@H](C)CC(=O)O[C@@H](C)CC(=O)O[C@@H](C)CC(=O)O[C@H](C)CC(=O)O[C@H](C)CC(=O)O[C@H](C)CC(=O)O[C@@H](C)CC(=O)O[C@@H](C)CC(=O)O[C@@H](C)CC(=O)O[C@@H](C)CC(=O)O[C@@H](C)CC(=O)O[C@H](C)CC(=O)O[C@H](C)CC(=O)O[C@H](C)CC(=O)O,C[C@@H](O)CC(=O)O.C[C@H](O)CC(=O)O,"('C[C@@H](O)CC(=O)O', 'C[C@H](O)CC(=O)O')",0.7,,-10.0,,98.76679,-9.844651,2,[],"Tang, X., & Chen, E. Y. X. (2018). Chemical synthesis of perfectly isotactic and high melting bacterial poly(3-hydroxybutyrate) from bio-sourced racemic cyclic diolide. Nature Communications, 9(1), 1-11. https://doi.org/10.1038/s41467-018-04734-3","1, SI Fig 34, SI Table 1",ester_stereo,"('C[C@@H](O)CC(=O)O', 'C[C@H](O)CC(=O)O')",25,3,,13.567905
C[C@@H](CC(=O)O)OC(=O)C[C@H](C)OC(=O)C[C@@H](C)OC(=O)C[C@H](C)OC(=O)C[C@H](C)OC(=O)C[C@@H](C)OC(=O)C[C@H](C)OC(=O)C[C@H](C)OC(=O)C[C@@H](C)OC(=O)C[C@@H](C)OC(=O)C[C@@H](C)OC(=O)C[C@@H](C)OC(=O)C[C@@H](C)OC(=O)C[C@@H](C)OC(=O)C[C@@H](C)OC(=O)C[C@H](C)OC(=O)C[C@H](C)OC(=O)C[C@H](C)OC(=O)C[C@H](C)OC(=O)C[C@H](C)OC(=O)C[C@@H](C)OC(=O)C[C@@H](C)OC(=O)C[C@@H](C)OC(=O)C[C@@H](C)OC(=O)C[C@@H](C)O,C[C@@H](O)CC(=O)O.C[C@H](O)CC(=O)O,"('C[C@@H](O)CC(=O)O', 'C[C@H](O)CC(=O)O')",0.7,,-10.0,,98.618065,-9.836819,2,[],"Tang, X., & Chen, E. Y. X. (2018). Chemical synthesis of perfectly isotactic and high melting bacterial poly(3-hydroxybutyrate) from bio-sourced racemic cyclic diolide. Nature Communications, 9(1), 1-11. https://doi.org/10.1038/s41467-018-04734-3","1, SI Fig 34, SI Table 1",ester_stereo,"('C[C@@H](O)CC(=O)O', 'C[C@H](O)CC(=O)O')",25,4,,13.5679035
C[C@H](O)CC(=O)O[C@@H](C)CC(=O)O[C@@H](C)CC(=O)O[C@@H](C)CC(=O)O[C@@H](C)CC(=O)O[C@@H](C)CC(=O)O[C@@H](C)CC(=O)O[C@@H](C)CC(=O)O[C@H](C)CC(=O)O[C@H](C)CC(=O)O[C@@H](C)CC(=O)O[C@H](C)CC(=O)O[C@H](C)CC(=O)O[C@H](C)CC(=O)O[C@@H](C)CC(=O)O[C@@H](C)CC(=O)O[C@@H](C)CC(=O)O[C@@H](C)CC(=O)O[C@@H](C)CC(=O)O[C@@H](C)CC(=O)O[C@H](C)CC(=O)O[C@H](C)CC(=O)O[C@@H](C)CC(=O)O[C@@H](C)CC(=O)O[C@@H](C)CC(=O)O,C[C@@H](O)CC(=O)O.C[C@H](O)CC(=O)O,"('C[C@@H](O)CC(=O)O', 'C[C@H](O)CC(=O)O')",0.74,,-15.0,,99.589485,-14.970478,2,[],"Tang, X., & Chen, E. Y. X. (2018). Chemical synthesis of perfectly isotactic and high melting bacterial poly(3-hydroxybutyrate) from bio-sourced racemic cyclic diolide. Nature Communications, 9(1), 1-11. https://doi.org/10.1038/s41467-018-04734-3","1, SI Fig 34, SI Table 1",ester_stereo,"('C[C@@H](O)CC(=O)O', 'C[C@H](O)CC(=O)O')",25,0,,18.567905
C[C@@H](CC(=O)O[C@@H](C)CC(=O)O[C@H](C)CC(=O)O)OC(=O)C[C@@H](C)OC(=O)C[C@H](C)OC(=O)C[C@H](C)OC(=O)C[C@@H](C)OC(=O)C[C@@H](C)OC(=O)C[C@@H](C)OC(=O)C[C@@H](C)OC(=O)C[C@@H](C)OC(=O)C[C@@H](C)OC(=O)C[C@@H](C)OC(=O)C[C@@H](C)OC(=O)C[C@@H](C)OC(=O)C[C@@H](C)OC(=O)C[C@@H](C)OC(=O)C[C@H](C)OC(=O)C[C@H](C)OC(=O)C[C@@H](C)OC(=O)C[C@@H](C)OC(=O)C[C@@H](C)OC(=O)C[C@@H](C)OC(=O)C[C@@H](C)OC(=O)C[C@@H](C)O,C[C@@H](O)CC(=O)O.C[C@H](O)CC(=O)O,"('C[C@@H](O)CC(=O)O', 'C[C@H](O)CC(=O)O')",0.74,,-15.0,,99.71695,-14.95286,2,[],"Tang, X., & Chen, E. Y. X. (2018). Chemical synthesis of perfectly isotactic and high melting bacterial poly(3-hydroxybutyrate) from bio-sourced racemic cyclic diolide. Nature Communications, 9(1), 1-11. https://doi.org/10.1038/s41467-018-04734-3","1, SI Fig 34, SI Table 1",ester_stereo,"('C[C@@H](O)CC(=O)O', 'C[C@H](O)CC(=O)O')",25,1,,18.567906
C[C@H](O)CC(=O)O[C@H](C)CC(=O)O[C@H](C)CC(=O)O[C@@H](C)CC(=O)O[C@@H](C)CC(=O)O[C@@H](C)CC(=O)O[C@@H](C)CC(=O)O[C@H](C)CC(=O)O[C@H](C)CC(=O)O[C@H](C)CC(=O)O[C@H](C)CC(=O)O[C@H](C)CC(=O)O[C@H](C)CC(=O)O[C@H](C)CC(=O)O[C@H](C)CC(=O)O[C@H](C)CC(=O)O[C@@H](C)CC(=O)O[C@H](C)CC(=O)O[C@H](C)CC(=O)O[C@H](C)CC(=O)O[C@H](C)CC(=O)O[C@H](C)CC(=O)O[C@H](C)CC(=O)O[C@H](C)CC(=O)O[C@@H](C)CC(=O)O,C[C@@H](O)CC(=O)O.C[C@H](O)CC(=O)O,"('C[C@@H](O)CC(=O)O', 'C[C@H](O)CC(=O)O')",0.74,,-15.0,,99.41909,-14.935296,2,[],"Tang, X., & Chen, E. Y. X. (2018). Chemical synthesis of perfectly isotactic and high melting bacterial poly(3-hydroxybutyrate) from bio-sourced racemic cyclic diolide. Nature Communications, 9(1), 1-11. https://doi.org/10.1038/s41467-018-04734-3","1, SI Fig 34, SI Table 1",ester_stereo,"('C[C@@H](O)CC(=O)O', 'C[C@H](O)CC(=O)O')",25,2,,18.567905
C[C@@H](CC(=O)O[C@@H](C)CC(=O)O[C@@H](C)CC(=O)O[C@@H](C)CC(=O)O[C@@H](C)CC(=O)O[C@H](C)CC(=O)O)OC(=O)C[C@H](C)OC(=O)C[C@H](C)OC(=O)C[C@H](C)OC(=O)C[C@H](C)OC(=O)C[C@@H](C)OC(=O)C[C@@H](C)OC(=O)C[C@@H](C)OC(=O)C[C@@H](C)OC(=O)C[C@@H](C)OC(=O)C[C@H](C)OC(=O)C[C@@H](C)OC(=O)C[C@H](C)OC(=O)C[C@H](C)OC(=O)C[C@H](C)OC(=O)C[C@H](C)OC(=O)C[C@H](C)OC(=O)C[C@@H](C)OC(=O)C[C@@H](C)OC(=O)C[C@@H](C)O,C[C@@H](O)CC(=O)O.C[C@H](O)CC(=O)O,"('C[C@@H](O)CC(=O)O', 'C[C@H](O)CC(=O)O')",0.74,,-15.0,,99.58036,-14.942353,2,[],"Tang, X., & Chen, E. Y. X. (2018). Chemical synthesis of perfectly isotactic and high melting bacterial poly(3-hydroxybutyrate) from bio-sourced racemic cyclic diolide. Nature Communications, 9(1), 1-11. https://doi.org/10.1038/s41467-018-04734-3","1, SI Fig 34, SI Table 1",ester_stereo,"('C[C@@H](O)CC(=O)O', 'C[C@H](O)CC(=O)O')",25,3,,18.5679038
C[C@H](O)CC(=O)O[C@@H](C)CC(=O)O[C@@H](C)CC(=O)O[C@@H](C)CC(=O)O[C@@H](C)CC(=O)O[C@H](C)CC(=O)O[C@@H](C)CC(=O)O[C@H](C)CC(=O)O[C@H](C)CC(=O)O[C@H](C)CC(=O)O[C@H](C)CC(=O)O[C@H](C)CC(=O)O[C@H](C)CC(=O)O[C@H](C)CC(=O)O[C@H](C)CC(=O)O[C@H](C)CC(=O)O[C@H](C)CC(=O)O[C@H](C)CC(=O)O[C@@H](C)CC(=O)O[C@H](C)CC(=O)O[C@H](C)CC(=O)O[C@H](C)CC(=O)O[C@H](C)CC(=O)O[C@@H](C)CC(=O)O[C@@H](C)CC(=O)O,C[C@@H](O)CC(=O)O.C[C@H](O)CC(=O)O,"('C[C@@H](O)CC(=O)O', 'C[C@H](O)CC(=O)O')",0.74,,-15.0,,99.436714,-14.943225,2,[],"Tang, X., & Chen, E. Y. X. (2018). Chemical synthesis of perfectly isotactic and high melting bacterial poly(3-hydroxybutyrate) from bio-sourced racemic cyclic diolide. Nature Communications, 9(1), 1-11. https://doi.org/10.1038/s41467-018-04734-3","1, SI Fig 34, SI Table 1",ester_stereo,"('C[C@@H](O)CC(=O)O', 'C[C@H](O)CC(=O)O')",25,4,,18.567905
C[C@H](O)CC(=O)O[C@@H](C)CC(=O)O[C@@H](C)CC(=O)O[C@@H](C)CC(=O)O[C@@H](C)CC(=O)O[C@@H](C)CC(=O)O[C@@H](C)CC(=O)O[C@@H](C)CC(=O)O[C@H](C)CC(=O)O[C@H](C)CC(=O)O[C@H](C)CC(=O)O[C@H](C)CC(=O)O[C@H](C)CC(=O)O[C@H](C)CC(=O)O[C@H](C)CC(=O)O[C@@H](C)CC(=O)O[C@@H](C)CC(=O)O[C@@H](C)CC(=O)O[C@@H](C)CC(=O)O[C@@H](C)CC(=O)O[C@@H](C)CC(=O)O[C@@H](C)CC(=O)O[C@@H](C)CC(=O)O[C@@H](C)CC(=O)O[C@@H](C)CC(=O)O,C[C@@H](O)CC(=O)O.C[C@H](O)CC(=O)O,"('C[C@@H](O)CC(=O)O', 'C[C@H](O)CC(=O)O')",0.88,,3.0,,120.370514,3.1464512,2,[],"Tang, X., & Chen, E. Y. X. (2018). Chemical synthesis of perfectly isotactic and high melting bacterial poly(3-hydroxybutyrate) from bio-sourced racemic cyclic diolide. Nature Communications, 9(1), 1-11. https://doi.org/10.1038/s41467-018-04734-3","4e, table1, si fig 38",ester_stereo,"('C[C@@H](O)CC(=O)O', 'C[C@H](O)CC(=O)O')",25,0,,0.5679050000000001
C[C@H](O)CC(=O)O[C@@H](C)CC(=O)O[C@@H](C)CC(=O)O[C@@H](C)CC(=O)O[C@@H](C)CC(=O)O[C@H](C)CC(=O)O[C@H](C)CC(=O)O[C@H](C)CC(=O)O[C@H](C)CC(=O)O[C@H](C)CC(=O)O[C@H](C)CC(=O)O[C@H](C)CC(=O)O[C@H](C)CC(=O)O[C@H](C)CC(=O)O[C@H](C)CC(=O)O[C@H](C)CC(=O)O[C@H](C)CC(=O)O[C@H](C)CC(=O)O[C@H](C)CC(=O)O[C@H](C)CC(=O)O[C@H](C)CC(=O)O[C@H](C)CC(=O)O[C@H](C)CC(=O)O[C@@H](C)CC(=O)O[C@@H](C)CC(=O)O,C[C@@H](O)CC(=O)O.C[C@H](O)CC(=O)O,"('C[C@@H](O)CC(=O)O', 'C[C@H](O)CC(=O)O')",0.88,23700.0,,121.0,120.44075,3.1222372,2,[],"Tang, X., & Chen, E. Y. X. (2018). Chemical synthesis of perfectly isotactic and high melting bacterial poly(3-hydroxybutyrate) from bio-sourced racemic cyclic diolide. Nature Communications, 9(1), 1-11. https://doi.org/10.1038/s41467-018-04734-3",Table 1.14,ester_stereo,"('C[C@@H](O)CC(=O)O', 'C[C@H](O)CC(=O)O')",25,0,0.5592500000000058,
C[C@H](O)CC(=O)O[C@H](C)CC(=O)O[C@H](C)CC(=O)O[C@H](C)CC(=O)O[C@H](C)CC(=O)O[C@H](C)CC(=O)O[C@H](C)CC(=O)O[C@H](C)CC(=O)O[C@H](C)CC(=O)O[C@H](C)CC(=O)O[C@H](C)CC(=O)O[C@H](C)CC(=O)O[C@H](C)CC(=O)O[C@H](C)CC(=O)O[C@H](C)CC(=O)O[C@H](C)CC(=O)O[C@H](C)CC(=O)O[C@H](C)CC(=O)O[C@H](C)CC(=O)O[C@@H](C)CC(=O)O[C@@H](C)CC(=O)O[C@@H](C)CC(=O)O[C@@H](C)CC(=O)O[C@@H](C)CC(=O)O[C@@H](C)CC(=O)O,C[C@@H](O)CC(=O)O.C[C@H](O)CC(=O)O,"('C[C@@H](O)CC(=O)O', 'C[C@H](O)CC(=O)O')",0.88,,3.0,,120.44288,3.1226602,2,[],"Tang, X., & Chen, E. Y. X. (2018). Chemical synthesis of perfectly isotactic and high melting bacterial poly(3-hydroxybutyrate) from bio-sourced racemic cyclic diolide. Nature Communications, 9(1), 1-11. https://doi.org/10.1038/s41467-018-04734-3","4e, table1, si fig 38",ester_stereo,"('C[C@@H](O)CC(=O)O', 'C[C@H](O)CC(=O)O')",25,1,,0.5679050000000001
C[C@H](O)CC(=O)O[C@@H](C)CC(=O)O[C@@H](C)CC(=O)O[C@@H](C)CC(=O)O[C@@H](C)CC(=O)O[C@@H](C)CC(=O)O[C@@H](C)CC(=O)O[C@@H](C)CC(=O)O[C@@H](C)CC(=O)O[C@@H](C)CC(=O)O[C@@H](C)CC(=O)O[C@@H](C)CC(=O)O[C@H](C)CC(=O)O[C@H](C)CC(=O)O[C@H](C)CC(=O)O[C@H](C)CC(=O)O[C@@H](C)CC(=O)O[C@@H](C)CC(=O)O[C@@H](C)CC(=O)O[C@@H](C)CC(=O)O[C@@H](C)CC(=O)O[C@@H](C)CC(=O)O[C@@H](C)CC(=O)O[C@@H](C)CC(=O)O[C@@H](C)CC(=O)O,C[C@@H](O)CC(=O)O.C[C@H](O)CC(=O)O,"('C[C@@H](O)CC(=O)O', 'C[C@H](O)CC(=O)O')",0.88,23700.0,,121.0,120.34877,3.1523929,2,[],"Tang, X., & Chen, E. Y. X. (2018). Chemical synthesis of perfectly isotactic and high melting bacterial poly(3-hydroxybutyrate) from bio-sourced racemic cyclic diolide. Nature Communications, 9(1), 1-11. https://doi.org/10.1038/s41467-018-04734-3",Table 1.14,ester_stereo,"('C[C@@H](O)CC(=O)O', 'C[C@H](O)CC(=O)O')",25,1,0.6512299999999982,
C[C@@H](CC(=O)O[C@@H](C)CC(=O)O[C@@H](C)CC(=O)O[C@@H](C)CC(=O)O[C@@H](C)CC(=O)O[C@@H](C)CC(=O)O[C@@H](C)CC(=O)O[C@H](C)CC(=O)O[C@H](C)CC(=O)O[C@H](C)CC(=O)O[C@H](C)CC(=O)O)OC(=O)C[C@H](C)OC(=O)C[C@H](C)OC(=O)C[C@H](C)OC(=O)C[C@H](C)OC(=O)C[C@H](C)OC(=O)C[C@@H](C)OC(=O)C[C@@H](C)OC(=O)C[C@@H](C)OC(=O)C[C@@H](C)OC(=O)C[C@@H](C)OC(=O)C[C@@H](C)OC(=O)C[C@@H](C)OC(=O)C[C@@H](C)OC(=O)C[C@@H](C)O,C[C@@H](O)CC(=O)O.C[C@H](O)CC(=O)O,"('C[C@@H](O)CC(=O)O', 'C[C@H](O)CC(=O)O')",0.88,,3.0,,120.33159,3.1675563,2,[],"Tang, X., & Chen, E. Y. X. (2018). Chemical synthesis of perfectly isotactic and high melting bacterial poly(3-hydroxybutyrate) from bio-sourced racemic cyclic diolide. Nature Communications, 9(1), 1-11. https://doi.org/10.1038/s41467-018-04734-3","4e, table1, si fig 38",ester_stereo,"('C[C@@H](O)CC(=O)O', 'C[C@H](O)CC(=O)O')",25,2,,0.5679094999999998
C[C@H](O)CC(=O)O[C@@H](C)CC(=O)O[C@@H](C)CC(=O)O[C@@H](C)CC(=O)O[C@@H](C)CC(=O)O[C@@H](C)CC(=O)O[C@@H](C)CC(=O)O[C@@H](C)CC(=O)O[C@@H](C)CC(=O)O[C@@H](C)CC(=O)O[C@@H](C)CC(=O)O[C@@H](C)CC(=O)O[C@@H](C)CC(=O)O[C@@H](C)CC(=O)O[C@@H](C)CC(=O)O[C@@H](C)CC(=O)O[C@@H](C)CC(=O)O[C@H](C)CC(=O)O[C@H](C)CC(=O)O[C@H](C)CC(=O)O[C@@H](C)CC(=O)O[C@@H](C)CC(=O)O[C@@H](C)CC(=O)O[C@@H](C)CC(=O)O[C@@H](C)CC(=O)O,C[C@@H](O)CC(=O)O.C[C@H](O)CC(=O)O,"('C[C@@H](O)CC(=O)O', 'C[C@H](O)CC(=O)O')",0.88,23700.0,,121.0,120.34115,3.153925,2,[],"Tang, X., & Chen, E. Y. X. (2018). Chemical synthesis of perfectly isotactic and high melting bacterial poly(3-hydroxybutyrate) from bio-sourced racemic cyclic diolide. Nature Communications, 9(1), 1-11. https://doi.org/10.1038/s41467-018-04734-3",Table 1.14,ester_stereo,"('C[C@@H](O)CC(=O)O', 'C[C@H](O)CC(=O)O')",25,2,0.658850000000001,
C[C@H](O)CC(=O)O[C@@H](C)CC(=O)O[C@@H](C)CC(=O)O[C@@H](C)CC(=O)O[C@@H](C)CC(=O)O[C@@H](C)CC(=O)O[C@@H](C)CC(=O)O[C@@H](C)CC(=O)O[C@H](C)CC(=O)O[C@H](C)CC(=O)O[C@H](C)CC(=O)O[C@H](C)CC(=O)O[C@H](C)CC(=O)O[C@@H](C)CC(=O)O[C@@H](C)CC(=O)O[C@@H](C)CC(=O)O[C@@H](C)CC(=O)O[C@@H](C)CC(=O)O[C@@H](C)CC(=O)O[C@@H](C)CC(=O)O[C@@H](C)CC(=O)O[C@@H](C)CC(=O)O[C@@H](C)CC(=O)O[C@@H](C)CC(=O)O[C@@H](C)CC(=O)O,C[C@@H](O)CC(=O)O.C[C@H](O)CC(=O)O,"('C[C@@H](O)CC(=O)O', 'C[C@H](O)CC(=O)O')",0.88,,3.0,,120.35622,3.1505337,2,[],"Tang, X., & Chen, E. Y. X. (2018). Chemical synthesis of perfectly isotactic and high melting bacterial poly(3-hydroxybutyrate) from bio-sourced racemic cyclic diolide. Nature Communications, 9(1), 1-11. https://doi.org/10.1038/s41467-018-04734-3","4e, table1, si fig 38",ester_stereo,"('C[C@@H](O)CC(=O)O', 'C[C@H](O)CC(=O)O')",25,3,,0.5679050000000001
C[C@H](O)CC(=O)O[C@@H](C)CC(=O)O[C@H](C)CC(=O)O[C@H](C)CC(=O)O[C@H](C)CC(=O)O[C@H](C)CC(=O)O[C@H](C)CC(=O)O[C@H](C)CC(=O)O[C@H](C)CC(=O)O[C@H](C)CC(=O)O[C@H](C)CC(=O)O[C@H](C)CC(=O)O[C@H](C)CC(=O)O[C@H](C)CC(=O)O[C@H](C)CC(=O)O[C@H](C)CC(=O)O[C@H](C)CC(=O)O[C@H](C)CC(=O)O[C@@H](C)CC(=O)O[C@@H](C)CC(=O)O[C@@H](C)CC(=O)O[C@@H](C)CC(=O)O[C@@H](C)CC(=O)O[C@@H](C)CC(=O)O[C@@H](C)CC(=O)O,C[C@@H](O)CC(=O)O.C[C@H](O)CC(=O)O,"('C[C@@H](O)CC(=O)O', 'C[C@H](O)CC(=O)O')",0.88,23700.0,,121.0,120.427376,3.1263359,2,[],"Tang, X., & Chen, E. Y. X. (2018). Chemical synthesis of perfectly isotactic and high melting bacterial poly(3-hydroxybutyrate) from bio-sourced racemic cyclic diolide. Nature Communications, 9(1), 1-11. https://doi.org/10.1038/s41467-018-04734-3",Table 1.14,ester_stereo,"('C[C@@H](O)CC(=O)O', 'C[C@H](O)CC(=O)O')",25,3,0.5726240000000047,
C[C@@H](CC(=O)O[C@@H](C)CC(=O)O[C@@H](C)CC(=O)O[C@H](C)CC(=O)O[C@H](C)CC(=O)O[C@H](C)CC(=O)O[C@H](C)CC(=O)O[C@H](C)CC(=O)O[C@H](C)CC(=O)O[C@H](C)CC(=O)O[C@H](C)CC(=O)O[C@H](C)CC(=O)O[C@H](C)CC(=O)O[C@H](C)CC(=O)O[C@H](C)CC(=O)O[C@H](C)CC(=O)O[C@H](C)CC(=O)O[C@H](C)CC(=O)O[C@H](C)CC(=O)O[C@H](C)CC(=O)O[C@H](C)CC(=O)O)OC(=O)C[C@H](C)OC(=O)C[C@@H](C)OC(=O)C[C@@H](C)OC(=O)C[C@@H](C)O,C[C@@H](O)CC(=O)O.C[C@H](O)CC(=O)O,"('C[C@@H](O)CC(=O)O', 'C[C@H](O)CC(=O)O')",0.88,,3.0,,120.39859,3.1480196,2,[],"Tang, X., & Chen, E. Y. X. (2018). Chemical synthesis of perfectly isotactic and high melting bacterial poly(3-hydroxybutyrate) from bio-sourced racemic cyclic diolide. Nature Communications, 9(1), 1-11. https://doi.org/10.1038/s41467-018-04734-3","4e, table1, si fig 38",ester_stereo,"('C[C@@H](O)CC(=O)O', 'C[C@H](O)CC(=O)O')",25,4,,0.5679042000000001
C[C@H](O)CC(=O)O[C@@H](C)CC(=O)O[C@@H](C)CC(=O)O[C@@H](C)CC(=O)O[C@@H](C)CC(=O)O[C@@H](C)CC(=O)O[C@@H](C)CC(=O)O[C@H](C)CC(=O)O[C@H](C)CC(=O)O[C@H](C)CC(=O)O[C@H](C)CC(=O)O[C@H](C)CC(=O)O[C@H](C)CC(=O)O[C@@H](C)CC(=O)O[C@@H](C)CC(=O)O[C@@H](C)CC(=O)O[C@@H](C)CC(=O)O[C@@H](C)CC(=O)O[C@@H](C)CC(=O)O[C@@H](C)CC(=O)O[C@@H](C)CC(=O)O[C@@H](C)CC(=O)O[C@@H](C)CC(=O)O[C@@H](C)CC(=O)O[C@@H](C)CC(=O)O,C[C@@H](O)CC(=O)O.C[C@H](O)CC(=O)O,"('C[C@@H](O)CC(=O)O', 'C[C@H](O)CC(=O)O')",0.88,23700.0,,121.0,120.36349,3.1485343,2,[],"Tang, X., & Chen, E. Y. X. (2018). Chemical synthesis of perfectly isotactic and high melting bacterial poly(3-hydroxybutyrate) from bio-sourced racemic cyclic diolide. Nature Communications, 9(1), 1-11. https://doi.org/10.1038/s41467-018-04734-3",Table 1.14,ester_stereo,"('C[C@@H](O)CC(=O)O', 'C[C@H](O)CC(=O)O')",25,4,0.6365100000000012,
C[C@@H](CC(=O)O[C@@H](C)CC(=O)O[C@H](C)CC(=O)O[C@H](C)CC(=O)O[C@H](C)CC(=O)O[C@H](C)CC(=O)O[C@H](C)CC(=O)O[C@H](C)CC(=O)O[C@H](C)CC(=O)O[C@H](C)CC(=O)O[C@H](C)CC(=O)O[C@H](C)CC(=O)O[C@H](C)CC(=O)O[C@H](C)CC(=O)O[C@H](C)CC(=O)O[C@H](C)CC(=O)O[C@H](C)CC(=O)O[C@H](C)CC(=O)O[C@H](C)CC(=O)O[C@H](C)CC(=O)O)OC(=O)C[C@H](C)OC(=O)C[C@@H](C)OC(=O)C[C@@H](C)OC(=O)C[C@@H](C)OC(=O)C[C@@H](C)O,C[C@@H](O)CC(=O)O.C[C@H](O)CC(=O)O,"('C[C@@H](O)CC(=O)O', 'C[C@H](O)CC(=O)O')",0.89,,3.0,,121.64158,3.0324993,2,[],"Tang, X., & Chen, E. Y. X. (2018). Chemical synthesis of perfectly isotactic and high melting bacterial poly(3-hydroxybutyrate) from bio-sourced racemic cyclic diolide. Nature Communications, 9(1), 1-11. https://doi.org/10.1038/s41467-018-04734-3","4e, table1, si fig 39",ester_stereo,"('C[C@@H](O)CC(=O)O', 'C[C@H](O)CC(=O)O')",25,0,,0.5679078
C[C@@H](CC(=O)O[C@@H](C)CC(=O)O[C@@H](C)CC(=O)O[C@@H](C)CC(=O)O[C@@H](C)CC(=O)O[C@@H](C)CC(=O)O[C@@H](C)CC(=O)O[C@@H](C)CC(=O)O[C@@H](C)CC(=O)O[C@@H](C)CC(=O)O[C@H](C)CC(=O)O[C@H](C)CC(=O)O)OC(=O)C[C@H](C)OC(=O)C[C@H](C)OC(=O)C[C@H](C)OC(=O)C[C@H](C)OC(=O)C[C@H](C)OC(=O)C[C@H](C)OC(=O)C[C@H](C)OC(=O)C[C@H](C)OC(=O)C[C@H](C)OC(=O)C[C@@H](C)OC(=O)C[C@@H](C)OC(=O)C[C@@H](C)OC(=O)C[C@@H](C)O,C[C@@H](O)CC(=O)O.C[C@H](O)CC(=O)O,"('C[C@@H](O)CC(=O)O', 'C[C@H](O)CC(=O)O')",0.89,43600.0,,122.0,121.5104,3.0277305,2,[],"Tang, X., & Chen, E. Y. X. (2018). Chemical synthesis of perfectly isotactic and high melting bacterial poly(3-hydroxybutyrate) from bio-sourced racemic cyclic diolide. Nature Communications, 9(1), 1-11. https://doi.org/10.1038/s41467-018-04734-3",Table 1.15,ester_stereo,"('C[C@@H](O)CC(=O)O', 'C[C@H](O)CC(=O)O')",25,0,0.4895999999999958,
C[C@H](O)CC(=O)O[C@H](C)CC(=O)O[C@H](C)CC(=O)O[C@H](C)CC(=O)O[C@H](C)CC(=O)O[C@H](C)CC(=O)O[C@H](C)CC(=O)O[C@H](C)CC(=O)O[C@H](C)CC(=O)O[C@H](C)CC(=O)O[C@H](C)CC(=O)O[C@H](C)CC(=O)O[C@H](C)CC(=O)O[C@H](C)CC(=O)O[C@H](C)CC(=O)O[C@H](C)CC(=O)O[C@H](C)CC(=O)O[C@H](C)CC(=O)O[C@H](C)CC(=O)O[C@H](C)CC(=O)O[C@H](C)CC(=O)O[C@H](C)CC(=O)O[C@H](C)CC(=O)O[C@H](C)CC(=O)O[C@@H](C)CC(=O)O,C[C@@H](O)CC(=O)O.C[C@H](O)CC(=O)O,"('C[C@@H](O)CC(=O)O', 'C[C@H](O)CC(=O)O')",0.89,,3.0,,121.722336,3.0140707,2,[],"Tang, X., & Chen, E. Y. X. (2018). Chemical synthesis of perfectly isotactic and high melting bacterial poly(3-hydroxybutyrate) from bio-sourced racemic cyclic diolide. Nature Communications, 9(1), 1-11. https://doi.org/10.1038/s41467-018-04734-3","4e, table1, si fig 39",ester_stereo,"('C[C@@H](O)CC(=O)O', 'C[C@H](O)CC(=O)O')",25,1,,0.5679050000000001
C[C@H](O)CC(=O)O[C@@H](C)CC(=O)O[C@@H](C)CC(=O)O[C@@H](C)CC(=O)O[C@@H](C)CC(=O)O[C@@H](C)CC(=O)O[C@@H](C)CC(=O)O[C@@H](C)CC(=O)O[C@@H](C)CC(=O)O[C@@H](C)CC(=O)O[C@H](C)CC(=O)O[C@H](C)CC(=O)O[C@H](C)CC(=O)O[C@H](C)CC(=O)O[C@@H](C)CC(=O)O[C@@H](C)CC(=O)O[C@@H](C)CC(=O)O[C@@H](C)CC(=O)O[C@@H](C)CC(=O)O[C@@H](C)CC(=O)O[C@@H](C)CC(=O)O[C@@H](C)CC(=O)O[C@@H](C)CC(=O)O[C@@H](C)CC(=O)O[C@@H](C)CC(=O)O,C[C@@H](O)CC(=O)O.C[C@H](O)CC(=O)O,"('C[C@@H](O)CC(=O)O', 'C[C@H](O)CC(=O)O')",0.89,43600.0,,122.0,121.41384,3.0067248,2,[],"Tang, X., & Chen, E. Y. X. (2018). Chemical synthesis of perfectly isotactic and high melting bacterial poly(3-hydroxybutyrate) from bio-sourced racemic cyclic diolide. Nature Communications, 9(1), 1-11. https://doi.org/10.1038/s41467-018-04734-3",Table 1.15,ester_stereo,"('C[C@@H](O)CC(=O)O', 'C[C@H](O)CC(=O)O')",25,1,0.5861600000000067,
C[C@@H](CC(=O)O[C@@H](C)CC(=O)O[C@@H](C)CC(=O)O[C@@H](C)CC(=O)O[C@@H](C)CC(=O)O[C@@H](C)CC(=O)O[C@@H](C)CC(=O)O[C@H](C)CC(=O)O[C@H](C)CC(=O)O)OC(=O)C[C@H](C)OC(=O)C[C@H](C)OC(=O)C[C@H](C)OC(=O)C[C@H](C)OC(=O)C[C@H](C)OC(=O)C[C@@H](C)OC(=O)C[C@@H](C)OC(=O)C[C@@H](C)OC(=O)C[C@@H](C)OC(=O)C[C@@H](C)OC(=O)C[C@@H](C)OC(=O)C[C@@H](C)OC(=O)C[C@@H](C)OC(=O)C[C@@H](C)OC(=O)C[C@@H](C)OC(=O)C[C@@H](C)O,C[C@@H](O)CC(=O)O.C[C@H](O)CC(=O)O,"('C[C@@H](O)CC(=O)O', 'C[C@H](O)CC(=O)O')",0.89,,3.0,,121.44258,3.0231647,2,[],"Tang, X., & Chen, E. Y. X. (2018). Chemical synthesis of perfectly isotactic and high melting bacterial poly(3-hydroxybutyrate) from bio-sourced racemic cyclic diolide. Nature Communications, 9(1), 1-11. https://doi.org/10.1038/s41467-018-04734-3","4e, table1, si fig 39",ester_stereo,"('C[C@@H](O)CC(=O)O', 'C[C@H](O)CC(=O)O')",25,2,,0.5679075999999998
C[C@@H](CC(=O)O[C@@H](C)CC(=O)O[C@@H](C)CC(=O)O[C@@H](C)CC(=O)O[C@@H](C)CC(=O)O[C@H](C)CC(=O)O[C@H](C)CC(=O)O)OC(=O)C[C@H](C)OC(=O)C[C@H](C)OC(=O)C[C@H](C)OC(=O)C[C@@H](C)OC(=O)C[C@@H](C)OC(=O)C[C@@H](C)OC(=O)C[C@@H](C)OC(=O)C[C@@H](C)OC(=O)C[C@@H](C)OC(=O)C[C@@H](C)OC(=O)C[C@@H](C)OC(=O)C[C@@H](C)OC(=O)C[C@@H](C)OC(=O)C[C@@H](C)OC(=O)C[C@@H](C)OC(=O)C[C@@H](C)OC(=O)C[C@@H](C)OC(=O)C[C@@H](C)O,C[C@@H](O)CC(=O)O.C[C@H](O)CC(=O)O,"('C[C@@H](O)CC(=O)O', 'C[C@H](O)CC(=O)O')",0.89,43600.0,,122.0,121.40794,3.0199687,2,[],"Tang, X., & Chen, E. Y. X. (2018). Chemical synthesis of perfectly isotactic and high melting bacterial poly(3-hydroxybutyrate) from bio-sourced racemic cyclic diolide. Nature Communications, 9(1), 1-11. https://doi.org/10.1038/s41467-018-04734-3",Table 1.15,ester_stereo,"('C[C@@H](O)CC(=O)O', 'C[C@H](O)CC(=O)O')",25,2,0.5920600000000036,
C[C@H](O)CC(=O)O[C@@H](C)CC(=O)O[C@@H](C)CC(=O)O[C@@H](C)CC(=O)O[C@H](C)CC(=O)O[C@H](C)CC(=O)O[C@H](C)CC(=O)O[C@H](C)CC(=O)O[C@H](C)CC(=O)O[C@@H](C)CC(=O)O[C@@H](C)CC(=O)O[C@@H](C)CC(=O)O[C@@H](C)CC(=O)O[C@@H](C)CC(=O)O[C@@H](C)CC(=O)O[C@@H](C)CC(=O)O[C@@H](C)CC(=O)O[C@@H](C)CC(=O)O[C@@H](C)CC(=O)O[C@@H](C)CC(=O)O[C@@H](C)CC(=O)O[C@@H](C)CC(=O)O[C@@H](C)CC(=O)O[C@@H](C)CC(=O)O[C@@H](C)CC(=O)O,C[C@@H](O)CC(=O)O.C[C@H](O)CC(=O)O,"('C[C@@H](O)CC(=O)O', 'C[C@H](O)CC(=O)O')",0.89,,3.0,,121.430786,3.0085323,2,[],"Tang, X., & Chen, E. Y. X. (2018). Chemical synthesis of perfectly isotactic and high melting bacterial poly(3-hydroxybutyrate) from bio-sourced racemic cyclic diolide. Nature Communications, 9(1), 1-11. https://doi.org/10.1038/s41467-018-04734-3","4e, table1, si fig 39",ester_stereo,"('C[C@@H](O)CC(=O)O', 'C[C@H](O)CC(=O)O')",25,3,,0.5679050000000001
C[C@@H](CC(=O)O[C@@H](C)CC(=O)O[C@@H](C)CC(=O)O[C@@H](C)CC(=O)O[C@H](C)CC(=O)O[C@H](C)CC(=O)O[C@H](C)CC(=O)O[C@H](C)CC(=O)O[C@H](C)CC(=O)O[C@H](C)CC(=O)O[C@H](C)CC(=O)O[C@H](C)CC(=O)O[C@H](C)CC(=O)O[C@H](C)CC(=O)O[C@H](C)CC(=O)O[C@H](C)CC(=O)O)OC(=O)C[C@H](C)OC(=O)C[C@H](C)OC(=O)C[C@H](C)OC(=O)C[C@@H](C)OC(=O)C[C@@H](C)OC(=O)C[C@@H](C)OC(=O)C[C@@H](C)OC(=O)C[C@@H](C)OC(=O)C[C@@H](C)O,C[C@@H](O)CC(=O)O.C[C@H](O)CC(=O)O,"('C[C@@H](O)CC(=O)O', 'C[C@H](O)CC(=O)O')",0.89,43600.0,,122.0,121.57546,3.0310857,2,[],"Tang, X., & Chen, E. Y. X. (2018). Chemical synthesis of perfectly isotactic and high melting bacterial poly(3-hydroxybutyrate) from bio-sourced racemic cyclic diolide. Nature Communications, 9(1), 1-11. https://doi.org/10.1038/s41467-018-04734-3",Table 1.15,ester_stereo,"('C[C@@H](O)CC(=O)O', 'C[C@H](O)CC(=O)O')",25,3,0.42453999999999326,
C[C@H](O)CC(=O)O[C@@H](C)CC(=O)O[C@@H](C)CC(=O)O[C@@H](C)CC(=O)O[C@@H](C)CC(=O)O[C@@H](C)CC(=O)O[C@@H](C)CC(=O)O[C@H](C)CC(=O)O[C@H](C)CC(=O)O[C@H](C)CC(=O)O[C@H](C)CC(=O)O[C@H](C)CC(=O)O[C@@H](C)CC(=O)O[C@@H](C)CC(=O)O[C@@H](C)CC(=O)O[C@@H](C)CC(=O)O[C@@H](C)CC(=O)O[C@@H](C)CC(=O)O[C@@H](C)CC(=O)O[C@@H](C)CC(=O)O[C@@H](C)CC(=O)O[C@@H](C)CC(=O)O[C@@H](C)CC(=O)O[C@@H](C)CC(=O)O[C@@H](C)CC(=O)O,C[C@@H](O)CC(=O)O.C[C@H](O)CC(=O)O,"('C[C@@H](O)CC(=O)O', 'C[C@H](O)CC(=O)O')",0.89,,3.0,,121.4308,3.0085337,2,[],"Tang, X., & Chen, E. Y. X. (2018). Chemical synthesis of perfectly isotactic and high melting bacterial poly(3-hydroxybutyrate) from bio-sourced racemic cyclic diolide. Nature Communications, 9(1), 1-11. https://doi.org/10.1038/s41467-018-04734-3","4e, table1, si fig 39",ester_stereo,"('C[C@@H](O)CC(=O)O', 'C[C@H](O)CC(=O)O')",25,4,,0.5679050000000001
C[C@H](O)CC(=O)O[C@@H](C)CC(=O)O[C@@H](C)CC(=O)O[C@@H](C)CC(=O)O[C@@H](C)CC(=O)O[C@@H](C)CC(=O)O[C@@H](C)CC(=O)O[C@@H](C)CC(=O)O[C@@H](C)CC(=O)O[C@@H](C)CC(=O)O[C@@H](C)CC(=O)O[C@@H](C)CC(=O)O[C@H](C)CC(=O)O[C@H](C)CC(=O)O[C@H](C)CC(=O)O[C@H](C)CC(=O)O[C@H](C)CC(=O)O[C@@H](C)CC(=O)O[C@@H](C)CC(=O)O[C@@H](C)CC(=O)O[C@@H](C)CC(=O)O[C@@H](C)CC(=O)O[C@@H](C)CC(=O)O[C@@H](C)CC(=O)O[C@@H](C)CC(=O)O,C[C@@H](O)CC(=O)O.C[C@H](O)CC(=O)O,"('C[C@@H](O)CC(=O)O', 'C[C@H](O)CC(=O)O')",0.89,43600.0,,122.0,121.430786,3.0085287,2,[],"Tang, X., & Chen, E. Y. X. (2018). Chemical synthesis of perfectly isotactic and high melting bacterial poly(3-hydroxybutyrate) from bio-sourced racemic cyclic diolide. Nature Communications, 9(1), 1-11. https://doi.org/10.1038/s41467-018-04734-3",Table 1.15,ester_stereo,"('C[C@@H](O)CC(=O)O', 'C[C@H](O)CC(=O)O')",25,4,0.5692140000000023,
C[C@H](O)CC(=O)O[C@@H](C)CC(=O)O[C@@H](C)CC(=O)O[C@@H](C)CC(=O)O[C@@H](C)CC(=O)O[C@@H](C)CC(=O)O[C@@H](C)CC(=O)O[C@@H](C)CC(=O)O[C@@H](C)CC(=O)O[C@@H](C)CC(=O)O[C@@H](C)CC(=O)O[C@@H](C)CC(=O)O[C@H](C)CC(=O)O[C@H](C)CC(=O)O[C@H](C)CC(=O)O[C@H](C)CC(=O)O[C@H](C)CC(=O)O[C@H](C)CC(=O)O[C@H](C)CC(=O)O[C@H](C)CC(=O)O[C@H](C)CC(=O)O[C@H](C)CC(=O)O[C@@H](C)CC(=O)O[C@@H](C)CC(=O)O[C@@H](C)CC(=O)O,C[C@@H](O)CC(=O)O.C[C@H](O)CC(=O)O,"('C[C@@H](O)CC(=O)O', 'C[C@H](O)CC(=O)O')",0.91,4770.0,-1.0,128.0,127.95238,1.04778,2,[],"Tang, X., & Chen, E. Y. X. (2018). Chemical synthesis of perfectly isotactic and high melting bacterial poly(3-hydroxybutyrate) from bio-sourced racemic cyclic diolide. Nature Communications, 9(1), 1-11. https://doi.org/10.1038/s41467-018-04734-3",Table 1.01,ester_stereo,"('C[C@@H](O)CC(=O)O', 'C[C@H](O)CC(=O)O')",25,0,0.04761999999999489,4.567905
C[C@@H](CC(=O)O[C@@H](C)CC(=O)O[C@@H](C)CC(=O)O[C@@H](C)CC(=O)O[C@@H](C)CC(=O)O[C@@H](C)CC(=O)O[C@@H](C)CC(=O)O[C@H](C)CC(=O)O[C@H](C)CC(=O)O[C@H](C)CC(=O)O[C@H](C)CC(=O)O[C@H](C)CC(=O)O[C@H](C)CC(=O)O[C@H](C)CC(=O)O[C@H](C)CC(=O)O[C@H](C)CC(=O)O[C@H](C)CC(=O)O)OC(=O)C[C@H](C)OC(=O)C[C@H](C)OC(=O)C[C@H](C)OC(=O)C[C@H](C)OC(=O)C[C@H](C)OC(=O)C[C@H](C)OC(=O)C[C@@H](C)OC(=O)C[C@@H](C)O,C[C@@H](O)CC(=O)O.C[C@H](O)CC(=O)O,"('C[C@@H](O)CC(=O)O', 'C[C@H](O)CC(=O)O')",0.91,4770.0,-1.0,128.0,128.22711,1.1157589,2,[],"Tang, X., & Chen, E. Y. X. (2018). Chemical synthesis of perfectly isotactic and high melting bacterial poly(3-hydroxybutyrate) from bio-sourced racemic cyclic diolide. Nature Communications, 9(1), 1-11. https://doi.org/10.1038/s41467-018-04734-3",Table 1.01,ester_stereo,"('C[C@@H](O)CC(=O)O', 'C[C@H](O)CC(=O)O')",25,1,0.22711000000001036,4.567906
C[C@@H](CC(=O)O[C@@H](C)CC(=O)O[C@@H](C)CC(=O)O[C@@H](C)CC(=O)O[C@@H](C)CC(=O)O[C@@H](C)CC(=O)O[C@@H](C)CC(=O)O[C@@H](C)CC(=O)O[C@@H](C)CC(=O)O[C@@H](C)CC(=O)O[C@@H](C)CC(=O)O[C@H](C)CC(=O)O[C@H](C)CC(=O)O[C@H](C)CC(=O)O)OC(=O)C[C@H](C)OC(=O)C[C@H](C)OC(=O)C[C@H](C)OC(=O)C[C@H](C)OC(=O)C[C@H](C)OC(=O)C[C@H](C)OC(=O)C[C@H](C)OC(=O)C[C@H](C)OC(=O)C[C@H](C)OC(=O)C[C@H](C)OC(=O)C[C@@H](C)O,C[C@@H](O)CC(=O)O.C[C@H](O)CC(=O)O,"('C[C@@H](O)CC(=O)O', 'C[C@H](O)CC(=O)O')",0.91,4770.0,-1.0,128.0,128.1009,1.0982096,2,[],"Tang, X., & Chen, E. Y. X. (2018). Chemical synthesis of perfectly isotactic and high melting bacterial poly(3-hydroxybutyrate) from bio-sourced racemic cyclic diolide. Nature Communications, 9(1), 1-11. https://doi.org/10.1038/s41467-018-04734-3",Table 1.01,ester_stereo,"('C[C@@H](O)CC(=O)O', 'C[C@H](O)CC(=O)O')",25,2,0.10089999999999577,4.5679038
C[C@H](O)CC(=O)O[C@@H](C)CC(=O)O[C@@H](C)CC(=O)O[C@@H](C)CC(=O)O[C@@H](C)CC(=O)O[C@@H](C)CC(=O)O[C@@H](C)CC(=O)O[C@@H](C)CC(=O)O[C@H](C)CC(=O)O[C@H](C)CC(=O)O[C@H](C)CC(=O)O[C@H](C)CC(=O)O[C@H](C)CC(=O)O[C@@H](C)CC(=O)O[C@@H](C)CC(=O)O[C@@H](C)CC(=O)O[C@@H](C)CC(=O)O[C@@H](C)CC(=O)O[C@@H](C)CC(=O)O[C@@H](C)CC(=O)O[C@@H](C)CC(=O)O[C@@H](C)CC(=O)O[C@@H](C)CC(=O)O[C@@H](C)CC(=O)O[C@@H](C)CC(=O)O,C[C@@H](O)CC(=O)O.C[C@H](O)CC(=O)O,"('C[C@@H](O)CC(=O)O', 'C[C@H](O)CC(=O)O')",0.91,4770.0,-1.0,128.0,127.77282,1.0181458,2,[],"Tang, X., & Chen, E. Y. X. (2018). Chemical synthesis of perfectly isotactic and high melting bacterial poly(3-hydroxybutyrate) from bio-sourced racemic cyclic diolide. Nature Communications, 9(1), 1-11. https://doi.org/10.1038/s41467-018-04734-3",Table 1.01,ester_stereo,"('C[C@@H](O)CC(=O)O', 'C[C@H](O)CC(=O)O')",25,3,0.22718000000000416,4.567905
C[C@@H](CC(=O)O[C@H](C)CC(=O)O[C@H](C)CC(=O)O)OC(=O)C[C@@H](C)OC(=O)C[C@@H](C)OC(=O)C[C@@H](C)OC(=O)C[C@@H](C)OC(=O)C[C@@H](C)OC(=O)C[C@@H](C)OC(=O)C[C@@H](C)OC(=O)C[C@@H](C)OC(=O)C[C@@H](C)OC(=O)C[C@@H](C)OC(=O)C[C@@H](C)OC(=O)C[C@@H](C)OC(=O)C[C@@H](C)OC(=O)C[C@@H](C)OC(=O)C[C@@H](C)OC(=O)C[C@@H](C)OC(=O)C[C@@H](C)OC(=O)C[C@@H](C)OC(=O)C[C@@H](C)OC(=O)C[C@@H](C)OC(=O)C[C@@H](C)OC(=O)C[C@@H](C)O,C[C@@H](O)CC(=O)O.C[C@H](O)CC(=O)O,"('C[C@@H](O)CC(=O)O', 'C[C@H](O)CC(=O)O')",0.91,4770.0,-1.0,128.0,127.69513,1.029407,2,[],"Tang, X., & Chen, E. Y. X. (2018). Chemical synthesis of perfectly isotactic and high melting bacterial poly(3-hydroxybutyrate) from bio-sourced racemic cyclic diolide. Nature Communications, 9(1), 1-11. https://doi.org/10.1038/s41467-018-04734-3",Table 1.01,ester_stereo,"('C[C@@H](O)CC(=O)O', 'C[C@H](O)CC(=O)O')",25,4,0.304869999999994,4.567906
C[C@H](O)CC(=O)O[C@@H](C)CC(=O)O[C@@H](C)CC(=O)O[C@@H](C)CC(=O)O[C@@H](C)CC(=O)O[C@@H](C)CC(=O)O[C@@H](C)CC(=O)O[C@@H](C)CC(=O)O[C@@H](C)CC(=O)O[C@@H](C)CC(=O)O[C@@H](C)CC(=O)O[C@@H](C)CC(=O)O[C@@H](C)CC(=O)O[C@@H](C)CC(=O)O[C@@H](C)CC(=O)O[C@@H](C)CC(=O)O[C@@H](C)CC(=O)O[C@@H](C)CC(=O)O[C@@H](C)CC(=O)O[C@H](C)CC(=O)O[C@H](C)CC(=O)O[C@H](C)CC(=O)O[C@H](C)CC(=O)O[C@H](C)CC(=O)O[C@H](C)CC(=O)O,C[C@@H](O)CC(=O)O.C[C@H](O)CC(=O)O,"('C[C@@H](O)CC(=O)O', 'C[C@H](O)CC(=O)O')",0.93,,2.0,,140.43582,3.2472758,2,[],"Tang, X., & Chen, E. Y. X. (2018). Chemical synthesis of perfectly isotactic and high melting bacterial poly(3-hydroxybutyrate) from bio-sourced racemic cyclic diolide. Nature Communications, 9(1), 1-11. https://doi.org/10.1038/s41467-018-04734-3",Table 2.6,ester_stereo,"('C[C@@H](O)CC(=O)O', 'C[C@H](O)CC(=O)O')",25,0,,1.567905
C[C@@H](CC(=O)O)OC(=O)C[C@H](C)OC(=O)C[C@H](C)OC(=O)C[C@H](C)OC(=O)C[C@H](C)OC(=O)C[C@H](C)OC(=O)C[C@H](C)OC(=O)C[C@H](C)OC(=O)C[C@H](C)OC(=O)C[C@H](C)OC(=O)C[C@H](C)OC(=O)C[C@H](C)OC(=O)C[C@H](C)OC(=O)C[C@H](C)OC(=O)C[C@H](C)OC(=O)C[C@H](C)OC(=O)C[C@@H](C)OC(=O)C[C@@H](C)OC(=O)C[C@@H](C)OC(=O)C[C@@H](C)OC(=O)C[C@@H](C)OC(=O)C[C@@H](C)OC(=O)C[C@@H](C)OC(=O)C[C@@H](C)OC(=O)C[C@@H](C)O,C[C@@H](O)CC(=O)O.C[C@H](O)CC(=O)O,"('C[C@@H](O)CC(=O)O', 'C[C@H](O)CC(=O)O')",0.93,10900.0,3.0,133.0,141.19295,3.3550012,2,[],"Tang, X., & Chen, E. Y. X. (2018). Chemical synthesis of perfectly isotactic and high melting bacterial poly(3-hydroxybutyrate) from bio-sourced racemic cyclic diolide. Nature Communications, 9(1), 1-11. https://doi.org/10.1038/s41467-018-04734-3",Table 1.02,ester_stereo,"('C[C@@H](O)CC(=O)O', 'C[C@H](O)CC(=O)O')",25,0,8.192949999999996,0.5679034999999999
C[C@H](O)CC(=O)O[C@@H](C)CC(=O)O[C@@H](C)CC(=O)O[C@@H](C)CC(=O)O[C@H](C)CC(=O)O[C@H](C)CC(=O)O[C@H](C)CC(=O)O[C@H](C)CC(=O)O[C@H](C)CC(=O)O[C@H](C)CC(=O)O[C@H](C)CC(=O)O[C@H](C)CC(=O)O[C@H](C)CC(=O)O[C@H](C)CC(=O)O[C@H](C)CC(=O)O[C@H](C)CC(=O)O[C@H](C)CC(=O)O[C@H](C)CC(=O)O[C@H](C)CC(=O)O[C@H](C)CC(=O)O[C@H](C)CC(=O)O[C@H](C)CC(=O)O[C@H](C)CC(=O)O[C@H](C)CC(=O)O[C@H](C)CC(=O)O,C[C@@H](O)CC(=O)O.C[C@H](O)CC(=O)O,"('C[C@@H](O)CC(=O)O', 'C[C@H](O)CC(=O)O')",0.93,32000.0,3.4,146.0,141.47534,3.3620996,2,[],"Tang, X., & Chen, E. Y. X. (2018). Chemical synthesis of perfectly isotactic and high melting bacterial poly(3-hydroxybutyrate) from bio-sourced racemic cyclic diolide. Nature Communications, 9(1), 1-11. https://doi.org/10.1038/s41467-018-04734-3",Table 1.04,ester_stereo,"('C[C@@H](O)CC(=O)O', 'C[C@H](O)CC(=O)O')",25,0,4.5246600000000115,0.1679050000000002
