Repository: tyo-nu/PolyIDRS_Paper

# PolyIDRS_Paper
Code and Figures for the PolyIDRS paper.

File: Figures/Figure_5/data/U_shaped_Tm_data.csv (part 23 of 60)
smiles_polymer,smiles_monomer,monomers,pm,Mn,Tg,Tm,Tm_pred,Tg_pred,model_id,distribution,ref,comment,mechanism,monomers.1,DP,replicate_structure,dTm,dTg
C[C@@H](CC(=O)O)OC(=O)C[C@H](C)OC(=O)C[C@H](C)OC(=O)C[C@H](C)OC(=O)C[C@H](C)OC(=O)C[C@H](C)OC(=O)C[C@H](C)OC(=O)C[C@H](C)OC(=O)C[C@H](C)OC(=O)C[C@H](C)OC(=O)C[C@H](C)OC(=O)C[C@H](C)OC(=O)C[C@H](C)OC(=O)C[C@H](C)OC(=O)C[C@H](C)OC(=O)C[C@H](C)OC(=O)C[C@H](C)OC(=O)C[C@H](C)OC(=O)C[C@H](C)OC(=O)C[C@H](C)OC(=O)C[C@H](C)OC(=O)C[C@H](C)OC(=O)C[C@H](C)OC(=O)C[C@@H](C)OC(=O)C[C@@H](C)O,C[C@@H](O)CC(=O)O.C[C@H](O)CC(=O)O,"('C[C@@H](O)CC(=O)O', 'C[C@H](O)CC(=O)O')",0.93,,2.0,,141.69995,3.4131317,2,[],"Tang, X., & Chen, E. Y. X. (2018). Chemical synthesis of perfectly isotactic and high melting bacterial poly(3-hydroxybutyrate) from bio-sourced racemic cyclic diolide. Nature Communications, 9(1), 1-11. https://doi.org/10.1038/s41467-018-04734-3",Table 2.6,ester_stereo,"('C[C@@H](O)CC(=O)O', 'C[C@H](O)CC(=O)O')",25,1,,1.5679035
C[C@H](O)CC(=O)O[C@@H](C)CC(=O)O[C@@H](C)CC(=O)O[C@@H](C)CC(=O)O[C@@H](C)CC(=O)O[C@@H](C)CC(=O)O[C@@H](C)CC(=O)O[C@@H](C)CC(=O)O[C@@H](C)CC(=O)O[C@@H](C)CC(=O)O[C@@H](C)CC(=O)O[C@@H](C)CC(=O)O[C@@H](C)CC(=O)O[C@H](C)CC(=O)O[C@H](C)CC(=O)O[C@H](C)CC(=O)O[C@H](C)CC(=O)O[C@H](C)CC(=O)O[C@H](C)CC(=O)O[C@H](C)CC(=O)O[C@H](C)CC(=O)O[C@H](C)CC(=O)O[C@H](C)CC(=O)O[C@H](C)CC(=O)O[C@H](C)CC(=O)O,C[C@@H](O)CC(=O)O.C[C@H](O)CC(=O)O,"('C[C@@H](O)CC(=O)O', 'C[C@H](O)CC(=O)O')",0.93,10900.0,3.0,133.0,140.84138,3.2920854,2,[],"Tang, X., & Chen, E. Y. X. (2018). Chemical synthesis of perfectly isotactic and high melting bacterial poly(3-hydroxybutyrate) from bio-sourced racemic cyclic diolide. Nature Communications, 9(1), 1-11. https://doi.org/10.1038/s41467-018-04734-3",Table 1.02,ester_stereo,"('C[C@@H](O)CC(=O)O', 'C[C@H](O)CC(=O)O')",25,1,7.841379999999987,0.5679050000000001
C[C@@H](CC(=O)O)OC(=O)C[C@H](C)OC(=O)C[C@@H](C)OC(=O)C[C@@H](C)OC(=O)C[C@@H](C)OC(=O)C[C@@H](C)OC(=O)C[C@@H](C)OC(=O)C[C@@H](C)OC(=O)C[C@@H](C)OC(=O)C[C@@H](C)OC(=O)C[C@@H](C)OC(=O)C[C@@H](C)OC(=O)C[C@@H](C)OC(=O)C[C@@H](C)OC(=O)C[C@@H](C)OC(=O)C[C@@H](C)OC(=O)C[C@@H](C)OC(=O)C[C@@H](C)OC(=O)C[C@@H](C)OC(=O)C[C@@H](C)OC(=O)C[C@@H](C)OC(=O)C[C@@H](C)OC(=O)C[C@@H](C)OC(=O)C[C@@H](C)OC(=O)C[C@@H](C)O,C[C@@H](O)CC(=O)O.C[C@H](O)CC(=O)O,"('C[C@@H](O)CC(=O)O', 'C[C@H](O)CC(=O)O')",0.93,32000.0,3.4,146.0,140.2406,3.2453387,2,[],"Tang, X., & Chen, E. Y. X. (2018). Chemical synthesis of perfectly isotactic and high melting bacterial poly(3-hydroxybutyrate) from bio-sourced racemic cyclic diolide. Nature Communications, 9(1), 1-11. https://doi.org/10.1038/s41467-018-04734-3",Table 1.04,ester_stereo,"('C[C@@H](O)CC(=O)O', 'C[C@H](O)CC(=O)O')",25,1,5.759399999999999,0.16790349999999998
C[C@@H](CC(=O)O)OC(=O)C[C@H](C)OC(=O)C[C@H](C)OC(=O)C[C@H](C)OC(=O)C[C@H](C)OC(=O)C[C@H](C)OC(=O)C[C@H](C)OC(=O)C[C@H](C)OC(=O)C[C@H](C)OC(=O)C[C@H](C)OC(=O)C[C@H](C)OC(=O)C[C@H](C)OC(=O)C[C@H](C)OC(=O)C[C@H](C)OC(=O)C[C@H](C)OC(=O)C[C@H](C)OC(=O)C[C@H](C)OC(=O)C[C@H](C)OC(=O)C[C@H](C)OC(=O)C[C@H](C)OC(=O)C[C@H](C)OC(=O)C[C@@H](C)OC(=O)C[C@@H](C)OC(=O)C[C@@H](C)OC(=O)C[C@@H](C)O,C[C@@H](O)CC(=O)O.C[C@H](O)CC(=O)O,"('C[C@@H](O)CC(=O)O', 'C[C@H](O)CC(=O)O')",0.93,,2.0,,141.552,3.3961031,2,[],"Tang, X., & Chen, E. Y. X. (2018). Chemical synthesis of perfectly isotactic and high melting bacterial poly(3-hydroxybutyrate) from bio-sourced racemic cyclic diolide. Nature Communications, 9(1), 1-11. https://doi.org/10.1038/s41467-018-04734-3",Table 2.6,ester_stereo,"('C[C@@H](O)CC(=O)O', 'C[C@H](O)CC(=O)O')",25,2,,1.5679035
C[C@H](O)CC(=O)O[C@@H](C)CC(=O)O[C@@H](C)CC(=O)O[C@@H](C)CC(=O)O[C@@H](C)CC(=O)O[C@@H](C)CC(=O)O[C@@H](C)CC(=O)O[C@@H](C)CC(=O)O[C@@H](C)CC(=O)O[C@@H](C)CC(=O)O[C@@H](C)CC(=O)O[C@@H](C)CC(=O)O[C@@H](C)CC(=O)O[C@@H](C)CC(=O)O[C@@H](C)CC(=O)O[C@@H](C)CC(=O)O[C@@H](C)CC(=O)O[C@@H](C)CC(=O)O[C@@H](C)CC(=O)O[C@@H](C)CC(=O)O[C@@H](C)CC(=O)O[C@@H](C)CC(=O)O[C@H](C)CC(=O)O[C@H](C)CC(=O)O[C@H](C)CC(=O)O,C[C@@H](O)CC(=O)O.C[C@H](O)CC(=O)O,"('C[C@@H](O)CC(=O)O', 'C[C@H](O)CC(=O)O')",0.93,10900.0,3.0,133.0,140.23508,3.2239604,2,[],"Tang, X., & Chen, E. Y. X. (2018). Chemical synthesis of perfectly isotactic and high melting bacterial poly(3-hydroxybutyrate) from bio-sourced racemic cyclic diolide. Nature Communications, 9(1), 1-11. https://doi.org/10.1038/s41467-018-04734-3",Table 1.02,ester_stereo,"('C[C@@H](O)CC(=O)O', 'C[C@H](O)CC(=O)O')",25,2,7.235080000000011,0.5679050000000001
C[C@H](O)CC(=O)O[C@@H](C)CC(=O)O[C@@H](C)CC(=O)O[C@@H](C)CC(=O)O[C@@H](C)CC(=O)O[C@H](C)CC(=O)O[C@H](C)CC(=O)O[C@H](C)CC(=O)O[C@H](C)CC(=O)O[C@H](C)CC(=O)O[C@H](C)CC(=O)O[C@H](C)CC(=O)O[C@H](C)CC(=O)O[C@H](C)CC(=O)O[C@H](C)CC(=O)O[C@H](C)CC(=O)O[C@H](C)CC(=O)O[C@H](C)CC(=O)O[C@H](C)CC(=O)O[C@H](C)CC(=O)O[C@H](C)CC(=O)O[C@H](C)CC(=O)O[C@H](C)CC(=O)O[C@H](C)CC(=O)O[C@H](C)CC(=O)O,C[C@@H](O)CC(=O)O.C[C@H](O)CC(=O)O,"('C[C@@H](O)CC(=O)O', 'C[C@H](O)CC(=O)O')",0.93,32000.0,3.4,146.0,141.4025,3.353781,2,[],"Tang, X., & Chen, E. Y. X. (2018). Chemical synthesis of perfectly isotactic and high melting bacterial poly(3-hydroxybutyrate) from bio-sourced racemic cyclic diolide. Nature Communications, 9(1), 1-11. https://doi.org/10.1038/s41467-018-04734-3",Table 1.04,ester_stereo,"('C[C@@H](O)CC(=O)O', 'C[C@H](O)CC(=O)O')",25,2,4.597499999999997,0.1679050000000002
C[C@@H](CC(=O)O)OC(=O)C[C@H](C)OC(=O)C[C@H](C)OC(=O)C[C@H](C)OC(=O)C[C@H](C)OC(=O)C[C@@H](C)OC(=O)C[C@@H](C)OC(=O)C[C@@H](C)OC(=O)C[C@@H](C)OC(=O)C[C@@H](C)OC(=O)C[C@@H](C)OC(=O)C[C@@H](C)OC(=O)C[C@@H](C)OC(=O)C[C@@H](C)OC(=O)C[C@@H](C)OC(=O)C[C@@H](C)OC(=O)C[C@@H](C)OC(=O)C[C@@H](C)OC(=O)C[C@@H](C)OC(=O)C[C@@H](C)OC(=O)C[C@@H](C)OC(=O)C[C@@H](C)OC(=O)C[C@@H](C)OC(=O)C[C@@H](C)OC(=O)C[C@@H](C)O,C[C@@H](O)CC(=O)O.C[C@H](O)CC(=O)O,"('C[C@@H](O)CC(=O)O', 'C[C@H](O)CC(=O)O')",0.93,,2.0,,140.44026,3.2690697,2,[],"Tang, X., & Chen, E. Y. X. (2018). Chemical synthesis of perfectly isotactic and high melting bacterial poly(3-hydroxybutyrate) from bio-sourced racemic cyclic diolide. Nature Communications, 9(1), 1-11. https://doi.org/10.1038/s41467-018-04734-3",Table 2.6,ester_stereo,"('C[C@@H](O)CC(=O)O', 'C[C@H](O)CC(=O)O')",25,3,,1.5679035
C[C@H](O)CC(=O)O[C@@H](C)CC(=O)O[C@@H](C)CC(=O)O[C@@H](C)CC(=O)O[C@@H](C)CC(=O)O[C@@H](C)CC(=O)O[C@@H](C)CC(=O)O[C@@H](C)CC(=O)O[C@@H](C)CC(=O)O[C@@H](C)CC(=O)O[C@H](C)CC(=O)O[C@H](C)CC(=O)O[C@H](C)CC(=O)O[C@H](C)CC(=O)O[C@H](C)CC(=O)O[C@H](C)CC(=O)O[C@H](C)CC(=O)O[C@H](C)CC(=O)O[C@H](C)CC(=O)O[C@H](C)CC(=O)O[C@H](C)CC(=O)O[C@H](C)CC(=O)O[C@H](C)CC(=O)O[C@H](C)CC(=O)O[C@H](C)CC(=O)O,C[C@@H](O)CC(=O)O.C[C@H](O)CC(=O)O,"('C[C@@H](O)CC(=O)O', 'C[C@H](O)CC(=O)O')",0.93,10900.0,3.0,133.0,141.04785,3.3144932,2,[],"Tang, X., & Chen, E. Y. X. (2018). Chemical synthesis of perfectly isotactic and high melting bacterial poly(3-hydroxybutyrate) from bio-sourced racemic cyclic diolide. Nature Communications, 9(1), 1-11. https://doi.org/10.1038/s41467-018-04734-3",Table 1.02,ester_stereo,"('C[C@@H](O)CC(=O)O', 'C[C@H](O)CC(=O)O')",25,3,8.047850000000011,0.5679050000000001
C[C@H](O)CC(=O)O[C@@H](C)CC(=O)O[C@@H](C)CC(=O)O[C@@H](C)CC(=O)O[C@@H](C)CC(=O)O[C@@H](C)CC(=O)O[C@@H](C)CC(=O)O[C@@H](C)CC(=O)O[C@@H](C)CC(=O)O[C@@H](C)CC(=O)O[C@@H](C)CC(=O)O[C@@H](C)CC(=O)O[C@@H](C)CC(=O)O[C@@H](C)CC(=O)O[C@@H](C)CC(=O)O[C@@H](C)CC(=O)O[C@@H](C)CC(=O)O[C@@H](C)CC(=O)O[C@@H](C)CC(=O)O[C@H](C)CC(=O)O[C@H](C)CC(=O)O[C@H](C)CC(=O)O[C@H](C)CC(=O)O[C@H](C)CC(=O)O[C@H](C)CC(=O)O,C[C@@H](O)CC(=O)O.C[C@H](O)CC(=O)O,"('C[C@@H](O)CC(=O)O', 'C[C@H](O)CC(=O)O')",0.93,32000.0,3.4,146.0,140.43582,3.2472758,2,[],"Tang, X., & Chen, E. Y. X. (2018). Chemical synthesis of perfectly isotactic and high melting bacterial poly(3-hydroxybutyrate) from bio-sourced racemic cyclic diolide. Nature Communications, 9(1), 1-11. https://doi.org/10.1038/s41467-018-04734-3",Table 1.04,ester_stereo,"('C[C@@H](O)CC(=O)O', 'C[C@H](O)CC(=O)O')",25,3,5.564179999999993,0.1679050000000002
C[C@@H](CC(=O)O)OC(=O)C[C@H](C)OC(=O)C[C@H](C)OC(=O)C[C@H](C)OC(=O)C[C@H](C)OC(=O)C[C@H](C)OC(=O)C[C@H](C)OC(=O)C[C@H](C)OC(=O)C[C@H](C)OC(=O)C[C@H](C)OC(=O)C[C@H](C)OC(=O)C[C@H](C)OC(=O)C[C@H](C)OC(=O)C[C@H](C)OC(=O)C[C@H](C)OC(=O)C[C@H](C)OC(=O)C[C@H](C)OC(=O)C[C@H](C)OC(=O)C[C@H](C)OC(=O)C[C@H](C)OC(=O)C[C@H](C)OC(=O)C[C@H](C)OC(=O)C[C@@H](C)OC(=O)C[C@@H](C)OC(=O)C[C@@H](C)O,C[C@@H](O)CC(=O)O.C[C@H](O)CC(=O)O,"('C[C@@H](O)CC(=O)O', 'C[C@H](O)CC(=O)O')",0.93,,2.0,,141.62578,3.404583,2,[],"Tang, X., & Chen, E. Y. X. (2018). Chemical synthesis of perfectly isotactic and high melting bacterial poly(3-hydroxybutyrate) from bio-sourced racemic cyclic diolide. Nature Communications, 9(1), 1-11. https://doi.org/10.1038/s41467-018-04734-3",Table 2.6,ester_stereo,"('C[C@@H](O)CC(=O)O', 'C[C@H](O)CC(=O)O')",25,4,,1.5679035
C[C@H](O)CC(=O)O[C@@H](C)CC(=O)O[C@@H](C)CC(=O)O[C@H](C)CC(=O)O[C@H](C)CC(=O)O[C@H](C)CC(=O)O[C@H](C)CC(=O)O[C@H](C)CC(=O)O[C@H](C)CC(=O)O[C@H](C)CC(=O)O[C@H](C)CC(=O)O[C@H](C)CC(=O)O[C@H](C)CC(=O)O[C@H](C)CC(=O)O[C@H](C)CC(=O)O[C@H](C)CC(=O)O[C@H](C)CC(=O)O[C@H](C)CC(=O)O[C@H](C)CC(=O)O[C@H](C)CC(=O)O[C@H](C)CC(=O)O[C@H](C)CC(=O)O[C@H](C)CC(=O)O[C@H](C)CC(=O)O[C@H](C)CC(=O)O,C[C@@H](O)CC(=O)O.C[C@H](O)CC(=O)O,"('C[C@@H](O)CC(=O)O', 'C[C@H](O)CC(=O)O')",0.93,10900.0,3.0,133.0,141.54921,3.3705828,2,[],"Tang, X., & Chen, E. Y. X. (2018). Chemical synthesis of perfectly isotactic and high melting bacterial poly(3-hydroxybutyrate) from bio-sourced racemic cyclic diolide. Nature Communications, 9(1), 1-11. https://doi.org/10.1038/s41467-018-04734-3",Table 1.02,ester_stereo,"('C[C@@H](O)CC(=O)O', 'C[C@H](O)CC(=O)O')",25,4,8.549209999999988,0.5679050000000001
C[C@H](O)CC(=O)O[C@@H](C)CC(=O)O[C@@H](C)CC(=O)O[C@@H](C)CC(=O)O[C@@H](C)CC(=O)O[C@@H](C)CC(=O)O[C@@H](C)CC(=O)O[C@@H](C)CC(=O)O[C@@H](C)CC(=O)O[C@H](C)CC(=O)O[C@H](C)CC(=O)O[C@H](C)CC(=O)O[C@H](C)CC(=O)O[C@H](C)CC(=O)O[C@H](C)CC(=O)O[C@H](C)CC(=O)O[C@H](C)CC(=O)O[C@H](C)CC(=O)O[C@H](C)CC(=O)O[C@H](C)CC(=O)O[C@H](C)CC(=O)O[C@H](C)CC(=O)O[C@H](C)CC(=O)O[C@H](C)CC(=O)O[C@H](C)CC(=O)O,C[C@@H](O)CC(=O)O.C[C@H](O)CC(=O)O,"('C[C@@H](O)CC(=O)O', 'C[C@H](O)CC(=O)O')",0.93,32000.0,3.4,146.0,141.11772,3.3220532,2,[],"Tang, X., & Chen, E. Y. X. (2018). Chemical synthesis of perfectly isotactic and high melting bacterial poly(3-hydroxybutyrate) from bio-sourced racemic cyclic diolide. Nature Communications, 9(1), 1-11. https://doi.org/10.1038/s41467-018-04734-3",Table 1.04,ester_stereo,"('C[C@@H](O)CC(=O)O', 'C[C@H](O)CC(=O)O')",25,4,4.882280000000009,0.1679050000000002
C[C@H](O)CC(=O)O[C@@H](C)CC(=O)O[C@@H](C)CC(=O)O[C@H](C)CC(=O)O[C@H](C)CC(=O)O[C@H](C)CC(=O)O[C@H](C)CC(=O)O[C@H](C)CC(=O)O[C@H](C)CC(=O)O[C@H](C)CC(=O)O[C@H](C)CC(=O)O[C@H](C)CC(=O)O[C@H](C)CC(=O)O[C@H](C)CC(=O)O[C@H](C)CC(=O)O[C@H](C)CC(=O)O[C@H](C)CC(=O)O[C@H](C)CC(=O)O[C@H](C)CC(=O)O[C@H](C)CC(=O)O[C@H](C)CC(=O)O[C@H](C)CC(=O)O[C@H](C)CC(=O)O[C@H](C)CC(=O)O[C@H](C)CC(=O)O,C[C@@H](O)CC(=O)O.C[C@H](O)CC(=O)O,"('C[C@@H](O)CC(=O)O', 'C[C@H](O)CC(=O)O')",0.94,23000.0,4.0,136.0,144.373,4.1399426,2,[],"Tang, X., & Chen, E. Y. X. (2018). Chemical synthesis of perfectly isotactic and high melting bacterial poly(3-hydroxybutyrate) from bio-sourced racemic cyclic diolide. Nature Communications, 9(1), 1-11. https://doi.org/10.1038/s41467-018-04734-3",Table 1.03,ester_stereo,"('C[C@@H](O)CC(=O)O', 'C[C@H](O)CC(=O)O')",25,0,8.37299999999999,0.4320949999999999
C[C@@H](CC(=O)O)OC(=O)C[C@H](C)OC(=O)C[C@H](C)OC(=O)C[C@H](C)OC(=O)C[C@H](C)OC(=O)C[C@H](C)OC(=O)C[C@H](C)OC(=O)C[C@H](C)OC(=O)C[C@@H](C)OC(=O)C[C@@H](C)OC(=O)C[C@@H](C)OC(=O)C[C@@H](C)OC(=O)C[C@@H](C)OC(=O)C[C@@H](C)OC(=O)C[C@@H](C)OC(=O)C[C@@H](C)OC(=O)C[C@@H](C)OC(=O)C[C@@H](C)OC(=O)C[C@@H](C)OC(=O)C[C@@H](C)OC(=O)C[C@@H](C)OC(=O)C[C@@H](C)OC(=O)C[C@@H](C)OC(=O)C[C@@H](C)OC(=O)C[C@@H](C)O,C[C@@H](O)CC(=O)O.C[C@H](O)CC(=O)O,"('C[C@@H](O)CC(=O)O', 'C[C@H](O)CC(=O)O')",0.94,23000.0,4.0,136.0,143.66113,4.0778127,2,[],"Tang, X., & Chen, E. Y. X. (2018). Chemical synthesis of perfectly isotactic and high melting bacterial poly(3-hydroxybutyrate) from bio-sourced racemic cyclic diolide. Nature Communications, 9(1), 1-11. https://doi.org/10.1038/s41467-018-04734-3",Table 1.03,ester_stereo,"('C[C@@H](O)CC(=O)O', 'C[C@H](O)CC(=O)O')",25,1,7.661130000000014,0.4320965000000001
C[C@@H](CC(=O)O)OC(=O)C[C@H](C)OC(=O)C[C@H](C)OC(=O)C[C@H](C)OC(=O)C[C@H](C)OC(=O)C[C@H](C)OC(=O)C[C@H](C)OC(=O)C[C@@H](C)OC(=O)C[C@@H](C)OC(=O)C[C@@H](C)OC(=O)C[C@@H](C)OC(=O)C[C@@H](C)OC(=O)C[C@@H](C)OC(=O)C[C@@H](C)OC(=O)C[C@@H](C)OC(=O)C[C@@H](C)OC(=O)C[C@@H](C)OC(=O)C[C@@H](C)OC(=O)C[C@@H](C)OC(=O)C[C@@H](C)OC(=O)C[C@@H](C)OC(=O)C[C@@H](C)OC(=O)C[C@@H](C)OC(=O)C[C@@H](C)OC(=O)C[C@@H](C)O,C[C@@H](O)CC(=O)O.C[C@H](O)CC(=O)O,"('C[C@@H](O)CC(=O)O', 'C[C@H](O)CC(=O)O')",0.94,23000.0,4.0,136.0,143.60283,4.0713606,2,[],"Tang, X., & Chen, E. Y. X. (2018). Chemical synthesis of perfectly isotactic and high melting bacterial poly(3-hydroxybutyrate) from bio-sourced racemic cyclic diolide. Nature Communications, 9(1), 1-11. https://doi.org/10.1038/s41467-018-04734-3",Table 1.03,ester_stereo,"('C[C@@H](O)CC(=O)O', 'C[C@H](O)CC(=O)O')",25,2,7.6028300000000115,0.4320965000000001
C[C@H](O)CC(=O)O[C@@H](C)CC(=O)O[C@@H](C)CC(=O)O[C@@H](C)CC(=O)O[C@@H](C)CC(=O)O[C@@H](C)CC(=O)O[C@@H](C)CC(=O)O[C@@H](C)CC(=O)O[C@@H](C)CC(=O)O[C@@H](C)CC(=O)O[C@@H](C)CC(=O)O[C@@H](C)CC(=O)O[C@@H](C)CC(=O)O[C@@H](C)CC(=O)O[C@@H](C)CC(=O)O[C@@H](C)CC(=O)O[C@@H](C)CC(=O)O[C@@H](C)CC(=O)O[C@@H](C)CC(=O)O[C@H](C)CC(=O)O[C@H](C)CC(=O)O[C@H](C)CC(=O)O[C@H](C)CC(=O)O[C@H](C)CC(=O)O[C@H](C)CC(=O)O,C[C@@H](O)CC(=O)O.C[C@H](O)CC(=O)O,"('C[C@@H](O)CC(=O)O', 'C[C@H](O)CC(=O)O')",0.94,23000.0,4.0,136.0,143.37494,4.0296583,2,[],"Tang, X., & Chen, E. Y. X. (2018). Chemical synthesis of perfectly isotactic and high melting bacterial poly(3-hydroxybutyrate) from bio-sourced racemic cyclic diolide. Nature Communications, 9(1), 1-11. https://doi.org/10.1038/s41467-018-04734-3",Table 1.03,ester_stereo,"('C[C@@H](O)CC(=O)O', 'C[C@H](O)CC(=O)O')",25,3,7.374940000000009,0.4320949999999999
C[C@H](O)CC(=O)O[C@@H](C)CC(=O)O[C@@H](C)CC(=O)O[C@@H](C)CC(=O)O[C@@H](C)CC(=O)O[C@@H](C)CC(=O)O[C@@H](C)CC(=O)O[C@@H](C)CC(=O)O[C@@H](C)CC(=O)O[C@@H](C)CC(=O)O[C@@H](C)CC(=O)O[C@@H](C)CC(=O)O[C@@H](C)CC(=O)O[C@@H](C)CC(=O)O[C@@H](C)CC(=O)O[C@@H](C)CC(=O)O[C@@H](C)CC(=O)O[C@@H](C)CC(=O)O[C@@H](C)CC(=O)O[C@@H](C)CC(=O)O[C@@H](C)CC(=O)O[C@@H](C)CC(=O)O[C@@H](C)CC(=O)O[C@H](C)CC(=O)O[C@H](C)CC(=O)O,C[C@@H](O)CC(=O)O.C[C@H](O)CC(=O)O,"('C[C@@H](O)CC(=O)O', 'C[C@H](O)CC(=O)O')",0.94,23000.0,4.0,136.0,143.14731,4.005121,2,[],"Tang, X., & Chen, E. Y. X. (2018). Chemical synthesis of perfectly isotactic and high melting bacterial poly(3-hydroxybutyrate) from bio-sourced racemic cyclic diolide. Nature Communications, 9(1), 1-11. https://doi.org/10.1038/s41467-018-04734-3",Table 1.03,ester_stereo,"('C[C@@H](O)CC(=O)O', 'C[C@H](O)CC(=O)O')",25,4,7.1473100000000045,0.4320949999999999
C[C@@H](CC(=O)O)OC(=O)C[C@H](C)OC(=O)C[C@H](C)OC(=O)C[C@H](C)OC(=O)C[C@H](C)OC(=O)C[C@H](C)OC(=O)C[C@H](C)OC(=O)C[C@H](C)OC(=O)C[C@H](C)OC(=O)C[C@H](C)OC(=O)C[C@H](C)OC(=O)C[C@H](C)OC(=O)C[C@H](C)OC(=O)C[C@H](C)OC(=O)C[C@H](C)OC(=O)C[C@H](C)OC(=O)C[C@H](C)OC(=O)C[C@H](C)OC(=O)C[C@@H](C)OC(=O)C[C@@H](C)OC(=O)C[C@@H](C)OC(=O)C[C@@H](C)OC(=O)C[C@@H](C)OC(=O)C[C@@H](C)OC(=O)C[C@@H](C)O,C[C@@H](O)CC(=O)O.C[C@H](O)CC(=O)O,"('C[C@@H](O)CC(=O)O', 'C[C@H](O)CC(=O)O')",0.95,37300.0,4.1,147.0,147.95656,5.1948786,2,[],"Tang, X., & Chen, E. Y. X. (2018). Chemical synthesis of perfectly isotactic and high melting bacterial poly(3-hydroxybutyrate) from bio-sourced racemic cyclic diolide. Nature Communications, 9(1), 1-11. https://doi.org/10.1038/s41467-018-04734-3",Table 1.06,ester_stereo,"('C[C@@H](O)CC(=O)O', 'C[C@H](O)CC(=O)O')",25,0,0.9565599999999961,0.5320964999999998
C[C@H](O)CC(=O)O[C@@H](C)CC(=O)O[C@@H](C)CC(=O)O[C@@H](C)CC(=O)O[C@@H](C)CC(=O)O[C@@H](C)CC(=O)O[C@@H](C)CC(=O)O[C@@H](C)CC(=O)O[C@@H](C)CC(=O)O[C@@H](C)CC(=O)O[C@@H](C)CC(=O)O[C@@H](C)CC(=O)O[C@@H](C)CC(=O)O[C@@H](C)CC(=O)O[C@H](C)CC(=O)O[C@H](C)CC(=O)O[C@H](C)CC(=O)O[C@H](C)CC(=O)O[C@H](C)CC(=O)O[C@H](C)CC(=O)O[C@H](C)CC(=O)O[C@H](C)CC(=O)O[C@H](C)CC(=O)O[C@H](C)CC(=O)O[C@H](C)CC(=O)O,C[C@@H](O)CC(=O)O.C[C@H](O)CC(=O)O,"('C[C@@H](O)CC(=O)O', 'C[C@H](O)CC(=O)O')",0.95,25100.0,,147.0,147.45651,5.127712,2,[],"Tang, X., & Chen, E. Y. X. (2018). Chemical synthesis of perfectly isotactic and high melting bacterial poly(3-hydroxybutyrate) from bio-sourced racemic cyclic diolide. Nature Communications, 9(1), 1-11. https://doi.org/10.1038/s41467-018-04734-3",Table 1.05,ester_stereo,"('C[C@@H](O)CC(=O)O', 'C[C@H](O)CC(=O)O')",25,0,0.45651000000000863,
C[C@@H](CC(=O)O)OC(=O)C[C@H](C)OC(=O)C[C@H](C)OC(=O)C[C@H](C)OC(=O)C[C@H](C)OC(=O)C[C@H](C)OC(=O)C[C@H](C)OC(=O)C[C@H](C)OC(=O)C[C@H](C)OC(=O)C[C@H](C)OC(=O)C[C@H](C)OC(=O)C[C@H](C)OC(=O)C[C@H](C)OC(=O)C[C@H](C)OC(=O)C[C@H](C)OC(=O)C[C@H](C)OC(=O)C[C@H](C)OC(=O)C[C@H](C)OC(=O)C[C@H](C)OC(=O)C[C@H](C)OC(=O)C[C@H](C)OC(=O)C[C@@H](C)OC(=O)C[C@@H](C)OC(=O)C[C@@H](C)OC(=O)C[C@@H](C)O,C[C@@H](O)CC(=O)O.C[C@H](O)CC(=O)O,"('C[C@@H](O)CC(=O)O', 'C[C@H](O)CC(=O)O')",0.95,37300.0,4.1,147.0,148.06924,5.205076,2,[],"Tang, X., & Chen, E. Y. X. (2018). Chemical synthesis of perfectly isotactic and high melting bacterial poly(3-hydroxybutyrate) from bio-sourced racemic cyclic diolide. Nature Communications, 9(1), 1-11. https://doi.org/10.1038/s41467-018-04734-3",Table 1.06,ester_stereo,"('C[C@@H](O)CC(=O)O', 'C[C@H](O)CC(=O)O')",25,1,1.0692400000000077,0.5320964999999998
C[C@H](O)CC(=O)O[C@@H](C)CC(=O)O[C@@H](C)CC(=O)O[C@@H](C)CC(=O)O[C@@H](C)CC(=O)O[C@@H](C)CC(=O)O[C@@H](C)CC(=O)O[C@@H](C)CC(=O)O[C@@H](C)CC(=O)O[C@@H](C)CC(=O)O[C@@H](C)CC(=O)O[C@@H](C)CC(=O)O[C@@H](C)CC(=O)O[C@@H](C)CC(=O)O[C@@H](C)CC(=O)O[C@@H](C)CC(=O)O[C@@H](C)CC(=O)O[C@@H](C)CC(=O)O[C@@H](C)CC(=O)O[C@@H](C)CC(=O)O[C@@H](C)CC(=O)O[C@@H](C)CC(=O)O[C@H](C)CC(=O)O[C@H](C)CC(=O)O[C@H](C)CC(=O)O,C[C@@H](O)CC(=O)O.C[C@H](O)CC(=O)O,"('C[C@@H](O)CC(=O)O', 'C[C@H](O)CC(=O)O')",0.95,25100.0,,147.0,147.22166,5.124486,2,[],"Tang, X., & Chen, E. Y. X. (2018). Chemical synthesis of perfectly isotactic and high melting bacterial poly(3-hydroxybutyrate) from bio-sourced racemic cyclic diolide. Nature Communications, 9(1), 1-11. https://doi.org/10.1038/s41467-018-04734-3",Table 1.05,ester_stereo,"('C[C@@H](O)CC(=O)O', 'C[C@H](O)CC(=O)O')",25,1,0.22166000000001418,
C[C@@H](CC(=O)O)OC(=O)C[C@H](C)OC(=O)C[C@H](C)OC(=O)C[C@H](C)OC(=O)C[C@H](C)OC(=O)C[C@H](C)OC(=O)C[C@H](C)OC(=O)C[C@H](C)OC(=O)C[C@H](C)OC(=O)C[C@H](C)OC(=O)C[C@H](C)OC(=O)C[C@@H](C)OC(=O)C[C@@H](C)OC(=O)C[C@@H](C)OC(=O)C[C@@H](C)OC(=O)C[C@@H](C)OC(=O)C[C@@H](C)OC(=O)C[C@@H](C)OC(=O)C[C@@H](C)OC(=O)C[C@@H](C)OC(=O)C[C@@H](C)OC(=O)C[C@@H](C)OC(=O)C[C@@H](C)OC(=O)C[C@@H](C)OC(=O)C[C@@H](C)O,C[C@@H](O)CC(=O)O.C[C@H](O)CC(=O)O,"('C[C@@H](O)CC(=O)O', 'C[C@H](O)CC(=O)O')",0.95,37300.0,4.1,147.0,147.72408,5.1802225,2,[],"Tang, X., & Chen, E. Y. X. (2018). Chemical synthesis of perfectly isotactic and high melting bacterial poly(3-hydroxybutyrate) from bio-sourced racemic cyclic diolide. Nature Communications, 9(1), 1-11. https://doi.org/10.1038/s41467-018-04734-3",Table 1.06,ester_stereo,"('C[C@@H](O)CC(=O)O', 'C[C@H](O)CC(=O)O')",25,2,0.7240799999999865,0.5320964999999998
C[C@H](O)CC(=O)O[C@@H](C)CC(=O)O[C@@H](C)CC(=O)O[C@@H](C)CC(=O)O[C@@H](C)CC(=O)O[C@@H](C)CC(=O)O[C@@H](C)CC(=O)O[C@@H](C)CC(=O)O[C@@H](C)CC(=O)O[C@@H](C)CC(=O)O[C@@H](C)CC(=O)O[C@@H](C)CC(=O)O[C@H](C)CC(=O)O[C@H](C)CC(=O)O[C@H](C)CC(=O)O[C@H](C)CC(=O)O[C@H](C)CC(=O)O[C@H](C)CC(=O)O[C@H](C)CC(=O)O[C@H](C)CC(=O)O[C@H](C)CC(=O)O[C@H](C)CC(=O)O[C@H](C)CC(=O)O[C@H](C)CC(=O)O[C@H](C)CC(=O)O,C[C@@H](O)CC(=O)O.C[C@H](O)CC(=O)O,"('C[C@@H](O)CC(=O)O', 'C[C@H](O)CC(=O)O')",0.95,25100.0,,147.0,147.52025,5.1310086,2,[],"Tang, X., & Chen, E. Y. X. (2018). Chemical synthesis of perfectly isotactic and high melting bacterial poly(3-hydroxybutyrate) from bio-sourced racemic cyclic diolide. Nature Communications, 9(1), 1-11. https://doi.org/10.1038/s41467-018-04734-3",Table 1.05,ester_stereo,"('C[C@@H](O)CC(=O)O', 'C[C@H](O)CC(=O)O')",25,2,0.5202500000000043,
C[C@@H](CC(=O)O)OC(=O)C[C@H](C)OC(=O)C[C@H](C)OC(=O)C[C@H](C)OC(=O)C[C@H](C)OC(=O)C[C@H](C)OC(=O)C[C@H](C)OC(=O)C[C@H](C)OC(=O)C[C@H](C)OC(=O)C[C@H](C)OC(=O)C[C@H](C)OC(=O)C[C@H](C)OC(=O)C[C@@H](C)OC(=O)C[C@@H](C)OC(=O)C[C@@H](C)OC(=O)C[C@@H](C)OC(=O)C[C@@H](C)OC(=O)C[C@@H](C)OC(=O)C[C@@H](C)OC(=O)C[C@@H](C)OC(=O)C[C@@H](C)OC(=O)C[C@@H](C)OC(=O)C[C@@H](C)OC(=O)C[C@@H](C)OC(=O)C[C@@H](C)O,C[C@@H](O)CC(=O)O.C[C@H](O)CC(=O)O,"('C[C@@H](O)CC(=O)O', 'C[C@H](O)CC(=O)O')",0.95,37300.0,4.1,147.0,147.75552,5.1817913,2,[],"Tang, X., & Chen, E. Y. X. (2018). Chemical synthesis of perfectly isotactic and high melting bacterial poly(3-hydroxybutyrate) from bio-sourced racemic cyclic diolide. Nature Communications, 9(1), 1-11. https://doi.org/10.1038/s41467-018-04734-3",Table 1.06,ester_stereo,"('C[C@@H](O)CC(=O)O', 'C[C@H](O)CC(=O)O')",25,3,0.75551999999999,0.5320964999999998
C[C@H](O)CC(=O)O[C@@H](C)CC(=O)O[C@@H](C)CC(=O)O[C@@H](C)CC(=O)O[C@@H](C)CC(=O)O[C@@H](C)CC(=O)O[C@@H](C)CC(=O)O[C@@H](C)CC(=O)O[C@@H](C)CC(=O)O[C@@H](C)CC(=O)O[C@@H](C)CC(=O)O[C@@H](C)CC(=O)O[C@@H](C)CC(=O)O[C@@H](C)CC(=O)O[C@@H](C)CC(=O)O[C@H](C)CC(=O)O[C@H](C)CC(=O)O[C@H](C)CC(=O)O[C@H](C)CC(=O)O[C@H](C)CC(=O)O[C@H](C)CC(=O)O[C@H](C)CC(=O)O[C@H](C)CC(=O)O[C@H](C)CC(=O)O[C@H](C)CC(=O)O,C[C@@H](O)CC(=O)O.C[C@H](O)CC(=O)O,"('C[C@@H](O)CC(=O)O', 'C[C@H](O)CC(=O)O')",0.95,25100.0,,147.0,147.42523,5.1263056,2,[],"Tang, X., & Chen, E. Y. X. (2018). Chemical synthesis of perfectly isotactic and high melting bacterial poly(3-hydroxybutyrate) from bio-sourced racemic cyclic diolide. Nature Communications, 9(1), 1-11. https://doi.org/10.1038/s41467-018-04734-3",Table 1.05,ester_stereo,"('C[C@@H](O)CC(=O)O', 'C[C@H](O)CC(=O)O')",25,3,0.4252299999999991,
C[C@@H](CC(=O)O)OC(=O)C[C@H](C)OC(=O)C[C@H](C)OC(=O)C[C@H](C)OC(=O)C[C@H](C)OC(=O)C[C@H](C)OC(=O)C[C@H](C)OC(=O)C[C@H](C)OC(=O)C[C@H](C)OC(=O)C[C@H](C)OC(=O)C[C@H](C)OC(=O)C[C@H](C)OC(=O)C[C@H](C)OC(=O)C[C@H](C)OC(=O)C[C@H](C)OC(=O)C[C@H](C)OC(=O)C[C@H](C)OC(=O)C[C@H](C)OC(=O)C[C@H](C)OC(=O)C[C@H](C)OC(=O)C[C@H](C)OC(=O)C[C@H](C)OC(=O)C[C@@H](C)OC(=O)C[C@@H](C)OC(=O)C[C@@H](C)O,C[C@@H](O)CC(=O)O.C[C@H](O)CC(=O)O,"('C[C@@H](O)CC(=O)O', 'C[C@H](O)CC(=O)O')",0.95,37300.0,4.1,147.0,148.1094,5.209298,2,[],"Tang, X., & Chen, E. Y. X. (2018). Chemical synthesis of perfectly isotactic and high melting bacterial poly(3-hydroxybutyrate) from bio-sourced racemic cyclic diolide. Nature Communications, 9(1), 1-11. https://doi.org/10.1038/s41467-018-04734-3",Table 1.06,ester_stereo,"('C[C@@H](O)CC(=O)O', 'C[C@H](O)CC(=O)O')",25,4,1.1093999999999937,0.5320964999999998
C[C@@H](CC(=O)O)OC(=O)C[C@H](C)OC(=O)C[C@H](C)OC(=O)C[C@H](C)OC(=O)C[C@H](C)OC(=O)C[C@H](C)OC(=O)C[C@H](C)OC(=O)C[C@H](C)OC(=O)C[C@H](C)OC(=O)C[C@H](C)OC(=O)C[C@H](C)OC(=O)C[C@H](C)OC(=O)C[C@H](C)OC(=O)C[C@H](C)OC(=O)C[C@H](C)OC(=O)C[C@H](C)OC(=O)C[C@@H](C)OC(=O)C[C@@H](C)OC(=O)C[C@@H](C)OC(=O)C[C@@H](C)OC(=O)C[C@@H](C)OC(=O)C[C@@H](C)OC(=O)C[C@@H](C)OC(=O)C[C@@H](C)OC(=O)C[C@@H](C)O,C[C@@H](O)CC(=O)O.C[C@H](O)CC(=O)O,"('C[C@@H](O)CC(=O)O', 'C[C@H](O)CC(=O)O')",0.95,25100.0,,147.0,147.88664,5.1895313,2,[],"Tang, X., & Chen, E. Y. X. (2018). Chemical synthesis of perfectly isotactic and high melting bacterial poly(3-hydroxybutyrate) from bio-sourced racemic cyclic diolide. Nature Communications, 9(1), 1-11. https://doi.org/10.1038/s41467-018-04734-3",Table 1.05,ester_stereo,"('C[C@@H](O)CC(=O)O', 'C[C@H](O)CC(=O)O')",25,4,0.8866399999999999,
C[C@@H](O)CC(=O)O[C@H](C)CC(=O)O[C@H](C)CC(=O)O[C@H](C)CC(=O)O[C@H](C)CC(=O)O[C@H](C)CC(=O)O[C@H](C)CC(=O)O[C@H](C)CC(=O)O[C@H](C)CC(=O)O[C@H](C)CC(=O)O[C@H](C)CC(=O)O[C@H](C)CC(=O)O[C@H](C)CC(=O)O[C@H](C)CC(=O)O[C@H](C)CC(=O)O[C@H](C)CC(=O)O[C@H](C)CC(=O)O[C@H](C)CC(=O)O[C@H](C)CC(=O)O[C@H](C)CC(=O)O[C@H](C)CC(=O)O[C@H](C)CC(=O)O[C@H](C)CC(=O)O[C@H](C)CC(=O)O[C@H](C)CC(=O)O,C[C@@H](O)CC(=O)O.C[C@H](O)CC(=O)O,"('C[C@@H](O)CC(=O)O', 'C[C@H](O)CC(=O)O')",0.96,52700.0,6.4,156.0,153.49149,6.2966595,2,[],"Tang, X., & Chen, E. Y. X. (2018). Chemical synthesis of perfectly isotactic and high melting bacterial poly(3-hydroxybutyrate) from bio-sourced racemic cyclic diolide. Nature Communications, 9(1), 1-11. https://doi.org/10.1038/s41467-018-04734-3",Table 1.08,ester_stereo,"('C[C@@H](O)CC(=O)O', 'C[C@H](O)CC(=O)O')",25,0,2.508510000000001,2.8320950000000003
C[C@@H](O)CC(=O)O[C@H](C)CC(=O)O[C@H](C)CC(=O)O[C@H](C)CC(=O)O[C@H](C)CC(=O)O[C@H](C)CC(=O)O[C@H](C)CC(=O)O[C@H](C)CC(=O)O[C@H](C)CC(=O)O[C@H](C)CC(=O)O[C@H](C)CC(=O)O[C@H](C)CC(=O)O[C@H](C)CC(=O)O[C@H](C)CC(=O)O[C@H](C)CC(=O)O[C@H](C)CC(=O)O[C@H](C)CC(=O)O[C@H](C)CC(=O)O[C@H](C)CC(=O)O[C@H](C)CC(=O)O[C@H](C)CC(=O)O[C@H](C)CC(=O)O[C@H](C)CC(=O)O[C@H](C)CC(=O)O[C@H](C)CC(=O)O,C[C@@H](O)CC(=O)O.C[C@H](O)CC(=O)O,"('C[C@@H](O)CC(=O)O', 'C[C@H](O)CC(=O)O')",0.96,25700.0,,153.0,153.49149,6.2966595,2,[],"Tang, X., & Chen, E. Y. X. (2018). Chemical synthesis of perfectly isotactic and high melting bacterial poly(3-hydroxybutyrate) from bio-sourced racemic cyclic diolide. Nature Communications, 9(1), 1-11. https://doi.org/10.1038/s41467-018-04734-3",Table 1.07,ester_stereo,"('C[C@@H](O)CC(=O)O', 'C[C@H](O)CC(=O)O')",25,0,0.49148999999999887,
C[C@H](O)CC(=O)O[C@@H](C)CC(=O)O[C@@H](C)CC(=O)O[C@@H](C)CC(=O)O[C@@H](C)CC(=O)O[C@@H](C)CC(=O)O[C@@H](C)CC(=O)O[C@@H](C)CC(=O)O[C@@H](C)CC(=O)O[C@@H](C)CC(=O)O[C@@H](C)CC(=O)O[C@@H](C)CC(=O)O[C@@H](C)CC(=O)O[C@@H](C)CC(=O)O[C@@H](C)CC(=O)O[C@@H](C)CC(=O)O[C@@H](C)CC(=O)O[C@@H](C)CC(=O)O[C@@H](C)CC(=O)O[C@@H](C)CC(=O)O[C@@H](C)CC(=O)O[C@@H](C)CC(=O)O[C@@H](C)CC(=O)O[C@@H](C)CC(=O)O[C@@H](C)CC(=O)O,C[C@@H](O)CC(=O)O.C[C@H](O)CC(=O)O,"('C[C@@H](O)CC(=O)O', 'C[C@H](O)CC(=O)O')",0.96,52700.0,6.4,156.0,153.53174,6.4961944,2,[],"Tang, X., & Chen, E. Y. X. (2018). Chemical synthesis of perfectly isotactic and high melting bacterial poly(3-hydroxybutyrate) from bio-sourced racemic cyclic diolide. Nature Communications, 9(1), 1-11. https://doi.org/10.1038/s41467-018-04734-3",Table 1.08,ester_stereo,"('C[C@@H](O)CC(=O)O', 'C[C@H](O)CC(=O)O')",25,1,2.4682599999999866,2.8320950000000003
C[C@H](O)CC(=O)O[C@@H](C)CC(=O)O[C@@H](C)CC(=O)O[C@@H](C)CC(=O)O[C@@H](C)CC(=O)O[C@@H](C)CC(=O)O[C@@H](C)CC(=O)O[C@@H](C)CC(=O)O[C@@H](C)CC(=O)O[C@@H](C)CC(=O)O[C@@H](C)CC(=O)O[C@@H](C)CC(=O)O[C@@H](C)CC(=O)O[C@@H](C)CC(=O)O[C@@H](C)CC(=O)O[C@@H](C)CC(=O)O[C@@H](C)CC(=O)O[C@@H](C)CC(=O)O[C@@H](C)CC(=O)O[C@@H](C)CC(=O)O[C@@H](C)CC(=O)O[C@@H](C)CC(=O)O[C@@H](C)CC(=O)O[C@@H](C)CC(=O)O[C@@H](C)CC(=O)O,C[C@@H](O)CC(=O)O.C[C@H](O)CC(=O)O,"('C[C@@H](O)CC(=O)O', 'C[C@H](O)CC(=O)O')",0.96,25700.0,,153.0,153.53174,6.4961944,2,[],"Tang, X., & Chen, E. Y. X. (2018). Chemical synthesis of perfectly isotactic and high melting bacterial poly(3-hydroxybutyrate) from bio-sourced racemic cyclic diolide. Nature Communications, 9(1), 1-11. https://doi.org/10.1038/s41467-018-04734-3",Table 1.07,ester_stereo,"('C[C@@H](O)CC(=O)O', 'C[C@H](O)CC(=O)O')",25,1,0.5317400000000134,
C[C@H](O)CC(=O)O[C@@H](C)CC(=O)O[C@@H](C)CC(=O)O[C@@H](C)CC(=O)O[C@@H](C)CC(=O)O[C@@H](C)CC(=O)O[C@@H](C)CC(=O)O[C@@H](C)CC(=O)O[C@@H](C)CC(=O)O[C@@H](C)CC(=O)O[C@@H](C)CC(=O)O[C@@H](C)CC(=O)O[C@@H](C)CC(=O)O[C@@H](C)CC(=O)O[C@@H](C)CC(=O)O[C@@H](C)CC(=O)O[C@@H](C)CC(=O)O[C@@H](C)CC(=O)O[C@@H](C)CC(=O)O[C@@H](C)CC(=O)O[C@@H](C)CC(=O)O[C@@H](C)CC(=O)O[C@@H](C)CC(=O)O[C@@H](C)CC(=O)O[C@@H](C)CC(=O)O,C[C@@H](O)CC(=O)O.C[C@H](O)CC(=O)O,"('C[C@@H](O)CC(=O)O', 'C[C@H](O)CC(=O)O')",0.96,52700.0,6.4,156.0,153.53174,6.4961944,2,[],"Tang, X., & Chen, E. Y. X. (2018). Chemical synthesis of perfectly isotactic and high melting bacterial poly(3-hydroxybutyrate) from bio-sourced racemic cyclic diolide. Nature Communications, 9(1), 1-11. https://doi.org/10.1038/s41467-018-04734-3",Table 1.08,ester_stereo,"('C[C@@H](O)CC(=O)O', 'C[C@H](O)CC(=O)O')",25,2,2.4682599999999866,2.8320950000000003
C[C@H](O)CC(=O)O[C@@H](C)CC(=O)O[C@@H](C)CC(=O)O[C@@H](C)CC(=O)O[C@@H](C)CC(=O)O[C@@H](C)CC(=O)O[C@@H](C)CC(=O)O[C@@H](C)CC(=O)O[C@@H](C)CC(=O)O[C@@H](C)CC(=O)O[C@@H](C)CC(=O)O[C@@H](C)CC(=O)O[C@@H](C)CC(=O)O[C@@H](C)CC(=O)O[C@@H](C)CC(=O)O[C@@H](C)CC(=O)O[C@@H](C)CC(=O)O[C@@H](C)CC(=O)O[C@@H](C)CC(=O)O[C@@H](C)CC(=O)O[C@@H](C)CC(=O)O[C@@H](C)CC(=O)O[C@@H](C)CC(=O)O[C@@H](C)CC(=O)O[C@@H](C)CC(=O)O,C[C@@H](O)CC(=O)O.C[C@H](O)CC(=O)O,"('C[C@@H](O)CC(=O)O', 'C[C@H](O)CC(=O)O')",0.96,25700.0,,153.0,153.53174,6.4961944,2,[],"Tang, X., & Chen, E. Y. X. (2018). Chemical synthesis of perfectly isotactic and high melting bacterial poly(3-hydroxybutyrate) from bio-sourced racemic cyclic diolide. Nature Communications, 9(1), 1-11. https://doi.org/10.1038/s41467-018-04734-3",Table 1.07,ester_stereo,"('C[C@@H](O)CC(=O)O', 'C[C@H](O)CC(=O)O')",25,2,0.5317400000000134,
C[C@H](O)CC(=O)O[C@@H](C)CC(=O)O[C@@H](C)CC(=O)O[C@@H](C)CC(=O)O[C@@H](C)CC(=O)O[C@@H](C)CC(=O)O[C@@H](C)CC(=O)O[C@@H](C)CC(=O)O[C@@H](C)CC(=O)O[C@@H](C)CC(=O)O[C@@H](C)CC(=O)O[C@@H](C)CC(=O)O[C@@H](C)CC(=O)O[C@@H](C)CC(=O)O[C@@H](C)CC(=O)O[C@@H](C)CC(=O)O[C@@H](C)CC(=O)O[C@@H](C)CC(=O)O[C@@H](C)CC(=O)O[C@@H](C)CC(=O)O[C@@H](C)CC(=O)O[C@@H](C)CC(=O)O[C@@H](C)CC(=O)O[C@@H](C)CC(=O)O[C@@H](C)CC(=O)O,C[C@@H](O)CC(=O)O.C[C@H](O)CC(=O)O,"('C[C@@H](O)CC(=O)O', 'C[C@H](O)CC(=O)O')",0.96,52700.0,6.4,156.0,153.53174,6.4961944,2,[],"Tang, X., & Chen, E. Y. X. (2018). Chemical synthesis of perfectly isotactic and high melting bacterial poly(3-hydroxybutyrate) from bio-sourced racemic cyclic diolide. Nature Communications, 9(1), 1-11. https://doi.org/10.1038/s41467-018-04734-3",Table 1.08,ester_stereo,"('C[C@@H](O)CC(=O)O', 'C[C@H](O)CC(=O)O')",25,3,2.4682599999999866,2.8320950000000003
C[C@@H](O)CC(=O)O[C@H](C)CC(=O)O[C@H](C)CC(=O)O[C@H](C)CC(=O)O[C@H](C)CC(=O)O[C@H](C)CC(=O)O[C@H](C)CC(=O)O[C@H](C)CC(=O)O[C@H](C)CC(=O)O[C@H](C)CC(=O)O[C@H](C)CC(=O)O[C@H](C)CC(=O)O[C@H](C)CC(=O)O[C@H](C)CC(=O)O[C@H](C)CC(=O)O[C@H](C)CC(=O)O[C@H](C)CC(=O)O[C@H](C)CC(=O)O[C@H](C)CC(=O)O[C@H](C)CC(=O)O[C@H](C)CC(=O)O[C@H](C)CC(=O)O[C@H](C)CC(=O)O[C@H](C)CC(=O)O[C@H](C)CC(=O)O,C[C@@H](O)CC(=O)O.C[C@H](O)CC(=O)O,"('C[C@@H](O)CC(=O)O', 'C[C@H](O)CC(=O)O')",0.96,25700.0,,153.0,153.49149,6.2966595,2,[],"Tang, X., & Chen, E. Y. X. (2018). Chemical synthesis of perfectly isotactic and high melting bacterial poly(3-hydroxybutyrate) from bio-sourced racemic cyclic diolide. Nature Communications, 9(1), 1-11. https://doi.org/10.1038/s41467-018-04734-3",Table 1.07,ester_stereo,"('C[C@@H](O)CC(=O)O', 'C[C@H](O)CC(=O)O')",25,3,0.49148999999999887,
C[C@@H](O)CC(=O)O[C@H](C)CC(=O)O[C@H](C)CC(=O)O[C@H](C)CC(=O)O[C@H](C)CC(=O)O[C@H](C)CC(=O)O[C@H](C)CC(=O)O[C@H](C)CC(=O)O[C@H](C)CC(=O)O[C@H](C)CC(=O)O[C@H](C)CC(=O)O[C@H](C)CC(=O)O[C@H](C)CC(=O)O[C@H](C)CC(=O)O[C@H](C)CC(=O)O[C@H](C)CC(=O)O[C@H](C)CC(=O)O[C@H](C)CC(=O)O[C@H](C)CC(=O)O[C@H](C)CC(=O)O[C@H](C)CC(=O)O[C@H](C)CC(=O)O[C@H](C)CC(=O)O[C@H](C)CC(=O)O[C@H](C)CC(=O)O,C[C@@H](O)CC(=O)O.C[C@H](O)CC(=O)O,"('C[C@@H](O)CC(=O)O', 'C[C@H](O)CC(=O)O')",0.96,52700.0,6.4,156.0,153.49149,6.2966595,2,[],"Tang, X., & Chen, E. Y. X. (2018). Chemical synthesis of perfectly isotactic and high melting bacterial poly(3-hydroxybutyrate) from bio-sourced racemic cyclic diolide. Nature Communications, 9(1), 1-11. https://doi.org/10.1038/s41467-018-04734-3",Table 1.08,ester_stereo,"('C[C@@H](O)CC(=O)O', 'C[C@H](O)CC(=O)O')",25,4,2.508510000000001,2.8320950000000003
C[C@@H](O)CC(=O)O[C@H](C)CC(=O)O[C@H](C)CC(=O)O[C@H](C)CC(=O)O[C@H](C)CC(=O)O[C@H](C)CC(=O)O[C@H](C)CC(=O)O[C@H](C)CC(=O)O[C@H](C)CC(=O)O[C@H](C)CC(=O)O[C@H](C)CC(=O)O[C@H](C)CC(=O)O[C@H](C)CC(=O)O[C@H](C)CC(=O)O[C@H](C)CC(=O)O[C@H](C)CC(=O)O[C@H](C)CC(=O)O[C@H](C)CC(=O)O[C@H](C)CC(=O)O[C@H](C)CC(=O)O[C@H](C)CC(=O)O[C@H](C)CC(=O)O[C@H](C)CC(=O)O[C@H](C)CC(=O)O[C@H](C)CC(=O)O,C[C@@H](O)CC(=O)O.C[C@H](O)CC(=O)O,"('C[C@@H](O)CC(=O)O', 'C[C@H](O)CC(=O)O')",0.96,25700.0,,153.0,153.49149,6.2966595,2,[],"Tang, X., & Chen, E. Y. X. (2018). Chemical synthesis of perfectly isotactic and high melting bacterial poly(3-hydroxybutyrate) from bio-sourced racemic cyclic diolide. Nature Communications, 9(1), 1-11. https://doi.org/10.1038/s41467-018-04734-3",Table 1.07,ester_stereo,"('C[C@@H](O)CC(=O)O', 'C[C@H](O)CC(=O)O')",25,4,0.49148999999999887,
C[C@@H](O)CC(=O)O[C@H](C)CC(=O)O[C@H](C)CC(=O)O[C@H](C)CC(=O)O[C@H](C)CC(=O)O[C@H](C)CC(=O)O[C@H](C)CC(=O)O[C@H](C)CC(=O)O[C@H](C)CC(=O)O[C@H](C)CC(=O)O[C@H](C)CC(=O)O[C@H](C)CC(=O)O[C@H](C)CC(=O)O[C@H](C)CC(=O)O[C@H](C)CC(=O)O[C@H](C)CC(=O)O[C@H](C)CC(=O)O[C@H](C)CC(=O)O[C@H](C)CC(=O)O[C@H](C)CC(=O)O[C@H](C)CC(=O)O[C@H](C)CC(=O)O[C@H](C)CC(=O)O[C@H](C)CC(=O)O[C@H](C)CC(=O)O,C[C@@H](O)CC(=O)O.C[C@H](O)CC(=O)O,"('C[C@@H](O)CC(=O)O', 'C[C@H](O)CC(=O)O')",0.99,20100.0,,161.0,172.6135,6.8968997,2,[],"Tang, X., & Chen, E. Y. X. (2018). Chemical synthesis of perfectly isotactic and high melting bacterial poly(3-hydroxybutyrate) from bio-sourced racemic cyclic diolide. Nature Communications, 9(1), 1-11. https://doi.org/10.1038/s41467-018-04734-3",Table 1.09,ester_stereo,"('C[C@@H](O)CC(=O)O', 'C[C@H](O)CC(=O)O')",25,0,11.613499999999988,
C[C@H](O)CC(=O)O[C@@H](C)CC(=O)O[C@@H](C)CC(=O)O[C@@H](C)CC(=O)O[C@@H](C)CC(=O)O[C@@H](C)CC(=O)O[C@@H](C)CC(=O)O[C@@H](C)CC(=O)O[C@@H](C)CC(=O)O[C@@H](C)CC(=O)O[C@@H](C)CC(=O)O[C@@H](C)CC(=O)O[C@@H](C)CC(=O)O[C@@H](C)CC(=O)O[C@@H](C)CC(=O)O[C@@H](C)CC(=O)O[C@@H](C)CC(=O)O[C@@H](C)CC(=O)O[C@@H](C)CC(=O)O[C@@H](C)CC(=O)O[C@@H](C)CC(=O)O[C@@H](C)CC(=O)O[C@@H](C)CC(=O)O[C@@H](C)CC(=O)O[C@@H](C)CC(=O)O,C[C@@H](O)CC(=O)O.C[C@H](O)CC(=O)O,"('C[C@@H](O)CC(=O)O', 'C[C@H](O)CC(=O)O')",0.99,37400.0,,164.0,171.70338,6.978119,2,[],"Tang, X., & Chen, E. Y. X. (2018). Chemical synthesis of perfectly isotactic and high melting bacterial poly(3-hydroxybutyrate) from bio-sourced racemic cyclic diolide. Nature Communications, 9(1), 1-11. https://doi.org/10.1038/s41467-018-04734-3",Table 1.10,ester_stereo,"('C[C@@H](O)CC(=O)O', 'C[C@H](O)CC(=O)O')",25,0,7.70338000000001,
C[C@H](O)CC(=O)O[C@@H](C)CC(=O)O[C@@H](C)CC(=O)O[C@@H](C)CC(=O)O[C@@H](C)CC(=O)O[C@@H](C)CC(=O)O[C@@H](C)CC(=O)O[C@@H](C)CC(=O)O[C@@H](C)CC(=O)O[C@@H](C)CC(=O)O[C@@H](C)CC(=O)O[C@@H](C)CC(=O)O[C@@H](C)CC(=O)O[C@@H](C)CC(=O)O[C@@H](C)CC(=O)O[C@@H](C)CC(=O)O[C@@H](C)CC(=O)O[C@@H](C)CC(=O)O[C@@H](C)CC(=O)O[C@@H](C)CC(=O)O[C@@H](C)CC(=O)O[C@@H](C)CC(=O)O[C@@H](C)CC(=O)O[C@@H](C)CC(=O)O[C@@H](C)CC(=O)O,C[C@@H](O)CC(=O)O.C[C@H](O)CC(=O)O,"('C[C@@H](O)CC(=O)O', 'C[C@H](O)CC(=O)O')",0.99,64300.0,,169.0,171.70338,6.978119,2,[],"Tang, X., & Chen, E. Y. X. (2018). Chemical synthesis of perfectly isotactic and high melting bacterial poly(3-hydroxybutyrate) from bio-sourced racemic cyclic diolide. Nature Communications, 9(1), 1-11. https://doi.org/10.1038/s41467-018-04734-3",Table 1.11,ester_stereo,"('C[C@@H](O)CC(=O)O', 'C[C@H](O)CC(=O)O')",25,0,2.70338000000001,
C[C@@H](O)CC(=O)O[C@H](C)CC(=O)O[C@H](C)CC(=O)O[C@H](C)CC(=O)O[C@H](C)CC(=O)O[C@H](C)CC(=O)O[C@H](C)CC(=O)O[C@H](C)CC(=O)O[C@H](C)CC(=O)O[C@H](C)CC(=O)O[C@H](C)CC(=O)O[C@H](C)CC(=O)O[C@H](C)CC(=O)O[C@H](C)CC(=O)O[C@H](C)CC(=O)O[C@H](C)CC(=O)O[C@H](C)CC(=O)O[C@H](C)CC(=O)O[C@H](C)CC(=O)O[C@H](C)CC(=O)O[C@H](C)CC(=O)O[C@H](C)CC(=O)O[C@H](C)CC(=O)O[C@H](C)CC(=O)O[C@H](C)CC(=O)O,C[C@@H](O)CC(=O)O.C[C@H](O)CC(=O)O,"('C[C@@H](O)CC(=O)O', 'C[C@H](O)CC(=O)O')",0.99,119000.0,,170.0,172.6135,6.8968997,2,[],"Tang, X., & Chen, E. Y. X. (2018). Chemical synthesis of perfectly isotactic and high melting bacterial poly(3-hydroxybutyrate) from bio-sourced racemic cyclic diolide. Nature Communications, 9(1), 1-11. https://doi.org/10.1038/s41467-018-04734-3",Table 1.12,ester_stereo,"('C[C@@H](O)CC(=O)O', 'C[C@H](O)CC(=O)O')",25,0,2.6134999999999877,
C[C@@H](O)CC(=O)O[C@H](C)CC(=O)O[C@H](C)CC(=O)O[C@H](C)CC(=O)O[C@H](C)CC(=O)O[C@H](C)CC(=O)O[C@H](C)CC(=O)O[C@H](C)CC(=O)O[C@H](C)CC(=O)O[C@H](C)CC(=O)O[C@H](C)CC(=O)O[C@H](C)CC(=O)O[C@H](C)CC(=O)O[C@H](C)CC(=O)O[C@H](C)CC(=O)O[C@H](C)CC(=O)O[C@H](C)CC(=O)O[C@H](C)CC(=O)O[C@H](C)CC(=O)O[C@H](C)CC(=O)O[C@H](C)CC(=O)O[C@H](C)CC(=O)O[C@H](C)CC(=O)O[C@H](C)CC(=O)O[C@H](C)CC(=O)O,C[C@@H](O)CC(=O)O.C[C@H](O)CC(=O)O,"('C[C@@H](O)CC(=O)O', 'C[C@H](O)CC(=O)O')",0.99,154000.0,,171.0,172.6135,6.8968997,2,[],"Tang, X., & Chen, E. Y. X. (2018). Chemical synthesis of perfectly isotactic and high melting bacterial poly(3-hydroxybutyrate) from bio-sourced racemic cyclic diolide. Nature Communications, 9(1), 1-11. https://doi.org/10.1038/s41467-018-04734-3",Table 1.13,ester_stereo,"('C[C@@H](O)CC(=O)O', 'C[C@H](O)CC(=O)O')",25,0,1.6134999999999877,
C[C@H](O)CC(=O)O[C@@H](C)CC(=O)O[C@@H](C)CC(=O)O[C@@H](C)CC(=O)O[C@@H](C)CC(=O)O[C@@H](C)CC(=O)O[C@@H](C)CC(=O)O[C@@H](C)CC(=O)O[C@@H](C)CC(=O)O[C@@H](C)CC(=O)O[C@@H](C)CC(=O)O[C@@H](C)CC(=O)O[C@@H](C)CC(=O)O[C@@H](C)CC(=O)O[C@@H](C)CC(=O)O[C@@H](C)CC(=O)O[C@@H](C)CC(=O)O[C@@H](C)CC(=O)O[C@@H](C)CC(=O)O[C@@H](C)CC(=O)O[C@@H](C)CC(=O)O[C@@H](C)CC(=O)O[C@@H](C)CC(=O)O[C@@H](C)CC(=O)O[C@@H](C)CC(=O)O,C[C@@H](O)CC(=O)O.C[C@H](O)CC(=O)O,"('C[C@@H](O)CC(=O)O', 'C[C@H](O)CC(=O)O')",0.99,43000.0,,172.0,171.70338,6.978119,2,[],"Tang, X., & Chen, E. Y. X. (2018). Chemical synthesis of perfectly isotactic and high melting bacterial poly(3-hydroxybutyrate) from bio-sourced racemic cyclic diolide. Nature Communications, 9(1), 1-11. https://doi.org/10.1038/s41467-018-04734-3",Table 2.1,ester_stereo,"('C[C@@H](O)CC(=O)O', 'C[C@H](O)CC(=O)O')",25,0,0.2966199999999901,
C[C@@H](O)CC(=O)O[C@H](C)CC(=O)O[C@H](C)CC(=O)O[C@H](C)CC(=O)O[C@H](C)CC(=O)O[C@H](C)CC(=O)O[C@H](C)CC(=O)O[C@H](C)CC(=O)O[C@H](C)CC(=O)O[C@H](C)CC(=O)O[C@H](C)CC(=O)O[C@H](C)CC(=O)O[C@H](C)CC(=O)O[C@H](C)CC(=O)O[C@H](C)CC(=O)O[C@H](C)CC(=O)O[C@H](C)CC(=O)O[C@H](C)CC(=O)O[C@H](C)CC(=O)O[C@H](C)CC(=O)O[C@H](C)CC(=O)O[C@H](C)CC(=O)O[C@H](C)CC(=O)O[C@H](C)CC(=O)O[C@H](C)CC(=O)O,C[C@@H](O)CC(=O)O.C[C@H](O)CC(=O)O,"('C[C@@H](O)CC(=O)O', 'C[C@H](O)CC(=O)O')",0.99,74800.0,,172.0,172.6135,6.8968997,2,[],"Tang, X., & Chen, E. Y. X. (2018). Chemical synthesis of perfectly isotactic and high melting bacterial poly(3-hydroxybutyrate) from bio-sourced racemic cyclic diolide. Nature Communications, 9(1), 1-11. https://doi.org/10.1038/s41467-018-04734-3",Table 2.2,ester_stereo,"('C[C@@H](O)CC(=O)O', 'C[C@H](O)CC(=O)O')",25,0,0.6134999999999877,
C[C@@H](O)CC(=O)O[C@H](C)CC(=O)O[C@H](C)CC(=O)O[C@H](C)CC(=O)O[C@H](C)CC(=O)O[C@H](C)CC(=O)O[C@H](C)CC(=O)O[C@H](C)CC(=O)O[C@H](C)CC(=O)O[C@H](C)CC(=O)O[C@H](C)CC(=O)O[C@H](C)CC(=O)O[C@H](C)CC(=O)O[C@H](C)CC(=O)O[C@H](C)CC(=O)O[C@H](C)CC(=O)O[C@H](C)CC(=O)O[C@H](C)CC(=O)O[C@H](C)CC(=O)O[C@H](C)CC(=O)O[C@H](C)CC(=O)O[C@H](C)CC(=O)O[C@H](C)CC(=O)O[C@H](C)CC(=O)O[C@H](C)CC(=O)O,C[C@@H](O)CC(=O)O.C[C@H](O)CC(=O)O,"('C[C@@H](O)CC(=O)O', 'C[C@H](O)CC(=O)O')",0.99,42900.0,,172.0,172.6135,6.8968997,2,[],"Tang, X., & Chen, E. Y. X. (2018). Chemical synthesis of perfectly isotactic and high melting bacterial poly(3-hydroxybutyrate) from bio-sourced racemic cyclic diolide. Nature Communications, 9(1), 1-11. https://doi.org/10.1038/s41467-018-04734-3",Table 2.4,ester_stereo,"('C[C@@H](O)CC(=O)O', 'C[C@H](O)CC(=O)O')",25,0,0.6134999999999877,
C[C@@H](O)CC(=O)O[C@H](C)CC(=O)O[C@H](C)CC(=O)O[C@H](C)CC(=O)O[C@H](C)CC(=O)O[C@H](C)CC(=O)O[C@H](C)CC(=O)O[C@H](C)CC(=O)O[C@H](C)CC(=O)O[C@H](C)CC(=O)O[C@H](C)CC(=O)O[C@H](C)CC(=O)O[C@H](C)CC(=O)O[C@H](C)CC(=O)O[C@H](C)CC(=O)O[C@H](C)CC(=O)O[C@H](C)CC(=O)O[C@H](C)CC(=O)O[C@H](C)CC(=O)O[C@H](C)CC(=O)O[C@H](C)CC(=O)O[C@H](C)CC(=O)O[C@H](C)CC(=O)O[C@H](C)CC(=O)O[C@H](C)CC(=O)O,C[C@@H](O)CC(=O)O.C[C@H](O)CC(=O)O,"('C[C@@H](O)CC(=O)O', 'C[C@H](O)CC(=O)O')",0.99,72100.0,,172.0,172.6135,6.8968997,2,[],"Tang, X., & Chen, E. Y. X. (2018). Chemical synthesis of perfectly isotactic and high melting bacterial poly(3-hydroxybutyrate) from bio-sourced racemic cyclic diolide. Nature Communications, 9(1), 1-11. https://doi.org/10.1038/s41467-018-04734-3",Table 2.5,ester_stereo,"('C[C@@H](O)CC(=O)O', 'C[C@H](O)CC(=O)O')",25,0,0.6134999999999877,
