Repository: tyo-nu/PolyIDRS_Paper

# PolyIDRS_Paper
Code and Figures for the PolyIDRS paper.

File: Figures/Figure_5/data/U_shaped_Tm_data.csv (part 25 of 60)
smiles_polymer,smiles_monomer,monomers,pm,Mn,Tg,Tm,Tm_pred,Tg_pred,model_id,distribution,ref,comment,mechanism,monomers.1,DP,replicate_structure,dTm,dTg
C[C@H](O)CC(=O)O[C@@H](C)CC(=O)O[C@H](C)CC(=O)O[C@@H](C)CC(=O)O[C@H](C)CC(=O)O[C@@H](C)CC(=O)O[C@H](C)CC(=O)O[C@@H](C)CC(=O)O[C@H](C)CC(=O)O[C@@H](C)CC(=O)O[C@H](C)CC(=O)O[C@@H](C)CC(=O)O[C@@H](C)CC(=O)O[C@H](C)CC(=O)O[C@@H](C)CC(=O)O[C@H](C)CC(=O)O[C@@H](C)CC(=O)O[C@H](C)CC(=O)O[C@@H](C)CC(=O)O[C@H](C)CC(=O)O[C@@H](C)CC(=O)O[C@H](C)CC(=O)O[C@@H](C)CC(=O)O[C@H](C)CC(=O)O[C@@H](C)CC(=O)O,C[C@@H](O)CC(=O)O.C[C@H](O)CC(=O)O,"('C[C@@H](O)CC(=O)O', 'C[C@H](O)CC(=O)O')",0.06,,11.2,183.0,180.85727,11.376416,9,[],"Ajellal, N., Bouyahyi, M., Amgoune, A., Thomas, C. M., Bondon, A., Pillin, I., Grohens, Y., & Carpentier, J. F. (2009). Syndiotactic-enriched poly(3-hydroxybutyrate)s via stereoselective ring-opening polymerization of racemic _-butyrolactone with discrete yttrium catalysts. Macromolecules, 42(4), 987-993. https://doi.org/10.1021/ma8022734","Table 3, #3",ester_stereo,"('C[C@@H](O)CC(=O)O', 'C[C@H](O)CC(=O)O')",25,0,2.1427300000000002,8.1309893
C[C@H](O)CC(=O)O[C@H](C)CC(=O)O[C@@H](C)CC(=O)O[C@H](C)CC(=O)O[C@@H](C)CC(=O)O[C@H](C)CC(=O)O[C@H](C)CC(=O)O[C@@H](C)CC(=O)O[C@H](C)CC(=O)O[C@@H](C)CC(=O)O[C@H](C)CC(=O)O[C@@H](C)CC(=O)O[C@H](C)CC(=O)O[C@@H](C)CC(=O)O[C@H](C)CC(=O)O[C@@H](C)CC(=O)O[C@H](C)CC(=O)O[C@H](C)CC(=O)O[C@@H](C)CC(=O)O[C@H](C)CC(=O)O[C@@H](C)CC(=O)O[C@H](C)CC(=O)O[C@@H](C)CC(=O)O[C@H](C)CC(=O)O[C@@H](C)CC(=O)O,C[C@@H](O)CC(=O)O.C[C@H](O)CC(=O)O,"('C[C@@H](O)CC(=O)O', 'C[C@H](O)CC(=O)O')",0.06,37100.0,,178.0,180.76685,11.364839,9,[],"Ajellal, N., Bouyahyi, M., Amgoune, A., Thomas, C. M., Bondon, A., Pillin, I., Grohens, Y., & Carpentier, J. F. (2009). Syndiotactic-enriched poly(3-hydroxybutyrate)s via stereoselective ring-opening polymerization of racemic _-butyrolactone with discrete yttrium catalysts. Macromolecules, 42(4), 987-993. https://doi.org/10.1021/ma8022734","Table 1, #4",ester_stereo,"('C[C@@H](O)CC(=O)O', 'C[C@H](O)CC(=O)O')",25,0,2.766850000000005,
C[C@H](O)CC(=O)O[C@@H](C)CC(=O)O[C@H](C)CC(=O)O[C@@H](C)CC(=O)O[C@H](C)CC(=O)O[C@@H](C)CC(=O)O[C@H](C)CC(=O)O[C@@H](C)CC(=O)O[C@H](C)CC(=O)O[C@@H](C)CC(=O)O[C@H](C)CC(=O)O[C@@H](C)CC(=O)O[C@H](C)CC(=O)O[C@@H](C)CC(=O)O[C@H](C)CC(=O)O[C@@H](C)CC(=O)O[C@H](C)CC(=O)O[C@@H](C)CC(=O)O[C@@H](C)CC(=O)O[C@H](C)CC(=O)O[C@@H](C)CC(=O)O[C@H](C)CC(=O)O[C@@H](C)CC(=O)O[C@H](C)CC(=O)O[C@@H](C)CC(=O)O,C[C@@H](O)CC(=O)O.C[C@H](O)CC(=O)O,"('C[C@@H](O)CC(=O)O', 'C[C@H](O)CC(=O)O')",0.06,,,183.0,180.85727,11.376418,9,[],"Ajellal, N., Bouyahyi, M., Amgoune, A., Thomas, C. M., Bondon, A., Pillin, I., Grohens, Y., & Carpentier, J. F. (2009). Syndiotactic-enriched poly(3-hydroxybutyrate)s via stereoselective ring-opening polymerization of racemic _-butyrolactone with discrete yttrium catalysts. Macromolecules, 42(4), 987-993. https://doi.org/10.1021/ma8022734","Table 1, #8",ester_stereo,"('C[C@@H](O)CC(=O)O', 'C[C@H](O)CC(=O)O')",25,0,2.1427300000000002,
C[C@H](O)CC(=O)O[C@H](C)CC(=O)O[C@@H](C)CC(=O)O[C@H](C)CC(=O)O[C@@H](C)CC(=O)O[C@H](C)CC(=O)O[C@@H](C)CC(=O)O[C@H](C)CC(=O)O[C@@H](C)CC(=O)O[C@H](C)CC(=O)O[C@@H](C)CC(=O)O[C@H](C)CC(=O)O[C@@H](C)CC(=O)O[C@H](C)CC(=O)O[C@@H](C)CC(=O)O[C@H](C)CC(=O)O[C@@H](C)CC(=O)O[C@H](C)CC(=O)O[C@H](C)CC(=O)O[C@@H](C)CC(=O)O[C@H](C)CC(=O)O[C@@H](C)CC(=O)O[C@@H](C)CC(=O)O[C@H](C)CC(=O)O[C@@H](C)CC(=O)O,C[C@@H](O)CC(=O)O.C[C@H](O)CC(=O)O,"('C[C@@H](O)CC(=O)O', 'C[C@H](O)CC(=O)O')",0.06,,11.2,183.0,180.81142,11.369599,9,[],"Ajellal, N., Bouyahyi, M., Amgoune, A., Thomas, C. M., Bondon, A., Pillin, I., Grohens, Y., & Carpentier, J. F. (2009). Syndiotactic-enriched poly(3-hydroxybutyrate)s via stereoselective ring-opening polymerization of racemic _-butyrolactone with discrete yttrium catalysts. Macromolecules, 42(4), 987-993. https://doi.org/10.1021/ma8022734","Table 3, #3",ester_stereo,"('C[C@@H](O)CC(=O)O', 'C[C@H](O)CC(=O)O')",25,1,2.1885800000000017,8.1309893
C[C@@H](CC(=O)O[C@@H](C)CC(=O)O[C@H](C)CC(=O)O[C@@H](C)CC(=O)O[C@H](C)CC(=O)O[C@@H](C)CC(=O)O[C@H](C)CC(=O)O[C@@H](C)CC(=O)O[C@H](C)CC(=O)O[C@@H](C)CC(=O)O[C@H](C)CC(=O)O)OC(=O)C[C@@H](C)OC(=O)C[C@H](C)OC(=O)C[C@@H](C)OC(=O)C[C@H](C)OC(=O)C[C@@H](C)OC(=O)C[C@H](C)OC(=O)C[C@@H](C)OC(=O)C[C@@H](C)OC(=O)C[C@H](C)OC(=O)C[C@@H](C)OC(=O)C[C@H](C)OC(=O)C[C@@H](C)OC(=O)C[C@H](C)OC(=O)C[C@@H](C)O,C[C@@H](O)CC(=O)O.C[C@H](O)CC(=O)O,"('C[C@@H](O)CC(=O)O', 'C[C@H](O)CC(=O)O')",0.06,37100.0,,178.0,180.17659,11.100637,9,[],"Ajellal, N., Bouyahyi, M., Amgoune, A., Thomas, C. M., Bondon, A., Pillin, I., Grohens, Y., & Carpentier, J. F. (2009). Syndiotactic-enriched poly(3-hydroxybutyrate)s via stereoselective ring-opening polymerization of racemic _-butyrolactone with discrete yttrium catalysts. Macromolecules, 42(4), 987-993. https://doi.org/10.1021/ma8022734","Table 1, #4",ester_stereo,"('C[C@@H](O)CC(=O)O', 'C[C@H](O)CC(=O)O')",25,1,2.1765900000000045,
C[C@@H](CC(=O)O[C@H](C)CC(=O)O)OC(=O)C[C@@H](C)OC(=O)C[C@@H](C)OC(=O)C[C@H](C)OC(=O)C[C@@H](C)OC(=O)C[C@H](C)OC(=O)C[C@@H](C)OC(=O)C[C@H](C)OC(=O)C[C@@H](C)OC(=O)C[C@H](C)OC(=O)C[C@@H](C)OC(=O)C[C@H](C)OC(=O)C[C@@H](C)OC(=O)C[C@H](C)OC(=O)C[C@@H](C)OC(=O)C[C@H](C)OC(=O)C[C@@H](C)OC(=O)C[C@H](C)OC(=O)C[C@@H](C)OC(=O)C[C@H](C)OC(=O)C[C@@H](C)OC(=O)C[C@@H](C)OC(=O)C[C@H](C)OC(=O)C[C@@H](C)O,C[C@@H](O)CC(=O)O.C[C@H](O)CC(=O)O,"('C[C@@H](O)CC(=O)O', 'C[C@H](O)CC(=O)O')",0.06,,,183.0,180.1766,11.100638,9,[],"Ajellal, N., Bouyahyi, M., Amgoune, A., Thomas, C. M., Bondon, A., Pillin, I., Grohens, Y., & Carpentier, J. F. (2009). Syndiotactic-enriched poly(3-hydroxybutyrate)s via stereoselective ring-opening polymerization of racemic _-butyrolactone with discrete yttrium catalysts. Macromolecules, 42(4), 987-993. https://doi.org/10.1021/ma8022734","Table 1, #8",ester_stereo,"('C[C@@H](O)CC(=O)O', 'C[C@H](O)CC(=O)O')",25,1,2.8233999999999924,
C[C@@H](CC(=O)O[C@H](C)CC(=O)O)OC(=O)C[C@@H](C)OC(=O)C[C@@H](C)OC(=O)C[C@H](C)OC(=O)C[C@@H](C)OC(=O)C[C@H](C)OC(=O)C[C@@H](C)OC(=O)C[C@H](C)OC(=O)C[C@@H](C)OC(=O)C[C@H](C)OC(=O)C[C@@H](C)OC(=O)C[C@H](C)OC(=O)C[C@@H](C)OC(=O)C[C@H](C)OC(=O)C[C@@H](C)OC(=O)C[C@H](C)OC(=O)C[C@@H](C)OC(=O)C[C@@H](C)OC(=O)C[C@H](C)OC(=O)C[C@@H](C)OC(=O)C[C@H](C)OC(=O)C[C@@H](C)OC(=O)C[C@H](C)OC(=O)C[C@@H](C)O,C[C@@H](O)CC(=O)O.C[C@H](O)CC(=O)O,"('C[C@@H](O)CC(=O)O', 'C[C@H](O)CC(=O)O')",0.06,,11.2,183.0,180.1766,11.1006365,9,[],"Ajellal, N., Bouyahyi, M., Amgoune, A., Thomas, C. M., Bondon, A., Pillin, I., Grohens, Y., & Carpentier, J. F. (2009). Syndiotactic-enriched poly(3-hydroxybutyrate)s via stereoselective ring-opening polymerization of racemic _-butyrolactone with discrete yttrium catalysts. Macromolecules, 42(4), 987-993. https://doi.org/10.1021/ma8022734","Table 3, #3",ester_stereo,"('C[C@@H](O)CC(=O)O', 'C[C@H](O)CC(=O)O')",25,2,2.8233999999999924,8.130987
C[C@H](O)CC(=O)O[C@H](C)CC(=O)O[C@@H](C)CC(=O)O[C@H](C)CC(=O)O[C@H](C)CC(=O)O[C@@H](C)CC(=O)O[C@H](C)CC(=O)O[C@H](C)CC(=O)O[C@@H](C)CC(=O)O[C@H](C)CC(=O)O[C@@H](C)CC(=O)O[C@H](C)CC(=O)O[C@@H](C)CC(=O)O[C@H](C)CC(=O)O[C@@H](C)CC(=O)O[C@H](C)CC(=O)O[C@@H](C)CC(=O)O[C@H](C)CC(=O)O[C@@H](C)CC(=O)O[C@H](C)CC(=O)O[C@@H](C)CC(=O)O[C@H](C)CC(=O)O[C@@H](C)CC(=O)O[C@H](C)CC(=O)O[C@@H](C)CC(=O)O,C[C@@H](O)CC(=O)O.C[C@H](O)CC(=O)O,"('C[C@@H](O)CC(=O)O', 'C[C@H](O)CC(=O)O')",0.06,37100.0,,178.0,180.76686,11.364839,9,[],"Ajellal, N., Bouyahyi, M., Amgoune, A., Thomas, C. M., Bondon, A., Pillin, I., Grohens, Y., & Carpentier, J. F. (2009). Syndiotactic-enriched poly(3-hydroxybutyrate)s via stereoselective ring-opening polymerization of racemic _-butyrolactone with discrete yttrium catalysts. Macromolecules, 42(4), 987-993. https://doi.org/10.1021/ma8022734","Table 1, #4",ester_stereo,"('C[C@@H](O)CC(=O)O', 'C[C@H](O)CC(=O)O')",25,2,2.7668600000000083,
C[C@H](O)CC(=O)O[C@H](C)CC(=O)O[C@@H](C)CC(=O)O[C@H](C)CC(=O)O[C@@H](C)CC(=O)O[C@H](C)CC(=O)O[C@H](C)CC(=O)O[C@@H](C)CC(=O)O[C@H](C)CC(=O)O[C@@H](C)CC(=O)O[C@H](C)CC(=O)O[C@@H](C)CC(=O)O[C@H](C)CC(=O)O[C@H](C)CC(=O)O[C@@H](C)CC(=O)O[C@H](C)CC(=O)O[C@@H](C)CC(=O)O[C@H](C)CC(=O)O[C@@H](C)CC(=O)O[C@H](C)CC(=O)O[C@@H](C)CC(=O)O[C@H](C)CC(=O)O[C@@H](C)CC(=O)O[C@H](C)CC(=O)O[C@@H](C)CC(=O)O,C[C@@H](O)CC(=O)O.C[C@H](O)CC(=O)O,"('C[C@@H](O)CC(=O)O', 'C[C@H](O)CC(=O)O')",0.06,,,183.0,180.76686,11.364839,9,[],"Ajellal, N., Bouyahyi, M., Amgoune, A., Thomas, C. M., Bondon, A., Pillin, I., Grohens, Y., & Carpentier, J. F. (2009). Syndiotactic-enriched poly(3-hydroxybutyrate)s via stereoselective ring-opening polymerization of racemic _-butyrolactone with discrete yttrium catalysts. Macromolecules, 42(4), 987-993. https://doi.org/10.1021/ma8022734","Table 1, #8",ester_stereo,"('C[C@@H](O)CC(=O)O', 'C[C@H](O)CC(=O)O')",25,2,2.2331399999999917,
C[C@H](O)CC(=O)O[C@H](C)CC(=O)O[C@@H](C)CC(=O)O[C@H](C)CC(=O)O[C@@H](C)CC(=O)O[C@@H](C)CC(=O)O[C@H](C)CC(=O)O[C@@H](C)CC(=O)O[C@H](C)CC(=O)O[C@@H](C)CC(=O)O[C@H](C)CC(=O)O[C@H](C)CC(=O)O[C@@H](C)CC(=O)O[C@H](C)CC(=O)O[C@@H](C)CC(=O)O[C@H](C)CC(=O)O[C@@H](C)CC(=O)O[C@H](C)CC(=O)O[C@@H](C)CC(=O)O[C@H](C)CC(=O)O[C@@H](C)CC(=O)O[C@H](C)CC(=O)O[C@@H](C)CC(=O)O[C@H](C)CC(=O)O[C@@H](C)CC(=O)O,C[C@@H](O)CC(=O)O.C[C@H](O)CC(=O)O,"('C[C@@H](O)CC(=O)O', 'C[C@H](O)CC(=O)O')",0.06,,11.2,183.0,180.81142,11.369599,9,[],"Ajellal, N., Bouyahyi, M., Amgoune, A., Thomas, C. M., Bondon, A., Pillin, I., Grohens, Y., & Carpentier, J. F. (2009). Syndiotactic-enriched poly(3-hydroxybutyrate)s via stereoselective ring-opening polymerization of racemic _-butyrolactone with discrete yttrium catalysts. Macromolecules, 42(4), 987-993. https://doi.org/10.1021/ma8022734","Table 3, #3",ester_stereo,"('C[C@@H](O)CC(=O)O', 'C[C@H](O)CC(=O)O')",25,3,2.1885800000000017,8.1309893
C[C@H](O)CC(=O)O[C@H](C)CC(=O)O[C@@H](C)CC(=O)O[C@H](C)CC(=O)O[C@@H](C)CC(=O)O[C@H](C)CC(=O)O[C@@H](C)CC(=O)O[C@H](C)CC(=O)O[C@@H](C)CC(=O)O[C@H](C)CC(=O)O[C@@H](C)CC(=O)O[C@H](C)CC(=O)O[C@@H](C)CC(=O)O[C@H](C)CC(=O)O[C@@H](C)CC(=O)O[C@H](C)CC(=O)O[C@H](C)CC(=O)O[C@@H](C)CC(=O)O[C@H](C)CC(=O)O[C@@H](C)CC(=O)O[C@H](C)CC(=O)O[C@@H](C)CC(=O)O[C@H](C)CC(=O)O[C@H](C)CC(=O)O[C@@H](C)CC(=O)O,C[C@@H](O)CC(=O)O.C[C@H](O)CC(=O)O,"('C[C@@H](O)CC(=O)O', 'C[C@H](O)CC(=O)O')",0.06,37100.0,,178.0,180.76686,11.364839,9,[],"Ajellal, N., Bouyahyi, M., Amgoune, A., Thomas, C. M., Bondon, A., Pillin, I., Grohens, Y., & Carpentier, J. F. (2009). Syndiotactic-enriched poly(3-hydroxybutyrate)s via stereoselective ring-opening polymerization of racemic _-butyrolactone with discrete yttrium catalysts. Macromolecules, 42(4), 987-993. https://doi.org/10.1021/ma8022734","Table 1, #4",ester_stereo,"('C[C@@H](O)CC(=O)O', 'C[C@H](O)CC(=O)O')",25,3,2.7668600000000083,
C[C@H](O)CC(=O)O[C@H](C)CC(=O)O[C@@H](C)CC(=O)O[C@H](C)CC(=O)O[C@@H](C)CC(=O)O[C@H](C)CC(=O)O[C@@H](C)CC(=O)O[C@H](C)CC(=O)O[C@@H](C)CC(=O)O[C@H](C)CC(=O)O[C@@H](C)CC(=O)O[C@H](C)CC(=O)O[C@@H](C)CC(=O)O[C@@H](C)CC(=O)O[C@H](C)CC(=O)O[C@@H](C)CC(=O)O[C@H](C)CC(=O)O[C@@H](C)CC(=O)O[C@H](C)CC(=O)O[C@@H](C)CC(=O)O[C@@H](C)CC(=O)O[C@H](C)CC(=O)O[C@@H](C)CC(=O)O[C@H](C)CC(=O)O[C@@H](C)CC(=O)O,C[C@@H](O)CC(=O)O.C[C@H](O)CC(=O)O,"('C[C@@H](O)CC(=O)O', 'C[C@H](O)CC(=O)O')",0.06,,,183.0,180.85594,11.374188,9,[],"Ajellal, N., Bouyahyi, M., Amgoune, A., Thomas, C. M., Bondon, A., Pillin, I., Grohens, Y., & Carpentier, J. F. (2009). Syndiotactic-enriched poly(3-hydroxybutyrate)s via stereoselective ring-opening polymerization of racemic _-butyrolactone with discrete yttrium catalysts. Macromolecules, 42(4), 987-993. https://doi.org/10.1021/ma8022734","Table 1, #8",ester_stereo,"('C[C@@H](O)CC(=O)O', 'C[C@H](O)CC(=O)O')",25,3,2.144059999999996,
C[C@H](O)CC(=O)O[C@H](C)CC(=O)O[C@H](C)CC(=O)O[C@@H](C)CC(=O)O[C@H](C)CC(=O)O[C@@H](C)CC(=O)O[C@H](C)CC(=O)O[C@@H](C)CC(=O)O[C@H](C)CC(=O)O[C@@H](C)CC(=O)O[C@H](C)CC(=O)O[C@@H](C)CC(=O)O[C@H](C)CC(=O)O[C@@H](C)CC(=O)O[C@H](C)CC(=O)O[C@@H](C)CC(=O)O[C@H](C)CC(=O)O[C@@H](C)CC(=O)O[C@H](C)CC(=O)O[C@@H](C)CC(=O)O[C@H](C)CC(=O)O[C@@H](C)CC(=O)O[C@@H](C)CC(=O)O[C@H](C)CC(=O)O[C@@H](C)CC(=O)O,C[C@@H](O)CC(=O)O.C[C@H](O)CC(=O)O,"('C[C@@H](O)CC(=O)O', 'C[C@H](O)CC(=O)O')",0.06,,11.2,183.0,180.81142,11.369597,9,[],"Ajellal, N., Bouyahyi, M., Amgoune, A., Thomas, C. M., Bondon, A., Pillin, I., Grohens, Y., & Carpentier, J. F. (2009). Syndiotactic-enriched poly(3-hydroxybutyrate)s via stereoselective ring-opening polymerization of racemic _-butyrolactone with discrete yttrium catalysts. Macromolecules, 42(4), 987-993. https://doi.org/10.1021/ma8022734","Table 3, #3",ester_stereo,"('C[C@@H](O)CC(=O)O', 'C[C@H](O)CC(=O)O')",25,4,2.1885800000000017,8.1309893
C[C@@H](CC(=O)O[C@@H](C)CC(=O)O[C@H](C)CC(=O)O[C@@H](C)CC(=O)O[C@H](C)CC(=O)O[C@@H](C)CC(=O)O[C@H](C)CC(=O)O[C@@H](C)CC(=O)O[C@H](C)CC(=O)O)OC(=O)C[C@@H](C)OC(=O)C[C@H](C)OC(=O)C[C@@H](C)OC(=O)C[C@H](C)OC(=O)C[C@@H](C)OC(=O)C[C@H](C)OC(=O)C[C@@H](C)OC(=O)C[C@H](C)OC(=O)C[C@@H](C)OC(=O)C[C@@H](C)OC(=O)C[C@H](C)OC(=O)C[C@@H](C)OC(=O)C[C@H](C)OC(=O)C[C@@H](C)OC(=O)C[C@H](C)OC(=O)C[C@@H](C)O,C[C@@H](O)CC(=O)O.C[C@H](O)CC(=O)O,"('C[C@@H](O)CC(=O)O', 'C[C@H](O)CC(=O)O')",0.06,37100.0,,178.0,180.17659,11.100637,9,[],"Ajellal, N., Bouyahyi, M., Amgoune, A., Thomas, C. M., Bondon, A., Pillin, I., Grohens, Y., & Carpentier, J. F. (2009). Syndiotactic-enriched poly(3-hydroxybutyrate)s via stereoselective ring-opening polymerization of racemic _-butyrolactone with discrete yttrium catalysts. Macromolecules, 42(4), 987-993. https://doi.org/10.1021/ma8022734","Table 1, #4",ester_stereo,"('C[C@@H](O)CC(=O)O', 'C[C@H](O)CC(=O)O')",25,4,2.1765900000000045,
C[C@@H](CC(=O)O[C@@H](C)CC(=O)O[C@H](C)CC(=O)O[C@@H](C)CC(=O)O[C@H](C)CC(=O)O[C@@H](C)CC(=O)O[C@H](C)CC(=O)O[C@@H](C)CC(=O)O[C@H](C)CC(=O)O[C@@H](C)CC(=O)O[C@H](C)CC(=O)O[C@@H](C)CC(=O)O[C@H](C)CC(=O)O[C@@H](C)CC(=O)O[C@@H](C)CC(=O)O[C@H](C)CC(=O)O[C@@H](C)CC(=O)O[C@H](C)CC(=O)O)OC(=O)C[C@@H](C)OC(=O)C[C@H](C)OC(=O)C[C@@H](C)OC(=O)C[C@H](C)OC(=O)C[C@@H](C)OC(=O)C[C@H](C)OC(=O)C[C@@H](C)O,C[C@@H](O)CC(=O)O.C[C@H](O)CC(=O)O,"('C[C@@H](O)CC(=O)O', 'C[C@H](O)CC(=O)O')",0.06,,,183.0,180.17659,11.1006365,9,[],"Ajellal, N., Bouyahyi, M., Amgoune, A., Thomas, C. M., Bondon, A., Pillin, I., Grohens, Y., & Carpentier, J. F. (2009). Syndiotactic-enriched poly(3-hydroxybutyrate)s via stereoselective ring-opening polymerization of racemic _-butyrolactone with discrete yttrium catalysts. Macromolecules, 42(4), 987-993. https://doi.org/10.1021/ma8022734","Table 1, #8",ester_stereo,"('C[C@@H](O)CC(=O)O', 'C[C@H](O)CC(=O)O')",25,4,2.8234099999999955,
C[C@H](O)CC(=O)O[C@@H](C)CC(=O)O[C@H](C)CC(=O)O[C@@H](C)CC(=O)O[C@H](C)CC(=O)O[C@@H](C)CC(=O)O[C@H](C)CC(=O)O[C@@H](C)CC(=O)O[C@H](C)CC(=O)O[C@@H](C)CC(=O)O[C@@H](C)CC(=O)O[C@H](C)CC(=O)O[C@@H](C)CC(=O)O[C@H](C)CC(=O)O[C@@H](C)CC(=O)O[C@@H](C)CC(=O)O[C@H](C)CC(=O)O[C@@H](C)CC(=O)O[C@H](C)CC(=O)O[C@@H](C)CC(=O)O[C@H](C)CC(=O)O[C@@H](C)CC(=O)O[C@H](C)CC(=O)O[C@@H](C)CC(=O)O[C@H](C)CC(=O)O,C[C@@H](O)CC(=O)O.C[C@H](O)CC(=O)O,"('C[C@@H](O)CC(=O)O', 'C[C@H](O)CC(=O)O')",0.1,37400.0,,167.0,165.61172,9.540977,9,[],"Ajellal, N., Bouyahyi, M., Amgoune, A., Thomas, C. M., Bondon, A., Pillin, I., Grohens, Y., & Carpentier, J. F. (2009). Syndiotactic-enriched poly(3-hydroxybutyrate)s via stereoselective ring-opening polymerization of racemic _-butyrolactone with discrete yttrium catalysts. Macromolecules, 42(4), 987-993. https://doi.org/10.1021/ma8022734","Table 1, #3",ester_stereo,"('C[C@@H](O)CC(=O)O', 'C[C@H](O)CC(=O)O')",25,0,1.3882800000000088,
C[C@@H](CC(=O)O)OC(=O)C[C@@H](C)OC(=O)C[C@H](C)OC(=O)C[C@@H](C)OC(=O)C[C@H](C)OC(=O)C[C@@H](C)OC(=O)C[C@H](C)OC(=O)C[C@H](C)OC(=O)C[C@@H](C)OC(=O)C[C@H](C)OC(=O)C[C@@H](C)OC(=O)C[C@H](C)OC(=O)C[C@@H](C)OC(=O)C[C@H](C)OC(=O)C[C@@H](C)OC(=O)C[C@H](C)OC(=O)C[C@@H](C)OC(=O)C[C@H](C)OC(=O)C[C@H](C)OC(=O)C[C@@H](C)OC(=O)C[C@H](C)OC(=O)C[C@@H](C)OC(=O)C[C@H](C)OC(=O)C[C@@H](C)OC(=O)C[C@@H](C)O,C[C@@H](O)CC(=O)O.C[C@H](O)CC(=O)O,"('C[C@@H](O)CC(=O)O', 'C[C@H](O)CC(=O)O')",0.1,37400.0,,167.0,164.65457,9.13232,9,[],"Ajellal, N., Bouyahyi, M., Amgoune, A., Thomas, C. M., Bondon, A., Pillin, I., Grohens, Y., & Carpentier, J. F. (2009). Syndiotactic-enriched poly(3-hydroxybutyrate)s via stereoselective ring-opening polymerization of racemic _-butyrolactone with discrete yttrium catalysts. Macromolecules, 42(4), 987-993. https://doi.org/10.1021/ma8022734","Table 1, #3",ester_stereo,"('C[C@@H](O)CC(=O)O', 'C[C@H](O)CC(=O)O')",25,1,2.3454299999999932,
C[C@H](O)CC(=O)O[C@@H](C)CC(=O)O[C@H](C)CC(=O)O[C@@H](C)CC(=O)O[C@H](C)CC(=O)O[C@H](C)CC(=O)O[C@@H](C)CC(=O)O[C@H](C)CC(=O)O[C@@H](C)CC(=O)O[C@H](C)CC(=O)O[C@@H](C)CC(=O)O[C@H](C)CC(=O)O[C@@H](C)CC(=O)O[C@H](C)CC(=O)O[C@@H](C)CC(=O)O[C@H](C)CC(=O)O[C@@H](C)CC(=O)O[C@H](C)CC(=O)O[C@@H](C)CC(=O)O[C@H](C)CC(=O)O[C@@H](C)CC(=O)O[C@H](C)CC(=O)O[C@H](C)CC(=O)O[C@@H](C)CC(=O)O[C@H](C)CC(=O)O,C[C@@H](O)CC(=O)O.C[C@H](O)CC(=O)O,"('C[C@@H](O)CC(=O)O', 'C[C@H](O)CC(=O)O')",0.1,37400.0,,167.0,165.54199,9.5332,9,[],"Ajellal, N., Bouyahyi, M., Amgoune, A., Thomas, C. M., Bondon, A., Pillin, I., Grohens, Y., & Carpentier, J. F. (2009). Syndiotactic-enriched poly(3-hydroxybutyrate)s via stereoselective ring-opening polymerization of racemic _-butyrolactone with discrete yttrium catalysts. Macromolecules, 42(4), 987-993. https://doi.org/10.1021/ma8022734","Table 1, #3",ester_stereo,"('C[C@@H](O)CC(=O)O', 'C[C@H](O)CC(=O)O')",25,2,1.4580100000000016,
C[C@H](O)CC(=O)O[C@H](C)CC(=O)O[C@@H](C)CC(=O)O[C@H](C)CC(=O)O[C@@H](C)CC(=O)O[C@H](C)CC(=O)O[C@@H](C)CC(=O)O[C@H](C)CC(=O)O[C@@H](C)CC(=O)O[C@H](C)CC(=O)O[C@H](C)CC(=O)O[C@@H](C)CC(=O)O[C@H](C)CC(=O)O[C@@H](C)CC(=O)O[C@H](C)CC(=O)O[C@H](C)CC(=O)O[C@@H](C)CC(=O)O[C@H](C)CC(=O)O[C@@H](C)CC(=O)O[C@H](C)CC(=O)O[C@@H](C)CC(=O)O[C@H](C)CC(=O)O[C@H](C)CC(=O)O[C@@H](C)CC(=O)O[C@H](C)CC(=O)O,C[C@@H](O)CC(=O)O.C[C@H](O)CC(=O)O,"('C[C@@H](O)CC(=O)O', 'C[C@H](O)CC(=O)O')",0.1,37400.0,,167.0,165.50638,9.52538,9,[],"Ajellal, N., Bouyahyi, M., Amgoune, A., Thomas, C. M., Bondon, A., Pillin, I., Grohens, Y., & Carpentier, J. F. (2009). Syndiotactic-enriched poly(3-hydroxybutyrate)s via stereoselective ring-opening polymerization of racemic _-butyrolactone with discrete yttrium catalysts. Macromolecules, 42(4), 987-993. https://doi.org/10.1021/ma8022734","Table 1, #3",ester_stereo,"('C[C@@H](O)CC(=O)O', 'C[C@H](O)CC(=O)O')",25,3,1.4936199999999928,
C[C@H](O)CC(=O)O[C@@H](C)CC(=O)O[C@H](C)CC(=O)O[C@@H](C)CC(=O)O[C@H](C)CC(=O)O[C@@H](C)CC(=O)O[C@H](C)CC(=O)O[C@@H](C)CC(=O)O[C@H](C)CC(=O)O[C@@H](C)CC(=O)O[C@@H](C)CC(=O)O[C@H](C)CC(=O)O[C@@H](C)CC(=O)O[C@H](C)CC(=O)O[C@@H](C)CC(=O)O[C@H](C)CC(=O)O[C@@H](C)CC(=O)O[C@H](C)CC(=O)O[C@@H](C)CC(=O)O[C@H](C)CC(=O)O[C@@H](C)CC(=O)O[C@H](C)CC(=O)O[C@@H](C)CC(=O)O[C@@H](C)CC(=O)O[C@H](C)CC(=O)O,C[C@@H](O)CC(=O)O.C[C@H](O)CC(=O)O,"('C[C@@H](O)CC(=O)O', 'C[C@H](O)CC(=O)O')",0.1,37400.0,,167.0,165.61172,9.540976,9,[],"Ajellal, N., Bouyahyi, M., Amgoune, A., Thomas, C. M., Bondon, A., Pillin, I., Grohens, Y., & Carpentier, J. F. (2009). Syndiotactic-enriched poly(3-hydroxybutyrate)s via stereoselective ring-opening polymerization of racemic _-butyrolactone with discrete yttrium catalysts. Macromolecules, 42(4), 987-993. https://doi.org/10.1021/ma8022734","Table 1, #3",ester_stereo,"('C[C@@H](O)CC(=O)O', 'C[C@H](O)CC(=O)O')",25,4,1.3882800000000088,
C[C@@H](CC(=O)O)OC(=O)C[C@@H](C)OC(=O)C[C@H](C)OC(=O)C[C@H](C)OC(=O)C[C@@H](C)OC(=O)C[C@H](C)OC(=O)C[C@@H](C)OC(=O)C[C@H](C)OC(=O)C[C@@H](C)OC(=O)C[C@H](C)OC(=O)C[C@@H](C)OC(=O)C[C@H](C)OC(=O)C[C@@H](C)OC(=O)C[C@H](C)OC(=O)C[C@H](C)OC(=O)C[C@@H](C)OC(=O)C[C@H](C)OC(=O)C[C@H](C)OC(=O)C[C@@H](C)OC(=O)C[C@H](C)OC(=O)C[C@@H](C)OC(=O)C[C@H](C)OC(=O)C[C@@H](C)OC(=O)C[C@H](C)OC(=O)C[C@@H](C)O,C[C@@H](O)CC(=O)O.C[C@H](O)CC(=O)O,"('C[C@@H](O)CC(=O)O', 'C[C@H](O)CC(=O)O')",0.12,64300.0,4.0,150.0,151.50879,5.779471,9,[],"Ajellal, N., Bouyahyi, M., Amgoune, A., Thomas, C. M., Bondon, A., Pillin, I., Grohens, Y., & Carpentier, J. F. (2009). Syndiotactic-enriched poly(3-hydroxybutyrate)s via stereoselective ring-opening polymerization of racemic _-butyrolactone with discrete yttrium catalysts. Macromolecules, 42(4), 987-993. https://doi.org/10.1021/ma8022734","Table 3, #2",ester_stereo,"('C[C@@H](O)CC(=O)O', 'C[C@H](O)CC(=O)O')",25,0,1.5087900000000047,0.9309866000000002
C[C@@H](CC(=O)O)OC(=O)C[C@@H](C)OC(=O)C[C@H](C)OC(=O)C[C@@H](C)OC(=O)C[C@H](C)OC(=O)C[C@@H](C)OC(=O)C[C@H](C)OC(=O)C[C@@H](C)OC(=O)C[C@H](C)OC(=O)C[C@@H](C)OC(=O)C[C@H](C)OC(=O)C[C@@H](C)OC(=O)C[C@H](C)OC(=O)C[C@H](C)OC(=O)C[C@H](C)OC(=O)C[C@H](C)OC(=O)C[C@@H](C)OC(=O)C[C@H](C)OC(=O)C[C@@H](C)OC(=O)C[C@H](C)OC(=O)C[C@@H](C)OC(=O)C[C@H](C)OC(=O)C[C@@H](C)OC(=O)C[C@H](C)OC(=O)C[C@@H](C)O,C[C@@H](O)CC(=O)O.C[C@H](O)CC(=O)O,"('C[C@@H](O)CC(=O)O', 'C[C@H](O)CC(=O)O')",0.12,64300.0,,150.0,151.50879,5.7794733,9,[],"Ajellal, N., Bouyahyi, M., Amgoune, A., Thomas, C. M., Bondon, A., Pillin, I., Grohens, Y., & Carpentier, J. F. (2009). Syndiotactic-enriched poly(3-hydroxybutyrate)s via stereoselective ring-opening polymerization of racemic _-butyrolactone with discrete yttrium catalysts. Macromolecules, 42(4), 987-993. https://doi.org/10.1021/ma8022734","Table 1, #6",ester_stereo,"('C[C@@H](O)CC(=O)O', 'C[C@H](O)CC(=O)O')",25,0,1.5087900000000047,
C[C@@H](CC(=O)O)OC(=O)C[C@@H](C)OC(=O)C[C@@H](C)OC(=O)C[C@@H](C)OC(=O)C[C@H](C)OC(=O)C[C@@H](C)OC(=O)C[C@H](C)OC(=O)C[C@@H](C)OC(=O)C[C@@H](C)OC(=O)C[C@H](C)OC(=O)C[C@@H](C)OC(=O)C[C@H](C)OC(=O)C[C@@H](C)OC(=O)C[C@H](C)OC(=O)C[C@@H](C)OC(=O)C[C@H](C)OC(=O)C[C@@H](C)OC(=O)C[C@H](C)OC(=O)C[C@@H](C)OC(=O)C[C@H](C)OC(=O)C[C@@H](C)OC(=O)C[C@H](C)OC(=O)C[C@@H](C)OC(=O)C[C@H](C)OC(=O)C[C@@H](C)O,C[C@@H](O)CC(=O)O.C[C@H](O)CC(=O)O,"('C[C@@H](O)CC(=O)O', 'C[C@H](O)CC(=O)O')",0.12,47200.0,,155.0,151.606,5.7799172,9,[],"Ajellal, N., Bouyahyi, M., Amgoune, A., Thomas, C. M., Bondon, A., Pillin, I., Grohens, Y., & Carpentier, J. F. (2009). Syndiotactic-enriched poly(3-hydroxybutyrate)s via stereoselective ring-opening polymerization of racemic _-butyrolactone with discrete yttrium catalysts. Macromolecules, 42(4), 987-993. https://doi.org/10.1021/ma8022734","Table 1, #5",ester_stereo,"('C[C@@H](O)CC(=O)O', 'C[C@H](O)CC(=O)O')",25,0,3.3940000000000055,
C[C@H](O)CC(=O)O[C@H](C)CC(=O)O[C@@H](C)CC(=O)O[C@H](C)CC(=O)O[C@@H](C)CC(=O)O[C@H](C)CC(=O)O[C@@H](C)CC(=O)O[C@H](C)CC(=O)O[C@H](C)CC(=O)O[C@@H](C)CC(=O)O[C@H](C)CC(=O)O[C@@H](C)CC(=O)O[C@H](C)CC(=O)O[C@@H](C)CC(=O)O[C@H](C)CC(=O)O[C@@H](C)CC(=O)O[C@@H](C)CC(=O)O[C@H](C)CC(=O)O[C@@H](C)CC(=O)O[C@H](C)CC(=O)O[C@H](C)CC(=O)O[C@@H](C)CC(=O)O[C@H](C)CC(=O)O[C@@H](C)CC(=O)O[C@H](C)CC(=O)O,C[C@@H](O)CC(=O)O.C[C@H](O)CC(=O)O,"('C[C@@H](O)CC(=O)O', 'C[C@H](O)CC(=O)O')",0.12,64300.0,4.0,150.0,152.29854,6.1556406,9,[],"Ajellal, N., Bouyahyi, M., Amgoune, A., Thomas, C. M., Bondon, A., Pillin, I., Grohens, Y., & Carpentier, J. F. (2009). Syndiotactic-enriched poly(3-hydroxybutyrate)s via stereoselective ring-opening polymerization of racemic _-butyrolactone with discrete yttrium catalysts. Macromolecules, 42(4), 987-993. https://doi.org/10.1021/ma8022734","Table 3, #2",ester_stereo,"('C[C@@H](O)CC(=O)O', 'C[C@H](O)CC(=O)O')",25,1,2.2985400000000027,0.9309892999999998
C[C@@H](CC(=O)O)OC(=O)C[C@H](C)OC(=O)C[C@@H](C)OC(=O)C[C@H](C)OC(=O)C[C@@H](C)OC(=O)C[C@@H](C)OC(=O)C[C@H](C)OC(=O)C[C@@H](C)OC(=O)C[C@H](C)OC(=O)C[C@@H](C)OC(=O)C[C@H](C)OC(=O)C[C@@H](C)OC(=O)C[C@H](C)OC(=O)C[C@@H](C)OC(=O)C[C@H](C)OC(=O)C[C@H](C)OC(=O)C[C@@H](C)OC(=O)C[C@H](C)OC(=O)C[C@@H](C)OC(=O)C[C@H](C)OC(=O)C[C@@H](C)OC(=O)C[C@H](C)OC(=O)C[C@@H](C)OC(=O)C[C@H](C)OC(=O)C[C@@H](C)O,C[C@@H](O)CC(=O)O.C[C@H](O)CC(=O)O,"('C[C@@H](O)CC(=O)O', 'C[C@H](O)CC(=O)O')",0.12,64300.0,,150.0,151.5411,5.7793856,9,[],"Ajellal, N., Bouyahyi, M., Amgoune, A., Thomas, C. M., Bondon, A., Pillin, I., Grohens, Y., & Carpentier, J. F. (2009). Syndiotactic-enriched poly(3-hydroxybutyrate)s via stereoselective ring-opening polymerization of racemic _-butyrolactone with discrete yttrium catalysts. Macromolecules, 42(4), 987-993. https://doi.org/10.1021/ma8022734","Table 1, #6",ester_stereo,"('C[C@@H](O)CC(=O)O', 'C[C@H](O)CC(=O)O')",25,1,1.5411000000000001,
C[C@@H](CC(=O)O)OC(=O)C[C@@H](C)OC(=O)C[C@H](C)OC(=O)C[C@@H](C)OC(=O)C[C@H](C)OC(=O)C[C@@H](C)OC(=O)C[C@@H](C)OC(=O)C[C@H](C)OC(=O)C[C@@H](C)OC(=O)C[C@H](C)OC(=O)C[C@@H](C)OC(=O)C[C@H](C)OC(=O)C[C@@H](C)OC(=O)C[C@H](C)OC(=O)C[C@H](C)OC(=O)C[C@@H](C)OC(=O)C[C@H](C)OC(=O)C[C@H](C)OC(=O)C[C@@H](C)OC(=O)C[C@H](C)OC(=O)C[C@@H](C)OC(=O)C[C@H](C)OC(=O)C[C@@H](C)OC(=O)C[C@H](C)OC(=O)C[C@@H](C)O,C[C@@H](O)CC(=O)O.C[C@H](O)CC(=O)O,"('C[C@@H](O)CC(=O)O', 'C[C@H](O)CC(=O)O')",0.12,47200.0,,155.0,151.54114,5.7795877,9,[],"Ajellal, N., Bouyahyi, M., Amgoune, A., Thomas, C. M., Bondon, A., Pillin, I., Grohens, Y., & Carpentier, J. F. (2009). Syndiotactic-enriched poly(3-hydroxybutyrate)s via stereoselective ring-opening polymerization of racemic _-butyrolactone with discrete yttrium catalysts. Macromolecules, 42(4), 987-993. https://doi.org/10.1021/ma8022734","Table 1, #5",ester_stereo,"('C[C@@H](O)CC(=O)O', 'C[C@H](O)CC(=O)O')",25,1,3.458859999999987,
C[C@H](O)CC(=O)O[C@H](C)CC(=O)O[C@@H](C)CC(=O)O[C@H](C)CC(=O)O[C@H](C)CC(=O)O[C@@H](C)CC(=O)O[C@H](C)CC(=O)O[C@@H](C)CC(=O)O[C@H](C)CC(=O)O[C@@H](C)CC(=O)O[C@@H](C)CC(=O)O[C@H](C)CC(=O)O[C@@H](C)CC(=O)O[C@H](C)CC(=O)O[C@@H](C)CC(=O)O[C@H](C)CC(=O)O[C@@H](C)CC(=O)O[C@H](C)CC(=O)O[C@@H](C)CC(=O)O[C@@H](C)CC(=O)O[C@H](C)CC(=O)O[C@@H](C)CC(=O)O[C@H](C)CC(=O)O[C@@H](C)CC(=O)O[C@H](C)CC(=O)O,C[C@@H](O)CC(=O)O.C[C@H](O)CC(=O)O,"('C[C@@H](O)CC(=O)O', 'C[C@H](O)CC(=O)O')",0.12,64300.0,4.0,150.0,152.33047,6.1566925,9,[],"Ajellal, N., Bouyahyi, M., Amgoune, A., Thomas, C. M., Bondon, A., Pillin, I., Grohens, Y., & Carpentier, J. F. (2009). Syndiotactic-enriched poly(3-hydroxybutyrate)s via stereoselective ring-opening polymerization of racemic _-butyrolactone with discrete yttrium catalysts. Macromolecules, 42(4), 987-993. https://doi.org/10.1021/ma8022734","Table 3, #2",ester_stereo,"('C[C@@H](O)CC(=O)O', 'C[C@H](O)CC(=O)O')",25,2,2.330469999999991,0.9309892999999998
C[C@H](O)CC(=O)O[C@H](C)CC(=O)O[C@@H](C)CC(=O)O[C@H](C)CC(=O)O[C@@H](C)CC(=O)O[C@H](C)CC(=O)O[C@H](C)CC(=O)O[C@H](C)CC(=O)O[C@@H](C)CC(=O)O[C@H](C)CC(=O)O[C@@H](C)CC(=O)O[C@H](C)CC(=O)O[C@@H](C)CC(=O)O[C@H](C)CC(=O)O[C@@H](C)CC(=O)O[C@H](C)CC(=O)O[C@@H](C)CC(=O)O[C@H](C)CC(=O)O[C@@H](C)CC(=O)O[C@H](C)CC(=O)O[C@@H](C)CC(=O)O[C@H](C)CC(=O)O[C@@H](C)CC(=O)O[C@@H](C)CC(=O)O[C@H](C)CC(=O)O,C[C@@H](O)CC(=O)O.C[C@H](O)CC(=O)O,"('C[C@@H](O)CC(=O)O', 'C[C@H](O)CC(=O)O')",0.12,64300.0,,150.0,152.29855,6.155641,9,[],"Ajellal, N., Bouyahyi, M., Amgoune, A., Thomas, C. M., Bondon, A., Pillin, I., Grohens, Y., & Carpentier, J. F. (2009). Syndiotactic-enriched poly(3-hydroxybutyrate)s via stereoselective ring-opening polymerization of racemic _-butyrolactone with discrete yttrium catalysts. Macromolecules, 42(4), 987-993. https://doi.org/10.1021/ma8022734","Table 1, #6",ester_stereo,"('C[C@@H](O)CC(=O)O', 'C[C@H](O)CC(=O)O')",25,2,2.298550000000006,
C[C@H](O)CC(=O)O[C@H](C)CC(=O)O[C@@H](C)CC(=O)O[C@@H](C)CC(=O)O[C@H](C)CC(=O)O[C@@H](C)CC(=O)O[C@H](C)CC(=O)O[C@H](C)CC(=O)O[C@@H](C)CC(=O)O[C@H](C)CC(=O)O[C@@H](C)CC(=O)O[C@H](C)CC(=O)O[C@@H](C)CC(=O)O[C@H](C)CC(=O)O[C@@H](C)CC(=O)O[C@H](C)CC(=O)O[C@H](C)CC(=O)O[C@@H](C)CC(=O)O[C@H](C)CC(=O)O[C@@H](C)CC(=O)O[C@H](C)CC(=O)O[C@@H](C)CC(=O)O[C@H](C)CC(=O)O[C@@H](C)CC(=O)O[C@H](C)CC(=O)O,C[C@@H](O)CC(=O)O.C[C@H](O)CC(=O)O,"('C[C@@H](O)CC(=O)O', 'C[C@H](O)CC(=O)O')",0.12,47200.0,,155.0,152.29855,6.1556396,9,[],"Ajellal, N., Bouyahyi, M., Amgoune, A., Thomas, C. M., Bondon, A., Pillin, I., Grohens, Y., & Carpentier, J. F. (2009). Syndiotactic-enriched poly(3-hydroxybutyrate)s via stereoselective ring-opening polymerization of racemic _-butyrolactone with discrete yttrium catalysts. Macromolecules, 42(4), 987-993. https://doi.org/10.1021/ma8022734","Table 1, #5",ester_stereo,"('C[C@@H](O)CC(=O)O', 'C[C@H](O)CC(=O)O')",25,2,2.701449999999994,
C[C@H](O)CC(=O)O[C@@H](C)CC(=O)O[C@H](C)CC(=O)O[C@@H](C)CC(=O)O[C@H](C)CC(=O)O[C@@H](C)CC(=O)O[C@@H](C)CC(=O)O[C@H](C)CC(=O)O[C@@H](C)CC(=O)O[C@@H](C)CC(=O)O[C@H](C)CC(=O)O[C@@H](C)CC(=O)O[C@H](C)CC(=O)O[C@@H](C)CC(=O)O[C@H](C)CC(=O)O[C@@H](C)CC(=O)O[C@H](C)CC(=O)O[C@@H](C)CC(=O)O[C@H](C)CC(=O)O[C@@H](C)CC(=O)O[C@H](C)CC(=O)O[C@@H](C)CC(=O)O[C@H](C)CC(=O)O[C@@H](C)CC(=O)O[C@H](C)CC(=O)O,C[C@@H](O)CC(=O)O.C[C@H](O)CC(=O)O,"('C[C@@H](O)CC(=O)O', 'C[C@H](O)CC(=O)O')",0.12,64300.0,4.0,150.0,152.36214,6.165943,9,[],"Ajellal, N., Bouyahyi, M., Amgoune, A., Thomas, C. M., Bondon, A., Pillin, I., Grohens, Y., & Carpentier, J. F. (2009). Syndiotactic-enriched poly(3-hydroxybutyrate)s via stereoselective ring-opening polymerization of racemic _-butyrolactone with discrete yttrium catalysts. Macromolecules, 42(4), 987-993. https://doi.org/10.1021/ma8022734","Table 3, #2",ester_stereo,"('C[C@@H](O)CC(=O)O', 'C[C@H](O)CC(=O)O')",25,3,2.362140000000011,0.9309892999999998
C[C@H](O)CC(=O)O[C@H](C)CC(=O)O[C@@H](C)CC(=O)O[C@H](C)CC(=O)O[C@@H](C)CC(=O)O[C@@H](C)CC(=O)O[C@H](C)CC(=O)O[C@H](C)CC(=O)O[C@@H](C)CC(=O)O[C@H](C)CC(=O)O[C@@H](C)CC(=O)O[C@@H](C)CC(=O)O[C@H](C)CC(=O)O[C@@H](C)CC(=O)O[C@H](C)CC(=O)O[C@@H](C)CC(=O)O[C@H](C)CC(=O)O[C@@H](C)CC(=O)O[C@H](C)CC(=O)O[C@@H](C)CC(=O)O[C@H](C)CC(=O)O[C@@H](C)CC(=O)O[C@H](C)CC(=O)O[C@@H](C)CC(=O)O[C@H](C)CC(=O)O,C[C@@H](O)CC(=O)O.C[C@H](O)CC(=O)O,"('C[C@@H](O)CC(=O)O', 'C[C@H](O)CC(=O)O')",0.12,64300.0,,150.0,152.33047,6.1566906,9,[],"Ajellal, N., Bouyahyi, M., Amgoune, A., Thomas, C. M., Bondon, A., Pillin, I., Grohens, Y., & Carpentier, J. F. (2009). Syndiotactic-enriched poly(3-hydroxybutyrate)s via stereoselective ring-opening polymerization of racemic _-butyrolactone with discrete yttrium catalysts. Macromolecules, 42(4), 987-993. https://doi.org/10.1021/ma8022734","Table 1, #6",ester_stereo,"('C[C@@H](O)CC(=O)O', 'C[C@H](O)CC(=O)O')",25,3,2.330469999999991,
C[C@H](O)CC(=O)O[C@H](C)CC(=O)O[C@@H](C)CC(=O)O[C@H](C)CC(=O)O[C@H](C)CC(=O)O[C@@H](C)CC(=O)O[C@H](C)CC(=O)O[C@H](C)CC(=O)O[C@@H](C)CC(=O)O[C@H](C)CC(=O)O[C@H](C)CC(=O)O[C@@H](C)CC(=O)O[C@H](C)CC(=O)O[C@@H](C)CC(=O)O[C@H](C)CC(=O)O[C@@H](C)CC(=O)O[C@H](C)CC(=O)O[C@@H](C)CC(=O)O[C@H](C)CC(=O)O[C@@H](C)CC(=O)O[C@H](C)CC(=O)O[C@@H](C)CC(=O)O[C@H](C)CC(=O)O[C@@H](C)CC(=O)O[C@H](C)CC(=O)O,C[C@@H](O)CC(=O)O.C[C@H](O)CC(=O)O,"('C[C@@H](O)CC(=O)O', 'C[C@H](O)CC(=O)O')",0.12,47200.0,,155.0,152.2667,6.1545844,9,[],"Ajellal, N., Bouyahyi, M., Amgoune, A., Thomas, C. M., Bondon, A., Pillin, I., Grohens, Y., & Carpentier, J. F. (2009). Syndiotactic-enriched poly(3-hydroxybutyrate)s via stereoselective ring-opening polymerization of racemic _-butyrolactone with discrete yttrium catalysts. Macromolecules, 42(4), 987-993. https://doi.org/10.1021/ma8022734","Table 1, #5",ester_stereo,"('C[C@@H](O)CC(=O)O', 'C[C@H](O)CC(=O)O')",25,3,2.733300000000014,
C[C@H](O)CC(=O)O[C@H](C)CC(=O)O[C@@H](C)CC(=O)O[C@H](C)CC(=O)O[C@@H](C)CC(=O)O[C@H](C)CC(=O)O[C@@H](C)CC(=O)O[C@H](C)CC(=O)O[C@@H](C)CC(=O)O[C@H](C)CC(=O)O[C@@H](C)CC(=O)O[C@H](C)CC(=O)O[C@H](C)CC(=O)O[C@H](C)CC(=O)O[C@@H](C)CC(=O)O[C@H](C)CC(=O)O[C@@H](C)CC(=O)O[C@H](C)CC(=O)O[C@@H](C)CC(=O)O[C@H](C)CC(=O)O[C@@H](C)CC(=O)O[C@@H](C)CC(=O)O[C@H](C)CC(=O)O[C@@H](C)CC(=O)O[C@H](C)CC(=O)O,C[C@@H](O)CC(=O)O.C[C@H](O)CC(=O)O,"('C[C@@H](O)CC(=O)O', 'C[C@H](O)CC(=O)O')",0.12,64300.0,4.0,150.0,152.29855,6.1556406,9,[],"Ajellal, N., Bouyahyi, M., Amgoune, A., Thomas, C. M., Bondon, A., Pillin, I., Grohens, Y., & Carpentier, J. F. (2009). Syndiotactic-enriched poly(3-hydroxybutyrate)s via stereoselective ring-opening polymerization of racemic _-butyrolactone with discrete yttrium catalysts. Macromolecules, 42(4), 987-993. https://doi.org/10.1021/ma8022734","Table 3, #2",ester_stereo,"('C[C@@H](O)CC(=O)O', 'C[C@H](O)CC(=O)O')",25,4,2.298550000000006,0.9309892999999998
C[C@@H](CC(=O)O)OC(=O)C[C@H](C)OC(=O)C[C@H](C)OC(=O)C[C@@H](C)OC(=O)C[C@H](C)OC(=O)C[C@@H](C)OC(=O)C[C@H](C)OC(=O)C[C@@H](C)OC(=O)C[C@H](C)OC(=O)C[C@@H](C)OC(=O)C[C@H](C)OC(=O)C[C@@H](C)OC(=O)C[C@H](C)OC(=O)C[C@@H](C)OC(=O)C[C@H](C)OC(=O)C[C@@H](C)OC(=O)C[C@H](C)OC(=O)C[C@@H](C)OC(=O)C[C@H](C)OC(=O)C[C@H](C)OC(=O)C[C@@H](C)OC(=O)C[C@H](C)OC(=O)C[C@@H](C)OC(=O)C[C@H](C)OC(=O)C[C@@H](C)O,C[C@@H](O)CC(=O)O.C[C@H](O)CC(=O)O,"('C[C@@H](O)CC(=O)O', 'C[C@H](O)CC(=O)O')",0.12,64300.0,,150.0,151.50873,5.779253,9,[],"Ajellal, N., Bouyahyi, M., Amgoune, A., Thomas, C. M., Bondon, A., Pillin, I., Grohens, Y., & Carpentier, J. F. (2009). Syndiotactic-enriched poly(3-hydroxybutyrate)s via stereoselective ring-opening polymerization of racemic _-butyrolactone with discrete yttrium catalysts. Macromolecules, 42(4), 987-993. https://doi.org/10.1021/ma8022734","Table 1, #6",ester_stereo,"('C[C@@H](O)CC(=O)O', 'C[C@H](O)CC(=O)O')",25,4,1.5087300000000141,
C[C@H](O)CC(=O)O[C@H](C)CC(=O)O[C@@H](C)CC(=O)O[C@@H](C)CC(=O)O[C@H](C)CC(=O)O[C@@H](C)CC(=O)O[C@H](C)CC(=O)O[C@@H](C)CC(=O)O[C@H](C)CC(=O)O[C@@H](C)CC(=O)O[C@@H](C)CC(=O)O[C@H](C)CC(=O)O[C@@H](C)CC(=O)O[C@H](C)CC(=O)O[C@@H](C)CC(=O)O[C@H](C)CC(=O)O[C@@H](C)CC(=O)O[C@@H](C)CC(=O)O[C@H](C)CC(=O)O[C@@H](C)CC(=O)O[C@H](C)CC(=O)O[C@@H](C)CC(=O)O[C@H](C)CC(=O)O[C@@H](C)CC(=O)O[C@H](C)CC(=O)O,C[C@@H](O)CC(=O)O.C[C@H](O)CC(=O)O,"('C[C@@H](O)CC(=O)O', 'C[C@H](O)CC(=O)O')",0.12,47200.0,,155.0,152.3624,6.15768,9,[],"Ajellal, N., Bouyahyi, M., Amgoune, A., Thomas, C. M., Bondon, A., Pillin, I., Grohens, Y., & Carpentier, J. F. (2009). Syndiotactic-enriched poly(3-hydroxybutyrate)s via stereoselective ring-opening polymerization of racemic _-butyrolactone with discrete yttrium catalysts. Macromolecules, 42(4), 987-993. https://doi.org/10.1021/ma8022734","Table 1, #5",ester_stereo,"('C[C@@H](O)CC(=O)O', 'C[C@H](O)CC(=O)O')",25,4,2.637599999999992,
C[C@H](O)CC(=O)O[C@H](C)CC(=O)O[C@H](C)CC(=O)O[C@@H](C)CC(=O)O[C@H](C)CC(=O)O[C@@H](C)CC(=O)O[C@H](C)CC(=O)O[C@H](C)CC(=O)O[C@@H](C)CC(=O)O[C@@H](C)CC(=O)O[C@H](C)CC(=O)O[C@H](C)CC(=O)O[C@@H](C)CC(=O)O[C@H](C)CC(=O)O[C@@H](C)CC(=O)O[C@H](C)CC(=O)O[C@@H](C)CC(=O)O[C@H](C)CC(=O)O[C@@H](C)CC(=O)O[C@H](C)CC(=O)O[C@@H](C)CC(=O)O[C@H](C)CC(=O)O[C@@H](C)CC(=O)O[C@H](C)CC(=O)O[C@@H](C)CC(=O)O,C[C@@H](O)CC(=O)O.C[C@H](O)CC(=O)O,"('C[C@@H](O)CC(=O)O', 'C[C@H](O)CC(=O)O')",0.13,36100.0,,150.0,148.88637,4.8356957,9,[],"Ajellal, N., Bouyahyi, M., Amgoune, A., Thomas, C. M., Bondon, A., Pillin, I., Grohens, Y., & Carpentier, J. F. (2009). Syndiotactic-enriched poly(3-hydroxybutyrate)s via stereoselective ring-opening polymerization of racemic _-butyrolactone with discrete yttrium catalysts. Macromolecules, 42(4), 987-993. https://doi.org/10.1021/ma8022734","Table 1, #7",ester_stereo,"('C[C@@H](O)CC(=O)O', 'C[C@H](O)CC(=O)O')",25,0,1.1136300000000006,
C[C@H](O)CC(=O)O[C@H](C)CC(=O)O[C@@H](C)CC(=O)O[C@H](C)CC(=O)O[C@@H](C)CC(=O)O[C@H](C)CC(=O)O[C@H](C)CC(=O)O[C@@H](C)CC(=O)O[C@H](C)CC(=O)O[C@@H](C)CC(=O)O[C@H](C)CC(=O)O[C@@H](C)CC(=O)O[C@@H](C)CC(=O)O[C@H](C)CC(=O)O[C@@H](C)CC(=O)O[C@H](C)CC(=O)O[C@@H](C)CC(=O)O[C@H](C)CC(=O)O[C@@H](C)CC(=O)O[C@H](C)CC(=O)O[C@H](C)CC(=O)O[C@H](C)CC(=O)O[C@@H](C)CC(=O)O[C@H](C)CC(=O)O[C@@H](C)CC(=O)O,C[C@@H](O)CC(=O)O.C[C@H](O)CC(=O)O,"('C[C@@H](O)CC(=O)O', 'C[C@H](O)CC(=O)O')",0.13,36100.0,,150.0,148.88635,4.835691,9,[],"Ajellal, N., Bouyahyi, M., Amgoune, A., Thomas, C. M., Bondon, A., Pillin, I., Grohens, Y., & Carpentier, J. F. (2009). Syndiotactic-enriched poly(3-hydroxybutyrate)s via stereoselective ring-opening polymerization of racemic _-butyrolactone with discrete yttrium catalysts. Macromolecules, 42(4), 987-993. https://doi.org/10.1021/ma8022734","Table 1, #7",ester_stereo,"('C[C@@H](O)CC(=O)O', 'C[C@H](O)CC(=O)O')",25,1,1.113650000000007,
C[C@@H](CC(=O)O[C@@H](C)CC(=O)O[C@H](C)CC(=O)O[C@@H](C)CC(=O)O[C@H](C)CC(=O)O[C@@H](C)CC(=O)O[C@H](C)CC(=O)O[C@H](C)CC(=O)O[C@@H](C)CC(=O)O[C@@H](C)CC(=O)O[C@H](C)CC(=O)O[C@@H](C)CC(=O)O[C@H](C)CC(=O)O[C@@H](C)CC(=O)O[C@H](C)CC(=O)O[C@H](C)CC(=O)O)OC(=O)C[C@@H](C)OC(=O)C[C@H](C)OC(=O)C[C@@H](C)OC(=O)C[C@H](C)OC(=O)C[C@@H](C)OC(=O)C[C@H](C)OC(=O)C[C@@H](C)OC(=O)C[C@H](C)OC(=O)C[C@@H](C)O,C[C@@H](O)CC(=O)O.C[C@H](O)CC(=O)O,"('C[C@@H](O)CC(=O)O', 'C[C@H](O)CC(=O)O')",0.13,36100.0,,150.0,148.27986,4.702389,9,[],"Ajellal, N., Bouyahyi, M., Amgoune, A., Thomas, C. M., Bondon, A., Pillin, I., Grohens, Y., & Carpentier, J. F. (2009). Syndiotactic-enriched poly(3-hydroxybutyrate)s via stereoselective ring-opening polymerization of racemic _-butyrolactone with discrete yttrium catalysts. Macromolecules, 42(4), 987-993. https://doi.org/10.1021/ma8022734","Table 1, #7",ester_stereo,"('C[C@@H](O)CC(=O)O', 'C[C@H](O)CC(=O)O')",25,2,1.7201399999999865,
C[C@@H](CC(=O)O[C@@H](C)CC(=O)O[C@H](C)CC(=O)O)OC(=O)C[C@@H](C)OC(=O)C[C@H](C)OC(=O)C[C@@H](C)OC(=O)C[C@H](C)OC(=O)C[C@@H](C)OC(=O)C[C@H](C)OC(=O)C[C@@H](C)OC(=O)C[C@H](C)OC(=O)C[C@@H](C)OC(=O)C[C@H](C)OC(=O)C[C@@H](C)OC(=O)C[C@H](C)OC(=O)C[C@@H](C)OC(=O)C[C@H](C)OC(=O)C[C@H](C)OC(=O)C[C@@H](C)OC(=O)C[C@@H](C)OC(=O)C[C@H](C)OC(=O)C[C@@H](C)OC(=O)C[C@@H](C)OC(=O)C[C@H](C)OC(=O)C[C@@H](C)O,C[C@@H](O)CC(=O)O.C[C@H](O)CC(=O)O,"('C[C@@H](O)CC(=O)O', 'C[C@H](O)CC(=O)O')",0.13,36100.0,,150.0,148.3025,4.7012396,9,[],"Ajellal, N., Bouyahyi, M., Amgoune, A., Thomas, C. M., Bondon, A., Pillin, I., Grohens, Y., & Carpentier, J. F. (2009). Syndiotactic-enriched poly(3-hydroxybutyrate)s via stereoselective ring-opening polymerization of racemic _-butyrolactone with discrete yttrium catalysts. Macromolecules, 42(4), 987-993. https://doi.org/10.1021/ma8022734","Table 1, #7",ester_stereo,"('C[C@@H](O)CC(=O)O', 'C[C@H](O)CC(=O)O')",25,3,1.697499999999991,
C[C@H](O)CC(=O)O[C@@H](C)CC(=O)O[C@H](C)CC(=O)O[C@@H](C)CC(=O)O[C@H](C)CC(=O)O[C@@H](C)CC(=O)O[C@H](C)CC(=O)O[C@@H](C)CC(=O)O[C@H](C)CC(=O)O[C@@H](C)CC(=O)O[C@@H](C)CC(=O)O[C@H](C)CC(=O)O[C@@H](C)CC(=O)O[C@@H](C)CC(=O)O[C@H](C)CC(=O)O[C@@H](C)CC(=O)O[C@H](C)CC(=O)O[C@@H](C)CC(=O)O[C@H](C)CC(=O)O[C@@H](C)CC(=O)O[C@H](C)CC(=O)O[C@H](C)CC(=O)O[C@@H](C)CC(=O)O[C@H](C)CC(=O)O[C@@H](C)CC(=O)O,C[C@@H](O)CC(=O)O.C[C@H](O)CC(=O)O,"('C[C@@H](O)CC(=O)O', 'C[C@H](O)CC(=O)O')",0.13,36100.0,,150.0,148.93338,4.8470426,9,[],"Ajellal, N., Bouyahyi, M., Amgoune, A., Thomas, C. M., Bondon, A., Pillin, I., Grohens, Y., & Carpentier, J. F. (2009). Syndiotactic-enriched poly(3-hydroxybutyrate)s via stereoselective ring-opening polymerization of racemic _-butyrolactone with discrete yttrium catalysts. Macromolecules, 42(4), 987-993. https://doi.org/10.1021/ma8022734","Table 1, #7",ester_stereo,"('C[C@@H](O)CC(=O)O', 'C[C@H](O)CC(=O)O')",25,4,1.0666200000000003,
C[C@H](O)CC(=O)O[C@H](C)CC(=O)O[C@@H](C)CC(=O)O[C@H](C)CC(=O)O[C@@H](C)CC(=O)O[C@H](C)CC(=O)O[C@H](C)CC(=O)O[C@@H](C)CC(=O)O[C@H](C)CC(=O)O[C@@H](C)CC(=O)O[C@H](C)CC(=O)O[C@@H](C)CC(=O)O[C@H](C)CC(=O)O[C@H](C)CC(=O)O[C@@H](C)CC(=O)O[C@H](C)CC(=O)O[C@@H](C)CC(=O)O[C@H](C)CC(=O)O[C@H](C)CC(=O)O[C@H](C)CC(=O)O[C@@H](C)CC(=O)O[C@H](C)CC(=O)O[C@H](C)CC(=O)O[C@@H](C)CC(=O)O[C@H](C)CC(=O)O,C[C@@H](O)CC(=O)O.C[C@H](O)CC(=O)O,"('C[C@@H](O)CC(=O)O', 'C[C@H](O)CC(=O)O')",0.18,61200.0,-3.0,126.0,126.12269,-2.87715,9,[],"Ajellal, N., Bouyahyi, M., Amgoune, A., Thomas, C. M., Bondon, A., Pillin, I., Grohens, Y., & Carpentier, J. F. (2009). Syndiotactic-enriched poly(3-hydroxybutyrate)s via stereoselective ring-opening polymerization of racemic _-butyrolactone with discrete yttrium catalysts. Macromolecules, 42(4), 987-993. https://doi.org/10.1021/ma8022734","Table 3, #1",ester_stereo,"('C[C@@H](O)CC(=O)O', 'C[C@H](O)CC(=O)O')",25,0,0.12269000000000574,6.0690107
