Repository: tyo-nu/PolyIDRS_Paper

# PolyIDRS_Paper
Code and Figures for the PolyIDRS paper.

File: Figures/Figure_5/data/U_shaped_Tm_data.csv (part 26 of 60)
smiles_polymer,smiles_monomer,monomers,pm,Mn,Tg,Tm,Tm_pred,Tg_pred,model_id,distribution,ref,comment,mechanism,monomers.1,DP,replicate_structure,dTm,dTg
C[C@H](O)CC(=O)O[C@H](C)CC(=O)O[C@@H](C)CC(=O)O[C@H](C)CC(=O)O[C@@H](C)CC(=O)O[C@@H](C)CC(=O)O[C@@H](C)CC(=O)O[C@H](C)CC(=O)O[C@@H](C)CC(=O)O[C@H](C)CC(=O)O[C@@H](C)CC(=O)O[C@@H](C)CC(=O)O[C@H](C)CC(=O)O[C@@H](C)CC(=O)O[C@H](C)CC(=O)O[C@@H](C)CC(=O)O[C@H](C)CC(=O)O[C@@H](C)CC(=O)O[C@@H](C)CC(=O)O[C@H](C)CC(=O)O[C@@H](C)CC(=O)O[C@@H](C)CC(=O)O[C@H](C)CC(=O)O[C@@H](C)CC(=O)O[C@H](C)CC(=O)O,C[C@@H](O)CC(=O)O.C[C@H](O)CC(=O)O,"('C[C@@H](O)CC(=O)O', 'C[C@H](O)CC(=O)O')",0.18,61200.0,,126.0,126.09684,-2.9159472,9,[],"Ajellal, N., Bouyahyi, M., Amgoune, A., Thomas, C. M., Bondon, A., Pillin, I., Grohens, Y., & Carpentier, J. F. (2009). Syndiotactic-enriched poly(3-hydroxybutyrate)s via stereoselective ring-opening polymerization of racemic _-butyrolactone with discrete yttrium catalysts. Macromolecules, 42(4), 987-993. https://doi.org/10.1021/ma8022734","Table 1, #2",ester_stereo,"('C[C@@H](O)CC(=O)O', 'C[C@H](O)CC(=O)O')",25,0,0.09684000000000026,
C[C@@H](CC(=O)O)OC(=O)C[C@@H](C)OC(=O)C[C@H](C)OC(=O)C[C@@H](C)OC(=O)C[C@H](C)OC(=O)C[C@@H](C)OC(=O)C[C@H](C)OC(=O)C[C@@H](C)OC(=O)C[C@@H](C)OC(=O)C[C@H](C)OC(=O)C[C@H](C)OC(=O)C[C@@H](C)OC(=O)C[C@H](C)OC(=O)C[C@@H](C)OC(=O)C[C@H](C)OC(=O)C[C@@H](C)OC(=O)C[C@@H](C)OC(=O)C[C@H](C)OC(=O)C[C@@H](C)OC(=O)C[C@H](C)OC(=O)C[C@H](C)OC(=O)C[C@H](C)OC(=O)C[C@@H](C)OC(=O)C[C@H](C)OC(=O)C[C@@H](C)O,C[C@@H](O)CC(=O)O.C[C@H](O)CC(=O)O,"('C[C@@H](O)CC(=O)O', 'C[C@H](O)CC(=O)O')",0.18,61200.0,-3.0,126.0,126.04874,-2.8089623,9,[],"Ajellal, N., Bouyahyi, M., Amgoune, A., Thomas, C. M., Bondon, A., Pillin, I., Grohens, Y., & Carpentier, J. F. (2009). Syndiotactic-enriched poly(3-hydroxybutyrate)s via stereoselective ring-opening polymerization of racemic _-butyrolactone with discrete yttrium catalysts. Macromolecules, 42(4), 987-993. https://doi.org/10.1021/ma8022734","Table 3, #1",ester_stereo,"('C[C@@H](O)CC(=O)O', 'C[C@H](O)CC(=O)O')",25,1,0.04873999999999512,6.069013399999999
C[C@H](O)CC(=O)O[C@H](C)CC(=O)O[C@@H](C)CC(=O)O[C@H](C)CC(=O)O[C@H](C)CC(=O)O[C@@H](C)CC(=O)O[C@H](C)CC(=O)O[C@H](C)CC(=O)O[C@@H](C)CC(=O)O[C@H](C)CC(=O)O[C@@H](C)CC(=O)O[C@H](C)CC(=O)O[C@@H](C)CC(=O)O[C@H](C)CC(=O)O[C@@H](C)CC(=O)O[C@H](C)CC(=O)O[C@@H](C)CC(=O)O[C@H](C)CC(=O)O[C@H](C)CC(=O)O[C@@H](C)CC(=O)O[C@H](C)CC(=O)O[C@@H](C)CC(=O)O[C@H](C)CC(=O)O[C@H](C)CC(=O)O[C@H](C)CC(=O)O,C[C@@H](O)CC(=O)O.C[C@H](O)CC(=O)O,"('C[C@@H](O)CC(=O)O', 'C[C@H](O)CC(=O)O')",0.18,61200.0,,126.0,126.12258,-2.877276,9,[],"Ajellal, N., Bouyahyi, M., Amgoune, A., Thomas, C. M., Bondon, A., Pillin, I., Grohens, Y., & Carpentier, J. F. (2009). Syndiotactic-enriched poly(3-hydroxybutyrate)s via stereoselective ring-opening polymerization of racemic _-butyrolactone with discrete yttrium catalysts. Macromolecules, 42(4), 987-993. https://doi.org/10.1021/ma8022734","Table 1, #2",ester_stereo,"('C[C@@H](O)CC(=O)O', 'C[C@H](O)CC(=O)O')",25,1,0.12257999999999925,
C[C@@H](CC(=O)O)OC(=O)C[C@H](C)OC(=O)C[C@@H](C)OC(=O)C[C@H](C)OC(=O)C[C@@H](C)OC(=O)C[C@H](C)OC(=O)C[C@@H](C)OC(=O)C[C@H](C)OC(=O)C[C@@H](C)OC(=O)C[C@H](C)OC(=O)C[C@H](C)OC(=O)C[C@@H](C)OC(=O)C[C@@H](C)OC(=O)C[C@H](C)OC(=O)C[C@@H](C)OC(=O)C[C@H](C)OC(=O)C[C@@H](C)OC(=O)C[C@H](C)OC(=O)C[C@H](C)OC(=O)C[C@H](C)OC(=O)C[C@@H](C)OC(=O)C[C@H](C)OC(=O)C[C@@H](C)OC(=O)C[C@H](C)OC(=O)C[C@@H](C)O,C[C@@H](O)CC(=O)O.C[C@H](O)CC(=O)O,"('C[C@@H](O)CC(=O)O', 'C[C@H](O)CC(=O)O')",0.18,61200.0,-3.0,126.0,126.05352,-2.8004963,9,[],"Ajellal, N., Bouyahyi, M., Amgoune, A., Thomas, C. M., Bondon, A., Pillin, I., Grohens, Y., & Carpentier, J. F. (2009). Syndiotactic-enriched poly(3-hydroxybutyrate)s via stereoselective ring-opening polymerization of racemic _-butyrolactone with discrete yttrium catalysts. Macromolecules, 42(4), 987-993. https://doi.org/10.1021/ma8022734","Table 3, #1",ester_stereo,"('C[C@@H](O)CC(=O)O', 'C[C@H](O)CC(=O)O')",25,2,0.05352000000000601,6.069013399999999
C[C@H](O)CC(=O)O[C@H](C)CC(=O)O[C@@H](C)CC(=O)O[C@H](C)CC(=O)O[C@@H](C)CC(=O)O[C@H](C)CC(=O)O[C@H](C)CC(=O)O[C@@H](C)CC(=O)O[C@H](C)CC(=O)O[C@H](C)CC(=O)O[C@@H](C)CC(=O)O[C@@H](C)CC(=O)O[C@H](C)CC(=O)O[C@@H](C)CC(=O)O[C@H](C)CC(=O)O[C@@H](C)CC(=O)O[C@H](C)CC(=O)O[C@H](C)CC(=O)O[C@@H](C)CC(=O)O[C@H](C)CC(=O)O[C@@H](C)CC(=O)O[C@H](C)CC(=O)O[C@@H](C)CC(=O)O[C@@H](C)CC(=O)O[C@H](C)CC(=O)O,C[C@@H](O)CC(=O)O.C[C@H](O)CC(=O)O,"('C[C@@H](O)CC(=O)O', 'C[C@H](O)CC(=O)O')",0.18,61200.0,,126.0,126.1122,-2.8925295,9,[],"Ajellal, N., Bouyahyi, M., Amgoune, A., Thomas, C. M., Bondon, A., Pillin, I., Grohens, Y., & Carpentier, J. F. (2009). Syndiotactic-enriched poly(3-hydroxybutyrate)s via stereoselective ring-opening polymerization of racemic _-butyrolactone with discrete yttrium catalysts. Macromolecules, 42(4), 987-993. https://doi.org/10.1021/ma8022734","Table 1, #2",ester_stereo,"('C[C@@H](O)CC(=O)O', 'C[C@H](O)CC(=O)O')",25,2,0.11220000000000141,
C[C@@H](CC(=O)O)OC(=O)C[C@@H](C)OC(=O)C[C@H](C)OC(=O)C[C@@H](C)OC(=O)C[C@@H](C)OC(=O)C[C@H](C)OC(=O)C[C@H](C)OC(=O)C[C@@H](C)OC(=O)C[C@H](C)OC(=O)C[C@H](C)OC(=O)C[C@@H](C)OC(=O)C[C@H](C)OC(=O)C[C@@H](C)OC(=O)C[C@H](C)OC(=O)C[C@@H](C)OC(=O)C[C@H](C)OC(=O)C[C@@H](C)OC(=O)C[C@H](C)OC(=O)C[C@H](C)OC(=O)C[C@@H](C)OC(=O)C[C@H](C)OC(=O)C[C@@H](C)OC(=O)C[C@H](C)OC(=O)C[C@H](C)OC(=O)C[C@@H](C)O,C[C@@H](O)CC(=O)O.C[C@H](O)CC(=O)O,"('C[C@@H](O)CC(=O)O', 'C[C@H](O)CC(=O)O')",0.18,61200.0,-3.0,126.0,126.05339,-2.8004692,9,[],"Ajellal, N., Bouyahyi, M., Amgoune, A., Thomas, C. M., Bondon, A., Pillin, I., Grohens, Y., & Carpentier, J. F. (2009). Syndiotactic-enriched poly(3-hydroxybutyrate)s via stereoselective ring-opening polymerization of racemic _-butyrolactone with discrete yttrium catalysts. Macromolecules, 42(4), 987-993. https://doi.org/10.1021/ma8022734","Table 3, #1",ester_stereo,"('C[C@@H](O)CC(=O)O', 'C[C@H](O)CC(=O)O')",25,3,0.053389999999993165,6.069013399999999
C[C@@H](CC(=O)O)OC(=O)C[C@@H](C)OC(=O)C[C@@H](C)OC(=O)C[C@H](C)OC(=O)C[C@@H](C)OC(=O)C[C@H](C)OC(=O)C[C@@H](C)OC(=O)C[C@H](C)OC(=O)C[C@@H](C)OC(=O)C[C@H](C)OC(=O)C[C@@H](C)OC(=O)C[C@H](C)OC(=O)C[C@@H](C)OC(=O)C[C@@H](C)OC(=O)C[C@H](C)OC(=O)C[C@H](C)OC(=O)C[C@@H](C)OC(=O)C[C@H](C)OC(=O)C[C@@H](C)OC(=O)C[C@@H](C)OC(=O)C[C@H](C)OC(=O)C[C@@H](C)OC(=O)C[C@H](C)OC(=O)C[C@H](C)OC(=O)C[C@@H](C)O,C[C@@H](O)CC(=O)O.C[C@H](O)CC(=O)O,"('C[C@@H](O)CC(=O)O', 'C[C@H](O)CC(=O)O')",0.18,61200.0,,126.0,126.04429,-2.8175573,9,[],"Ajellal, N., Bouyahyi, M., Amgoune, A., Thomas, C. M., Bondon, A., Pillin, I., Grohens, Y., & Carpentier, J. F. (2009). Syndiotactic-enriched poly(3-hydroxybutyrate)s via stereoselective ring-opening polymerization of racemic _-butyrolactone with discrete yttrium catalysts. Macromolecules, 42(4), 987-993. https://doi.org/10.1021/ma8022734","Table 1, #2",ester_stereo,"('C[C@@H](O)CC(=O)O', 'C[C@H](O)CC(=O)O')",25,3,0.044290000000003715,
C[C@@H](CC(=O)O)OC(=O)C[C@@H](C)OC(=O)C[C@@H](C)OC(=O)C[C@H](C)OC(=O)C[C@@H](C)OC(=O)C[C@H](C)OC(=O)C[C@@H](C)OC(=O)C[C@H](C)OC(=O)C[C@H](C)OC(=O)C[C@@H](C)OC(=O)C[C@H](C)OC(=O)C[C@@H](C)OC(=O)C[C@H](C)OC(=O)C[C@@H](C)OC(=O)C[C@@H](C)OC(=O)C[C@H](C)OC(=O)C[C@@H](C)OC(=O)C[C@@H](C)OC(=O)C[C@H](C)OC(=O)C[C@@H](C)OC(=O)C[C@H](C)OC(=O)C[C@@H](C)OC(=O)C[C@@H](C)OC(=O)C[C@H](C)OC(=O)C[C@@H](C)O,C[C@@H](O)CC(=O)O.C[C@H](O)CC(=O)O,"('C[C@@H](O)CC(=O)O', 'C[C@H](O)CC(=O)O')",0.18,61200.0,-3.0,126.0,126.03985,-2.8260746,9,[],"Ajellal, N., Bouyahyi, M., Amgoune, A., Thomas, C. M., Bondon, A., Pillin, I., Grohens, Y., & Carpentier, J. F. (2009). Syndiotactic-enriched poly(3-hydroxybutyrate)s via stereoselective ring-opening polymerization of racemic _-butyrolactone with discrete yttrium catalysts. Macromolecules, 42(4), 987-993. https://doi.org/10.1021/ma8022734","Table 3, #1",ester_stereo,"('C[C@@H](O)CC(=O)O', 'C[C@H](O)CC(=O)O')",25,4,0.03985000000000127,6.069013399999999
C[C@H](O)CC(=O)O[C@H](C)CC(=O)O[C@@H](C)CC(=O)O[C@H](C)CC(=O)O[C@@H](C)CC(=O)O[C@H](C)CC(=O)O[C@@H](C)CC(=O)O[C@H](C)CC(=O)O[C@@H](C)CC(=O)O[C@H](C)CC(=O)O[C@@H](C)CC(=O)O[C@@H](C)CC(=O)O[C@H](C)CC(=O)O[C@H](C)CC(=O)O[C@@H](C)CC(=O)O[C@H](C)CC(=O)O[C@H](C)CC(=O)O[C@@H](C)CC(=O)O[C@H](C)CC(=O)O[C@@H](C)CC(=O)O[C@@H](C)CC(=O)O[C@H](C)CC(=O)O[C@@H](C)CC(=O)O[C@@H](C)CC(=O)O[C@H](C)CC(=O)O,C[C@@H](O)CC(=O)O.C[C@H](O)CC(=O)O,"('C[C@@H](O)CC(=O)O', 'C[C@H](O)CC(=O)O')",0.18,61200.0,,126.0,126.106995,-2.9003277,9,[],"Ajellal, N., Bouyahyi, M., Amgoune, A., Thomas, C. M., Bondon, A., Pillin, I., Grohens, Y., & Carpentier, J. F. (2009). Syndiotactic-enriched poly(3-hydroxybutyrate)s via stereoselective ring-opening polymerization of racemic _-butyrolactone with discrete yttrium catalysts. Macromolecules, 42(4), 987-993. https://doi.org/10.1021/ma8022734","Table 1, #2",ester_stereo,"('C[C@@H](O)CC(=O)O', 'C[C@H](O)CC(=O)O')",25,4,0.10699499999999773,
C[C@H](O)CC(=O)O[C@H](C)CC(=O)O[C@@H](C)CC(=O)O[C@H](C)CC(=O)O[C@H](C)CC(=O)O[C@H](C)CC(=O)O[C@@H](C)CC(=O)O[C@H](C)CC(=O)O[C@@H](C)CC(=O)O[C@H](C)CC(=O)O[C@@H](C)CC(=O)O[C@H](C)CC(=O)O[C@@H](C)CC(=O)O[C@@H](C)CC(=O)O[C@H](C)CC(=O)O[C@@H](C)CC(=O)O[C@H](C)CC(=O)O[C@@H](C)CC(=O)O[C@H](C)CC(=O)O[C@@H](C)CC(=O)O[C@H](C)CC(=O)O[C@@H](C)CC(=O)O[C@@H](C)CC(=O)O[C@@H](C)CC(=O)O[C@H](C)CC(=O)O,C[C@@H](O)CC(=O)O.C[C@H](O)CC(=O)O,"('C[C@@H](O)CC(=O)O', 'C[C@H](O)CC(=O)O')",0.2,27400.0,,133.0,118.00134,0.52078694,9,[],"Ajellal, N., Bouyahyi, M., Amgoune, A., Thomas, C. M., Bondon, A., Pillin, I., Grohens, Y., & Carpentier, J. F. (2009). Syndiotactic-enriched poly(3-hydroxybutyrate)s via stereoselective ring-opening polymerization of racemic _-butyrolactone with discrete yttrium catalysts. Macromolecules, 42(4), 987-993. https://doi.org/10.1021/ma8022734","Table 1, #1",ester_stereo,"('C[C@@H](O)CC(=O)O', 'C[C@H](O)CC(=O)O')",25,0,14.998660000000001,
C[C@H](O)CC(=O)O[C@@H](C)CC(=O)O[C@H](C)CC(=O)O[C@@H](C)CC(=O)O[C@H](C)CC(=O)O[C@@H](C)CC(=O)O[C@H](C)CC(=O)O[C@@H](C)CC(=O)O[C@H](C)CC(=O)O[C@@H](C)CC(=O)O[C@H](C)CC(=O)O[C@@H](C)CC(=O)O[C@H](C)CC(=O)O[C@@H](C)CC(=O)O[C@@H](C)CC(=O)O[C@@H](C)CC(=O)O[C@H](C)CC(=O)O[C@@H](C)CC(=O)O[C@H](C)CC(=O)O[C@H](C)CC(=O)O[C@@H](C)CC(=O)O[C@H](C)CC(=O)O[C@H](C)CC(=O)O[C@@H](C)CC(=O)O[C@H](C)CC(=O)O,C[C@@H](O)CC(=O)O.C[C@H](O)CC(=O)O,"('C[C@@H](O)CC(=O)O', 'C[C@H](O)CC(=O)O')",0.2,27400.0,,133.0,118.01704,0.5176498,9,[],"Ajellal, N., Bouyahyi, M., Amgoune, A., Thomas, C. M., Bondon, A., Pillin, I., Grohens, Y., & Carpentier, J. F. (2009). Syndiotactic-enriched poly(3-hydroxybutyrate)s via stereoselective ring-opening polymerization of racemic _-butyrolactone with discrete yttrium catalysts. Macromolecules, 42(4), 987-993. https://doi.org/10.1021/ma8022734","Table 1, #1",ester_stereo,"('C[C@@H](O)CC(=O)O', 'C[C@H](O)CC(=O)O')",25,1,14.982960000000006,
C[C@H](O)CC(=O)O[C@H](C)CC(=O)O[C@H](C)CC(=O)O[C@@H](C)CC(=O)O[C@H](C)CC(=O)O[C@@H](C)CC(=O)O[C@H](C)CC(=O)O[C@H](C)CC(=O)O[C@@H](C)CC(=O)O[C@H](C)CC(=O)O[C@@H](C)CC(=O)O[C@H](C)CC(=O)O[C@@H](C)CC(=O)O[C@H](C)CC(=O)O[C@H](C)CC(=O)O[C@@H](C)CC(=O)O[C@H](C)CC(=O)O[C@H](C)CC(=O)O[C@H](C)CC(=O)O[C@@H](C)CC(=O)O[C@H](C)CC(=O)O[C@@H](C)CC(=O)O[C@H](C)CC(=O)O[C@@H](C)CC(=O)O[C@H](C)CC(=O)O,C[C@@H](O)CC(=O)O.C[C@H](O)CC(=O)O,"('C[C@@H](O)CC(=O)O', 'C[C@H](O)CC(=O)O')",0.2,27400.0,,133.0,118.09946,0.3655988,9,[],"Ajellal, N., Bouyahyi, M., Amgoune, A., Thomas, C. M., Bondon, A., Pillin, I., Grohens, Y., & Carpentier, J. F. (2009). Syndiotactic-enriched poly(3-hydroxybutyrate)s via stereoselective ring-opening polymerization of racemic _-butyrolactone with discrete yttrium catalysts. Macromolecules, 42(4), 987-993. https://doi.org/10.1021/ma8022734","Table 1, #1",ester_stereo,"('C[C@@H](O)CC(=O)O', 'C[C@H](O)CC(=O)O')",25,2,14.900540000000007,
C[C@H](O)CC(=O)O[C@H](C)CC(=O)O[C@@H](C)CC(=O)O[C@H](C)CC(=O)O[C@@H](C)CC(=O)O[C@@H](C)CC(=O)O[C@H](C)CC(=O)O[C@@H](C)CC(=O)O[C@H](C)CC(=O)O[C@@H](C)CC(=O)O[C@H](C)CC(=O)O[C@@H](C)CC(=O)O[C@H](C)CC(=O)O[C@@H](C)CC(=O)O[C@@H](C)CC(=O)O[C@H](C)CC(=O)O[C@H](C)CC(=O)O[C@@H](C)CC(=O)O[C@H](C)CC(=O)O[C@H](C)CC(=O)O[C@@H](C)CC(=O)O[C@@H](C)CC(=O)O[C@H](C)CC(=O)O[C@@H](C)CC(=O)O[C@H](C)CC(=O)O,C[C@@H](O)CC(=O)O.C[C@H](O)CC(=O)O,"('C[C@@H](O)CC(=O)O', 'C[C@H](O)CC(=O)O')",0.2,27400.0,,133.0,118.00132,0.5207918,9,[],"Ajellal, N., Bouyahyi, M., Amgoune, A., Thomas, C. M., Bondon, A., Pillin, I., Grohens, Y., & Carpentier, J. F. (2009). Syndiotactic-enriched poly(3-hydroxybutyrate)s via stereoselective ring-opening polymerization of racemic _-butyrolactone with discrete yttrium catalysts. Macromolecules, 42(4), 987-993. https://doi.org/10.1021/ma8022734","Table 1, #1",ester_stereo,"('C[C@@H](O)CC(=O)O', 'C[C@H](O)CC(=O)O')",25,3,14.998679999999993,
C[C@H](O)CC(=O)O[C@H](C)CC(=O)O[C@H](C)CC(=O)O[C@@H](C)CC(=O)O[C@H](C)CC(=O)O[C@@H](C)CC(=O)O[C@@H](C)CC(=O)O[C@H](C)CC(=O)O[C@@H](C)CC(=O)O[C@H](C)CC(=O)O[C@@H](C)CC(=O)O[C@H](C)CC(=O)O[C@@H](C)CC(=O)O[C@H](C)CC(=O)O[C@@H](C)CC(=O)O[C@H](C)CC(=O)O[C@@H](C)CC(=O)O[C@H](C)CC(=O)O[C@@H](C)CC(=O)O[C@H](C)CC(=O)O[C@@H](C)CC(=O)O[C@@H](C)CC(=O)O[C@H](C)CC(=O)O[C@H](C)CC(=O)O[C@H](C)CC(=O)O,C[C@@H](O)CC(=O)O.C[C@H](O)CC(=O)O,"('C[C@@H](O)CC(=O)O', 'C[C@H](O)CC(=O)O')",0.2,27400.0,,133.0,118.03398,0.46822837,9,[],"Ajellal, N., Bouyahyi, M., Amgoune, A., Thomas, C. M., Bondon, A., Pillin, I., Grohens, Y., & Carpentier, J. F. (2009). Syndiotactic-enriched poly(3-hydroxybutyrate)s via stereoselective ring-opening polymerization of racemic _-butyrolactone with discrete yttrium catalysts. Macromolecules, 42(4), 987-993. https://doi.org/10.1021/ma8022734","Table 1, #1",ester_stereo,"('C[C@@H](O)CC(=O)O', 'C[C@H](O)CC(=O)O')",25,4,14.96602,
C[C@@H](CC(=O)O[C@@H](C)CC(=O)O[C@H](C)CC(=O)O[C@H](C)CC(=O)O[C@@H](C)CC(=O)O[C@@H](C)CC(=O)O[C@H](C)CC(=O)O[C@@H](C)CC(=O)O[C@H](C)CC(=O)O[C@@H](C)CC(=O)O[C@@H](C)CC(=O)O[C@H](C)CC(=O)O[C@H](C)CC(=O)O[C@H](C)CC(=O)O[C@@H](C)CC(=O)O[C@H](C)CC(=O)O[C@@H](C)CC(=O)O[C@H](C)CC(=O)O[C@@H](C)CC(=O)O[C@H](C)CC(=O)O[C@@H](C)CC(=O)O[C@@H](C)CC(=O)O[C@H](C)CC(=O)O[C@H](C)CC(=O)O)OC(=O)C[C@@H](C)O,C[C@@H](O)CC(=O)O.C[C@H](O)CC(=O)O,"('C[C@@H](O)CC(=O)O', 'C[C@H](O)CC(=O)O')",0.33,,5.0,66.0,63.57582,5.0979586,9,[],"Kricheldorf, H. R., & Lee, S. R. (1995). Polylactones. 35. Macrocyclic and Stereoselective Polymerization of _-D,L-Butyrolactone with Cyclic Dibutyltin Initiators. Macromolecules, 28(20), 6718-6725. https://doi.org/10.1021/ma00124a004",Table 2.1,ester_stereo,"('C[C@@H](O)CC(=O)O', 'C[C@H](O)CC(=O)O')",25,0,2.42418,1.9309889999999998
C[C@@H](CC(=O)O[C@@H](C)CC(=O)O[C@H](C)CC(=O)O[C@@H](C)CC(=O)O[C@@H](C)CC(=O)O[C@H](C)CC(=O)O[C@@H](C)CC(=O)O[C@H](C)CC(=O)O[C@H](C)CC(=O)O[C@@H](C)CC(=O)O[C@@H](C)CC(=O)O[C@H](C)CC(=O)O[C@H](C)CC(=O)O[C@H](C)CC(=O)O[C@@H](C)CC(=O)O[C@H](C)CC(=O)O[C@H](C)CC(=O)O[C@@H](C)CC(=O)O[C@H](C)CC(=O)O[C@@H](C)CC(=O)O[C@H](C)CC(=O)O[C@@H](C)CC(=O)O[C@@H](C)CC(=O)O[C@H](C)CC(=O)O)OC(=O)C[C@@H](C)O,C[C@@H](O)CC(=O)O.C[C@H](O)CC(=O)O,"('C[C@@H](O)CC(=O)O', 'C[C@H](O)CC(=O)O')",0.33,,5.0,66.0,63.575165,5.09835,9,[],"Kricheldorf, H. R., & Lee, S. R. (1995). Polylactones. 35. Macrocyclic and Stereoselective Polymerization of _-D,L-Butyrolactone with Cyclic Dibutyltin Initiators. Macromolecules, 28(20), 6718-6725. https://doi.org/10.1021/ma00124a004",Table 2.1,ester_stereo,"('C[C@@H](O)CC(=O)O', 'C[C@H](O)CC(=O)O')",25,1,2.4248350000000016,1.9309889999999998
C[C@H](O)CC(=O)O[C@@H](C)CC(=O)O[C@@H](C)CC(=O)O[C@H](C)CC(=O)O[C@@H](C)CC(=O)O[C@H](C)CC(=O)O[C@@H](C)CC(=O)O[C@H](C)CC(=O)O[C@@H](C)CC(=O)O[C@@H](C)CC(=O)O[C@H](C)CC(=O)O[C@H](C)CC(=O)O[C@@H](C)CC(=O)O[C@@H](C)CC(=O)O[C@H](C)CC(=O)O[C@@H](C)CC(=O)O[C@H](C)CC(=O)O[C@H](C)CC(=O)O[C@H](C)CC(=O)O[C@@H](C)CC(=O)O[C@H](C)CC(=O)O[C@@H](C)CC(=O)O[C@@H](C)CC(=O)O[C@H](C)CC(=O)O[C@@H](C)CC(=O)O,C[C@@H](O)CC(=O)O.C[C@H](O)CC(=O)O,"('C[C@@H](O)CC(=O)O', 'C[C@H](O)CC(=O)O')",0.33,,5.0,66.0,63.27389,4.918794,9,[],"Kricheldorf, H. R., & Lee, S. R. (1995). Polylactones. 35. Macrocyclic and Stereoselective Polymerization of _-D,L-Butyrolactone with Cyclic Dibutyltin Initiators. Macromolecules, 28(20), 6718-6725. https://doi.org/10.1021/ma00124a004",Table 2.1,ester_stereo,"('C[C@@H](O)CC(=O)O', 'C[C@H](O)CC(=O)O')",25,2,2.7261099999999985,1.9309892999999998
C[C@@H](CC(=O)O[C@@H](C)CC(=O)O[C@H](C)CC(=O)O[C@@H](C)CC(=O)O[C@H](C)CC(=O)O[C@@H](C)CC(=O)O[C@H](C)CC(=O)O)OC(=O)C[C@H](C)OC(=O)C[C@@H](C)OC(=O)C[C@@H](C)OC(=O)C[C@H](C)OC(=O)C[C@H](C)OC(=O)C[C@@H](C)OC(=O)C[C@@H](C)OC(=O)C[C@H](C)OC(=O)C[C@@H](C)OC(=O)C[C@H](C)OC(=O)C[C@H](C)OC(=O)C[C@@H](C)OC(=O)C[C@@H](C)OC(=O)C[C@H](C)OC(=O)C[C@@H](C)OC(=O)C[C@H](C)OC(=O)C[C@H](C)OC(=O)C[C@@H](C)O,C[C@@H](O)CC(=O)O.C[C@H](O)CC(=O)O,"('C[C@@H](O)CC(=O)O', 'C[C@H](O)CC(=O)O')",0.33,,5.0,66.0,63.54467,5.0972676,9,[],"Kricheldorf, H. R., & Lee, S. R. (1995). Polylactones. 35. Macrocyclic and Stereoselective Polymerization of _-D,L-Butyrolactone with Cyclic Dibutyltin Initiators. Macromolecules, 28(20), 6718-6725. https://doi.org/10.1021/ma00124a004",Table 2.1,ester_stereo,"('C[C@@H](O)CC(=O)O', 'C[C@H](O)CC(=O)O')",25,3,2.4553299999999965,1.9309859999999999
C[C@@H](CC(=O)O[C@@H](C)CC(=O)O[C@@H](C)CC(=O)O[C@H](C)CC(=O)O[C@@H](C)CC(=O)O[C@H](C)CC(=O)O[C@@H](C)CC(=O)O[C@@H](C)CC(=O)O[C@@H](C)CC(=O)O[C@H](C)CC(=O)O[C@@H](C)CC(=O)O[C@H](C)CC(=O)O[C@@H](C)CC(=O)O[C@H](C)CC(=O)O[C@H](C)CC(=O)O[C@H](C)CC(=O)O[C@@H](C)CC(=O)O[C@H](C)CC(=O)O)OC(=O)C[C@H](C)OC(=O)C[C@@H](C)OC(=O)C[C@H](C)OC(=O)C[C@@H](C)OC(=O)C[C@H](C)OC(=O)C[C@H](C)OC(=O)C[C@@H](C)O,C[C@@H](O)CC(=O)O.C[C@H](O)CC(=O)O,"('C[C@@H](O)CC(=O)O', 'C[C@H](O)CC(=O)O')",0.33,,5.0,66.0,63.544895,5.097291,9,[],"Kricheldorf, H. R., & Lee, S. R. (1995). Polylactones. 35. Macrocyclic and Stereoselective Polymerization of _-D,L-Butyrolactone with Cyclic Dibutyltin Initiators. Macromolecules, 28(20), 6718-6725. https://doi.org/10.1021/ma00124a004",Table 2.1,ester_stereo,"('C[C@@H](O)CC(=O)O', 'C[C@H](O)CC(=O)O')",25,4,2.455105000000003,1.9309845
C[C@H](O)CC(=O)O[C@@H](C)CC(=O)O[C@H](C)CC(=O)O[C@@H](C)CC(=O)O[C@H](C)CC(=O)O[C@@H](C)CC(=O)O[C@H](C)CC(=O)O[C@H](C)CC(=O)O[C@H](C)CC(=O)O[C@H](C)CC(=O)O[C@H](C)CC(=O)O[C@@H](C)CC(=O)O[C@@H](C)CC(=O)O[C@H](C)CC(=O)O[C@@H](C)CC(=O)O[C@H](C)CC(=O)O[C@@H](C)CC(=O)O[C@@H](C)CC(=O)O[C@H](C)CC(=O)O[C@H](C)CC(=O)O[C@@H](C)CC(=O)O[C@H](C)CC(=O)O[C@H](C)CC(=O)O[C@@H](C)CC(=O)O[C@H](C)CC(=O)O,C[C@@H](O)CC(=O)O.C[C@H](O)CC(=O)O,"('C[C@@H](O)CC(=O)O', 'C[C@H](O)CC(=O)O')",0.36,33000.0,,51.0,58.525047,4.444104,9,[],"Ajellal, N., Bouyahyi, M., Amgoune, A., Thomas, C. M., Bondon, A., Pillin, I., Grohens, Y., & Carpentier, J. F. (2009). Syndiotactic-enriched poly(3-hydroxybutyrate)s via stereoselective ring-opening polymerization of racemic _-butyrolactone with discrete yttrium catalysts. Macromolecules, 42(4), 987-993. https://doi.org/10.1021/ma8022734","Table 1, #9",ester_stereo,"('C[C@@H](O)CC(=O)O', 'C[C@H](O)CC(=O)O')",25,0,7.525047000000001,
C[C@@H](CC(=O)O)OC(=O)C[C@H](C)OC(=O)C[C@@H](C)OC(=O)C[C@H](C)OC(=O)C[C@@H](C)OC(=O)C[C@@H](C)OC(=O)C[C@@H](C)OC(=O)C[C@H](C)OC(=O)C[C@@H](C)OC(=O)C[C@@H](C)OC(=O)C[C@@H](C)OC(=O)C[C@H](C)OC(=O)C[C@@H](C)OC(=O)C[C@H](C)OC(=O)C[C@@H](C)OC(=O)C[C@@H](C)OC(=O)C[C@H](C)OC(=O)C[C@@H](C)OC(=O)C[C@H](C)OC(=O)C[C@@H](C)OC(=O)C[C@H](C)OC(=O)C[C@@H](C)OC(=O)C[C@@H](C)OC(=O)C[C@@H](C)OC(=O)C[C@@H](C)O,C[C@@H](O)CC(=O)O.C[C@H](O)CC(=O)O,"('C[C@@H](O)CC(=O)O', 'C[C@H](O)CC(=O)O')",0.36,33000.0,,51.0,58.67382,4.759698,9,[],"Ajellal, N., Bouyahyi, M., Amgoune, A., Thomas, C. M., Bondon, A., Pillin, I., Grohens, Y., & Carpentier, J. F. (2009). Syndiotactic-enriched poly(3-hydroxybutyrate)s via stereoselective ring-opening polymerization of racemic _-butyrolactone with discrete yttrium catalysts. Macromolecules, 42(4), 987-993. https://doi.org/10.1021/ma8022734","Table 1, #9",ester_stereo,"('C[C@@H](O)CC(=O)O', 'C[C@H](O)CC(=O)O')",25,1,7.673819999999999,
C[C@@H](CC(=O)O)OC(=O)C[C@@H](C)OC(=O)C[C@H](C)OC(=O)C[C@@H](C)OC(=O)C[C@@H](C)OC(=O)C[C@H](C)OC(=O)C[C@H](C)OC(=O)C[C@@H](C)OC(=O)C[C@H](C)OC(=O)C[C@H](C)OC(=O)C[C@@H](C)OC(=O)C[C@H](C)OC(=O)C[C@@H](C)OC(=O)C[C@@H](C)OC(=O)C[C@@H](C)OC(=O)C[C@H](C)OC(=O)C[C@H](C)OC(=O)C[C@@H](C)OC(=O)C[C@H](C)OC(=O)C[C@H](C)OC(=O)C[C@@H](C)OC(=O)C[C@@H](C)OC(=O)C[C@H](C)OC(=O)C[C@@H](C)OC(=O)C[C@@H](C)O,C[C@@H](O)CC(=O)O.C[C@H](O)CC(=O)O,"('C[C@@H](O)CC(=O)O', 'C[C@H](O)CC(=O)O')",0.36,33000.0,,51.0,58.929947,4.8025203,9,[],"Ajellal, N., Bouyahyi, M., Amgoune, A., Thomas, C. M., Bondon, A., Pillin, I., Grohens, Y., & Carpentier, J. F. (2009). Syndiotactic-enriched poly(3-hydroxybutyrate)s via stereoselective ring-opening polymerization of racemic _-butyrolactone with discrete yttrium catalysts. Macromolecules, 42(4), 987-993. https://doi.org/10.1021/ma8022734","Table 1, #9",ester_stereo,"('C[C@@H](O)CC(=O)O', 'C[C@H](O)CC(=O)O')",25,2,7.9299469999999985,
C[C@H](O)CC(=O)O[C@@H](C)CC(=O)O[C@H](C)CC(=O)O[C@@H](C)CC(=O)O[C@H](C)CC(=O)O[C@@H](C)CC(=O)O[C@H](C)CC(=O)O[C@H](C)CC(=O)O[C@@H](C)CC(=O)O[C@H](C)CC(=O)O[C@H](C)CC(=O)O[C@@H](C)CC(=O)O[C@H](C)CC(=O)O[C@H](C)CC(=O)O[C@@H](C)CC(=O)O[C@@H](C)CC(=O)O[C@H](C)CC(=O)O[C@@H](C)CC(=O)O[C@@H](C)CC(=O)O[C@H](C)CC(=O)O[C@H](C)CC(=O)O[C@H](C)CC(=O)O[C@@H](C)CC(=O)O[C@H](C)CC(=O)O[C@H](C)CC(=O)O,C[C@@H](O)CC(=O)O.C[C@H](O)CC(=O)O,"('C[C@@H](O)CC(=O)O', 'C[C@H](O)CC(=O)O')",0.36,33000.0,,51.0,58.525352,4.44362,9,[],"Ajellal, N., Bouyahyi, M., Amgoune, A., Thomas, C. M., Bondon, A., Pillin, I., Grohens, Y., & Carpentier, J. F. (2009). Syndiotactic-enriched poly(3-hydroxybutyrate)s via stereoselective ring-opening polymerization of racemic _-butyrolactone with discrete yttrium catalysts. Macromolecules, 42(4), 987-993. https://doi.org/10.1021/ma8022734","Table 1, #9",ester_stereo,"('C[C@@H](O)CC(=O)O', 'C[C@H](O)CC(=O)O')",25,3,7.525351999999998,
C[C@@H](CC(=O)O)OC(=O)C[C@@H](C)OC(=O)C[C@@H](C)OC(=O)C[C@H](C)OC(=O)C[C@@H](C)OC(=O)C[C@H](C)OC(=O)C[C@@H](C)OC(=O)C[C@H](C)OC(=O)C[C@@H](C)OC(=O)C[C@@H](C)OC(=O)C[C@H](C)OC(=O)C[C@@H](C)OC(=O)C[C@@H](C)OC(=O)C[C@@H](C)OC(=O)C[C@H](C)OC(=O)C[C@H](C)OC(=O)C[C@@H](C)OC(=O)C[C@@H](C)OC(=O)C[C@H](C)OC(=O)C[C@@H](C)OC(=O)C[C@@H](C)OC(=O)C[C@H](C)OC(=O)C[C@H](C)OC(=O)C[C@H](C)OC(=O)C[C@@H](C)O,C[C@@H](O)CC(=O)O.C[C@H](O)CC(=O)O,"('C[C@@H](O)CC(=O)O', 'C[C@H](O)CC(=O)O')",0.36,33000.0,,51.0,58.805077,4.7917547,9,[],"Ajellal, N., Bouyahyi, M., Amgoune, A., Thomas, C. M., Bondon, A., Pillin, I., Grohens, Y., & Carpentier, J. F. (2009). Syndiotactic-enriched poly(3-hydroxybutyrate)s via stereoselective ring-opening polymerization of racemic _-butyrolactone with discrete yttrium catalysts. Macromolecules, 42(4), 987-993. https://doi.org/10.1021/ma8022734","Table 1, #9",ester_stereo,"('C[C@@H](O)CC(=O)O', 'C[C@H](O)CC(=O)O')",25,4,7.805076999999997,
C[C@H](O)CC(=O)O[C@@H](C)CC(=O)O[C@H](C)CC(=O)O[C@@H](C)CC(=O)O[C@H](C)CC(=O)O[C@H](C)CC(=O)O[C@H](C)CC(=O)O[C@@H](C)CC(=O)O[C@H](C)CC(=O)O[C@H](C)CC(=O)O[C@@H](C)CC(=O)O[C@@H](C)CC(=O)O[C@@H](C)CC(=O)O[C@H](C)CC(=O)O[C@@H](C)CC(=O)O[C@H](C)CC(=O)O[C@H](C)CC(=O)O[C@H](C)CC(=O)O[C@H](C)CC(=O)O[C@@H](C)CC(=O)O[C@H](C)CC(=O)O[C@@H](C)CC(=O)O[C@@H](C)CC(=O)O[C@H](C)CC(=O)O[C@@H](C)CC(=O)O,C[C@@H](O)CC(=O)O.C[C@H](O)CC(=O)O,"('C[C@@H](O)CC(=O)O', 'C[C@H](O)CC(=O)O')",0.38,,-1.0,65.0,67.423256,6.7819695,9,[],"Kricheldorf, H. R., & Lee, S. R. (1995). Polylactones. 35. Macrocyclic and Stereoselective Polymerization of _-D,L-Butyrolactone with Cyclic Dibutyltin Initiators. Macromolecules, 28(20), 6718-6725. https://doi.org/10.1021/ma00124a004",Table 1.1,ester_stereo,"('C[C@@H](O)CC(=O)O', 'C[C@H](O)CC(=O)O')",25,0,2.423255999999995,4.0690107
C[C@H](O)CC(=O)O[C@H](C)CC(=O)O[C@H](C)CC(=O)O[C@H](C)CC(=O)O[C@@H](C)CC(=O)O[C@H](C)CC(=O)O[C@@H](C)CC(=O)O[C@@H](C)CC(=O)O[C@H](C)CC(=O)O[C@@H](C)CC(=O)O[C@H](C)CC(=O)O[C@@H](C)CC(=O)O[C@@H](C)CC(=O)O[C@@H](C)CC(=O)O[C@H](C)CC(=O)O[C@H](C)CC(=O)O[C@@H](C)CC(=O)O[C@H](C)CC(=O)O[C@H](C)CC(=O)O[C@@H](C)CC(=O)O[C@H](C)CC(=O)O[C@@H](C)CC(=O)O[C@@H](C)CC(=O)O[C@@H](C)CC(=O)O[C@@H](C)CC(=O)O,C[C@@H](O)CC(=O)O.C[C@H](O)CC(=O)O,"('C[C@@H](O)CC(=O)O', 'C[C@H](O)CC(=O)O')",0.38,,2.0,61.0,67.203156,6.768403,9,[],"Kricheldorf, H. R., & Lee, S. R. (1995). Polylactones. 35. Macrocyclic and Stereoselective Polymerization of _-D,L-Butyrolactone with Cyclic Dibutyltin Initiators. Macromolecules, 28(20), 6718-6725. https://doi.org/10.1021/ma00124a004",Table 3.1,ester_stereo,"('C[C@@H](O)CC(=O)O', 'C[C@H](O)CC(=O)O')",25,0,6.203156000000007,1.0690107000000002
C[C@H](O)CC(=O)O[C@H](C)CC(=O)O[C@@H](C)CC(=O)O[C@H](C)CC(=O)O[C@@H](C)CC(=O)O[C@H](C)CC(=O)O[C@@H](C)CC(=O)O[C@@H](C)CC(=O)O[C@H](C)CC(=O)O[C@@H](C)CC(=O)O[C@@H](C)CC(=O)O[C@@H](C)CC(=O)O[C@H](C)CC(=O)O[C@H](C)CC(=O)O[C@@H](C)CC(=O)O[C@H](C)CC(=O)O[C@H](C)CC(=O)O[C@H](C)CC(=O)O[C@H](C)CC(=O)O[C@H](C)CC(=O)O[C@@H](C)CC(=O)O[C@@H](C)CC(=O)O[C@H](C)CC(=O)O[C@H](C)CC(=O)O[C@@H](C)CC(=O)O,C[C@@H](O)CC(=O)O.C[C@H](O)CC(=O)O,"('C[C@@H](O)CC(=O)O', 'C[C@H](O)CC(=O)O')",0.38,,4.0,72.0,67.38988,6.7936945,9,[],"Kricheldorf, H. R., & Lee, S. R. (1995). Polylactones. 35. Macrocyclic and Stereoselective Polymerization of _-D,L-Butyrolactone with Cyclic Dibutyltin Initiators. Macromolecules, 28(20), 6718-6725. https://doi.org/10.1021/ma00124a004",Table 3.2,ester_stereo,"('C[C@@H](O)CC(=O)O', 'C[C@H](O)CC(=O)O')",25,0,4.610119999999995,0.9309892999999998
C[C@H](O)CC(=O)O[C@H](C)CC(=O)O[C@@H](C)CC(=O)O[C@@H](C)CC(=O)O[C@H](C)CC(=O)O[C@@H](C)CC(=O)O[C@@H](C)CC(=O)O[C@@H](C)CC(=O)O[C@@H](C)CC(=O)O[C@H](C)CC(=O)O[C@H](C)CC(=O)O[C@@H](C)CC(=O)O[C@H](C)CC(=O)O[C@H](C)CC(=O)O[C@@H](C)CC(=O)O[C@H](C)CC(=O)O[C@H](C)CC(=O)O[C@@H](C)CC(=O)O[C@H](C)CC(=O)O[C@H](C)CC(=O)O[C@H](C)CC(=O)O[C@@H](C)CC(=O)O[C@H](C)CC(=O)O[C@H](C)CC(=O)O[C@@H](C)CC(=O)O,C[C@@H](O)CC(=O)O.C[C@H](O)CC(=O)O,"('C[C@@H](O)CC(=O)O', 'C[C@H](O)CC(=O)O')",0.38,,6.0,69.0,67.38997,6.7937,9,[],"Kricheldorf, H. R., & Lee, S. R. (1995). Polylactones. 35. Macrocyclic and Stereoselective Polymerization of _-D,L-Butyrolactone with Cyclic Dibutyltin Initiators. Macromolecules, 28(20), 6718-6725. https://doi.org/10.1021/ma00124a004",Table 1.2,ester_stereo,"('C[C@@H](O)CC(=O)O', 'C[C@H](O)CC(=O)O')",25,0,1.6100299999999947,2.9309893
C[C@H](O)CC(=O)O[C@H](C)CC(=O)O[C@@H](C)CC(=O)O[C@H](C)CC(=O)O[C@@H](C)CC(=O)O[C@H](C)CC(=O)O[C@H](C)CC(=O)O[C@@H](C)CC(=O)O[C@@H](C)CC(=O)O[C@H](C)CC(=O)O[C@@H](C)CC(=O)O[C@H](C)CC(=O)O[C@H](C)CC(=O)O[C@@H](C)CC(=O)O[C@@H](C)CC(=O)O[C@@H](C)CC(=O)O[C@H](C)CC(=O)O[C@@H](C)CC(=O)O[C@@H](C)CC(=O)O[C@H](C)CC(=O)O[C@H](C)CC(=O)O[C@H](C)CC(=O)O[C@H](C)CC(=O)O[C@@H](C)CC(=O)O[C@@H](C)CC(=O)O,C[C@@H](O)CC(=O)O.C[C@H](O)CC(=O)O,"('C[C@@H](O)CC(=O)O', 'C[C@H](O)CC(=O)O')",0.38,,7.0,67.0,67.29627,6.7809644,9,[],"Kricheldorf, H. R., & Lee, S. R. (1995). Polylactones. 35. Macrocyclic and Stereoselective Polymerization of _-D,L-Butyrolactone with Cyclic Dibutyltin Initiators. Macromolecules, 28(20), 6718-6725. https://doi.org/10.1021/ma00124a004",Table 2.4,ester_stereo,"('C[C@@H](O)CC(=O)O', 'C[C@H](O)CC(=O)O')",25,0,0.2962700000000069,3.9309893
C[C@H](O)CC(=O)O[C@@H](C)CC(=O)O[C@@H](C)CC(=O)O[C@H](C)CC(=O)O[C@H](C)CC(=O)O[C@H](C)CC(=O)O[C@@H](C)CC(=O)O[C@H](C)CC(=O)O[C@@H](C)CC(=O)O[C@@H](C)CC(=O)O[C@@H](C)CC(=O)O[C@@H](C)CC(=O)O[C@@H](C)CC(=O)O[C@H](C)CC(=O)O[C@@H](C)CC(=O)O[C@H](C)CC(=O)O[C@@H](C)CC(=O)O[C@@H](C)CC(=O)O[C@H](C)CC(=O)O[C@@H](C)CC(=O)O[C@H](C)CC(=O)O[C@@H](C)CC(=O)O[C@H](C)CC(=O)O[C@@H](C)CC(=O)O[C@@H](C)CC(=O)O,C[C@@H](O)CC(=O)O.C[C@H](O)CC(=O)O,"('C[C@@H](O)CC(=O)O', 'C[C@H](O)CC(=O)O')",0.38,,8.0,64.0,67.04876,6.7319756,9,[],"Kricheldorf, H. R., & Lee, S. R. (1995). Polylactones. 35. Macrocyclic and Stereoselective Polymerization of _-D,L-Butyrolactone with Cyclic Dibutyltin Initiators. Macromolecules, 28(20), 6718-6725. https://doi.org/10.1021/ma00124a004",Table 3.7,ester_stereo,"('C[C@@H](O)CC(=O)O', 'C[C@H](O)CC(=O)O')",25,0,3.0487600000000015,4.9309893
C[C@@H](CC(=O)O[C@@H](C)CC(=O)O[C@@H](C)CC(=O)O[C@H](C)CC(=O)O[C@H](C)CC(=O)O[C@H](C)CC(=O)O[C@H](C)CC(=O)O[C@H](C)CC(=O)O)OC(=O)C[C@H](C)OC(=O)C[C@@H](C)OC(=O)C[C@H](C)OC(=O)C[C@@H](C)OC(=O)C[C@H](C)OC(=O)C[C@H](C)OC(=O)C[C@@H](C)OC(=O)C[C@H](C)OC(=O)C[C@@H](C)OC(=O)C[C@H](C)OC(=O)C[C@@H](C)OC(=O)C[C@@H](C)OC(=O)C[C@H](C)OC(=O)C[C@@H](C)OC(=O)C[C@H](C)OC(=O)C[C@H](C)OC(=O)C[C@@H](C)O,C[C@@H](O)CC(=O)O.C[C@H](O)CC(=O)O,"('C[C@@H](O)CC(=O)O', 'C[C@H](O)CC(=O)O')",0.38,,8.0,73.0,68.66317,7.9074636,9,[],"Kricheldorf, H. R., & Lee, S. R. (1995). Polylactones. 35. Macrocyclic and Stereoselective Polymerization of _-D,L-Butyrolactone with Cyclic Dibutyltin Initiators. Macromolecules, 28(20), 6718-6725. https://doi.org/10.1021/ma00124a004",Table 3.4,ester_stereo,"('C[C@@H](O)CC(=O)O', 'C[C@H](O)CC(=O)O')",25,0,4.336830000000006,4.930987399999999
C[C@H](O)CC(=O)O[C@@H](C)CC(=O)O[C@H](C)CC(=O)O[C@@H](C)CC(=O)O[C@@H](C)CC(=O)O[C@H](C)CC(=O)O[C@@H](C)CC(=O)O[C@H](C)CC(=O)O[C@@H](C)CC(=O)O[C@H](C)CC(=O)O[C@@H](C)CC(=O)O[C@@H](C)CC(=O)O[C@H](C)CC(=O)O[C@@H](C)CC(=O)O[C@@H](C)CC(=O)O[C@H](C)CC(=O)O[C@H](C)CC(=O)O[C@@H](C)CC(=O)O[C@@H](C)CC(=O)O[C@@H](C)CC(=O)O[C@@H](C)CC(=O)O[C@H](C)CC(=O)O[C@H](C)CC(=O)O[C@H](C)CC(=O)O[C@@H](C)CC(=O)O,C[C@@H](O)CC(=O)O.C[C@H](O)CC(=O)O,"('C[C@@H](O)CC(=O)O', 'C[C@H](O)CC(=O)O')",0.38,,,69.0,67.14277,6.7442355,9,[],"Kricheldorf, H. R., & Lee, S. R. (1995). Polylactones. 35. Macrocyclic and Stereoselective Polymerization of _-D,L-Butyrolactone with Cyclic Dibutyltin Initiators. Macromolecules, 28(20), 6718-6725. https://doi.org/10.1021/ma00124a004",Table 3.6,ester_stereo,"('C[C@@H](O)CC(=O)O', 'C[C@H](O)CC(=O)O')",25,0,1.8572300000000013,
C[C@H](O)CC(=O)O[C@H](C)CC(=O)O[C@@H](C)CC(=O)O[C@@H](C)CC(=O)O[C@H](C)CC(=O)O[C@H](C)CC(=O)O[C@@H](C)CC(=O)O[C@H](C)CC(=O)O[C@@H](C)CC(=O)O[C@@H](C)CC(=O)O[C@@H](C)CC(=O)O[C@H](C)CC(=O)O[C@H](C)CC(=O)O[C@H](C)CC(=O)O[C@@H](C)CC(=O)O[C@H](C)CC(=O)O[C@@H](C)CC(=O)O[C@@H](C)CC(=O)O[C@@H](C)CC(=O)O[C@@H](C)CC(=O)O[C@@H](C)CC(=O)O[C@H](C)CC(=O)O[C@@H](C)CC(=O)O[C@H](C)CC(=O)O[C@@H](C)CC(=O)O,C[C@@H](O)CC(=O)O.C[C@H](O)CC(=O)O,"('C[C@@H](O)CC(=O)O', 'C[C@H](O)CC(=O)O')",0.38,,-1.0,65.0,67.110664,6.7562943,9,[],"Kricheldorf, H. R., & Lee, S. R. (1995). Polylactones. 35. Macrocyclic and Stereoselective Polymerization of _-D,L-Butyrolactone with Cyclic Dibutyltin Initiators. Macromolecules, 28(20), 6718-6725. https://doi.org/10.1021/ma00124a004",Table 1.1,ester_stereo,"('C[C@@H](O)CC(=O)O', 'C[C@H](O)CC(=O)O')",25,1,2.110664,4.0690107
C[C@H](O)CC(=O)O[C@@H](C)CC(=O)O[C@@H](C)CC(=O)O[C@H](C)CC(=O)O[C@H](C)CC(=O)O[C@@H](C)CC(=O)O[C@H](C)CC(=O)O[C@@H](C)CC(=O)O[C@H](C)CC(=O)O[C@@H](C)CC(=O)O[C@H](C)CC(=O)O[C@@H](C)CC(=O)O[C@H](C)CC(=O)O[C@@H](C)CC(=O)O[C@@H](C)CC(=O)O[C@H](C)CC(=O)O[C@@H](C)CC(=O)O[C@@H](C)CC(=O)O[C@@H](C)CC(=O)O[C@H](C)CC(=O)O[C@H](C)CC(=O)O[C@H](C)CC(=O)O[C@@H](C)CC(=O)O[C@@H](C)CC(=O)O[C@@H](C)CC(=O)O,C[C@@H](O)CC(=O)O.C[C@H](O)CC(=O)O,"('C[C@@H](O)CC(=O)O', 'C[C@H](O)CC(=O)O')",0.38,,2.0,61.0,67.14224,6.7441874,9,[],"Kricheldorf, H. R., & Lee, S. R. (1995). Polylactones. 35. Macrocyclic and Stereoselective Polymerization of _-D,L-Butyrolactone with Cyclic Dibutyltin Initiators. Macromolecules, 28(20), 6718-6725. https://doi.org/10.1021/ma00124a004",Table 3.1,ester_stereo,"('C[C@@H](O)CC(=O)O', 'C[C@H](O)CC(=O)O')",25,1,6.142240000000001,1.0690107000000002
C[C@@H](CC(=O)O[C@@H](C)CC(=O)O[C@@H](C)CC(=O)O[C@H](C)CC(=O)O[C@@H](C)CC(=O)O[C@@H](C)CC(=O)O[C@H](C)CC(=O)O[C@H](C)CC(=O)O[C@H](C)CC(=O)O[C@H](C)CC(=O)O)OC(=O)C[C@H](C)OC(=O)C[C@@H](C)OC(=O)C[C@H](C)OC(=O)C[C@H](C)OC(=O)C[C@@H](C)OC(=O)C[C@@H](C)OC(=O)C[C@H](C)OC(=O)C[C@@H](C)OC(=O)C[C@@H](C)OC(=O)C[C@H](C)OC(=O)C[C@@H](C)OC(=O)C[C@H](C)OC(=O)C[C@@H](C)OC(=O)C[C@H](C)OC(=O)C[C@@H](C)O,C[C@@H](O)CC(=O)O.C[C@H](O)CC(=O)O,"('C[C@@H](O)CC(=O)O', 'C[C@H](O)CC(=O)O')",0.38,,4.0,72.0,68.47792,7.881548,9,[],"Kricheldorf, H. R., & Lee, S. R. (1995). Polylactones. 35. Macrocyclic and Stereoselective Polymerization of _-D,L-Butyrolactone with Cyclic Dibutyltin Initiators. Macromolecules, 28(20), 6718-6725. https://doi.org/10.1021/ma00124a004",Table 3.2,ester_stereo,"('C[C@@H](O)CC(=O)O', 'C[C@H](O)CC(=O)O')",25,1,3.5220800000000025,0.9309866000000002
C[C@H](O)CC(=O)O[C@H](C)CC(=O)O[C@H](C)CC(=O)O[C@@H](C)CC(=O)O[C@H](C)CC(=O)O[C@H](C)CC(=O)O[C@@H](C)CC(=O)O[C@@H](C)CC(=O)O[C@@H](C)CC(=O)O[C@H](C)CC(=O)O[C@H](C)CC(=O)O[C@H](C)CC(=O)O[C@@H](C)CC(=O)O[C@H](C)CC(=O)O[C@@H](C)CC(=O)O[C@@H](C)CC(=O)O[C@@H](C)CC(=O)O[C@H](C)CC(=O)O[C@@H](C)CC(=O)O[C@H](C)CC(=O)O[C@@H](C)CC(=O)O[C@H](C)CC(=O)O[C@@H](C)CC(=O)O[C@@H](C)CC(=O)O[C@@H](C)CC(=O)O,C[C@@H](O)CC(=O)O.C[C@H](O)CC(=O)O,"('C[C@@H](O)CC(=O)O', 'C[C@H](O)CC(=O)O')",0.38,,6.0,69.0,67.203156,6.7684035,9,[],"Kricheldorf, H. R., & Lee, S. R. (1995). Polylactones. 35. Macrocyclic and Stereoselective Polymerization of _-D,L-Butyrolactone with Cyclic Dibutyltin Initiators. Macromolecules, 28(20), 6718-6725. https://doi.org/10.1021/ma00124a004",Table 1.2,ester_stereo,"('C[C@@H](O)CC(=O)O', 'C[C@H](O)CC(=O)O')",25,1,1.796843999999993,2.9309893
C[C@H](O)CC(=O)O[C@H](C)CC(=O)O[C@H](C)CC(=O)O[C@H](C)CC(=O)O[C@@H](C)CC(=O)O[C@H](C)CC(=O)O[C@H](C)CC(=O)O[C@@H](C)CC(=O)O[C@H](C)CC(=O)O[C@H](C)CC(=O)O[C@@H](C)CC(=O)O[C@H](C)CC(=O)O[C@@H](C)CC(=O)O[C@@H](C)CC(=O)O[C@H](C)CC(=O)O[C@H](C)CC(=O)O[C@H](C)CC(=O)O[C@@H](C)CC(=O)O[C@@H](C)CC(=O)O[C@@H](C)CC(=O)O[C@H](C)CC(=O)O[C@@H](C)CC(=O)O[C@H](C)CC(=O)O[C@H](C)CC(=O)O[C@@H](C)CC(=O)O,C[C@@H](O)CC(=O)O.C[C@H](O)CC(=O)O,"('C[C@@H](O)CC(=O)O', 'C[C@H](O)CC(=O)O')",0.38,,7.0,67.0,67.48317,6.8064394,9,[],"Kricheldorf, H. R., & Lee, S. R. (1995). Polylactones. 35. Macrocyclic and Stereoselective Polymerization of _-D,L-Butyrolactone with Cyclic Dibutyltin Initiators. Macromolecules, 28(20), 6718-6725. https://doi.org/10.1021/ma00124a004",Table 2.4,ester_stereo,"('C[C@@H](O)CC(=O)O', 'C[C@H](O)CC(=O)O')",25,1,0.4831700000000012,3.9309893
C[C@@H](CC(=O)O[C@@H](C)CC(=O)O[C@@H](C)CC(=O)O[C@H](C)CC(=O)O[C@@H](C)CC(=O)O[C@@H](C)CC(=O)O[C@@H](C)CC(=O)O[C@H](C)CC(=O)O[C@H](C)CC(=O)O[C@H](C)CC(=O)O[C@@H](C)CC(=O)O[C@H](C)CC(=O)O[C@@H](C)CC(=O)O[C@H](C)CC(=O)O[C@@H](C)CC(=O)O[C@H](C)CC(=O)O[C@H](C)CC(=O)O[C@@H](C)CC(=O)O[C@@H](C)CC(=O)O[C@@H](C)CC(=O)O[C@H](C)CC(=O)O)OC(=O)C[C@H](C)OC(=O)C[C@@H](C)OC(=O)C[C@H](C)OC(=O)C[C@@H](C)O,C[C@@H](O)CC(=O)O.C[C@H](O)CC(=O)O,"('C[C@@H](O)CC(=O)O', 'C[C@H](O)CC(=O)O')",0.38,,8.0,64.0,68.3849,7.868216,9,[],"Kricheldorf, H. R., & Lee, S. R. (1995). Polylactones. 35. Macrocyclic and Stereoselective Polymerization of _-D,L-Butyrolactone with Cyclic Dibutyltin Initiators. Macromolecules, 28(20), 6718-6725. https://doi.org/10.1021/ma00124a004",Table 3.7,ester_stereo,"('C[C@@H](O)CC(=O)O', 'C[C@H](O)CC(=O)O')",25,1,4.384900000000002,4.9309883
C[C@H](O)CC(=O)O[C@H](C)CC(=O)O[C@H](C)CC(=O)O[C@H](C)CC(=O)O[C@@H](C)CC(=O)O[C@H](C)CC(=O)O[C@H](C)CC(=O)O[C@H](C)CC(=O)O[C@@H](C)CC(=O)O[C@@H](C)CC(=O)O[C@H](C)CC(=O)O[C@H](C)CC(=O)O[C@@H](C)CC(=O)O[C@H](C)CC(=O)O[C@@H](C)CC(=O)O[C@@H](C)CC(=O)O[C@H](C)CC(=O)O[C@H](C)CC(=O)O[C@@H](C)CC(=O)O[C@H](C)CC(=O)O[C@@H](C)CC(=O)O[C@@H](C)CC(=O)O[C@H](C)CC(=O)O[C@H](C)CC(=O)O[C@@H](C)CC(=O)O,C[C@@H](O)CC(=O)O.C[C@H](O)CC(=O)O,"('C[C@@H](O)CC(=O)O', 'C[C@H](O)CC(=O)O')",0.38,,8.0,73.0,67.48311,6.8064427,9,[],"Kricheldorf, H. R., & Lee, S. R. (1995). Polylactones. 35. Macrocyclic and Stereoselective Polymerization of _-D,L-Butyrolactone with Cyclic Dibutyltin Initiators. Macromolecules, 28(20), 6718-6725. https://doi.org/10.1021/ma00124a004",Table 3.4,ester_stereo,"('C[C@@H](O)CC(=O)O', 'C[C@H](O)CC(=O)O')",25,1,5.516890000000004,4.9309893
C[C@@H](CC(=O)O[C@@H](C)CC(=O)O[C@@H](C)CC(=O)O[C@H](C)CC(=O)O)OC(=O)C[C@H](C)OC(=O)C[C@H](C)OC(=O)C[C@@H](C)OC(=O)C[C@@H](C)OC(=O)C[C@H](C)OC(=O)C[C@@H](C)OC(=O)C[C@H](C)OC(=O)C[C@H](C)OC(=O)C[C@H](C)OC(=O)C[C@H](C)OC(=O)C[C@H](C)OC(=O)C[C@@H](C)OC(=O)C[C@H](C)OC(=O)C[C@@H](C)OC(=O)C[C@H](C)OC(=O)C[C@@H](C)OC(=O)C[C@H](C)OC(=O)C[C@@H](C)OC(=O)C[C@@H](C)OC(=O)C[C@H](C)OC(=O)C[C@@H](C)O,C[C@@H](O)CC(=O)O.C[C@H](O)CC(=O)O,"('C[C@@H](O)CC(=O)O', 'C[C@H](O)CC(=O)O')",0.38,,,69.0,68.570305,7.894322,9,[],"Kricheldorf, H. R., & Lee, S. R. (1995). Polylactones. 35. Macrocyclic and Stereoselective Polymerization of _-D,L-Butyrolactone with Cyclic Dibutyltin Initiators. Macromolecules, 28(20), 6718-6725. https://doi.org/10.1021/ma00124a004",Table 3.6,ester_stereo,"('C[C@@H](O)CC(=O)O', 'C[C@H](O)CC(=O)O')",25,1,0.4296949999999953,
C[C@@H](CC(=O)O[C@@H](C)CC(=O)O[C@@H](C)CC(=O)O[C@H](C)CC(=O)O[C@@H](C)CC(=O)O[C@H](C)CC(=O)O)OC(=O)C[C@H](C)OC(=O)C[C@H](C)OC(=O)C[C@@H](C)OC(=O)C[C@H](C)OC(=O)C[C@H](C)OC(=O)C[C@H](C)OC(=O)C[C@H](C)OC(=O)C[C@@H](C)OC(=O)C[C@H](C)OC(=O)C[C@@H](C)OC(=O)C[C@H](C)OC(=O)C[C@H](C)OC(=O)C[C@@H](C)OC(=O)C[C@@H](C)OC(=O)C[C@H](C)OC(=O)C[C@@H](C)OC(=O)C[C@H](C)OC(=O)C[C@@H](C)OC(=O)C[C@@H](C)O,C[C@@H](O)CC(=O)O.C[C@H](O)CC(=O)O,"('C[C@@H](O)CC(=O)O', 'C[C@H](O)CC(=O)O')",0.38,,-1.0,65.0,68.61127,7.8815327,9,[],"Kricheldorf, H. R., & Lee, S. R. (1995). Polylactones. 35. Macrocyclic and Stereoselective Polymerization of _-D,L-Butyrolactone with Cyclic Dibutyltin Initiators. Macromolecules, 28(20), 6718-6725. https://doi.org/10.1021/ma00124a004",Table 1.1,ester_stereo,"('C[C@@H](O)CC(=O)O', 'C[C@H](O)CC(=O)O')",25,2,3.6112700000000046,4.069012900000001
C[C@@H](CC(=O)O[C@@H](C)CC(=O)O[C@@H](C)CC(=O)O[C@H](C)CC(=O)O[C@H](C)CC(=O)O[C@H](C)CC(=O)O[C@@H](C)CC(=O)O[C@H](C)CC(=O)O[C@H](C)CC(=O)O[C@H](C)CC(=O)O[C@@H](C)CC(=O)O[C@H](C)CC(=O)O[C@@H](C)CC(=O)O[C@H](C)CC(=O)O[C@@H](C)CC(=O)O[C@@H](C)CC(=O)O[C@H](C)CC(=O)O)OC(=O)C[C@H](C)OC(=O)C[C@@H](C)OC(=O)C[C@H](C)OC(=O)C[C@@H](C)OC(=O)C[C@@H](C)OC(=O)C[C@@H](C)OC(=O)C[C@H](C)OC(=O)C[C@@H](C)O,C[C@@H](O)CC(=O)O.C[C@H](O)CC(=O)O,"('C[C@@H](O)CC(=O)O', 'C[C@H](O)CC(=O)O')",0.38,,2.0,61.0,68.47767,7.881315,9,[],"Kricheldorf, H. R., & Lee, S. R. (1995). Polylactones. 35. Macrocyclic and Stereoselective Polymerization of _-D,L-Butyrolactone with Cyclic Dibutyltin Initiators. Macromolecules, 28(20), 6718-6725. https://doi.org/10.1021/ma00124a004",Table 3.1,ester_stereo,"('C[C@@H](O)CC(=O)O', 'C[C@H](O)CC(=O)O')",25,2,7.477670000000003,1.0690129000000002
C[C@H](O)CC(=O)O[C@H](C)CC(=O)O[C@H](C)CC(=O)O[C@@H](C)CC(=O)O[C@H](C)CC(=O)O[C@@H](C)CC(=O)O[C@@H](C)CC(=O)O[C@@H](C)CC(=O)O[C@H](C)CC(=O)O[C@H](C)CC(=O)O[C@H](C)CC(=O)O[C@H](C)CC(=O)O[C@H](C)CC(=O)O[C@@H](C)CC(=O)O[C@@H](C)CC(=O)O[C@@H](C)CC(=O)O[C@H](C)CC(=O)O[C@@H](C)CC(=O)O[C@H](C)CC(=O)O[C@@H](C)CC(=O)O[C@H](C)CC(=O)O[C@@H](C)CC(=O)O[C@H](C)CC(=O)O[C@H](C)CC(=O)O[C@@H](C)CC(=O)O,C[C@@H](O)CC(=O)O.C[C@H](O)CC(=O)O,"('C[C@@H](O)CC(=O)O', 'C[C@H](O)CC(=O)O')",0.38,,4.0,72.0,67.38979,6.793655,9,[],"Kricheldorf, H. R., & Lee, S. R. (1995). Polylactones. 35. Macrocyclic and Stereoselective Polymerization of _-D,L-Butyrolactone with Cyclic Dibutyltin Initiators. Macromolecules, 28(20), 6718-6725. https://doi.org/10.1021/ma00124a004",Table 3.2,ester_stereo,"('C[C@@H](O)CC(=O)O', 'C[C@H](O)CC(=O)O')",25,2,4.610209999999995,0.9309892999999998
C[C@@H](CC(=O)O[C@@H](C)CC(=O)O[C@H](C)CC(=O)O[C@@H](C)CC(=O)O[C@@H](C)CC(=O)O[C@@H](C)CC(=O)O[C@H](C)CC(=O)O[C@H](C)CC(=O)O)OC(=O)C[C@H](C)OC(=O)C[C@@H](C)OC(=O)C[C@H](C)OC(=O)C[C@H](C)OC(=O)C[C@H](C)OC(=O)C[C@@H](C)OC(=O)C[C@H](C)OC(=O)C[C@@H](C)OC(=O)C[C@H](C)OC(=O)C[C@@H](C)OC(=O)C[C@@H](C)OC(=O)C[C@H](C)OC(=O)C[C@@H](C)OC(=O)C[C@H](C)OC(=O)C[C@@H](C)OC(=O)C[C@@H](C)OC(=O)C[C@@H](C)O,C[C@@H](O)CC(=O)O.C[C@H](O)CC(=O)O,"('C[C@@H](O)CC(=O)O', 'C[C@H](O)CC(=O)O')",0.38,,6.0,69.0,68.4255,7.856164,9,[],"Kricheldorf, H. R., & Lee, S. R. (1995). Polylactones. 35. Macrocyclic and Stereoselective Polymerization of _-D,L-Butyrolactone with Cyclic Dibutyltin Initiators. Macromolecules, 28(20), 6718-6725. https://doi.org/10.1021/ma00124a004",Table 1.2,ester_stereo,"('C[C@@H](O)CC(=O)O', 'C[C@H](O)CC(=O)O')",25,2,0.5745000000000005,2.9309874
