Repository: tyo-nu/PolyIDRS_Paper

# PolyIDRS_Paper
Code and Figures for the PolyIDRS paper.

File: Figures/Figure_5/data/U_shaped_Tm_data.csv (part 27 of 60)
smiles_polymer,smiles_monomer,monomers,pm,Mn,Tg,Tm,Tm_pred,Tg_pred,model_id,distribution,ref,comment,mechanism,monomers.1,DP,replicate_structure,dTm,dTg
C[C@H](O)CC(=O)O[C@H](C)CC(=O)O[C@@H](C)CC(=O)O[C@H](C)CC(=O)O[C@@H](C)CC(=O)O[C@@H](C)CC(=O)O[C@@H](C)CC(=O)O[C@H](C)CC(=O)O[C@H](C)CC(=O)O[C@@H](C)CC(=O)O[C@@H](C)CC(=O)O[C@@H](C)CC(=O)O[C@H](C)CC(=O)O[C@@H](C)CC(=O)O[C@H](C)CC(=O)O[C@@H](C)CC(=O)O[C@@H](C)CC(=O)O[C@H](C)CC(=O)O[C@@H](C)CC(=O)O[C@@H](C)CC(=O)O[C@@H](C)CC(=O)O[C@@H](C)CC(=O)O[C@H](C)CC(=O)O[C@H](C)CC(=O)O[C@@H](C)CC(=O)O,C[C@@H](O)CC(=O)O.C[C@H](O)CC(=O)O,"('C[C@@H](O)CC(=O)O', 'C[C@H](O)CC(=O)O')",0.38,,7.0,67.0,67.017395,6.7442465,9,[],"Kricheldorf, H. R., & Lee, S. R. (1995). Polylactones. 35. Macrocyclic and Stereoselective Polymerization of _-D,L-Butyrolactone with Cyclic Dibutyltin Initiators. Macromolecules, 28(20), 6718-6725. https://doi.org/10.1021/ma00124a004",Table 2.4,ester_stereo,"('C[C@@H](O)CC(=O)O', 'C[C@H](O)CC(=O)O')",25,2,0.017394999999993388,3.9309893
C[C@@H](CC(=O)O[C@@H](C)CC(=O)O[C@@H](C)CC(=O)O[C@H](C)CC(=O)O[C@@H](C)CC(=O)O[C@H](C)CC(=O)O[C@H](C)CC(=O)O[C@@H](C)CC(=O)O[C@H](C)CC(=O)O[C@@H](C)CC(=O)O[C@H](C)CC(=O)O[C@@H](C)CC(=O)O[C@@H](C)CC(=O)O[C@H](C)CC(=O)O[C@@H](C)CC(=O)O[C@H](C)CC(=O)O[C@H](C)CC(=O)O[C@H](C)CC(=O)O)OC(=O)C[C@H](C)OC(=O)C[C@@H](C)OC(=O)C[C@@H](C)OC(=O)C[C@@H](C)OC(=O)C[C@@H](C)OC(=O)C[C@H](C)OC(=O)C[C@@H](C)O,C[C@@H](O)CC(=O)O.C[C@H](O)CC(=O)O,"('C[C@@H](O)CC(=O)O', 'C[C@H](O)CC(=O)O')",0.38,,8.0,64.0,68.3852,7.8684363,9,[],"Kricheldorf, H. R., & Lee, S. R. (1995). Polylactones. 35. Macrocyclic and Stereoselective Polymerization of _-D,L-Butyrolactone with Cyclic Dibutyltin Initiators. Macromolecules, 28(20), 6718-6725. https://doi.org/10.1021/ma00124a004",Table 3.7,ester_stereo,"('C[C@@H](O)CC(=O)O', 'C[C@H](O)CC(=O)O')",25,2,4.3851999999999975,4.9309845
C[C@@H](CC(=O)O[C@@H](C)CC(=O)O[C@H](C)CC(=O)O[C@H](C)CC(=O)O[C@@H](C)CC(=O)O[C@H](C)CC(=O)O[C@H](C)CC(=O)O[C@H](C)CC(=O)O[C@@H](C)CC(=O)O[C@@H](C)CC(=O)O[C@H](C)CC(=O)O[C@@H](C)CC(=O)O[C@H](C)CC(=O)O[C@@H](C)CC(=O)O[C@@H](C)CC(=O)O[C@H](C)CC(=O)O[C@H](C)CC(=O)O[C@H](C)CC(=O)O[C@@H](C)CC(=O)O[C@H](C)CC(=O)O[C@@H](C)CC(=O)O[C@@H](C)CC(=O)O[C@H](C)CC(=O)O)OC(=O)C[C@H](C)OC(=O)C[C@@H](C)O,C[C@@H](O)CC(=O)O.C[C@H](O)CC(=O)O,"('C[C@@H](O)CC(=O)O', 'C[C@H](O)CC(=O)O')",0.38,,8.0,73.0,68.57021,7.894323,9,[],"Kricheldorf, H. R., & Lee, S. R. (1995). Polylactones. 35. Macrocyclic and Stereoselective Polymerization of _-D,L-Butyrolactone with Cyclic Dibutyltin Initiators. Macromolecules, 28(20), 6718-6725. https://doi.org/10.1021/ma00124a004",Table 3.4,ester_stereo,"('C[C@@H](O)CC(=O)O', 'C[C@H](O)CC(=O)O')",25,2,4.429789999999997,4.930986
C[C@H](O)CC(=O)O[C@@H](C)CC(=O)O[C@@H](C)CC(=O)O[C@H](C)CC(=O)O[C@H](C)CC(=O)O[C@H](C)CC(=O)O[C@H](C)CC(=O)O[C@@H](C)CC(=O)O[C@H](C)CC(=O)O[C@H](C)CC(=O)O[C@@H](C)CC(=O)O[C@@H](C)CC(=O)O[C@H](C)CC(=O)O[C@@H](C)CC(=O)O[C@H](C)CC(=O)O[C@@H](C)CC(=O)O[C@H](C)CC(=O)O[C@@H](C)CC(=O)O[C@@H](C)CC(=O)O[C@H](C)CC(=O)O[C@H](C)CC(=O)O[C@H](C)CC(=O)O[C@@H](C)CC(=O)O[C@H](C)CC(=O)O[C@@H](C)CC(=O)O,C[C@@H](O)CC(=O)O.C[C@H](O)CC(=O)O,"('C[C@@H](O)CC(=O)O', 'C[C@H](O)CC(=O)O')",0.38,,,69.0,67.42312,6.781963,9,[],"Kricheldorf, H. R., & Lee, S. R. (1995). Polylactones. 35. Macrocyclic and Stereoselective Polymerization of _-D,L-Butyrolactone with Cyclic Dibutyltin Initiators. Macromolecules, 28(20), 6718-6725. https://doi.org/10.1021/ma00124a004",Table 3.6,ester_stereo,"('C[C@@H](O)CC(=O)O', 'C[C@H](O)CC(=O)O')",25,2,1.5768800000000027,
C[C@H](O)CC(=O)O[C@H](C)CC(=O)O[C@H](C)CC(=O)O[C@H](C)CC(=O)O[C@H](C)CC(=O)O[C@@H](C)CC(=O)O[C@@H](C)CC(=O)O[C@H](C)CC(=O)O[C@@H](C)CC(=O)O[C@H](C)CC(=O)O[C@H](C)CC(=O)O[C@H](C)CC(=O)O[C@H](C)CC(=O)O[C@@H](C)CC(=O)O[C@@H](C)CC(=O)O[C@H](C)CC(=O)O[C@H](C)CC(=O)O[C@@H](C)CC(=O)O[C@H](C)CC(=O)O[C@@H](C)CC(=O)O[C@H](C)CC(=O)O[C@@H](C)CC(=O)O[C@@H](C)CC(=O)O[C@H](C)CC(=O)O[C@@H](C)CC(=O)O,C[C@@H](O)CC(=O)O.C[C@H](O)CC(=O)O,"('C[C@@H](O)CC(=O)O', 'C[C@H](O)CC(=O)O')",0.38,,-1.0,65.0,67.4831,6.8064322,9,[],"Kricheldorf, H. R., & Lee, S. R. (1995). Polylactones. 35. Macrocyclic and Stereoselective Polymerization of _-D,L-Butyrolactone with Cyclic Dibutyltin Initiators. Macromolecules, 28(20), 6718-6725. https://doi.org/10.1021/ma00124a004",Table 1.1,ester_stereo,"('C[C@@H](O)CC(=O)O', 'C[C@H](O)CC(=O)O')",25,3,2.483099999999993,4.0690107
C[C@H](O)CC(=O)O[C@H](C)CC(=O)O[C@@H](C)CC(=O)O[C@@H](C)CC(=O)O[C@H](C)CC(=O)O[C@@H](C)CC(=O)O[C@@H](C)CC(=O)O[C@H](C)CC(=O)O[C@@H](C)CC(=O)O[C@H](C)CC(=O)O[C@H](C)CC(=O)O[C@@H](C)CC(=O)O[C@H](C)CC(=O)O[C@H](C)CC(=O)O[C@H](C)CC(=O)O[C@H](C)CC(=O)O[C@H](C)CC(=O)O[C@H](C)CC(=O)O[C@@H](C)CC(=O)O[C@@H](C)CC(=O)O[C@H](C)CC(=O)O[C@@H](C)CC(=O)O[C@H](C)CC(=O)O[C@H](C)CC(=O)O[C@@H](C)CC(=O)O,C[C@@H](O)CC(=O)O.C[C@H](O)CC(=O)O,"('C[C@@H](O)CC(=O)O', 'C[C@H](O)CC(=O)O')",0.38,,2.0,61.0,67.48325,6.8064694,9,[],"Kricheldorf, H. R., & Lee, S. R. (1995). Polylactones. 35. Macrocyclic and Stereoselective Polymerization of _-D,L-Butyrolactone with Cyclic Dibutyltin Initiators. Macromolecules, 28(20), 6718-6725. https://doi.org/10.1021/ma00124a004",Table 3.1,ester_stereo,"('C[C@@H](O)CC(=O)O', 'C[C@H](O)CC(=O)O')",25,3,6.483249999999998,1.0690107000000002
C[C@@H](CC(=O)O[C@@H](C)CC(=O)O[C@@H](C)CC(=O)O[C@H](C)CC(=O)O[C@H](C)CC(=O)O[C@H](C)CC(=O)O[C@H](C)CC(=O)O[C@@H](C)CC(=O)O[C@H](C)CC(=O)O[C@@H](C)CC(=O)O[C@@H](C)CC(=O)O[C@@H](C)CC(=O)O[C@H](C)CC(=O)O[C@H](C)CC(=O)O)OC(=O)C[C@H](C)OC(=O)C[C@H](C)OC(=O)C[C@@H](C)OC(=O)C[C@H](C)OC(=O)C[C@@H](C)OC(=O)C[C@H](C)OC(=O)C[C@@H](C)OC(=O)C[C@H](C)OC(=O)C[C@@H](C)OC(=O)C[C@H](C)OC(=O)C[C@@H](C)O,C[C@@H](O)CC(=O)O.C[C@H](O)CC(=O)O,"('C[C@@H](O)CC(=O)O', 'C[C@H](O)CC(=O)O')",0.38,,4.0,72.0,68.57063,7.89446,9,[],"Kricheldorf, H. R., & Lee, S. R. (1995). Polylactones. 35. Macrocyclic and Stereoselective Polymerization of _-D,L-Butyrolactone with Cyclic Dibutyltin Initiators. Macromolecules, 28(20), 6718-6725. https://doi.org/10.1021/ma00124a004",Table 3.2,ester_stereo,"('C[C@@H](O)CC(=O)O', 'C[C@H](O)CC(=O)O')",25,3,3.429370000000006,0.9309866000000002
C[C@H](O)CC(=O)O[C@@H](C)CC(=O)O[C@H](C)CC(=O)O[C@@H](C)CC(=O)O[C@H](C)CC(=O)O[C@@H](C)CC(=O)O[C@@H](C)CC(=O)O[C@H](C)CC(=O)O[C@@H](C)CC(=O)O[C@H](C)CC(=O)O[C@@H](C)CC(=O)O[C@H](C)CC(=O)O[C@@H](C)CC(=O)O[C@@H](C)CC(=O)O[C@@H](C)CC(=O)O[C@H](C)CC(=O)O[C@H](C)CC(=O)O[C@H](C)CC(=O)O[C@@H](C)CC(=O)O[C@@H](C)CC(=O)O[C@H](C)CC(=O)O[C@H](C)CC(=O)O[C@H](C)CC(=O)O[C@@H](C)CC(=O)O[C@@H](C)CC(=O)O,C[C@@H](O)CC(=O)O.C[C@H](O)CC(=O)O,"('C[C@@H](O)CC(=O)O', 'C[C@H](O)CC(=O)O')",0.38,,6.0,69.0,67.23571,6.7565618,9,[],"Kricheldorf, H. R., & Lee, S. R. (1995). Polylactones. 35. Macrocyclic and Stereoselective Polymerization of _-D,L-Butyrolactone with Cyclic Dibutyltin Initiators. Macromolecules, 28(20), 6718-6725. https://doi.org/10.1021/ma00124a004",Table 1.2,ester_stereo,"('C[C@@H](O)CC(=O)O', 'C[C@H](O)CC(=O)O')",25,3,1.7642900000000026,2.9309893
C[C@@H](CC(=O)O[C@@H](C)CC(=O)O[C@H](C)CC(=O)O[C@H](C)CC(=O)O[C@H](C)CC(=O)O[C@@H](C)CC(=O)O[C@@H](C)CC(=O)O[C@H](C)CC(=O)O[C@H](C)CC(=O)O[C@@H](C)CC(=O)O[C@@H](C)CC(=O)O[C@H](C)CC(=O)O[C@@H](C)CC(=O)O[C@H](C)CC(=O)O[C@H](C)CC(=O)O)OC(=O)C[C@H](C)OC(=O)C[C@@H](C)OC(=O)C[C@H](C)OC(=O)C[C@@H](C)OC(=O)C[C@H](C)OC(=O)C[C@@H](C)OC(=O)C[C@H](C)OC(=O)C[C@@H](C)OC(=O)C[C@@H](C)OC(=O)C[C@@H](C)O,C[C@@H](O)CC(=O)O.C[C@H](O)CC(=O)O,"('C[C@@H](O)CC(=O)O', 'C[C@H](O)CC(=O)O')",0.38,,7.0,67.0,68.51842,7.8689384,9,[],"Kricheldorf, H. R., & Lee, S. R. (1995). Polylactones. 35. Macrocyclic and Stereoselective Polymerization of _-D,L-Butyrolactone with Cyclic Dibutyltin Initiators. Macromolecules, 28(20), 6718-6725. https://doi.org/10.1021/ma00124a004",Table 2.4,ester_stereo,"('C[C@@H](O)CC(=O)O', 'C[C@H](O)CC(=O)O')",25,3,1.518420000000006,3.930987
C[C@@H](CC(=O)O[C@@H](C)CC(=O)O[C@@H](C)CC(=O)O[C@H](C)CC(=O)O[C@@H](C)CC(=O)O[C@@H](C)CC(=O)O[C@@H](C)CC(=O)O[C@H](C)CC(=O)O[C@H](C)CC(=O)O[C@@H](C)CC(=O)O[C@@H](C)CC(=O)O[C@@H](C)CC(=O)O[C@H](C)CC(=O)O[C@H](C)CC(=O)O[C@@H](C)CC(=O)O[C@H](C)CC(=O)O[C@@H](C)CC(=O)O[C@H](C)CC(=O)O)OC(=O)C[C@H](C)OC(=O)C[C@@H](C)OC(=O)C[C@@H](C)OC(=O)C[C@H](C)OC(=O)C[C@@H](C)OC(=O)C[C@H](C)OC(=O)C[C@@H](C)O,C[C@@H](O)CC(=O)O.C[C@H](O)CC(=O)O,"('C[C@@H](O)CC(=O)O', 'C[C@H](O)CC(=O)O')",0.38,,8.0,64.0,68.29206,7.8552737,9,[],"Kricheldorf, H. R., & Lee, S. R. (1995). Polylactones. 35. Macrocyclic and Stereoselective Polymerization of _-D,L-Butyrolactone with Cyclic Dibutyltin Initiators. Macromolecules, 28(20), 6718-6725. https://doi.org/10.1021/ma00124a004",Table 3.7,ester_stereo,"('C[C@@H](O)CC(=O)O', 'C[C@H](O)CC(=O)O')",25,3,4.292060000000006,4.9309845
C[C@@H](CC(=O)O[C@@H](C)CC(=O)O[C@@H](C)CC(=O)O[C@H](C)CC(=O)O[C@H](C)CC(=O)O[C@H](C)CC(=O)O[C@@H](C)CC(=O)O[C@H](C)CC(=O)O[C@H](C)CC(=O)O[C@@H](C)CC(=O)O[C@H](C)CC(=O)O[C@@H](C)CC(=O)O[C@@H](C)CC(=O)O[C@H](C)CC(=O)O[C@@H](C)CC(=O)O[C@H](C)CC(=O)O[C@H](C)CC(=O)O[C@@H](C)CC(=O)O[C@@H](C)CC(=O)O[C@H](C)CC(=O)O)OC(=O)C[C@H](C)OC(=O)C[C@@H](C)OC(=O)C[C@H](C)OC(=O)C[C@H](C)OC(=O)C[C@@H](C)O,C[C@@H](O)CC(=O)O.C[C@H](O)CC(=O)O,"('C[C@@H](O)CC(=O)O', 'C[C@H](O)CC(=O)O')",0.38,,8.0,73.0,68.57024,7.894294,9,[],"Kricheldorf, H. R., & Lee, S. R. (1995). Polylactones. 35. Macrocyclic and Stereoselective Polymerization of _-D,L-Butyrolactone with Cyclic Dibutyltin Initiators. Macromolecules, 28(20), 6718-6725. https://doi.org/10.1021/ma00124a004",Table 3.4,ester_stereo,"('C[C@@H](O)CC(=O)O', 'C[C@H](O)CC(=O)O')",25,3,4.429760000000002,4.930987099999999
C[C@H](O)CC(=O)O[C@H](C)CC(=O)O[C@H](C)CC(=O)O[C@@H](C)CC(=O)O[C@H](C)CC(=O)O[C@@H](C)CC(=O)O[C@@H](C)CC(=O)O[C@H](C)CC(=O)O[C@H](C)CC(=O)O[C@@H](C)CC(=O)O[C@H](C)CC(=O)O[C@@H](C)CC(=O)O[C@@H](C)CC(=O)O[C@H](C)CC(=O)O[C@H](C)CC(=O)O[C@@H](C)CC(=O)O[C@@H](C)CC(=O)O[C@@H](C)CC(=O)O[C@H](C)CC(=O)O[C@@H](C)CC(=O)O[C@@H](C)CC(=O)O[C@H](C)CC(=O)O[C@H](C)CC(=O)O[C@H](C)CC(=O)O[C@@H](C)CC(=O)O,C[C@@H](O)CC(=O)O.C[C@H](O)CC(=O)O,"('C[C@@H](O)CC(=O)O', 'C[C@H](O)CC(=O)O')",0.38,,,69.0,67.296585,6.780935,9,[],"Kricheldorf, H. R., & Lee, S. R. (1995). Polylactones. 35. Macrocyclic and Stereoselective Polymerization of _-D,L-Butyrolactone with Cyclic Dibutyltin Initiators. Macromolecules, 28(20), 6718-6725. https://doi.org/10.1021/ma00124a004",Table 3.6,ester_stereo,"('C[C@@H](O)CC(=O)O', 'C[C@H](O)CC(=O)O')",25,3,1.7034150000000068,
C[C@H](O)CC(=O)O[C@@H](C)CC(=O)O[C@H](C)CC(=O)O[C@@H](C)CC(=O)O[C@@H](C)CC(=O)O[C@@H](C)CC(=O)O[C@@H](C)CC(=O)O[C@@H](C)CC(=O)O[C@H](C)CC(=O)O[C@@H](C)CC(=O)O[C@@H](C)CC(=O)O[C@@H](C)CC(=O)O[C@H](C)CC(=O)O[C@@H](C)CC(=O)O[C@H](C)CC(=O)O[C@@H](C)CC(=O)O[C@@H](C)CC(=O)O[C@@H](C)CC(=O)O[C@H](C)CC(=O)O[C@@H](C)CC(=O)O[C@H](C)CC(=O)O[C@H](C)CC(=O)O[C@@H](C)CC(=O)O[C@H](C)CC(=O)O[C@@H](C)CC(=O)O,C[C@@H](O)CC(=O)O.C[C@H](O)CC(=O)O,"('C[C@@H](O)CC(=O)O', 'C[C@H](O)CC(=O)O')",0.38,,-1.0,65.0,66.95594,6.7200365,9,[],"Kricheldorf, H. R., & Lee, S. R. (1995). Polylactones. 35. Macrocyclic and Stereoselective Polymerization of _-D,L-Butyrolactone with Cyclic Dibutyltin Initiators. Macromolecules, 28(20), 6718-6725. https://doi.org/10.1021/ma00124a004",Table 1.1,ester_stereo,"('C[C@@H](O)CC(=O)O', 'C[C@H](O)CC(=O)O')",25,4,1.9559399999999982,4.0690107
C[C@@H](CC(=O)O[C@@H](C)CC(=O)O[C@H](C)CC(=O)O[C@H](C)CC(=O)O[C@@H](C)CC(=O)O[C@@H](C)CC(=O)O[C@H](C)CC(=O)O)OC(=O)C[C@H](C)OC(=O)C[C@@H](C)OC(=O)C[C@H](C)OC(=O)C[C@H](C)OC(=O)C[C@@H](C)OC(=O)C[C@@H](C)OC(=O)C[C@H](C)OC(=O)C[C@H](C)OC(=O)C[C@@H](C)OC(=O)C[C@H](C)OC(=O)C[C@@H](C)OC(=O)C[C@H](C)OC(=O)C[C@@H](C)OC(=O)C[C@@H](C)OC(=O)C[C@@H](C)OC(=O)C[C@@H](C)OC(=O)C[C@H](C)OC(=O)C[C@@H](C)O,C[C@@H](O)CC(=O)O.C[C@H](O)CC(=O)O,"('C[C@@H](O)CC(=O)O', 'C[C@H](O)CC(=O)O')",0.38,,2.0,61.0,68.38483,7.868207,9,[],"Kricheldorf, H. R., & Lee, S. R. (1995). Polylactones. 35. Macrocyclic and Stereoselective Polymerization of _-D,L-Butyrolactone with Cyclic Dibutyltin Initiators. Macromolecules, 28(20), 6718-6725. https://doi.org/10.1021/ma00124a004",Table 3.1,ester_stereo,"('C[C@@H](O)CC(=O)O', 'C[C@H](O)CC(=O)O')",25,4,7.384829999999994,1.0690140000000001
C[C@H](O)CC(=O)O[C@@H](C)CC(=O)O[C@H](C)CC(=O)O[C@H](C)CC(=O)O[C@@H](C)CC(=O)O[C@@H](C)CC(=O)O[C@H](C)CC(=O)O[C@@H](C)CC(=O)O[C@H](C)CC(=O)O[C@@H](C)CC(=O)O[C@H](C)CC(=O)O[C@H](C)CC(=O)O[C@@H](C)CC(=O)O[C@@H](C)CC(=O)O[C@@H](C)CC(=O)O[C@@H](C)CC(=O)O[C@H](C)CC(=O)O[C@@H](C)CC(=O)O[C@H](C)CC(=O)O[C@@H](C)CC(=O)O[C@@H](C)CC(=O)O[C@H](C)CC(=O)O[C@@H](C)CC(=O)O[C@@H](C)CC(=O)O[C@@H](C)CC(=O)O,C[C@@H](O)CC(=O)O.C[C@H](O)CC(=O)O,"('C[C@@H](O)CC(=O)O', 'C[C@H](O)CC(=O)O')",0.38,,4.0,72.0,67.048836,6.732,9,[],"Kricheldorf, H. R., & Lee, S. R. (1995). Polylactones. 35. Macrocyclic and Stereoselective Polymerization of _-D,L-Butyrolactone with Cyclic Dibutyltin Initiators. Macromolecules, 28(20), 6718-6725. https://doi.org/10.1021/ma00124a004",Table 3.2,ester_stereo,"('C[C@@H](O)CC(=O)O', 'C[C@H](O)CC(=O)O')",25,4,4.951164000000006,0.9309892999999998
C[C@@H](CC(=O)O[C@@H](C)CC(=O)O[C@@H](C)CC(=O)O[C@H](C)CC(=O)O[C@@H](C)CC(=O)O[C@H](C)CC(=O)O[C@@H](C)CC(=O)O[C@H](C)CC(=O)O[C@H](C)CC(=O)O)OC(=O)C[C@H](C)OC(=O)C[C@H](C)OC(=O)C[C@@H](C)OC(=O)C[C@@H](C)OC(=O)C[C@H](C)OC(=O)C[C@@H](C)OC(=O)C[C@@H](C)OC(=O)C[C@H](C)OC(=O)C[C@H](C)OC(=O)C[C@@H](C)OC(=O)C[C@H](C)OC(=O)C[C@@H](C)OC(=O)C[C@@H](C)OC(=O)C[C@H](C)OC(=O)C[C@@H](C)OC(=O)C[C@@H](C)O,C[C@@H](O)CC(=O)O.C[C@H](O)CC(=O)O,"('C[C@@H](O)CC(=O)O', 'C[C@H](O)CC(=O)O')",0.38,,6.0,69.0,68.42545,7.8560486,9,[],"Kricheldorf, H. R., & Lee, S. R. (1995). Polylactones. 35. Macrocyclic and Stereoselective Polymerization of _-D,L-Butyrolactone with Cyclic Dibutyltin Initiators. Macromolecules, 28(20), 6718-6725. https://doi.org/10.1021/ma00124a004",Table 1.2,ester_stereo,"('C[C@@H](O)CC(=O)O', 'C[C@H](O)CC(=O)O')",25,4,0.5745500000000021,2.9309878
C[C@H](O)CC(=O)O[C@@H](C)CC(=O)O[C@@H](C)CC(=O)O[C@@H](C)CC(=O)O[C@H](C)CC(=O)O[C@H](C)CC(=O)O[C@@H](C)CC(=O)O[C@@H](C)CC(=O)O[C@@H](C)CC(=O)O[C@H](C)CC(=O)O[C@@H](C)CC(=O)O[C@H](C)CC(=O)O[C@@H](C)CC(=O)O[C@@H](C)CC(=O)O[C@H](C)CC(=O)O[C@H](C)CC(=O)O[C@@H](C)CC(=O)O[C@H](C)CC(=O)O[C@H](C)CC(=O)O[C@@H](C)CC(=O)O[C@H](C)CC(=O)O[C@@H](C)CC(=O)O[C@H](C)CC(=O)O[C@@H](C)CC(=O)O[C@@H](C)CC(=O)O,C[C@@H](O)CC(=O)O.C[C@H](O)CC(=O)O,"('C[C@@H](O)CC(=O)O', 'C[C@H](O)CC(=O)O')",0.38,,7.0,67.0,67.14225,6.7441983,9,[],"Kricheldorf, H. R., & Lee, S. R. (1995). Polylactones. 35. Macrocyclic and Stereoselective Polymerization of _-D,L-Butyrolactone with Cyclic Dibutyltin Initiators. Macromolecules, 28(20), 6718-6725. https://doi.org/10.1021/ma00124a004",Table 2.4,ester_stereo,"('C[C@@H](O)CC(=O)O', 'C[C@H](O)CC(=O)O')",25,4,0.1422500000000042,3.9309893
C[C@@H](CC(=O)O[C@@H](C)CC(=O)O[C@H](C)CC(=O)O[C@H](C)CC(=O)O[C@@H](C)CC(=O)O[C@H](C)CC(=O)O[C@@H](C)CC(=O)O[C@H](C)CC(=O)O[C@H](C)CC(=O)O[C@@H](C)CC(=O)O[C@H](C)CC(=O)O)OC(=O)C[C@H](C)OC(=O)C[C@@H](C)OC(=O)C[C@@H](C)OC(=O)C[C@@H](C)OC(=O)C[C@@H](C)OC(=O)C[C@H](C)OC(=O)C[C@H](C)OC(=O)C[C@@H](C)OC(=O)C[C@@H](C)OC(=O)C[C@@H](C)OC(=O)C[C@H](C)OC(=O)C[C@@H](C)OC(=O)C[C@H](C)OC(=O)C[C@@H](C)O,C[C@@H](O)CC(=O)O.C[C@H](O)CC(=O)O,"('C[C@@H](O)CC(=O)O', 'C[C@H](O)CC(=O)O')",0.38,,8.0,64.0,68.38486,7.868184,9,[],"Kricheldorf, H. R., & Lee, S. R. (1995). Polylactones. 35. Macrocyclic and Stereoselective Polymerization of _-D,L-Butyrolactone with Cyclic Dibutyltin Initiators. Macromolecules, 28(20), 6718-6725. https://doi.org/10.1021/ma00124a004",Table 3.7,ester_stereo,"('C[C@@H](O)CC(=O)O', 'C[C@H](O)CC(=O)O')",25,4,4.384860000000003,4.9309878000000005
C[C@@H](CC(=O)O[C@@H](C)CC(=O)O[C@H](C)CC(=O)O[C@H](C)CC(=O)O[C@@H](C)CC(=O)O[C@H](C)CC(=O)O[C@@H](C)CC(=O)O[C@@H](C)CC(=O)O[C@H](C)CC(=O)O[C@@H](C)CC(=O)O[C@H](C)CC(=O)O[C@H](C)CC(=O)O[C@H](C)CC(=O)O[C@H](C)CC(=O)O[C@@H](C)CC(=O)O[C@@H](C)CC(=O)O[C@H](C)CC(=O)O[C@H](C)CC(=O)O[C@H](C)CC(=O)O[C@@H](C)CC(=O)O[C@H](C)CC(=O)O[C@@H](C)CC(=O)O[C@H](C)CC(=O)O)OC(=O)C[C@H](C)OC(=O)C[C@@H](C)O,C[C@@H](O)CC(=O)O.C[C@H](O)CC(=O)O,"('C[C@@H](O)CC(=O)O', 'C[C@H](O)CC(=O)O')",0.38,,8.0,73.0,68.66278,7.9072766,9,[],"Kricheldorf, H. R., & Lee, S. R. (1995). Polylactones. 35. Macrocyclic and Stereoselective Polymerization of _-D,L-Butyrolactone with Cyclic Dibutyltin Initiators. Macromolecules, 28(20), 6718-6725. https://doi.org/10.1021/ma00124a004",Table 3.4,ester_stereo,"('C[C@@H](O)CC(=O)O', 'C[C@H](O)CC(=O)O')",25,4,4.337220000000002,4.930986
C[C@@H](CC(=O)O[C@@H](C)CC(=O)O[C@H](C)CC(=O)O[C@@H](C)CC(=O)O[C@H](C)CC(=O)O[C@@H](C)CC(=O)O[C@H](C)CC(=O)O[C@@H](C)CC(=O)O[C@@H](C)CC(=O)O[C@H](C)CC(=O)O[C@@H](C)CC(=O)O[C@@H](C)CC(=O)O[C@@H](C)CC(=O)O[C@H](C)CC(=O)O[C@H](C)CC(=O)O[C@H](C)CC(=O)O[C@@H](C)CC(=O)O[C@H](C)CC(=O)O[C@H](C)CC(=O)O[C@H](C)CC(=O)O[C@H](C)CC(=O)O[C@@H](C)CC(=O)O[C@H](C)CC(=O)O)OC(=O)C[C@H](C)OC(=O)C[C@@H](C)O,C[C@@H](O)CC(=O)O.C[C@H](O)CC(=O)O,"('C[C@@H](O)CC(=O)O', 'C[C@H](O)CC(=O)O')",0.38,,,69.0,68.57031,7.8943243,9,[],"Kricheldorf, H. R., & Lee, S. R. (1995). Polylactones. 35. Macrocyclic and Stereoselective Polymerization of _-D,L-Butyrolactone with Cyclic Dibutyltin Initiators. Macromolecules, 28(20), 6718-6725. https://doi.org/10.1021/ma00124a004",Table 3.6,ester_stereo,"('C[C@@H](O)CC(=O)O', 'C[C@H](O)CC(=O)O')",25,4,0.4296899999999937,
C[C@H](O)CC(=O)O[C@H](C)CC(=O)O[C@@H](C)CC(=O)O[C@H](C)CC(=O)O[C@H](C)CC(=O)O[C@@H](C)CC(=O)O[C@H](C)CC(=O)O[C@H](C)CC(=O)O[C@H](C)CC(=O)O[C@@H](C)CC(=O)O[C@@H](C)CC(=O)O[C@@H](C)CC(=O)O[C@H](C)CC(=O)O[C@H](C)CC(=O)O[C@H](C)CC(=O)O[C@H](C)CC(=O)O[C@H](C)CC(=O)O[C@@H](C)CC(=O)O[C@@H](C)CC(=O)O[C@@H](C)CC(=O)O[C@H](C)CC(=O)O[C@@H](C)CC(=O)O[C@H](C)CC(=O)O[C@@H](C)CC(=O)O[C@H](C)CC(=O)O,C[C@@H](O)CC(=O)O.C[C@H](O)CC(=O)O,"('C[C@@H](O)CC(=O)O', 'C[C@H](O)CC(=O)O')",0.42,,9.0,70.0,69.741776,9.299744,9,[],"Kricheldorf, H. R., & Lee, S. R. (1995). Polylactones. 35. Macrocyclic and Stereoselective Polymerization of _-D,L-Butyrolactone with Cyclic Dibutyltin Initiators. Macromolecules, 28(20), 6718-6725. https://doi.org/10.1021/ma00124a004",Table 2.5,ester_stereo,"('C[C@@H](O)CC(=O)O', 'C[C@H](O)CC(=O)O')",25,0,0.25822399999999845,5.9309893
C[C@@H](CC(=O)O)OC(=O)C[C@@H](C)OC(=O)C[C@H](C)OC(=O)C[C@H](C)OC(=O)C[C@@H](C)OC(=O)C[C@H](C)OC(=O)C[C@@H](C)OC(=O)C[C@@H](C)OC(=O)C[C@@H](C)OC(=O)C[C@H](C)OC(=O)C[C@@H](C)OC(=O)C[C@@H](C)OC(=O)C[C@H](C)OC(=O)C[C@@H](C)OC(=O)C[C@@H](C)OC(=O)C[C@H](C)OC(=O)C[C@@H](C)OC(=O)C[C@@H](C)OC(=O)C[C@H](C)OC(=O)C[C@@H](C)OC(=O)C[C@@H](C)OC(=O)C[C@@H](C)OC(=O)C[C@@H](C)OC(=O)C[C@@H](C)OC(=O)C[C@@H](C)O,C[C@@H](O)CC(=O)O.C[C@H](O)CC(=O)O,"('C[C@@H](O)CC(=O)O', 'C[C@H](O)CC(=O)O')",0.42,,10.0,74.0,71.100975,10.122664,9,[],"Kricheldorf, H. R., & Lee, S. R. (1995). Polylactones. 35. Macrocyclic and Stereoselective Polymerization of _-D,L-Butyrolactone with Cyclic Dibutyltin Initiators. Macromolecules, 28(20), 6718-6725. https://doi.org/10.1021/ma00124a004",Table 3.5,ester_stereo,"('C[C@@H](O)CC(=O)O', 'C[C@H](O)CC(=O)O')",25,0,2.8990249999999946,6.930986600000001
C[C@H](O)CC(=O)O[C@H](C)CC(=O)O[C@H](C)CC(=O)O[C@@H](C)CC(=O)O[C@@H](C)CC(=O)O[C@@H](C)CC(=O)O[C@@H](C)CC(=O)O[C@H](C)CC(=O)O[C@@H](C)CC(=O)O[C@@H](C)CC(=O)O[C@@H](C)CC(=O)O[C@@H](C)CC(=O)O[C@@H](C)CC(=O)O[C@H](C)CC(=O)O[C@H](C)CC(=O)O[C@H](C)CC(=O)O[C@@H](C)CC(=O)O[C@H](C)CC(=O)O[C@@H](C)CC(=O)O[C@@H](C)CC(=O)O[C@H](C)CC(=O)O[C@@H](C)CC(=O)O[C@H](C)CC(=O)O[C@@H](C)CC(=O)O[C@H](C)CC(=O)O,C[C@@H](O)CC(=O)O.C[C@H](O)CC(=O)O,"('C[C@@H](O)CC(=O)O', 'C[C@H](O)CC(=O)O')",0.42,,11.0,70.0,69.56744,9.29048,9,[],"Kricheldorf, H. R., & Lee, S. R. (1995). Polylactones. 35. Macrocyclic and Stereoselective Polymerization of _-D,L-Butyrolactone with Cyclic Dibutyltin Initiators. Macromolecules, 28(20), 6718-6725. https://doi.org/10.1021/ma00124a004",Table 2.6,ester_stereo,"('C[C@@H](O)CC(=O)O', 'C[C@H](O)CC(=O)O')",25,0,0.43255999999999517,7.9309893
C[C@H](O)CC(=O)O[C@@H](C)CC(=O)O[C@@H](C)CC(=O)O[C@H](C)CC(=O)O[C@@H](C)CC(=O)O[C@H](C)CC(=O)O[C@@H](C)CC(=O)O[C@H](C)CC(=O)O[C@H](C)CC(=O)O[C@H](C)CC(=O)O[C@@H](C)CC(=O)O[C@@H](C)CC(=O)O[C@H](C)CC(=O)O[C@H](C)CC(=O)O[C@H](C)CC(=O)O[C@@H](C)CC(=O)O[C@H](C)CC(=O)O[C@@H](C)CC(=O)O[C@@H](C)CC(=O)O[C@H](C)CC(=O)O[C@H](C)CC(=O)O[C@H](C)CC(=O)O[C@@H](C)CC(=O)O[C@@H](C)CC(=O)O[C@H](C)CC(=O)O,C[C@@H](O)CC(=O)O.C[C@H](O)CC(=O)O,"('C[C@@H](O)CC(=O)O', 'C[C@H](O)CC(=O)O')",0.42,,9.0,70.0,69.71588,9.305707,9,[],"Kricheldorf, H. R., & Lee, S. R. (1995). Polylactones. 35. Macrocyclic and Stereoselective Polymerization of _-D,L-Butyrolactone with Cyclic Dibutyltin Initiators. Macromolecules, 28(20), 6718-6725. https://doi.org/10.1021/ma00124a004",Table 2.5,ester_stereo,"('C[C@@H](O)CC(=O)O', 'C[C@H](O)CC(=O)O')",25,1,0.2841200000000015,5.9309893
C[C@H](O)CC(=O)O[C@@H](C)CC(=O)O[C@H](C)CC(=O)O[C@H](C)CC(=O)O[C@H](C)CC(=O)O[C@@H](C)CC(=O)O[C@H](C)CC(=O)O[C@@H](C)CC(=O)O[C@@H](C)CC(=O)O[C@H](C)CC(=O)O[C@@H](C)CC(=O)O[C@@H](C)CC(=O)O[C@H](C)CC(=O)O[C@@H](C)CC(=O)O[C@H](C)CC(=O)O[C@@H](C)CC(=O)O[C@H](C)CC(=O)O[C@H](C)CC(=O)O[C@H](C)CC(=O)O[C@H](C)CC(=O)O[C@H](C)CC(=O)O[C@@H](C)CC(=O)O[C@H](C)CC(=O)O[C@H](C)CC(=O)O[C@H](C)CC(=O)O,C[C@@H](O)CC(=O)O.C[C@H](O)CC(=O)O,"('C[C@@H](O)CC(=O)O', 'C[C@H](O)CC(=O)O')",0.42,,10.0,74.0,69.80397,9.311394,9,[],"Kricheldorf, H. R., & Lee, S. R. (1995). Polylactones. 35. Macrocyclic and Stereoselective Polymerization of _-D,L-Butyrolactone with Cyclic Dibutyltin Initiators. Macromolecules, 28(20), 6718-6725. https://doi.org/10.1021/ma00124a004",Table 3.5,ester_stereo,"('C[C@@H](O)CC(=O)O', 'C[C@H](O)CC(=O)O')",25,1,4.196029999999993,6.9309893
C[C@H](O)CC(=O)O[C@H](C)CC(=O)O[C@H](C)CC(=O)O[C@@H](C)CC(=O)O[C@H](C)CC(=O)O[C@H](C)CC(=O)O[C@H](C)CC(=O)O[C@@H](C)CC(=O)O[C@H](C)CC(=O)O[C@@H](C)CC(=O)O[C@@H](C)CC(=O)O[C@H](C)CC(=O)O[C@@H](C)CC(=O)O[C@@H](C)CC(=O)O[C@H](C)CC(=O)O[C@H](C)CC(=O)O[C@@H](C)CC(=O)O[C@@H](C)CC(=O)O[C@@H](C)CC(=O)O[C@H](C)CC(=O)O[C@H](C)CC(=O)O[C@@H](C)CC(=O)O[C@H](C)CC(=O)O[C@H](C)CC(=O)O[C@H](C)CC(=O)O,C[C@@H](O)CC(=O)O.C[C@H](O)CC(=O)O,"('C[C@@H](O)CC(=O)O', 'C[C@H](O)CC(=O)O')",0.42,,11.0,70.0,69.7419,9.299955,9,[],"Kricheldorf, H. R., & Lee, S. R. (1995). Polylactones. 35. Macrocyclic and Stereoselective Polymerization of _-D,L-Butyrolactone with Cyclic Dibutyltin Initiators. Macromolecules, 28(20), 6718-6725. https://doi.org/10.1021/ma00124a004",Table 2.6,ester_stereo,"('C[C@@H](O)CC(=O)O', 'C[C@H](O)CC(=O)O')",25,1,0.2580999999999989,7.9309893
C[C@@H](CC(=O)O)OC(=O)C[C@H](C)OC(=O)C[C@H](C)OC(=O)C[C@@H](C)OC(=O)C[C@H](C)OC(=O)C[C@@H](C)OC(=O)C[C@H](C)OC(=O)C[C@@H](C)OC(=O)C[C@H](C)OC(=O)C[C@@H](C)OC(=O)C[C@@H](C)OC(=O)C[C@H](C)OC(=O)C[C@@H](C)OC(=O)C[C@@H](C)OC(=O)C[C@@H](C)OC(=O)C[C@H](C)OC(=O)C[C@@H](C)OC(=O)C[C@@H](C)OC(=O)C[C@@H](C)OC(=O)C[C@H](C)OC(=O)C[C@H](C)OC(=O)C[C@H](C)OC(=O)C[C@H](C)OC(=O)C[C@H](C)OC(=O)C[C@@H](C)O,C[C@@H](O)CC(=O)O.C[C@H](O)CC(=O)O,"('C[C@@H](O)CC(=O)O', 'C[C@H](O)CC(=O)O')",0.42,,9.0,70.0,71.290695,10.126909,9,[],"Kricheldorf, H. R., & Lee, S. R. (1995). Polylactones. 35. Macrocyclic and Stereoselective Polymerization of _-D,L-Butyrolactone with Cyclic Dibutyltin Initiators. Macromolecules, 28(20), 6718-6725. https://doi.org/10.1021/ma00124a004",Table 2.5,ester_stereo,"('C[C@@H](O)CC(=O)O', 'C[C@H](O)CC(=O)O')",25,2,1.2906949999999995,5.930986600000001
C[C@@H](CC(=O)O)OC(=O)C[C@@H](C)OC(=O)C[C@@H](C)OC(=O)C[C@H](C)OC(=O)C[C@@H](C)OC(=O)C[C@H](C)OC(=O)C[C@@H](C)OC(=O)C[C@H](C)OC(=O)C[C@H](C)OC(=O)C[C@H](C)OC(=O)C[C@H](C)OC(=O)C[C@@H](C)OC(=O)C[C@H](C)OC(=O)C[C@@H](C)OC(=O)C[C@@H](C)OC(=O)C[C@@H](C)OC(=O)C[C@H](C)OC(=O)C[C@H](C)OC(=O)C[C@@H](C)OC(=O)C[C@H](C)OC(=O)C[C@H](C)OC(=O)C[C@H](C)OC(=O)C[C@H](C)OC(=O)C[C@@H](C)OC(=O)C[C@@H](C)O,C[C@@H](O)CC(=O)O.C[C@H](O)CC(=O)O,"('C[C@@H](O)CC(=O)O', 'C[C@H](O)CC(=O)O')",0.42,,10.0,74.0,71.346794,10.133502,9,[],"Kricheldorf, H. R., & Lee, S. R. (1995). Polylactones. 35. Macrocyclic and Stereoselective Polymerization of _-D,L-Butyrolactone with Cyclic Dibutyltin Initiators. Macromolecules, 28(20), 6718-6725. https://doi.org/10.1021/ma00124a004",Table 3.5,ester_stereo,"('C[C@@H](O)CC(=O)O', 'C[C@H](O)CC(=O)O')",25,2,2.6532059999999973,6.930986600000001
C[C@H](O)CC(=O)O[C@@H](C)CC(=O)O[C@H](C)CC(=O)O[C@H](C)CC(=O)O[C@@H](C)CC(=O)O[C@@H](C)CC(=O)O[C@@H](C)CC(=O)O[C@H](C)CC(=O)O[C@@H](C)CC(=O)O[C@H](C)CC(=O)O[C@H](C)CC(=O)O[C@@H](C)CC(=O)O[C@@H](C)CC(=O)O[C@@H](C)CC(=O)O[C@@H](C)CC(=O)O[C@@H](C)CC(=O)O[C@@H](C)CC(=O)O[C@H](C)CC(=O)O[C@@H](C)CC(=O)O[C@H](C)CC(=O)O[C@H](C)CC(=O)O[C@@H](C)CC(=O)O[C@H](C)CC(=O)O[C@@H](C)CC(=O)O[C@H](C)CC(=O)O,C[C@@H](O)CC(=O)O.C[C@H](O)CC(=O)O,"('C[C@@H](O)CC(=O)O', 'C[C@H](O)CC(=O)O')",0.42,,11.0,70.0,69.583954,9.298125,9,[],"Kricheldorf, H. R., & Lee, S. R. (1995). Polylactones. 35. Macrocyclic and Stereoselective Polymerization of _-D,L-Butyrolactone with Cyclic Dibutyltin Initiators. Macromolecules, 28(20), 6718-6725. https://doi.org/10.1021/ma00124a004",Table 2.6,ester_stereo,"('C[C@@H](O)CC(=O)O', 'C[C@H](O)CC(=O)O')",25,2,0.41604599999999436,7.9309893
C[C@H](O)CC(=O)O[C@H](C)CC(=O)O[C@@H](C)CC(=O)O[C@H](C)CC(=O)O[C@H](C)CC(=O)O[C@@H](C)CC(=O)O[C@H](C)CC(=O)O[C@H](C)CC(=O)O[C@H](C)CC(=O)O[C@H](C)CC(=O)O[C@@H](C)CC(=O)O[C@@H](C)CC(=O)O[C@@H](C)CC(=O)O[C@@H](C)CC(=O)O[C@H](C)CC(=O)O[C@H](C)CC(=O)O[C@H](C)CC(=O)O[C@H](C)CC(=O)O[C@@H](C)CC(=O)O[C@@H](C)CC(=O)O[C@H](C)CC(=O)O[C@@H](C)CC(=O)O[C@H](C)CC(=O)O[C@@H](C)CC(=O)O[C@H](C)CC(=O)O,C[C@@H](O)CC(=O)O.C[C@H](O)CC(=O)O,"('C[C@@H](O)CC(=O)O', 'C[C@H](O)CC(=O)O')",0.42,,9.0,70.0,69.741776,9.299743,9,[],"Kricheldorf, H. R., & Lee, S. R. (1995). Polylactones. 35. Macrocyclic and Stereoselective Polymerization of _-D,L-Butyrolactone with Cyclic Dibutyltin Initiators. Macromolecules, 28(20), 6718-6725. https://doi.org/10.1021/ma00124a004",Table 2.5,ester_stereo,"('C[C@@H](O)CC(=O)O', 'C[C@H](O)CC(=O)O')",25,3,0.25822399999999845,5.9309893
C[C@@H](CC(=O)O)OC(=O)C[C@@H](C)OC(=O)C[C@H](C)OC(=O)C[C@H](C)OC(=O)C[C@@H](C)OC(=O)C[C@@H](C)OC(=O)C[C@H](C)OC(=O)C[C@@H](C)OC(=O)C[C@H](C)OC(=O)C[C@@H](C)OC(=O)C[C@@H](C)OC(=O)C[C@H](C)OC(=O)C[C@H](C)OC(=O)C[C@H](C)OC(=O)C[C@H](C)OC(=O)C[C@H](C)OC(=O)C[C@H](C)OC(=O)C[C@@H](C)OC(=O)C[C@H](C)OC(=O)C[C@@H](C)OC(=O)C[C@H](C)OC(=O)C[C@H](C)OC(=O)C[C@H](C)OC(=O)C[C@H](C)OC(=O)C[C@@H](C)O,C[C@@H](O)CC(=O)O.C[C@H](O)CC(=O)O,"('C[C@@H](O)CC(=O)O', 'C[C@H](O)CC(=O)O')",0.42,,10.0,74.0,71.41013,10.130574,9,[],"Kricheldorf, H. R., & Lee, S. R. (1995). Polylactones. 35. Macrocyclic and Stereoselective Polymerization of _-D,L-Butyrolactone with Cyclic Dibutyltin Initiators. Macromolecules, 28(20), 6718-6725. https://doi.org/10.1021/ma00124a004",Table 3.5,ester_stereo,"('C[C@@H](O)CC(=O)O', 'C[C@H](O)CC(=O)O')",25,3,2.589870000000005,6.930986600000001
C[C@@H](CC(=O)O)OC(=O)C[C@@H](C)OC(=O)C[C@@H](C)OC(=O)C[C@@H](C)OC(=O)C[C@@H](C)OC(=O)C[C@H](C)OC(=O)C[C@H](C)OC(=O)C[C@@H](C)OC(=O)C[C@@H](C)OC(=O)C[C@@H](C)OC(=O)C[C@H](C)OC(=O)C[C@H](C)OC(=O)C[C@H](C)OC(=O)C[C@H](C)OC(=O)C[C@@H](C)OC(=O)C[C@H](C)OC(=O)C[C@@H](C)OC(=O)C[C@H](C)OC(=O)C[C@H](C)OC(=O)C[C@@H](C)OC(=O)C[C@@H](C)OC(=O)C[C@H](C)OC(=O)C[C@@H](C)OC(=O)C[C@H](C)OC(=O)C[C@@H](C)O,C[C@@H](O)CC(=O)O.C[C@H](O)CC(=O)O,"('C[C@@H](O)CC(=O)O', 'C[C@H](O)CC(=O)O')",0.42,,11.0,70.0,71.24832,10.124665,9,[],"Kricheldorf, H. R., & Lee, S. R. (1995). Polylactones. 35. Macrocyclic and Stereoselective Polymerization of _-D,L-Butyrolactone with Cyclic Dibutyltin Initiators. Macromolecules, 28(20), 6718-6725. https://doi.org/10.1021/ma00124a004",Table 2.6,ester_stereo,"('C[C@@H](O)CC(=O)O', 'C[C@H](O)CC(=O)O')",25,3,1.2483200000000068,7.930986600000001
C[C@H](O)CC(=O)O[C@H](C)CC(=O)O[C@@H](C)CC(=O)O[C@H](C)CC(=O)O[C@@H](C)CC(=O)O[C@@H](C)CC(=O)O[C@@H](C)CC(=O)O[C@@H](C)CC(=O)O[C@@H](C)CC(=O)O[C@H](C)CC(=O)O[C@H](C)CC(=O)O[C@@H](C)CC(=O)O[C@H](C)CC(=O)O[C@H](C)CC(=O)O[C@@H](C)CC(=O)O[C@@H](C)CC(=O)O[C@@H](C)CC(=O)O[C@H](C)CC(=O)O[C@@H](C)CC(=O)O[C@@H](C)CC(=O)O[C@H](C)CC(=O)O[C@@H](C)CC(=O)O[C@@H](C)CC(=O)O[C@H](C)CC(=O)O[C@H](C)CC(=O)O,C[C@@H](O)CC(=O)O.C[C@H](O)CC(=O)O,"('C[C@@H](O)CC(=O)O', 'C[C@H](O)CC(=O)O')",0.42,,9.0,70.0,69.56773,9.290587,9,[],"Kricheldorf, H. R., & Lee, S. R. (1995). Polylactones. 35. Macrocyclic and Stereoselective Polymerization of _-D,L-Butyrolactone with Cyclic Dibutyltin Initiators. Macromolecules, 28(20), 6718-6725. https://doi.org/10.1021/ma00124a004",Table 2.5,ester_stereo,"('C[C@@H](O)CC(=O)O', 'C[C@H](O)CC(=O)O')",25,4,0.4322700000000026,5.9309893
C[C@@H](CC(=O)O)OC(=O)C[C@@H](C)OC(=O)C[C@H](C)OC(=O)C[C@@H](C)OC(=O)C[C@@H](C)OC(=O)C[C@@H](C)OC(=O)C[C@@H](C)OC(=O)C[C@H](C)OC(=O)C[C@@H](C)OC(=O)C[C@@H](C)OC(=O)C[C@@H](C)OC(=O)C[C@@H](C)OC(=O)C[C@H](C)OC(=O)C[C@H](C)OC(=O)C[C@H](C)OC(=O)C[C@@H](C)OC(=O)C[C@H](C)OC(=O)C[C@H](C)OC(=O)C[C@H](C)OC(=O)C[C@@H](C)OC(=O)C[C@@H](C)OC(=O)C[C@H](C)OC(=O)C[C@@H](C)OC(=O)C[C@H](C)OC(=O)C[C@@H](C)O,C[C@@H](O)CC(=O)O.C[C@H](O)CC(=O)O,"('C[C@@H](O)CC(=O)O', 'C[C@H](O)CC(=O)O')",0.42,,10.0,74.0,71.207306,10.122978,9,[],"Kricheldorf, H. R., & Lee, S. R. (1995). Polylactones. 35. Macrocyclic and Stereoselective Polymerization of _-D,L-Butyrolactone with Cyclic Dibutyltin Initiators. Macromolecules, 28(20), 6718-6725. https://doi.org/10.1021/ma00124a004",Table 3.5,ester_stereo,"('C[C@@H](O)CC(=O)O', 'C[C@H](O)CC(=O)O')",25,4,2.7926939999999973,6.930986600000001
C[C@@H](CC(=O)O)OC(=O)C[C@@H](C)OC(=O)C[C@H](C)OC(=O)C[C@H](C)OC(=O)C[C@@H](C)OC(=O)C[C@H](C)OC(=O)C[C@@H](C)OC(=O)C[C@H](C)OC(=O)C[C@H](C)OC(=O)C[C@H](C)OC(=O)C[C@@H](C)OC(=O)C[C@H](C)OC(=O)C[C@H](C)OC(=O)C[C@@H](C)OC(=O)C[C@@H](C)OC(=O)C[C@@H](C)OC(=O)C[C@@H](C)OC(=O)C[C@H](C)OC(=O)C[C@H](C)OC(=O)C[C@@H](C)OC(=O)C[C@H](C)OC(=O)C[C@@H](C)OC(=O)C[C@@H](C)OC(=O)C[C@@H](C)OC(=O)C[C@@H](C)O,C[C@@H](O)CC(=O)O.C[C@H](O)CC(=O)O,"('C[C@@H](O)CC(=O)O', 'C[C@H](O)CC(=O)O')",0.42,,11.0,70.0,71.26528,10.130786,9,[],"Kricheldorf, H. R., & Lee, S. R. (1995). Polylactones. 35. Macrocyclic and Stereoselective Polymerization of _-D,L-Butyrolactone with Cyclic Dibutyltin Initiators. Macromolecules, 28(20), 6718-6725. https://doi.org/10.1021/ma00124a004",Table 2.6,ester_stereo,"('C[C@@H](O)CC(=O)O', 'C[C@H](O)CC(=O)O')",25,4,1.2652800000000042,7.930986600000001
C[C@@H](CC(=O)O)OC(=O)C[C@H](C)OC(=O)C[C@@H](C)OC(=O)C[C@H](C)OC(=O)C[C@H](C)OC(=O)C[C@H](C)OC(=O)C[C@@H](C)OC(=O)C[C@@H](C)OC(=O)C[C@H](C)OC(=O)C[C@@H](C)OC(=O)C[C@H](C)OC(=O)C[C@@H](C)OC(=O)C[C@H](C)OC(=O)C[C@@H](C)OC(=O)C[C@@H](C)OC(=O)C[C@@H](C)OC(=O)C[C@@H](C)OC(=O)C[C@H](C)OC(=O)C[C@H](C)OC(=O)C[C@@H](C)OC(=O)C[C@@H](C)OC(=O)C[C@@H](C)OC(=O)C[C@H](C)OC(=O)C[C@H](C)OC(=O)C[C@@H](C)O,C[C@@H](O)CC(=O)O.C[C@H](O)CC(=O)O,"('C[C@@H](O)CC(=O)O', 'C[C@H](O)CC(=O)O')",0.45,,6.0,66.0,67.67088,8.34182,9,[],"Kricheldorf, H. R., & Lee, S. R. (1995). Polylactones. 35. Macrocyclic and Stereoselective Polymerization of _-D,L-Butyrolactone with Cyclic Dibutyltin Initiators. Macromolecules, 28(20), 6718-6725. https://doi.org/10.1021/ma00124a004",Table 1.6,ester_stereo,"('C[C@@H](O)CC(=O)O', 'C[C@H](O)CC(=O)O')",25,0,1.6708799999999968,2.9309866
C[C@@H](CC(=O)O)OC(=O)C[C@@H](C)OC(=O)C[C@@H](C)OC(=O)C[C@@H](C)OC(=O)C[C@H](C)OC(=O)C[C@@H](C)OC(=O)C[C@H](C)OC(=O)C[C@@H](C)OC(=O)C[C@H](C)OC(=O)C[C@@H](C)OC(=O)C[C@@H](C)OC(=O)C[C@@H](C)OC(=O)C[C@@H](C)OC(=O)C[C@H](C)OC(=O)C[C@@H](C)OC(=O)C[C@@H](C)OC(=O)C[C@@H](C)OC(=O)C[C@H](C)OC(=O)C[C@H](C)OC(=O)C[C@@H](C)OC(=O)C[C@H](C)OC(=O)C[C@H](C)OC(=O)C[C@@H](C)OC(=O)C[C@@H](C)OC(=O)C[C@@H](C)O,C[C@@H](O)CC(=O)O.C[C@H](O)CC(=O)O,"('C[C@@H](O)CC(=O)O', 'C[C@H](O)CC(=O)O')",0.45,,7.0,68.0,67.628395,8.346361,9,[],"Kricheldorf, H. R., & Lee, S. R. (1995). Polylactones. 35. Macrocyclic and Stereoselective Polymerization of _-D,L-Butyrolactone with Cyclic Dibutyltin Initiators. Macromolecules, 28(20), 6718-6725. https://doi.org/10.1021/ma00124a004",Table 1.7,ester_stereo,"('C[C@@H](O)CC(=O)O', 'C[C@H](O)CC(=O)O')",25,0,0.3716050000000024,3.9309866
C[C@@H](CC(=O)O)OC(=O)C[C@@H](C)OC(=O)C[C@H](C)OC(=O)C[C@@H](C)OC(=O)C[C@H](C)OC(=O)C[C@@H](C)OC(=O)C[C@@H](C)OC(=O)C[C@H](C)OC(=O)C[C@@H](C)OC(=O)C[C@H](C)OC(=O)C[C@@H](C)OC(=O)C[C@@H](C)OC(=O)C[C@@H](C)OC(=O)C[C@@H](C)OC(=O)C[C@@H](C)OC(=O)C[C@@H](C)OC(=O)C[C@@H](C)OC(=O)C[C@H](C)OC(=O)C[C@@H](C)OC(=O)C[C@@H](C)OC(=O)C[C@@H](C)OC(=O)C[C@H](C)OC(=O)C[C@@H](C)OC(=O)C[C@@H](C)OC(=O)C[C@@H](C)O,C[C@@H](O)CC(=O)O.C[C@H](O)CC(=O)O,"('C[C@@H](O)CC(=O)O', 'C[C@H](O)CC(=O)O')",0.45,,8.0,73.0,67.59489,8.347548,9,[],"Kricheldorf, H. R., & Lee, S. R. (1995). Polylactones. 35. Macrocyclic and Stereoselective Polymerization of _-D,L-Butyrolactone with Cyclic Dibutyltin Initiators. Macromolecules, 28(20), 6718-6725. https://doi.org/10.1021/ma00124a004",Table 1.5,ester_stereo,"('C[C@@H](O)CC(=O)O', 'C[C@H](O)CC(=O)O')",25,0,5.405109999999993,4.930986600000001
C[C@@H](CC(=O)O)OC(=O)C[C@@H](C)OC(=O)C[C@@H](C)OC(=O)C[C@@H](C)OC(=O)C[C@@H](C)OC(=O)C[C@H](C)OC(=O)C[C@@H](C)OC(=O)C[C@@H](C)OC(=O)C[C@H](C)OC(=O)C[C@@H](C)OC(=O)C[C@H](C)OC(=O)C[C@@H](C)OC(=O)C[C@H](C)OC(=O)C[C@H](C)OC(=O)C[C@@H](C)OC(=O)C[C@H](C)OC(=O)C[C@H](C)OC(=O)C[C@H](C)OC(=O)C[C@@H](C)OC(=O)C[C@@H](C)OC(=O)C[C@@H](C)OC(=O)C[C@H](C)OC(=O)C[C@H](C)OC(=O)C[C@@H](C)OC(=O)C[C@@H](C)O,C[C@@H](O)CC(=O)O.C[C@H](O)CC(=O)O,"('C[C@@H](O)CC(=O)O', 'C[C@H](O)CC(=O)O')",0.45,,9.0,,67.66258,8.346684,9,[],"Kricheldorf, H. R., & Lee, S. R. (1995). Polylactones. 35. Macrocyclic and Stereoselective Polymerization of _-D,L-Butyrolactone with Cyclic Dibutyltin Initiators. Macromolecules, 28(20), 6718-6725. https://doi.org/10.1021/ma00124a004",Table 3.6,ester_stereo,"('C[C@@H](O)CC(=O)O', 'C[C@H](O)CC(=O)O')",25,0,,5.930986600000001
C[C@H](O)CC(=O)O[C@H](C)CC(=O)O[C@@H](C)CC(=O)O[C@@H](C)CC(=O)O[C@H](C)CC(=O)O[C@@H](C)CC(=O)O[C@H](C)CC(=O)O[C@H](C)CC(=O)O[C@H](C)CC(=O)O[C@H](C)CC(=O)O[C@@H](C)CC(=O)O[C@H](C)CC(=O)O[C@H](C)CC(=O)O[C@@H](C)CC(=O)O[C@@H](C)CC(=O)O[C@H](C)CC(=O)O[C@H](C)CC(=O)O[C@H](C)CC(=O)O[C@@H](C)CC(=O)O[C@H](C)CC(=O)O[C@H](C)CC(=O)O[C@@H](C)CC(=O)O[C@@H](C)CC(=O)O[C@@H](C)CC(=O)O[C@H](C)CC(=O)O,C[C@@H](O)CC(=O)O.C[C@H](O)CC(=O)O,"('C[C@@H](O)CC(=O)O', 'C[C@H](O)CC(=O)O')",0.45,,6.0,66.0,65.87018,7.178826,9,[],"Kricheldorf, H. R., & Lee, S. R. (1995). Polylactones. 35. Macrocyclic and Stereoselective Polymerization of _-D,L-Butyrolactone with Cyclic Dibutyltin Initiators. Macromolecules, 28(20), 6718-6725. https://doi.org/10.1021/ma00124a004",Table 1.6,ester_stereo,"('C[C@@H](O)CC(=O)O', 'C[C@H](O)CC(=O)O')",25,1,0.12981999999999516,2.9309893
C[C@@H](CC(=O)O)OC(=O)C[C@@H](C)OC(=O)C[C@H](C)OC(=O)C[C@H](C)OC(=O)C[C@@H](C)OC(=O)C[C@H](C)OC(=O)C[C@H](C)OC(=O)C[C@H](C)OC(=O)C[C@@H](C)OC(=O)C[C@@H](C)OC(=O)C[C@H](C)OC(=O)C[C@@H](C)OC(=O)C[C@@H](C)OC(=O)C[C@H](C)OC(=O)C[C@H](C)OC(=O)C[C@H](C)OC(=O)C[C@@H](C)OC(=O)C[C@H](C)OC(=O)C[C@@H](C)OC(=O)C[C@@H](C)OC(=O)C[C@@H](C)OC(=O)C[C@@H](C)OC(=O)C[C@H](C)OC(=O)C[C@H](C)OC(=O)C[C@@H](C)O,C[C@@H](O)CC(=O)O.C[C@H](O)CC(=O)O,"('C[C@@H](O)CC(=O)O', 'C[C@H](O)CC(=O)O')",0.45,,7.0,68.0,67.687904,8.342949,9,[],"Kricheldorf, H. R., & Lee, S. R. (1995). Polylactones. 35. Macrocyclic and Stereoselective Polymerization of _-D,L-Butyrolactone with Cyclic Dibutyltin Initiators. Macromolecules, 28(20), 6718-6725. https://doi.org/10.1021/ma00124a004",Table 1.7,ester_stereo,"('C[C@@H](O)CC(=O)O', 'C[C@H](O)CC(=O)O')",25,1,0.3120959999999968,3.9309866
C[C@H](O)CC(=O)O[C@H](C)CC(=O)O[C@H](C)CC(=O)O[C@H](C)CC(=O)O[C@@H](C)CC(=O)O[C@@H](C)CC(=O)O[C@@H](C)CC(=O)O[C@H](C)CC(=O)O[C@@H](C)CC(=O)O[C@H](C)CC(=O)O[C@@H](C)CC(=O)O[C@H](C)CC(=O)O[C@H](C)CC(=O)O[C@H](C)CC(=O)O[C@H](C)CC(=O)O[C@H](C)CC(=O)O[C@@H](C)CC(=O)O[C@H](C)CC(=O)O[C@@H](C)CC(=O)O[C@H](C)CC(=O)O[C@@H](C)CC(=O)O[C@H](C)CC(=O)O[C@H](C)CC(=O)O[C@H](C)CC(=O)O[C@H](C)CC(=O)O,C[C@@H](O)CC(=O)O.C[C@H](O)CC(=O)O,"('C[C@@H](O)CC(=O)O', 'C[C@H](O)CC(=O)O')",0.45,,8.0,73.0,65.91271,7.1786194,9,[],"Kricheldorf, H. R., & Lee, S. R. (1995). Polylactones. 35. Macrocyclic and Stereoselective Polymerization of _-D,L-Butyrolactone with Cyclic Dibutyltin Initiators. Macromolecules, 28(20), 6718-6725. https://doi.org/10.1021/ma00124a004",Table 1.5,ester_stereo,"('C[C@@H](O)CC(=O)O', 'C[C@H](O)CC(=O)O')",25,1,7.087289999999996,4.9309893
C[C@H](O)CC(=O)O[C@H](C)CC(=O)O[C@@H](C)CC(=O)O[C@@H](C)CC(=O)O[C@@H](C)CC(=O)O[C@H](C)CC(=O)O[C@H](C)CC(=O)O[C@H](C)CC(=O)O[C@@H](C)CC(=O)O[C@@H](C)CC(=O)O[C@@H](C)CC(=O)O[C@H](C)CC(=O)O[C@H](C)CC(=O)O[C@H](C)CC(=O)O[C@@H](C)CC(=O)O[C@H](C)CC(=O)O[C@@H](C)CC(=O)O[C@H](C)CC(=O)O[C@@H](C)CC(=O)O[C@H](C)CC(=O)O[C@@H](C)CC(=O)O[C@@H](C)CC(=O)O[C@H](C)CC(=O)O[C@H](C)CC(=O)O[C@H](C)CC(=O)O,C[C@@H](O)CC(=O)O.C[C@H](O)CC(=O)O,"('C[C@@H](O)CC(=O)O', 'C[C@H](O)CC(=O)O')",0.45,,9.0,,65.84986,7.1791444,9,[],"Kricheldorf, H. R., & Lee, S. R. (1995). Polylactones. 35. Macrocyclic and Stereoselective Polymerization of _-D,L-Butyrolactone with Cyclic Dibutyltin Initiators. Macromolecules, 28(20), 6718-6725. https://doi.org/10.1021/ma00124a004",Table 3.6,ester_stereo,"('C[C@@H](O)CC(=O)O', 'C[C@H](O)CC(=O)O')",25,1,,5.9309893
C[C@H](O)CC(=O)O[C@@H](C)CC(=O)O[C@@H](C)CC(=O)O[C@H](C)CC(=O)O[C@@H](C)CC(=O)O[C@H](C)CC(=O)O[C@H](C)CC(=O)O[C@@H](C)CC(=O)O[C@H](C)CC(=O)O[C@H](C)CC(=O)O[C@H](C)CC(=O)O[C@@H](C)CC(=O)O[C@H](C)CC(=O)O[C@H](C)CC(=O)O[C@H](C)CC(=O)O[C@@H](C)CC(=O)O[C@H](C)CC(=O)O[C@@H](C)CC(=O)O[C@@H](C)CC(=O)O[C@H](C)CC(=O)O[C@@H](C)CC(=O)O[C@@H](C)CC(=O)O[C@@H](C)CC(=O)O[C@@H](C)CC(=O)O[C@H](C)CC(=O)O,C[C@@H](O)CC(=O)O.C[C@H](O)CC(=O)O,"('C[C@@H](O)CC(=O)O', 'C[C@H](O)CC(=O)O')",0.45,,6.0,66.0,65.83619,7.1823106,9,[],"Kricheldorf, H. R., & Lee, S. R. (1995). Polylactones. 35. Macrocyclic and Stereoselective Polymerization of _-D,L-Butyrolactone with Cyclic Dibutyltin Initiators. Macromolecules, 28(20), 6718-6725. https://doi.org/10.1021/ma00124a004",Table 1.6,ester_stereo,"('C[C@@H](O)CC(=O)O', 'C[C@H](O)CC(=O)O')",25,2,0.163809999999998,2.9309893
C[C@@H](CC(=O)O)OC(=O)C[C@@H](C)OC(=O)C[C@@H](C)OC(=O)C[C@@H](C)OC(=O)C[C@@H](C)OC(=O)C[C@@H](C)OC(=O)C[C@@H](C)OC(=O)C[C@H](C)OC(=O)C[C@@H](C)OC(=O)C[C@H](C)OC(=O)C[C@H](C)OC(=O)C[C@@H](C)OC(=O)C[C@H](C)OC(=O)C[C@@H](C)OC(=O)C[C@H](C)OC(=O)C[C@H](C)OC(=O)C[C@H](C)OC(=O)C[C@@H](C)OC(=O)C[C@H](C)OC(=O)C[C@@H](C)OC(=O)C[C@@H](C)OC(=O)C[C@@H](C)OC(=O)C[C@H](C)OC(=O)C[C@H](C)OC(=O)C[C@@H](C)O,C[C@@H](O)CC(=O)O.C[C@H](O)CC(=O)O,"('C[C@@H](O)CC(=O)O', 'C[C@H](O)CC(=O)O')",0.45,,7.0,68.0,67.65295,8.341161,9,[],"Kricheldorf, H. R., & Lee, S. R. (1995). Polylactones. 35. Macrocyclic and Stereoselective Polymerization of _-D,L-Butyrolactone with Cyclic Dibutyltin Initiators. Macromolecules, 28(20), 6718-6725. https://doi.org/10.1021/ma00124a004",Table 1.7,ester_stereo,"('C[C@@H](O)CC(=O)O', 'C[C@H](O)CC(=O)O')",25,2,0.34704999999999586,3.9309866
C[C@@H](CC(=O)O)OC(=O)C[C@H](C)OC(=O)C[C@@H](C)OC(=O)C[C@H](C)OC(=O)C[C@@H](C)OC(=O)C[C@@H](C)OC(=O)C[C@@H](C)OC(=O)C[C@H](C)OC(=O)C[C@@H](C)OC(=O)C[C@H](C)OC(=O)C[C@@H](C)OC(=O)C[C@@H](C)OC(=O)C[C@@H](C)OC(=O)C[C@H](C)OC(=O)C[C@H](C)OC(=O)C[C@@H](C)OC(=O)C[C@@H](C)OC(=O)C[C@H](C)OC(=O)C[C@@H](C)OC(=O)C[C@@H](C)OC(=O)C[C@@H](C)OC(=O)C[C@H](C)OC(=O)C[C@H](C)OC(=O)C[C@@H](C)OC(=O)C[C@@H](C)O,C[C@@H](O)CC(=O)O.C[C@H](O)CC(=O)O,"('C[C@@H](O)CC(=O)O', 'C[C@H](O)CC(=O)O')",0.45,,8.0,73.0,67.64604,8.346394,9,[],"Kricheldorf, H. R., & Lee, S. R. (1995). Polylactones. 35. Macrocyclic and Stereoselective Polymerization of _-D,L-Butyrolactone with Cyclic Dibutyltin Initiators. Macromolecules, 28(20), 6718-6725. https://doi.org/10.1021/ma00124a004",Table 1.5,ester_stereo,"('C[C@@H](O)CC(=O)O', 'C[C@H](O)CC(=O)O')",25,2,5.353960000000001,4.930986600000001
C[C@@H](CC(=O)O)OC(=O)C[C@H](C)OC(=O)C[C@@H](C)OC(=O)C[C@H](C)OC(=O)C[C@H](C)OC(=O)C[C@H](C)OC(=O)C[C@H](C)OC(=O)C[C@H](C)OC(=O)C[C@@H](C)OC(=O)C[C@H](C)OC(=O)C[C@@H](C)OC(=O)C[C@H](C)OC(=O)C[C@H](C)OC(=O)C[C@@H](C)OC(=O)C[C@H](C)OC(=O)C[C@@H](C)OC(=O)C[C@@H](C)OC(=O)C[C@@H](C)OC(=O)C[C@H](C)OC(=O)C[C@@H](C)OC(=O)C[C@@H](C)OC(=O)C[C@H](C)OC(=O)C[C@H](C)OC(=O)C[C@@H](C)OC(=O)C[C@@H](C)O,C[C@@H](O)CC(=O)O.C[C@H](O)CC(=O)O,"('C[C@@H](O)CC(=O)O', 'C[C@H](O)CC(=O)O')",0.45,,9.0,,67.7169,8.349923,9,[],"Kricheldorf, H. R., & Lee, S. R. (1995). Polylactones. 35. Macrocyclic and Stereoselective Polymerization of _-D,L-Butyrolactone with Cyclic Dibutyltin Initiators. Macromolecules, 28(20), 6718-6725. https://doi.org/10.1021/ma00124a004",Table 3.6,ester_stereo,"('C[C@@H](O)CC(=O)O', 'C[C@H](O)CC(=O)O')",25,2,,5.930986600000001
