Repository: tyo-nu/PolyIDRS_Paper

# PolyIDRS_Paper
Code and Figures for the PolyIDRS paper.

File: Figures/Figure_5/data/U_shaped_Tm_data.csv (part 28 of 60)
smiles_polymer,smiles_monomer,monomers,pm,Mn,Tg,Tm,Tm_pred,Tg_pred,model_id,distribution,ref,comment,mechanism,monomers.1,DP,replicate_structure,dTm,dTg
C[C@H](O)CC(=O)O[C@@H](C)CC(=O)O[C@H](C)CC(=O)O[C@H](C)CC(=O)O[C@H](C)CC(=O)O[C@H](C)CC(=O)O[C@@H](C)CC(=O)O[C@H](C)CC(=O)O[C@H](C)CC(=O)O[C@@H](C)CC(=O)O[C@H](C)CC(=O)O[C@H](C)CC(=O)O[C@H](C)CC(=O)O[C@@H](C)CC(=O)O[C@H](C)CC(=O)O[C@H](C)CC(=O)O[C@H](C)CC(=O)O[C@@H](C)CC(=O)O[C@H](C)CC(=O)O[C@@H](C)CC(=O)O[C@@H](C)CC(=O)O[C@H](C)CC(=O)O[C@@H](C)CC(=O)O[C@H](C)CC(=O)O[C@H](C)CC(=O)O,C[C@@H](O)CC(=O)O.C[C@H](O)CC(=O)O,"('C[C@@H](O)CC(=O)O', 'C[C@H](O)CC(=O)O')",0.45,,6.0,66.0,65.91917,7.1802535,9,[],"Kricheldorf, H. R., & Lee, S. R. (1995). Polylactones. 35. Macrocyclic and Stereoselective Polymerization of _-D,L-Butyrolactone with Cyclic Dibutyltin Initiators. Macromolecules, 28(20), 6718-6725. https://doi.org/10.1021/ma00124a004",Table 1.6,ester_stereo,"('C[C@@H](O)CC(=O)O', 'C[C@H](O)CC(=O)O')",25,3,0.08083000000000595,2.9309893
C[C@@H](CC(=O)O)OC(=O)C[C@H](C)OC(=O)C[C@@H](C)OC(=O)C[C@H](C)OC(=O)C[C@H](C)OC(=O)C[C@@H](C)OC(=O)C[C@H](C)OC(=O)C[C@H](C)OC(=O)C[C@H](C)OC(=O)C[C@@H](C)OC(=O)C[C@@H](C)OC(=O)C[C@H](C)OC(=O)C[C@@H](C)OC(=O)C[C@H](C)OC(=O)C[C@H](C)OC(=O)C[C@@H](C)OC(=O)C[C@@H](C)OC(=O)C[C@H](C)OC(=O)C[C@H](C)OC(=O)C[C@@H](C)OC(=O)C[C@@H](C)OC(=O)C[C@H](C)OC(=O)C[C@H](C)OC(=O)C[C@@H](C)OC(=O)C[C@@H](C)O,C[C@@H](O)CC(=O)O.C[C@H](O)CC(=O)O,"('C[C@@H](O)CC(=O)O', 'C[C@H](O)CC(=O)O')",0.45,,7.0,68.0,67.71689,8.349926,9,[],"Kricheldorf, H. R., & Lee, S. R. (1995). Polylactones. 35. Macrocyclic and Stereoselective Polymerization of _-D,L-Butyrolactone with Cyclic Dibutyltin Initiators. Macromolecules, 28(20), 6718-6725. https://doi.org/10.1021/ma00124a004",Table 1.7,ester_stereo,"('C[C@@H](O)CC(=O)O', 'C[C@H](O)CC(=O)O')",25,3,0.28310999999999353,3.9309866
C[C@@H](CC(=O)O)OC(=O)C[C@@H](C)OC(=O)C[C@@H](C)OC(=O)C[C@@H](C)OC(=O)C[C@H](C)OC(=O)C[C@@H](C)OC(=O)C[C@@H](C)OC(=O)C[C@@H](C)OC(=O)C[C@@H](C)OC(=O)C[C@H](C)OC(=O)C[C@H](C)OC(=O)C[C@@H](C)OC(=O)C[C@@H](C)OC(=O)C[C@@H](C)OC(=O)C[C@@H](C)OC(=O)C[C@H](C)OC(=O)C[C@@H](C)OC(=O)C[C@H](C)OC(=O)C[C@@H](C)OC(=O)C[C@H](C)OC(=O)C[C@@H](C)OC(=O)C[C@@H](C)OC(=O)C[C@H](C)OC(=O)C[C@H](C)OC(=O)C[C@@H](C)O,C[C@@H](O)CC(=O)O.C[C@H](O)CC(=O)O,"('C[C@@H](O)CC(=O)O', 'C[C@H](O)CC(=O)O')",0.45,,8.0,73.0,67.6183,8.340259,9,[],"Kricheldorf, H. R., & Lee, S. R. (1995). Polylactones. 35. Macrocyclic and Stereoselective Polymerization of _-D,L-Butyrolactone with Cyclic Dibutyltin Initiators. Macromolecules, 28(20), 6718-6725. https://doi.org/10.1021/ma00124a004",Table 1.5,ester_stereo,"('C[C@@H](O)CC(=O)O', 'C[C@H](O)CC(=O)O')",25,3,5.381699999999995,4.930986600000001
C[C@@H](CC(=O)O)OC(=O)C[C@H](C)OC(=O)C[C@H](C)OC(=O)C[C@@H](C)OC(=O)C[C@H](C)OC(=O)C[C@H](C)OC(=O)C[C@H](C)OC(=O)C[C@@H](C)OC(=O)C[C@@H](C)OC(=O)C[C@H](C)OC(=O)C[C@@H](C)OC(=O)C[C@@H](C)OC(=O)C[C@@H](C)OC(=O)C[C@H](C)OC(=O)C[C@H](C)OC(=O)C[C@H](C)OC(=O)C[C@H](C)OC(=O)C[C@@H](C)OC(=O)C[C@H](C)OC(=O)C[C@H](C)OC(=O)C[C@@H](C)OC(=O)C[C@H](C)OC(=O)C[C@@H](C)OC(=O)C[C@H](C)OC(=O)C[C@@H](C)O,C[C@@H](O)CC(=O)O.C[C@H](O)CC(=O)O,"('C[C@@H](O)CC(=O)O', 'C[C@H](O)CC(=O)O')",0.45,,9.0,,67.72642,8.346663,9,[],"Kricheldorf, H. R., & Lee, S. R. (1995). Polylactones. 35. Macrocyclic and Stereoselective Polymerization of _-D,L-Butyrolactone with Cyclic Dibutyltin Initiators. Macromolecules, 28(20), 6718-6725. https://doi.org/10.1021/ma00124a004",Table 3.6,ester_stereo,"('C[C@@H](O)CC(=O)O', 'C[C@H](O)CC(=O)O')",25,3,,5.930986600000001
C[C@H](O)CC(=O)O[C@H](C)CC(=O)O[C@H](C)CC(=O)O[C@@H](C)CC(=O)O[C@@H](C)CC(=O)O[C@H](C)CC(=O)O[C@H](C)CC(=O)O[C@@H](C)CC(=O)O[C@H](C)CC(=O)O[C@H](C)CC(=O)O[C@@H](C)CC(=O)O[C@H](C)CC(=O)O[C@@H](C)CC(=O)O[C@@H](C)CC(=O)O[C@@H](C)CC(=O)O[C@H](C)CC(=O)O[C@H](C)CC(=O)O[C@H](C)CC(=O)O[C@@H](C)CC(=O)O[C@@H](C)CC(=O)O[C@H](C)CC(=O)O[C@H](C)CC(=O)O[C@@H](C)CC(=O)O[C@@H](C)CC(=O)O[C@H](C)CC(=O)O,C[C@@H](O)CC(=O)O.C[C@H](O)CC(=O)O,"('C[C@@H](O)CC(=O)O', 'C[C@H](O)CC(=O)O')",0.45,,6.0,66.0,65.84982,7.179389,9,[],"Kricheldorf, H. R., & Lee, S. R. (1995). Polylactones. 35. Macrocyclic and Stereoselective Polymerization of _-D,L-Butyrolactone with Cyclic Dibutyltin Initiators. Macromolecules, 28(20), 6718-6725. https://doi.org/10.1021/ma00124a004",Table 1.6,ester_stereo,"('C[C@@H](O)CC(=O)O', 'C[C@H](O)CC(=O)O')",25,4,0.15018000000000598,2.9309893
C[C@@H](CC(=O)O)OC(=O)C[C@H](C)OC(=O)C[C@@H](C)OC(=O)C[C@@H](C)OC(=O)C[C@H](C)OC(=O)C[C@@H](C)OC(=O)C[C@H](C)OC(=O)C[C@@H](C)OC(=O)C[C@@H](C)OC(=O)C[C@@H](C)OC(=O)C[C@H](C)OC(=O)C[C@H](C)OC(=O)C[C@@H](C)OC(=O)C[C@@H](C)OC(=O)C[C@@H](C)OC(=O)C[C@H](C)OC(=O)C[C@@H](C)OC(=O)C[C@@H](C)OC(=O)C[C@@H](C)OC(=O)C[C@@H](C)OC(=O)C[C@@H](C)OC(=O)C[C@H](C)OC(=O)C[C@@H](C)OC(=O)C[C@H](C)OC(=O)C[C@@H](C)O,C[C@@H](O)CC(=O)O.C[C@H](O)CC(=O)O,"('C[C@@H](O)CC(=O)O', 'C[C@H](O)CC(=O)O')",0.45,,7.0,68.0,67.6187,8.340189,9,[],"Kricheldorf, H. R., & Lee, S. R. (1995). Polylactones. 35. Macrocyclic and Stereoselective Polymerization of _-D,L-Butyrolactone with Cyclic Dibutyltin Initiators. Macromolecules, 28(20), 6718-6725. https://doi.org/10.1021/ma00124a004",Table 1.7,ester_stereo,"('C[C@@H](O)CC(=O)O', 'C[C@H](O)CC(=O)O')",25,4,0.381299999999996,3.9309866
C[C@H](O)CC(=O)O[C@H](C)CC(=O)O[C@H](C)CC(=O)O[C@@H](C)CC(=O)O[C@H](C)CC(=O)O[C@H](C)CC(=O)O[C@H](C)CC(=O)O[C@H](C)CC(=O)O[C@@H](C)CC(=O)O[C@H](C)CC(=O)O[C@@H](C)CC(=O)O[C@H](C)CC(=O)O[C@H](C)CC(=O)O[C@@H](C)CC(=O)O[C@H](C)CC(=O)O[C@H](C)CC(=O)O[C@@H](C)CC(=O)O[C@@H](C)CC(=O)O[C@@H](C)CC(=O)O[C@H](C)CC(=O)O[C@H](C)CC(=O)O[C@H](C)CC(=O)O[C@H](C)CC(=O)O[C@@H](C)CC(=O)O[C@H](C)CC(=O)O,C[C@@H](O)CC(=O)O.C[C@H](O)CC(=O)O,"('C[C@@H](O)CC(=O)O', 'C[C@H](O)CC(=O)O')",0.45,,8.0,73.0,65.912704,7.17876,9,[],"Kricheldorf, H. R., & Lee, S. R. (1995). Polylactones. 35. Macrocyclic and Stereoselective Polymerization of _-D,L-Butyrolactone with Cyclic Dibutyltin Initiators. Macromolecules, 28(20), 6718-6725. https://doi.org/10.1021/ma00124a004",Table 1.5,ester_stereo,"('C[C@@H](O)CC(=O)O', 'C[C@H](O)CC(=O)O')",25,4,7.087295999999995,4.9309893
C[C@@H](CC(=O)O)OC(=O)C[C@@H](C)OC(=O)C[C@H](C)OC(=O)C[C@H](C)OC(=O)C[C@@H](C)OC(=O)C[C@H](C)OC(=O)C[C@@H](C)OC(=O)C[C@@H](C)OC(=O)C[C@H](C)OC(=O)C[C@H](C)OC(=O)C[C@@H](C)OC(=O)C[C@@H](C)OC(=O)C[C@H](C)OC(=O)C[C@H](C)OC(=O)C[C@@H](C)OC(=O)C[C@@H](C)OC(=O)C[C@H](C)OC(=O)C[C@H](C)OC(=O)C[C@H](C)OC(=O)C[C@@H](C)OC(=O)C[C@@H](C)OC(=O)C[C@@H](C)OC(=O)C[C@H](C)OC(=O)C[C@@H](C)OC(=O)C[C@@H](C)O,C[C@@H](O)CC(=O)O.C[C@H](O)CC(=O)O,"('C[C@@H](O)CC(=O)O', 'C[C@H](O)CC(=O)O')",0.45,,9.0,,67.6799,8.347172,9,[],"Kricheldorf, H. R., & Lee, S. R. (1995). Polylactones. 35. Macrocyclic and Stereoselective Polymerization of _-D,L-Butyrolactone with Cyclic Dibutyltin Initiators. Macromolecules, 28(20), 6718-6725. https://doi.org/10.1021/ma00124a004",Table 3.6,ester_stereo,"('C[C@@H](O)CC(=O)O', 'C[C@H](O)CC(=O)O')",25,4,,5.930986600000001
C[C@@H](CC(=O)O)OC(=O)C[C@@H](C)OC(=O)C[C@H](C)OC(=O)C[C@@H](C)OC(=O)C[C@@H](C)OC(=O)C[C@@H](C)OC(=O)C[C@H](C)OC(=O)C[C@H](C)OC(=O)C[C@H](C)OC(=O)C[C@H](C)OC(=O)C[C@H](C)OC(=O)C[C@@H](C)OC(=O)C[C@@H](C)OC(=O)C[C@H](C)OC(=O)C[C@H](C)OC(=O)C[C@H](C)OC(=O)C[C@H](C)OC(=O)C[C@H](C)OC(=O)C[C@H](C)OC(=O)C[C@H](C)OC(=O)C[C@H](C)OC(=O)C[C@@H](C)OC(=O)C[C@@H](C)OC(=O)C[C@@H](C)OC(=O)C[C@@H](C)O,C[C@@H](O)CC(=O)O.C[C@H](O)CC(=O)O,"('C[C@@H](O)CC(=O)O', 'C[C@H](O)CC(=O)O')",0.7,,-10.0,,87.543106,-10.182663,9,[],"Tang, X., & Chen, E. Y. X. (2018). Chemical synthesis of perfectly isotactic and high melting bacterial poly(3-hydroxybutyrate) from bio-sourced racemic cyclic diolide. Nature Communications, 9(1), 1-11. https://doi.org/10.1038/s41467-018-04734-3","1, SI Fig 34, SI Table 1",ester_stereo,"('C[C@@H](O)CC(=O)O', 'C[C@H](O)CC(=O)O')",25,0,,13.0690134
C[C@H](O)CC(=O)O[C@H](C)CC(=O)O[C@@H](C)CC(=O)O[C@@H](C)CC(=O)O[C@H](C)CC(=O)O[C@H](C)CC(=O)O[C@H](C)CC(=O)O[C@H](C)CC(=O)O[C@@H](C)CC(=O)O[C@H](C)CC(=O)O[C@H](C)CC(=O)O[C@H](C)CC(=O)O[C@H](C)CC(=O)O[C@H](C)CC(=O)O[C@H](C)CC(=O)O[C@H](C)CC(=O)O[C@H](C)CC(=O)O[C@H](C)CC(=O)O[C@@H](C)CC(=O)O[C@@H](C)CC(=O)O[C@H](C)CC(=O)O[C@H](C)CC(=O)O[C@H](C)CC(=O)O[C@H](C)CC(=O)O[C@H](C)CC(=O)O,C[C@@H](O)CC(=O)O.C[C@H](O)CC(=O)O,"('C[C@@H](O)CC(=O)O', 'C[C@H](O)CC(=O)O')",0.7,,-10.0,,87.62647,-10.149851,9,[],"Tang, X., & Chen, E. Y. X. (2018). Chemical synthesis of perfectly isotactic and high melting bacterial poly(3-hydroxybutyrate) from bio-sourced racemic cyclic diolide. Nature Communications, 9(1), 1-11. https://doi.org/10.1038/s41467-018-04734-3","1, SI Fig 34, SI Table 1",ester_stereo,"('C[C@@H](O)CC(=O)O', 'C[C@H](O)CC(=O)O')",25,1,,13.0690107
C[C@@H](CC(=O)O)OC(=O)C[C@@H](C)OC(=O)C[C@H](C)OC(=O)C[C@H](C)OC(=O)C[C@H](C)OC(=O)C[C@H](C)OC(=O)C[C@H](C)OC(=O)C[C@@H](C)OC(=O)C[C@@H](C)OC(=O)C[C@@H](C)OC(=O)C[C@@H](C)OC(=O)C[C@H](C)OC(=O)C[C@H](C)OC(=O)C[C@H](C)OC(=O)C[C@H](C)OC(=O)C[C@H](C)OC(=O)C[C@@H](C)OC(=O)C[C@@H](C)OC(=O)C[C@@H](C)OC(=O)C[C@H](C)OC(=O)C[C@H](C)OC(=O)C[C@@H](C)OC(=O)C[C@@H](C)OC(=O)C[C@@H](C)OC(=O)C[C@@H](C)O,C[C@@H](O)CC(=O)O.C[C@H](O)CC(=O)O,"('C[C@@H](O)CC(=O)O', 'C[C@H](O)CC(=O)O')",0.7,,-10.0,,87.485466,-10.177609,9,[],"Tang, X., & Chen, E. Y. X. (2018). Chemical synthesis of perfectly isotactic and high melting bacterial poly(3-hydroxybutyrate) from bio-sourced racemic cyclic diolide. Nature Communications, 9(1), 1-11. https://doi.org/10.1038/s41467-018-04734-3","1, SI Fig 34, SI Table 1",ester_stereo,"('C[C@@H](O)CC(=O)O', 'C[C@H](O)CC(=O)O')",25,2,,13.0690134
C[C@H](O)CC(=O)O[C@@H](C)CC(=O)O[C@@H](C)CC(=O)O[C@@H](C)CC(=O)O[C@H](C)CC(=O)O[C@H](C)CC(=O)O[C@H](C)CC(=O)O[C@@H](C)CC(=O)O[C@H](C)CC(=O)O[C@H](C)CC(=O)O[C@H](C)CC(=O)O[C@H](C)CC(=O)O[C@@H](C)CC(=O)O[C@@H](C)CC(=O)O[C@H](C)CC(=O)O[C@H](C)CC(=O)O[C@H](C)CC(=O)O[C@@H](C)CC(=O)O[C@@H](C)CC(=O)O[C@@H](C)CC(=O)O[C@@H](C)CC(=O)O[C@@H](C)CC(=O)O[C@H](C)CC(=O)O[C@H](C)CC(=O)O[C@H](C)CC(=O)O,C[C@@H](O)CC(=O)O.C[C@H](O)CC(=O)O,"('C[C@@H](O)CC(=O)O', 'C[C@H](O)CC(=O)O')",0.7,,-10.0,,87.466965,-10.131548,9,[],"Tang, X., & Chen, E. Y. X. (2018). Chemical synthesis of perfectly isotactic and high melting bacterial poly(3-hydroxybutyrate) from bio-sourced racemic cyclic diolide. Nature Communications, 9(1), 1-11. https://doi.org/10.1038/s41467-018-04734-3","1, SI Fig 34, SI Table 1",ester_stereo,"('C[C@@H](O)CC(=O)O', 'C[C@H](O)CC(=O)O')",25,3,,13.0690107
C[C@@H](CC(=O)O)OC(=O)C[C@H](C)OC(=O)C[C@@H](C)OC(=O)C[C@H](C)OC(=O)C[C@H](C)OC(=O)C[C@@H](C)OC(=O)C[C@H](C)OC(=O)C[C@H](C)OC(=O)C[C@@H](C)OC(=O)C[C@@H](C)OC(=O)C[C@@H](C)OC(=O)C[C@@H](C)OC(=O)C[C@@H](C)OC(=O)C[C@@H](C)OC(=O)C[C@@H](C)OC(=O)C[C@H](C)OC(=O)C[C@H](C)OC(=O)C[C@H](C)OC(=O)C[C@H](C)OC(=O)C[C@H](C)OC(=O)C[C@@H](C)OC(=O)C[C@@H](C)OC(=O)C[C@@H](C)OC(=O)C[C@@H](C)OC(=O)C[C@@H](C)O,C[C@@H](O)CC(=O)O.C[C@H](O)CC(=O)O,"('C[C@@H](O)CC(=O)O', 'C[C@H](O)CC(=O)O')",0.7,,-10.0,,87.426796,-10.1721115,9,[],"Tang, X., & Chen, E. Y. X. (2018). Chemical synthesis of perfectly isotactic and high melting bacterial poly(3-hydroxybutyrate) from bio-sourced racemic cyclic diolide. Nature Communications, 9(1), 1-11. https://doi.org/10.1038/s41467-018-04734-3","1, SI Fig 34, SI Table 1",ester_stereo,"('C[C@@H](O)CC(=O)O', 'C[C@H](O)CC(=O)O')",25,4,,13.0690134
C[C@H](O)CC(=O)O[C@@H](C)CC(=O)O[C@@H](C)CC(=O)O[C@@H](C)CC(=O)O[C@@H](C)CC(=O)O[C@@H](C)CC(=O)O[C@@H](C)CC(=O)O[C@@H](C)CC(=O)O[C@H](C)CC(=O)O[C@H](C)CC(=O)O[C@@H](C)CC(=O)O[C@H](C)CC(=O)O[C@H](C)CC(=O)O[C@H](C)CC(=O)O[C@@H](C)CC(=O)O[C@@H](C)CC(=O)O[C@@H](C)CC(=O)O[C@@H](C)CC(=O)O[C@@H](C)CC(=O)O[C@@H](C)CC(=O)O[C@H](C)CC(=O)O[C@H](C)CC(=O)O[C@@H](C)CC(=O)O[C@@H](C)CC(=O)O[C@@H](C)CC(=O)O,C[C@@H](O)CC(=O)O.C[C@H](O)CC(=O)O,"('C[C@@H](O)CC(=O)O', 'C[C@H](O)CC(=O)O')",0.74,,-15.0,,89.98182,-9.598346,9,[],"Tang, X., & Chen, E. Y. X. (2018). Chemical synthesis of perfectly isotactic and high melting bacterial poly(3-hydroxybutyrate) from bio-sourced racemic cyclic diolide. Nature Communications, 9(1), 1-11. https://doi.org/10.1038/s41467-018-04734-3","1, SI Fig 34, SI Table 1",ester_stereo,"('C[C@@H](O)CC(=O)O', 'C[C@H](O)CC(=O)O')",25,0,,18.0690107
C[C@@H](CC(=O)O[C@@H](C)CC(=O)O[C@H](C)CC(=O)O)OC(=O)C[C@@H](C)OC(=O)C[C@H](C)OC(=O)C[C@H](C)OC(=O)C[C@@H](C)OC(=O)C[C@@H](C)OC(=O)C[C@@H](C)OC(=O)C[C@@H](C)OC(=O)C[C@@H](C)OC(=O)C[C@@H](C)OC(=O)C[C@@H](C)OC(=O)C[C@@H](C)OC(=O)C[C@@H](C)OC(=O)C[C@@H](C)OC(=O)C[C@@H](C)OC(=O)C[C@H](C)OC(=O)C[C@H](C)OC(=O)C[C@@H](C)OC(=O)C[C@@H](C)OC(=O)C[C@@H](C)OC(=O)C[C@@H](C)OC(=O)C[C@@H](C)OC(=O)C[C@@H](C)O,C[C@@H](O)CC(=O)O.C[C@H](O)CC(=O)O,"('C[C@@H](O)CC(=O)O', 'C[C@H](O)CC(=O)O')",0.74,,-15.0,,89.94928,-9.740909,9,[],"Tang, X., & Chen, E. Y. X. (2018). Chemical synthesis of perfectly isotactic and high melting bacterial poly(3-hydroxybutyrate) from bio-sourced racemic cyclic diolide. Nature Communications, 9(1), 1-11. https://doi.org/10.1038/s41467-018-04734-3","1, SI Fig 34, SI Table 1",ester_stereo,"('C[C@@H](O)CC(=O)O', 'C[C@H](O)CC(=O)O')",25,1,,18.0690143
C[C@H](O)CC(=O)O[C@H](C)CC(=O)O[C@H](C)CC(=O)O[C@@H](C)CC(=O)O[C@@H](C)CC(=O)O[C@@H](C)CC(=O)O[C@@H](C)CC(=O)O[C@H](C)CC(=O)O[C@H](C)CC(=O)O[C@H](C)CC(=O)O[C@H](C)CC(=O)O[C@H](C)CC(=O)O[C@H](C)CC(=O)O[C@H](C)CC(=O)O[C@H](C)CC(=O)O[C@H](C)CC(=O)O[C@@H](C)CC(=O)O[C@H](C)CC(=O)O[C@H](C)CC(=O)O[C@H](C)CC(=O)O[C@H](C)CC(=O)O[C@H](C)CC(=O)O[C@H](C)CC(=O)O[C@H](C)CC(=O)O[C@@H](C)CC(=O)O,C[C@@H](O)CC(=O)O.C[C@H](O)CC(=O)O,"('C[C@@H](O)CC(=O)O', 'C[C@H](O)CC(=O)O')",0.74,,-15.0,,90.39067,-9.6099615,9,[],"Tang, X., & Chen, E. Y. X. (2018). Chemical synthesis of perfectly isotactic and high melting bacterial poly(3-hydroxybutyrate) from bio-sourced racemic cyclic diolide. Nature Communications, 9(1), 1-11. https://doi.org/10.1038/s41467-018-04734-3","1, SI Fig 34, SI Table 1",ester_stereo,"('C[C@@H](O)CC(=O)O', 'C[C@H](O)CC(=O)O')",25,2,,18.0690107
C[C@@H](CC(=O)O[C@@H](C)CC(=O)O[C@@H](C)CC(=O)O[C@@H](C)CC(=O)O[C@@H](C)CC(=O)O[C@H](C)CC(=O)O)OC(=O)C[C@H](C)OC(=O)C[C@H](C)OC(=O)C[C@H](C)OC(=O)C[C@H](C)OC(=O)C[C@@H](C)OC(=O)C[C@@H](C)OC(=O)C[C@@H](C)OC(=O)C[C@@H](C)OC(=O)C[C@@H](C)OC(=O)C[C@H](C)OC(=O)C[C@@H](C)OC(=O)C[C@H](C)OC(=O)C[C@H](C)OC(=O)C[C@H](C)OC(=O)C[C@H](C)OC(=O)C[C@H](C)OC(=O)C[C@@H](C)OC(=O)C[C@@H](C)OC(=O)C[C@@H](C)O,C[C@@H](O)CC(=O)O.C[C@H](O)CC(=O)O,"('C[C@@H](O)CC(=O)O', 'C[C@H](O)CC(=O)O')",0.74,,-15.0,,90.171326,-9.747691,9,[],"Tang, X., & Chen, E. Y. X. (2018). Chemical synthesis of perfectly isotactic and high melting bacterial poly(3-hydroxybutyrate) from bio-sourced racemic cyclic diolide. Nature Communications, 9(1), 1-11. https://doi.org/10.1038/s41467-018-04734-3","1, SI Fig 34, SI Table 1",ester_stereo,"('C[C@@H](O)CC(=O)O', 'C[C@H](O)CC(=O)O')",25,3,,18.0690129
C[C@H](O)CC(=O)O[C@@H](C)CC(=O)O[C@@H](C)CC(=O)O[C@@H](C)CC(=O)O[C@@H](C)CC(=O)O[C@H](C)CC(=O)O[C@@H](C)CC(=O)O[C@H](C)CC(=O)O[C@H](C)CC(=O)O[C@H](C)CC(=O)O[C@H](C)CC(=O)O[C@H](C)CC(=O)O[C@H](C)CC(=O)O[C@H](C)CC(=O)O[C@H](C)CC(=O)O[C@H](C)CC(=O)O[C@H](C)CC(=O)O[C@H](C)CC(=O)O[C@@H](C)CC(=O)O[C@H](C)CC(=O)O[C@H](C)CC(=O)O[C@H](C)CC(=O)O[C@H](C)CC(=O)O[C@@H](C)CC(=O)O[C@@H](C)CC(=O)O,C[C@@H](O)CC(=O)O.C[C@H](O)CC(=O)O,"('C[C@@H](O)CC(=O)O', 'C[C@H](O)CC(=O)O')",0.74,,-15.0,,90.32289,-9.607886,9,[],"Tang, X., & Chen, E. Y. X. (2018). Chemical synthesis of perfectly isotactic and high melting bacterial poly(3-hydroxybutyrate) from bio-sourced racemic cyclic diolide. Nature Communications, 9(1), 1-11. https://doi.org/10.1038/s41467-018-04734-3","1, SI Fig 34, SI Table 1",ester_stereo,"('C[C@@H](O)CC(=O)O', 'C[C@H](O)CC(=O)O')",25,4,,18.0690107
C[C@H](O)CC(=O)O[C@@H](C)CC(=O)O[C@@H](C)CC(=O)O[C@@H](C)CC(=O)O[C@@H](C)CC(=O)O[C@@H](C)CC(=O)O[C@@H](C)CC(=O)O[C@@H](C)CC(=O)O[C@H](C)CC(=O)O[C@H](C)CC(=O)O[C@H](C)CC(=O)O[C@H](C)CC(=O)O[C@H](C)CC(=O)O[C@H](C)CC(=O)O[C@H](C)CC(=O)O[C@@H](C)CC(=O)O[C@@H](C)CC(=O)O[C@@H](C)CC(=O)O[C@@H](C)CC(=O)O[C@@H](C)CC(=O)O[C@@H](C)CC(=O)O[C@@H](C)CC(=O)O[C@@H](C)CC(=O)O[C@@H](C)CC(=O)O[C@@H](C)CC(=O)O,C[C@@H](O)CC(=O)O.C[C@H](O)CC(=O)O,"('C[C@@H](O)CC(=O)O', 'C[C@H](O)CC(=O)O')",0.88,,3.0,,119.305,2.7988985,9,[],"Tang, X., & Chen, E. Y. X. (2018). Chemical synthesis of perfectly isotactic and high melting bacterial poly(3-hydroxybutyrate) from bio-sourced racemic cyclic diolide. Nature Communications, 9(1), 1-11. https://doi.org/10.1038/s41467-018-04734-3","4e, table1, si fig 38",ester_stereo,"('C[C@@H](O)CC(=O)O', 'C[C@H](O)CC(=O)O')",25,0,,0.0690107000000002
C[C@H](O)CC(=O)O[C@@H](C)CC(=O)O[C@@H](C)CC(=O)O[C@@H](C)CC(=O)O[C@@H](C)CC(=O)O[C@H](C)CC(=O)O[C@H](C)CC(=O)O[C@H](C)CC(=O)O[C@H](C)CC(=O)O[C@H](C)CC(=O)O[C@H](C)CC(=O)O[C@H](C)CC(=O)O[C@H](C)CC(=O)O[C@H](C)CC(=O)O[C@H](C)CC(=O)O[C@H](C)CC(=O)O[C@H](C)CC(=O)O[C@H](C)CC(=O)O[C@H](C)CC(=O)O[C@H](C)CC(=O)O[C@H](C)CC(=O)O[C@H](C)CC(=O)O[C@H](C)CC(=O)O[C@@H](C)CC(=O)O[C@@H](C)CC(=O)O,C[C@@H](O)CC(=O)O.C[C@H](O)CC(=O)O,"('C[C@@H](O)CC(=O)O', 'C[C@H](O)CC(=O)O')",0.88,23700.0,,121.0,119.56373,2.7905157,9,[],"Tang, X., & Chen, E. Y. X. (2018). Chemical synthesis of perfectly isotactic and high melting bacterial poly(3-hydroxybutyrate) from bio-sourced racemic cyclic diolide. Nature Communications, 9(1), 1-11. https://doi.org/10.1038/s41467-018-04734-3",Table 1.14,ester_stereo,"('C[C@@H](O)CC(=O)O', 'C[C@H](O)CC(=O)O')",25,0,1.4362699999999933,
C[C@H](O)CC(=O)O[C@H](C)CC(=O)O[C@H](C)CC(=O)O[C@H](C)CC(=O)O[C@H](C)CC(=O)O[C@H](C)CC(=O)O[C@H](C)CC(=O)O[C@H](C)CC(=O)O[C@H](C)CC(=O)O[C@H](C)CC(=O)O[C@H](C)CC(=O)O[C@H](C)CC(=O)O[C@H](C)CC(=O)O[C@H](C)CC(=O)O[C@H](C)CC(=O)O[C@H](C)CC(=O)O[C@H](C)CC(=O)O[C@H](C)CC(=O)O[C@H](C)CC(=O)O[C@@H](C)CC(=O)O[C@@H](C)CC(=O)O[C@@H](C)CC(=O)O[C@@H](C)CC(=O)O[C@@H](C)CC(=O)O[C@@H](C)CC(=O)O,C[C@@H](O)CC(=O)O.C[C@H](O)CC(=O)O,"('C[C@@H](O)CC(=O)O', 'C[C@H](O)CC(=O)O')",0.88,,3.0,,119.56418,2.7895293,9,[],"Tang, X., & Chen, E. Y. X. (2018). Chemical synthesis of perfectly isotactic and high melting bacterial poly(3-hydroxybutyrate) from bio-sourced racemic cyclic diolide. Nature Communications, 9(1), 1-11. https://doi.org/10.1038/s41467-018-04734-3","4e, table1, si fig 38",ester_stereo,"('C[C@@H](O)CC(=O)O', 'C[C@H](O)CC(=O)O')",25,1,,0.0690107000000002
C[C@H](O)CC(=O)O[C@@H](C)CC(=O)O[C@@H](C)CC(=O)O[C@@H](C)CC(=O)O[C@@H](C)CC(=O)O[C@@H](C)CC(=O)O[C@@H](C)CC(=O)O[C@@H](C)CC(=O)O[C@@H](C)CC(=O)O[C@@H](C)CC(=O)O[C@@H](C)CC(=O)O[C@@H](C)CC(=O)O[C@H](C)CC(=O)O[C@H](C)CC(=O)O[C@H](C)CC(=O)O[C@H](C)CC(=O)O[C@@H](C)CC(=O)O[C@@H](C)CC(=O)O[C@@H](C)CC(=O)O[C@@H](C)CC(=O)O[C@@H](C)CC(=O)O[C@@H](C)CC(=O)O[C@@H](C)CC(=O)O[C@@H](C)CC(=O)O[C@@H](C)CC(=O)O,C[C@@H](O)CC(=O)O.C[C@H](O)CC(=O)O,"('C[C@@H](O)CC(=O)O', 'C[C@H](O)CC(=O)O')",0.88,23700.0,,121.0,119.236664,2.8025346,9,[],"Tang, X., & Chen, E. Y. X. (2018). Chemical synthesis of perfectly isotactic and high melting bacterial poly(3-hydroxybutyrate) from bio-sourced racemic cyclic diolide. Nature Communications, 9(1), 1-11. https://doi.org/10.1038/s41467-018-04734-3",Table 1.14,ester_stereo,"('C[C@@H](O)CC(=O)O', 'C[C@H](O)CC(=O)O')",25,1,1.7633359999999954,
C[C@@H](CC(=O)O[C@@H](C)CC(=O)O[C@@H](C)CC(=O)O[C@@H](C)CC(=O)O[C@@H](C)CC(=O)O[C@@H](C)CC(=O)O[C@@H](C)CC(=O)O[C@H](C)CC(=O)O[C@H](C)CC(=O)O[C@H](C)CC(=O)O[C@H](C)CC(=O)O)OC(=O)C[C@H](C)OC(=O)C[C@H](C)OC(=O)C[C@H](C)OC(=O)C[C@H](C)OC(=O)C[C@H](C)OC(=O)C[C@@H](C)OC(=O)C[C@@H](C)OC(=O)C[C@@H](C)OC(=O)C[C@@H](C)OC(=O)C[C@@H](C)OC(=O)C[C@@H](C)OC(=O)C[C@@H](C)OC(=O)C[C@@H](C)OC(=O)C[C@@H](C)O,C[C@@H](O)CC(=O)O.C[C@H](O)CC(=O)O,"('C[C@@H](O)CC(=O)O', 'C[C@H](O)CC(=O)O')",0.88,,3.0,,119.18582,2.6310642,9,[],"Tang, X., & Chen, E. Y. X. (2018). Chemical synthesis of perfectly isotactic and high melting bacterial poly(3-hydroxybutyrate) from bio-sourced racemic cyclic diolide. Nature Communications, 9(1), 1-11. https://doi.org/10.1038/s41467-018-04734-3","4e, table1, si fig 38",ester_stereo,"('C[C@@H](O)CC(=O)O', 'C[C@H](O)CC(=O)O')",25,2,,0.06901219999999997
C[C@H](O)CC(=O)O[C@@H](C)CC(=O)O[C@@H](C)CC(=O)O[C@@H](C)CC(=O)O[C@@H](C)CC(=O)O[C@@H](C)CC(=O)O[C@@H](C)CC(=O)O[C@@H](C)CC(=O)O[C@@H](C)CC(=O)O[C@@H](C)CC(=O)O[C@@H](C)CC(=O)O[C@@H](C)CC(=O)O[C@@H](C)CC(=O)O[C@@H](C)CC(=O)O[C@@H](C)CC(=O)O[C@@H](C)CC(=O)O[C@@H](C)CC(=O)O[C@H](C)CC(=O)O[C@H](C)CC(=O)O[C@H](C)CC(=O)O[C@@H](C)CC(=O)O[C@@H](C)CC(=O)O[C@@H](C)CC(=O)O[C@@H](C)CC(=O)O[C@@H](C)CC(=O)O,C[C@@H](O)CC(=O)O.C[C@H](O)CC(=O)O,"('C[C@@H](O)CC(=O)O', 'C[C@H](O)CC(=O)O')",0.88,23700.0,,121.0,119.21401,2.8038695,9,[],"Tang, X., & Chen, E. Y. X. (2018). Chemical synthesis of perfectly isotactic and high melting bacterial poly(3-hydroxybutyrate) from bio-sourced racemic cyclic diolide. Nature Communications, 9(1), 1-11. https://doi.org/10.1038/s41467-018-04734-3",Table 1.14,ester_stereo,"('C[C@@H](O)CC(=O)O', 'C[C@H](O)CC(=O)O')",25,2,1.7859899999999982,
C[C@H](O)CC(=O)O[C@@H](C)CC(=O)O[C@@H](C)CC(=O)O[C@@H](C)CC(=O)O[C@@H](C)CC(=O)O[C@@H](C)CC(=O)O[C@@H](C)CC(=O)O[C@@H](C)CC(=O)O[C@H](C)CC(=O)O[C@H](C)CC(=O)O[C@H](C)CC(=O)O[C@H](C)CC(=O)O[C@H](C)CC(=O)O[C@@H](C)CC(=O)O[C@@H](C)CC(=O)O[C@@H](C)CC(=O)O[C@@H](C)CC(=O)O[C@@H](C)CC(=O)O[C@@H](C)CC(=O)O[C@@H](C)CC(=O)O[C@@H](C)CC(=O)O[C@@H](C)CC(=O)O[C@@H](C)CC(=O)O[C@@H](C)CC(=O)O[C@@H](C)CC(=O)O,C[C@@H](O)CC(=O)O.C[C@H](O)CC(=O)O,"('C[C@@H](O)CC(=O)O', 'C[C@H](O)CC(=O)O')",0.88,,3.0,,119.25932,2.801234,9,[],"Tang, X., & Chen, E. Y. X. (2018). Chemical synthesis of perfectly isotactic and high melting bacterial poly(3-hydroxybutyrate) from bio-sourced racemic cyclic diolide. Nature Communications, 9(1), 1-11. https://doi.org/10.1038/s41467-018-04734-3","4e, table1, si fig 38",ester_stereo,"('C[C@@H](O)CC(=O)O', 'C[C@H](O)CC(=O)O')",25,3,,0.0690107000000002
C[C@H](O)CC(=O)O[C@@H](C)CC(=O)O[C@H](C)CC(=O)O[C@H](C)CC(=O)O[C@H](C)CC(=O)O[C@H](C)CC(=O)O[C@H](C)CC(=O)O[C@H](C)CC(=O)O[C@H](C)CC(=O)O[C@H](C)CC(=O)O[C@H](C)CC(=O)O[C@H](C)CC(=O)O[C@H](C)CC(=O)O[C@H](C)CC(=O)O[C@H](C)CC(=O)O[C@H](C)CC(=O)O[C@H](C)CC(=O)O[C@H](C)CC(=O)O[C@@H](C)CC(=O)O[C@@H](C)CC(=O)O[C@@H](C)CC(=O)O[C@@H](C)CC(=O)O[C@@H](C)CC(=O)O[C@@H](C)CC(=O)O[C@@H](C)CC(=O)O,C[C@@H](O)CC(=O)O.C[C@H](O)CC(=O)O,"('C[C@@H](O)CC(=O)O', 'C[C@H](O)CC(=O)O')",0.88,23700.0,,121.0,119.51572,2.791597,9,[],"Tang, X., & Chen, E. Y. X. (2018). Chemical synthesis of perfectly isotactic and high melting bacterial poly(3-hydroxybutyrate) from bio-sourced racemic cyclic diolide. Nature Communications, 9(1), 1-11. https://doi.org/10.1038/s41467-018-04734-3",Table 1.14,ester_stereo,"('C[C@@H](O)CC(=O)O', 'C[C@H](O)CC(=O)O')",25,3,1.4842799999999983,
C[C@@H](CC(=O)O[C@@H](C)CC(=O)O[C@@H](C)CC(=O)O[C@H](C)CC(=O)O[C@H](C)CC(=O)O[C@H](C)CC(=O)O[C@H](C)CC(=O)O[C@H](C)CC(=O)O[C@H](C)CC(=O)O[C@H](C)CC(=O)O[C@H](C)CC(=O)O[C@H](C)CC(=O)O[C@H](C)CC(=O)O[C@H](C)CC(=O)O[C@H](C)CC(=O)O[C@H](C)CC(=O)O[C@H](C)CC(=O)O[C@H](C)CC(=O)O[C@H](C)CC(=O)O[C@H](C)CC(=O)O[C@H](C)CC(=O)O)OC(=O)C[C@H](C)OC(=O)C[C@@H](C)OC(=O)C[C@@H](C)OC(=O)C[C@@H](C)O,C[C@@H](O)CC(=O)O.C[C@H](O)CC(=O)O,"('C[C@@H](O)CC(=O)O', 'C[C@H](O)CC(=O)O')",0.88,,3.0,,119.426285,2.6245668,9,[],"Tang, X., & Chen, E. Y. X. (2018). Chemical synthesis of perfectly isotactic and high melting bacterial poly(3-hydroxybutyrate) from bio-sourced racemic cyclic diolide. Nature Communications, 9(1), 1-11. https://doi.org/10.1038/s41467-018-04734-3","4e, table1, si fig 38",ester_stereo,"('C[C@@H](O)CC(=O)O', 'C[C@H](O)CC(=O)O')",25,4,,0.0690116999999999
C[C@H](O)CC(=O)O[C@@H](C)CC(=O)O[C@@H](C)CC(=O)O[C@@H](C)CC(=O)O[C@@H](C)CC(=O)O[C@@H](C)CC(=O)O[C@@H](C)CC(=O)O[C@H](C)CC(=O)O[C@H](C)CC(=O)O[C@H](C)CC(=O)O[C@H](C)CC(=O)O[C@H](C)CC(=O)O[C@H](C)CC(=O)O[C@@H](C)CC(=O)O[C@@H](C)CC(=O)O[C@@H](C)CC(=O)O[C@@H](C)CC(=O)O[C@@H](C)CC(=O)O[C@@H](C)CC(=O)O[C@@H](C)CC(=O)O[C@@H](C)CC(=O)O[C@@H](C)CC(=O)O[C@@H](C)CC(=O)O[C@@H](C)CC(=O)O[C@@H](C)CC(=O)O,C[C@@H](O)CC(=O)O.C[C@H](O)CC(=O)O,"('C[C@@H](O)CC(=O)O', 'C[C@H](O)CC(=O)O')",0.88,23700.0,,121.0,119.28214,2.8000033,9,[],"Tang, X., & Chen, E. Y. X. (2018). Chemical synthesis of perfectly isotactic and high melting bacterial poly(3-hydroxybutyrate) from bio-sourced racemic cyclic diolide. Nature Communications, 9(1), 1-11. https://doi.org/10.1038/s41467-018-04734-3",Table 1.14,ester_stereo,"('C[C@@H](O)CC(=O)O', 'C[C@H](O)CC(=O)O')",25,4,1.7178600000000017,
C[C@@H](CC(=O)O[C@@H](C)CC(=O)O[C@H](C)CC(=O)O[C@H](C)CC(=O)O[C@H](C)CC(=O)O[C@H](C)CC(=O)O[C@H](C)CC(=O)O[C@H](C)CC(=O)O[C@H](C)CC(=O)O[C@H](C)CC(=O)O[C@H](C)CC(=O)O[C@H](C)CC(=O)O[C@H](C)CC(=O)O[C@H](C)CC(=O)O[C@H](C)CC(=O)O[C@H](C)CC(=O)O[C@H](C)CC(=O)O[C@H](C)CC(=O)O[C@H](C)CC(=O)O[C@H](C)CC(=O)O)OC(=O)C[C@H](C)OC(=O)C[C@@H](C)OC(=O)C[C@@H](C)OC(=O)C[C@@H](C)OC(=O)C[C@@H](C)O,C[C@@H](O)CC(=O)O.C[C@H](O)CC(=O)O,"('C[C@@H](O)CC(=O)O', 'C[C@H](O)CC(=O)O')",0.89,,3.0,,121.11993,2.4388132,9,[],"Tang, X., & Chen, E. Y. X. (2018). Chemical synthesis of perfectly isotactic and high melting bacterial poly(3-hydroxybutyrate) from bio-sourced racemic cyclic diolide. Nature Communications, 9(1), 1-11. https://doi.org/10.1038/s41467-018-04734-3","4e, table1, si fig 39",ester_stereo,"('C[C@@H](O)CC(=O)O', 'C[C@H](O)CC(=O)O')",25,0,,0.06901290000000015
C[C@@H](CC(=O)O[C@@H](C)CC(=O)O[C@@H](C)CC(=O)O[C@@H](C)CC(=O)O[C@@H](C)CC(=O)O[C@@H](C)CC(=O)O[C@@H](C)CC(=O)O[C@@H](C)CC(=O)O[C@@H](C)CC(=O)O[C@@H](C)CC(=O)O[C@H](C)CC(=O)O[C@H](C)CC(=O)O)OC(=O)C[C@H](C)OC(=O)C[C@H](C)OC(=O)C[C@H](C)OC(=O)C[C@H](C)OC(=O)C[C@H](C)OC(=O)C[C@H](C)OC(=O)C[C@H](C)OC(=O)C[C@H](C)OC(=O)C[C@H](C)OC(=O)C[C@@H](C)OC(=O)C[C@@H](C)OC(=O)C[C@@H](C)OC(=O)C[C@@H](C)O,C[C@@H](O)CC(=O)O.C[C@H](O)CC(=O)O,"('C[C@@H](O)CC(=O)O', 'C[C@H](O)CC(=O)O')",0.89,43600.0,,122.0,120.92189,2.453212,9,[],"Tang, X., & Chen, E. Y. X. (2018). Chemical synthesis of perfectly isotactic and high melting bacterial poly(3-hydroxybutyrate) from bio-sourced racemic cyclic diolide. Nature Communications, 9(1), 1-11. https://doi.org/10.1038/s41467-018-04734-3",Table 1.15,ester_stereo,"('C[C@@H](O)CC(=O)O', 'C[C@H](O)CC(=O)O')",25,0,1.0781099999999952,
C[C@H](O)CC(=O)O[C@H](C)CC(=O)O[C@H](C)CC(=O)O[C@H](C)CC(=O)O[C@H](C)CC(=O)O[C@H](C)CC(=O)O[C@H](C)CC(=O)O[C@H](C)CC(=O)O[C@H](C)CC(=O)O[C@H](C)CC(=O)O[C@H](C)CC(=O)O[C@H](C)CC(=O)O[C@H](C)CC(=O)O[C@H](C)CC(=O)O[C@H](C)CC(=O)O[C@H](C)CC(=O)O[C@H](C)CC(=O)O[C@H](C)CC(=O)O[C@H](C)CC(=O)O[C@H](C)CC(=O)O[C@H](C)CC(=O)O[C@H](C)CC(=O)O[C@H](C)CC(=O)O[C@H](C)CC(=O)O[C@@H](C)CC(=O)O,C[C@@H](O)CC(=O)O.C[C@H](O)CC(=O)O,"('C[C@@H](O)CC(=O)O', 'C[C@H](O)CC(=O)O')",0.89,,3.0,,121.39911,2.619186,9,[],"Tang, X., & Chen, E. Y. X. (2018). Chemical synthesis of perfectly isotactic and high melting bacterial poly(3-hydroxybutyrate) from bio-sourced racemic cyclic diolide. Nature Communications, 9(1), 1-11. https://doi.org/10.1038/s41467-018-04734-3","4e, table1, si fig 39",ester_stereo,"('C[C@@H](O)CC(=O)O', 'C[C@H](O)CC(=O)O')",25,1,,0.0690107000000002
C[C@H](O)CC(=O)O[C@@H](C)CC(=O)O[C@@H](C)CC(=O)O[C@@H](C)CC(=O)O[C@@H](C)CC(=O)O[C@@H](C)CC(=O)O[C@@H](C)CC(=O)O[C@@H](C)CC(=O)O[C@@H](C)CC(=O)O[C@@H](C)CC(=O)O[C@H](C)CC(=O)O[C@H](C)CC(=O)O[C@H](C)CC(=O)O[C@H](C)CC(=O)O[C@@H](C)CC(=O)O[C@@H](C)CC(=O)O[C@@H](C)CC(=O)O[C@@H](C)CC(=O)O[C@@H](C)CC(=O)O[C@@H](C)CC(=O)O[C@@H](C)CC(=O)O[C@@H](C)CC(=O)O[C@@H](C)CC(=O)O[C@@H](C)CC(=O)O[C@@H](C)CC(=O)O,C[C@@H](O)CC(=O)O.C[C@H](O)CC(=O)O,"('C[C@@H](O)CC(=O)O', 'C[C@H](O)CC(=O)O')",0.89,43600.0,,122.0,120.925,2.6536422,9,[],"Tang, X., & Chen, E. Y. X. (2018). Chemical synthesis of perfectly isotactic and high melting bacterial poly(3-hydroxybutyrate) from bio-sourced racemic cyclic diolide. Nature Communications, 9(1), 1-11. https://doi.org/10.1038/s41467-018-04734-3",Table 1.15,ester_stereo,"('C[C@@H](O)CC(=O)O', 'C[C@H](O)CC(=O)O')",25,1,1.0750000000000028,
C[C@@H](CC(=O)O[C@@H](C)CC(=O)O[C@@H](C)CC(=O)O[C@@H](C)CC(=O)O[C@@H](C)CC(=O)O[C@@H](C)CC(=O)O[C@@H](C)CC(=O)O[C@H](C)CC(=O)O[C@H](C)CC(=O)O)OC(=O)C[C@H](C)OC(=O)C[C@H](C)OC(=O)C[C@H](C)OC(=O)C[C@H](C)OC(=O)C[C@H](C)OC(=O)C[C@@H](C)OC(=O)C[C@@H](C)OC(=O)C[C@@H](C)OC(=O)C[C@@H](C)OC(=O)C[C@@H](C)OC(=O)C[C@@H](C)OC(=O)C[C@@H](C)OC(=O)C[C@@H](C)OC(=O)C[C@@H](C)OC(=O)C[C@@H](C)OC(=O)C[C@@H](C)O,C[C@@H](O)CC(=O)O.C[C@H](O)CC(=O)O,"('C[C@@H](O)CC(=O)O', 'C[C@H](O)CC(=O)O')",0.89,,3.0,,120.82284,2.4627633,9,[],"Tang, X., & Chen, E. Y. X. (2018). Chemical synthesis of perfectly isotactic and high melting bacterial poly(3-hydroxybutyrate) from bio-sourced racemic cyclic diolide. Nature Communications, 9(1), 1-11. https://doi.org/10.1038/s41467-018-04734-3","4e, table1, si fig 39",ester_stereo,"('C[C@@H](O)CC(=O)O', 'C[C@H](O)CC(=O)O')",25,2,,0.06901219999999997
C[C@@H](CC(=O)O[C@@H](C)CC(=O)O[C@@H](C)CC(=O)O[C@@H](C)CC(=O)O[C@@H](C)CC(=O)O[C@H](C)CC(=O)O[C@H](C)CC(=O)O)OC(=O)C[C@H](C)OC(=O)C[C@H](C)OC(=O)C[C@H](C)OC(=O)C[C@@H](C)OC(=O)C[C@@H](C)OC(=O)C[C@@H](C)OC(=O)C[C@@H](C)OC(=O)C[C@@H](C)OC(=O)C[C@@H](C)OC(=O)C[C@@H](C)OC(=O)C[C@@H](C)OC(=O)C[C@@H](C)OC(=O)C[C@@H](C)OC(=O)C[C@@H](C)OC(=O)C[C@@H](C)OC(=O)C[C@@H](C)OC(=O)C[C@@H](C)OC(=O)C[C@@H](C)O,C[C@@H](O)CC(=O)O.C[C@H](O)CC(=O)O,"('C[C@@H](O)CC(=O)O', 'C[C@H](O)CC(=O)O')",0.89,43600.0,,122.0,120.77301,2.467914,9,[],"Tang, X., & Chen, E. Y. X. (2018). Chemical synthesis of perfectly isotactic and high melting bacterial poly(3-hydroxybutyrate) from bio-sourced racemic cyclic diolide. Nature Communications, 9(1), 1-11. https://doi.org/10.1038/s41467-018-04734-3",Table 1.15,ester_stereo,"('C[C@@H](O)CC(=O)O', 'C[C@H](O)CC(=O)O')",25,2,1.2269900000000007,
C[C@H](O)CC(=O)O[C@@H](C)CC(=O)O[C@@H](C)CC(=O)O[C@@H](C)CC(=O)O[C@H](C)CC(=O)O[C@H](C)CC(=O)O[C@H](C)CC(=O)O[C@H](C)CC(=O)O[C@H](C)CC(=O)O[C@@H](C)CC(=O)O[C@@H](C)CC(=O)O[C@@H](C)CC(=O)O[C@@H](C)CC(=O)O[C@@H](C)CC(=O)O[C@@H](C)CC(=O)O[C@@H](C)CC(=O)O[C@@H](C)CC(=O)O[C@@H](C)CC(=O)O[C@@H](C)CC(=O)O[C@@H](C)CC(=O)O[C@@H](C)CC(=O)O[C@@H](C)CC(=O)O[C@@H](C)CC(=O)O[C@@H](C)CC(=O)O[C@@H](C)CC(=O)O,C[C@@H](O)CC(=O)O.C[C@H](O)CC(=O)O,"('C[C@@H](O)CC(=O)O', 'C[C@H](O)CC(=O)O')",0.89,,3.0,,120.94958,2.6512563,9,[],"Tang, X., & Chen, E. Y. X. (2018). Chemical synthesis of perfectly isotactic and high melting bacterial poly(3-hydroxybutyrate) from bio-sourced racemic cyclic diolide. Nature Communications, 9(1), 1-11. https://doi.org/10.1038/s41467-018-04734-3","4e, table1, si fig 39",ester_stereo,"('C[C@@H](O)CC(=O)O', 'C[C@H](O)CC(=O)O')",25,3,,0.0690107000000002
C[C@@H](CC(=O)O[C@@H](C)CC(=O)O[C@@H](C)CC(=O)O[C@@H](C)CC(=O)O[C@H](C)CC(=O)O[C@H](C)CC(=O)O[C@H](C)CC(=O)O[C@H](C)CC(=O)O[C@H](C)CC(=O)O[C@H](C)CC(=O)O[C@H](C)CC(=O)O[C@H](C)CC(=O)O[C@H](C)CC(=O)O[C@H](C)CC(=O)O[C@H](C)CC(=O)O[C@H](C)CC(=O)O)OC(=O)C[C@H](C)OC(=O)C[C@H](C)OC(=O)C[C@H](C)OC(=O)C[C@@H](C)OC(=O)C[C@@H](C)OC(=O)C[C@@H](C)OC(=O)C[C@@H](C)OC(=O)C[C@@H](C)OC(=O)C[C@@H](C)O,C[C@@H](O)CC(=O)O.C[C@H](O)CC(=O)O,"('C[C@@H](O)CC(=O)O', 'C[C@H](O)CC(=O)O')",0.89,43600.0,,122.0,121.02087,2.4453611,9,[],"Tang, X., & Chen, E. Y. X. (2018). Chemical synthesis of perfectly isotactic and high melting bacterial poly(3-hydroxybutyrate) from bio-sourced racemic cyclic diolide. Nature Communications, 9(1), 1-11. https://doi.org/10.1038/s41467-018-04734-3",Table 1.15,ester_stereo,"('C[C@@H](O)CC(=O)O', 'C[C@H](O)CC(=O)O')",25,3,0.9791299999999978,
C[C@H](O)CC(=O)O[C@@H](C)CC(=O)O[C@@H](C)CC(=O)O[C@@H](C)CC(=O)O[C@@H](C)CC(=O)O[C@@H](C)CC(=O)O[C@@H](C)CC(=O)O[C@H](C)CC(=O)O[C@H](C)CC(=O)O[C@H](C)CC(=O)O[C@H](C)CC(=O)O[C@H](C)CC(=O)O[C@@H](C)CC(=O)O[C@@H](C)CC(=O)O[C@@H](C)CC(=O)O[C@@H](C)CC(=O)O[C@@H](C)CC(=O)O[C@@H](C)CC(=O)O[C@@H](C)CC(=O)O[C@@H](C)CC(=O)O[C@@H](C)CC(=O)O[C@@H](C)CC(=O)O[C@@H](C)CC(=O)O[C@@H](C)CC(=O)O[C@@H](C)CC(=O)O,C[C@@H](O)CC(=O)O.C[C@H](O)CC(=O)O,"('C[C@@H](O)CC(=O)O', 'C[C@H](O)CC(=O)O')",0.89,,3.0,,120.94958,2.6512568,9,[],"Tang, X., & Chen, E. Y. X. (2018). Chemical synthesis of perfectly isotactic and high melting bacterial poly(3-hydroxybutyrate) from bio-sourced racemic cyclic diolide. Nature Communications, 9(1), 1-11. https://doi.org/10.1038/s41467-018-04734-3","4e, table1, si fig 39",ester_stereo,"('C[C@@H](O)CC(=O)O', 'C[C@H](O)CC(=O)O')",25,4,,0.0690107000000002
C[C@H](O)CC(=O)O[C@@H](C)CC(=O)O[C@@H](C)CC(=O)O[C@@H](C)CC(=O)O[C@@H](C)CC(=O)O[C@@H](C)CC(=O)O[C@@H](C)CC(=O)O[C@@H](C)CC(=O)O[C@@H](C)CC(=O)O[C@@H](C)CC(=O)O[C@@H](C)CC(=O)O[C@@H](C)CC(=O)O[C@H](C)CC(=O)O[C@H](C)CC(=O)O[C@H](C)CC(=O)O[C@H](C)CC(=O)O[C@H](C)CC(=O)O[C@@H](C)CC(=O)O[C@@H](C)CC(=O)O[C@@H](C)CC(=O)O[C@@H](C)CC(=O)O[C@@H](C)CC(=O)O[C@@H](C)CC(=O)O[C@@H](C)CC(=O)O[C@@H](C)CC(=O)O,C[C@@H](O)CC(=O)O.C[C@H](O)CC(=O)O,"('C[C@@H](O)CC(=O)O', 'C[C@H](O)CC(=O)O')",0.89,43600.0,,122.0,120.94958,2.6512556,9,[],"Tang, X., & Chen, E. Y. X. (2018). Chemical synthesis of perfectly isotactic and high melting bacterial poly(3-hydroxybutyrate) from bio-sourced racemic cyclic diolide. Nature Communications, 9(1), 1-11. https://doi.org/10.1038/s41467-018-04734-3",Table 1.15,ester_stereo,"('C[C@@H](O)CC(=O)O', 'C[C@H](O)CC(=O)O')",25,4,1.0504200000000026,
C[C@H](O)CC(=O)O[C@@H](C)CC(=O)O[C@@H](C)CC(=O)O[C@@H](C)CC(=O)O[C@@H](C)CC(=O)O[C@@H](C)CC(=O)O[C@@H](C)CC(=O)O[C@@H](C)CC(=O)O[C@@H](C)CC(=O)O[C@@H](C)CC(=O)O[C@@H](C)CC(=O)O[C@@H](C)CC(=O)O[C@H](C)CC(=O)O[C@H](C)CC(=O)O[C@H](C)CC(=O)O[C@H](C)CC(=O)O[C@H](C)CC(=O)O[C@H](C)CC(=O)O[C@H](C)CC(=O)O[C@H](C)CC(=O)O[C@H](C)CC(=O)O[C@H](C)CC(=O)O[C@@H](C)CC(=O)O[C@@H](C)CC(=O)O[C@@H](C)CC(=O)O,C[C@@H](O)CC(=O)O.C[C@H](O)CC(=O)O,"('C[C@@H](O)CC(=O)O', 'C[C@H](O)CC(=O)O')",0.91,4770.0,-1.0,128.0,126.81886,2.2013786,9,[],"Tang, X., & Chen, E. Y. X. (2018). Chemical synthesis of perfectly isotactic and high melting bacterial poly(3-hydroxybutyrate) from bio-sourced racemic cyclic diolide. Nature Communications, 9(1), 1-11. https://doi.org/10.1038/s41467-018-04734-3",Table 1.01,ester_stereo,"('C[C@@H](O)CC(=O)O', 'C[C@H](O)CC(=O)O')",25,0,1.1811399999999992,4.0690107
C[C@@H](CC(=O)O[C@@H](C)CC(=O)O[C@@H](C)CC(=O)O[C@@H](C)CC(=O)O[C@@H](C)CC(=O)O[C@@H](C)CC(=O)O[C@@H](C)CC(=O)O[C@H](C)CC(=O)O[C@H](C)CC(=O)O[C@H](C)CC(=O)O[C@H](C)CC(=O)O[C@H](C)CC(=O)O[C@H](C)CC(=O)O[C@H](C)CC(=O)O[C@H](C)CC(=O)O[C@H](C)CC(=O)O[C@H](C)CC(=O)O)OC(=O)C[C@H](C)OC(=O)C[C@H](C)OC(=O)C[C@H](C)OC(=O)C[C@H](C)OC(=O)C[C@H](C)OC(=O)C[C@H](C)OC(=O)C[C@@H](C)OC(=O)C[C@@H](C)O,C[C@@H](O)CC(=O)O.C[C@H](O)CC(=O)O,"('C[C@@H](O)CC(=O)O', 'C[C@H](O)CC(=O)O')",0.91,4770.0,-1.0,128.0,126.874985,1.9849055,9,[],"Tang, X., & Chen, E. Y. X. (2018). Chemical synthesis of perfectly isotactic and high melting bacterial poly(3-hydroxybutyrate) from bio-sourced racemic cyclic diolide. Nature Communications, 9(1), 1-11. https://doi.org/10.1038/s41467-018-04734-3",Table 1.01,ester_stereo,"('C[C@@H](O)CC(=O)O', 'C[C@H](O)CC(=O)O')",25,1,1.1250150000000048,4.069012900000001
C[C@@H](CC(=O)O[C@@H](C)CC(=O)O[C@@H](C)CC(=O)O[C@@H](C)CC(=O)O[C@@H](C)CC(=O)O[C@@H](C)CC(=O)O[C@@H](C)CC(=O)O[C@@H](C)CC(=O)O[C@@H](C)CC(=O)O[C@@H](C)CC(=O)O[C@@H](C)CC(=O)O[C@H](C)CC(=O)O[C@H](C)CC(=O)O[C@H](C)CC(=O)O)OC(=O)C[C@H](C)OC(=O)C[C@H](C)OC(=O)C[C@H](C)OC(=O)C[C@H](C)OC(=O)C[C@H](C)OC(=O)C[C@H](C)OC(=O)C[C@H](C)OC(=O)C[C@H](C)OC(=O)C[C@H](C)OC(=O)C[C@H](C)OC(=O)C[C@@H](C)O,C[C@@H](O)CC(=O)O.C[C@H](O)CC(=O)O,"('C[C@@H](O)CC(=O)O', 'C[C@H](O)CC(=O)O')",0.91,4770.0,-1.0,128.0,126.78882,1.997618,9,[],"Tang, X., & Chen, E. Y. X. (2018). Chemical synthesis of perfectly isotactic and high melting bacterial poly(3-hydroxybutyrate) from bio-sourced racemic cyclic diolide. Nature Communications, 9(1), 1-11. https://doi.org/10.1038/s41467-018-04734-3",Table 1.01,ester_stereo,"('C[C@@H](O)CC(=O)O', 'C[C@H](O)CC(=O)O')",25,2,1.2111799999999988,4.069013399999999
C[C@H](O)CC(=O)O[C@@H](C)CC(=O)O[C@@H](C)CC(=O)O[C@@H](C)CC(=O)O[C@@H](C)CC(=O)O[C@@H](C)CC(=O)O[C@@H](C)CC(=O)O[C@@H](C)CC(=O)O[C@H](C)CC(=O)O[C@H](C)CC(=O)O[C@H](C)CC(=O)O[C@H](C)CC(=O)O[C@H](C)CC(=O)O[C@@H](C)CC(=O)O[C@@H](C)CC(=O)O[C@@H](C)CC(=O)O[C@@H](C)CC(=O)O[C@@H](C)CC(=O)O[C@@H](C)CC(=O)O[C@@H](C)CC(=O)O[C@@H](C)CC(=O)O[C@@H](C)CC(=O)O[C@@H](C)CC(=O)O[C@@H](C)CC(=O)O[C@@H](C)CC(=O)O,C[C@@H](O)CC(=O)O.C[C@H](O)CC(=O)O,"('C[C@@H](O)CC(=O)O', 'C[C@H](O)CC(=O)O')",0.91,4770.0,-1.0,128.0,126.67455,2.2265353,9,[],"Tang, X., & Chen, E. Y. X. (2018). Chemical synthesis of perfectly isotactic and high melting bacterial poly(3-hydroxybutyrate) from bio-sourced racemic cyclic diolide. Nature Communications, 9(1), 1-11. https://doi.org/10.1038/s41467-018-04734-3",Table 1.01,ester_stereo,"('C[C@@H](O)CC(=O)O', 'C[C@H](O)CC(=O)O')",25,3,1.3254500000000036,4.0690107
C[C@@H](CC(=O)O[C@H](C)CC(=O)O[C@H](C)CC(=O)O)OC(=O)C[C@@H](C)OC(=O)C[C@@H](C)OC(=O)C[C@@H](C)OC(=O)C[C@@H](C)OC(=O)C[C@@H](C)OC(=O)C[C@@H](C)OC(=O)C[C@@H](C)OC(=O)C[C@@H](C)OC(=O)C[C@@H](C)OC(=O)C[C@@H](C)OC(=O)C[C@@H](C)OC(=O)C[C@@H](C)OC(=O)C[C@@H](C)OC(=O)C[C@@H](C)OC(=O)C[C@@H](C)OC(=O)C[C@@H](C)OC(=O)C[C@@H](C)OC(=O)C[C@@H](C)OC(=O)C[C@@H](C)OC(=O)C[C@@H](C)OC(=O)C[C@@H](C)OC(=O)C[C@@H](C)O,C[C@@H](O)CC(=O)O.C[C@H](O)CC(=O)O,"('C[C@@H](O)CC(=O)O', 'C[C@H](O)CC(=O)O')",0.91,4770.0,-1.0,128.0,126.476395,2.0551913,9,[],"Tang, X., & Chen, E. Y. X. (2018). Chemical synthesis of perfectly isotactic and high melting bacterial poly(3-hydroxybutyrate) from bio-sourced racemic cyclic diolide. Nature Communications, 9(1), 1-11. https://doi.org/10.1038/s41467-018-04734-3",Table 1.01,ester_stereo,"('C[C@@H](O)CC(=O)O', 'C[C@H](O)CC(=O)O')",25,4,1.5236050000000034,4.0690143
C[C@H](O)CC(=O)O[C@@H](C)CC(=O)O[C@@H](C)CC(=O)O[C@@H](C)CC(=O)O[C@@H](C)CC(=O)O[C@@H](C)CC(=O)O[C@@H](C)CC(=O)O[C@@H](C)CC(=O)O[C@@H](C)CC(=O)O[C@@H](C)CC(=O)O[C@@H](C)CC(=O)O[C@@H](C)CC(=O)O[C@@H](C)CC(=O)O[C@@H](C)CC(=O)O[C@@H](C)CC(=O)O[C@@H](C)CC(=O)O[C@@H](C)CC(=O)O[C@@H](C)CC(=O)O[C@@H](C)CC(=O)O[C@H](C)CC(=O)O[C@H](C)CC(=O)O[C@H](C)CC(=O)O[C@H](C)CC(=O)O[C@H](C)CC(=O)O[C@H](C)CC(=O)O,C[C@@H](O)CC(=O)O.C[C@H](O)CC(=O)O,"('C[C@@H](O)CC(=O)O', 'C[C@H](O)CC(=O)O')",0.93,,2.0,,135.17859,2.8405895,9,[],"Tang, X., & Chen, E. Y. X. (2018). Chemical synthesis of perfectly isotactic and high melting bacterial poly(3-hydroxybutyrate) from bio-sourced racemic cyclic diolide. Nature Communications, 9(1), 1-11. https://doi.org/10.1038/s41467-018-04734-3",Table 2.6,ester_stereo,"('C[C@@H](O)CC(=O)O', 'C[C@H](O)CC(=O)O')",25,0,,1.0690107000000002
C[C@@H](CC(=O)O)OC(=O)C[C@H](C)OC(=O)C[C@H](C)OC(=O)C[C@H](C)OC(=O)C[C@H](C)OC(=O)C[C@H](C)OC(=O)C[C@H](C)OC(=O)C[C@H](C)OC(=O)C[C@H](C)OC(=O)C[C@H](C)OC(=O)C[C@H](C)OC(=O)C[C@H](C)OC(=O)C[C@H](C)OC(=O)C[C@H](C)OC(=O)C[C@H](C)OC(=O)C[C@H](C)OC(=O)C[C@@H](C)OC(=O)C[C@@H](C)OC(=O)C[C@@H](C)OC(=O)C[C@@H](C)OC(=O)C[C@@H](C)OC(=O)C[C@@H](C)OC(=O)C[C@@H](C)OC(=O)C[C@@H](C)OC(=O)C[C@@H](C)O,C[C@@H](O)CC(=O)O.C[C@H](O)CC(=O)O,"('C[C@@H](O)CC(=O)O', 'C[C@H](O)CC(=O)O')",0.93,10900.0,3.0,133.0,135.24036,2.5240219,9,[],"Tang, X., & Chen, E. Y. X. (2018). Chemical synthesis of perfectly isotactic and high melting bacterial poly(3-hydroxybutyrate) from bio-sourced racemic cyclic diolide. Nature Communications, 9(1), 1-11. https://doi.org/10.1038/s41467-018-04734-3",Table 1.02,ester_stereo,"('C[C@@H](O)CC(=O)O', 'C[C@H](O)CC(=O)O')",25,0,2.2403600000000097,0.06901339999999978
C[C@H](O)CC(=O)O[C@@H](C)CC(=O)O[C@@H](C)CC(=O)O[C@@H](C)CC(=O)O[C@H](C)CC(=O)O[C@H](C)CC(=O)O[C@H](C)CC(=O)O[C@H](C)CC(=O)O[C@H](C)CC(=O)O[C@H](C)CC(=O)O[C@H](C)CC(=O)O[C@H](C)CC(=O)O[C@H](C)CC(=O)O[C@H](C)CC(=O)O[C@H](C)CC(=O)O[C@H](C)CC(=O)O[C@H](C)CC(=O)O[C@H](C)CC(=O)O[C@H](C)CC(=O)O[C@H](C)CC(=O)O[C@H](C)CC(=O)O[C@H](C)CC(=O)O[C@H](C)CC(=O)O[C@H](C)CC(=O)O[C@H](C)CC(=O)O,C[C@@H](O)CC(=O)O.C[C@H](O)CC(=O)O,"('C[C@@H](O)CC(=O)O', 'C[C@H](O)CC(=O)O')",0.93,32000.0,3.4,146.0,135.54353,2.7359798,9,[],"Tang, X., & Chen, E. Y. X. (2018). Chemical synthesis of perfectly isotactic and high melting bacterial poly(3-hydroxybutyrate) from bio-sourced racemic cyclic diolide. Nature Communications, 9(1), 1-11. https://doi.org/10.1038/s41467-018-04734-3",Table 1.04,ester_stereo,"('C[C@@H](O)CC(=O)O', 'C[C@H](O)CC(=O)O')",25,0,10.456469999999996,0.3309892999999997
