Repository: tyo-nu/PolyIDRS_Paper

# PolyIDRS_Paper
Code and Figures for the PolyIDRS paper.

File: Figures/Figure_5/data/U_shaped_Tm_data.csv (part 31 of 60)
smiles_polymer,smiles_monomer,monomers,pm,Mn,Tg,Tm,Tm_pred,Tg_pred,model_id,distribution,ref,comment,mechanism,monomers.1,DP,replicate_structure,dTm,dTg
C[C@H](O)CC(=O)O[C@@H](C)CC(=O)O[C@H](C)CC(=O)O[C@@H](C)CC(=O)O[C@H](C)CC(=O)O[C@@H](C)CC(=O)O[C@H](C)CC(=O)O[C@@H](C)CC(=O)O[C@H](C)CC(=O)O[C@@H](C)CC(=O)O[C@H](C)CC(=O)O[C@@H](C)CC(=O)O[C@@H](C)CC(=O)O[C@H](C)CC(=O)O[C@@H](C)CC(=O)O[C@H](C)CC(=O)O[C@@H](C)CC(=O)O[C@H](C)CC(=O)O[C@@H](C)CC(=O)O[C@H](C)CC(=O)O[C@@H](C)CC(=O)O[C@H](C)CC(=O)O[C@@H](C)CC(=O)O[C@H](C)CC(=O)O[C@@H](C)CC(=O)O,C[C@@H](O)CC(=O)O.C[C@H](O)CC(=O)O,"('C[C@@H](O)CC(=O)O', 'C[C@H](O)CC(=O)O')",0.06,,11.2,183.0,180.3838,4.5387373,7,[],"Ajellal, N., Bouyahyi, M., Amgoune, A., Thomas, C. M., Bondon, A., Pillin, I., Grohens, Y., & Carpentier, J. F. (2009). Syndiotactic-enriched poly(3-hydroxybutyrate)s via stereoselective ring-opening polymerization of racemic _-butyrolactone with discrete yttrium catalysts. Macromolecules, 42(4), 987-993. https://doi.org/10.1021/ma8022734","Table 3, #3",ester_stereo,"('C[C@@H](O)CC(=O)O', 'C[C@H](O)CC(=O)O')",25,0,2.616199999999992,7.903166199999999
C[C@H](O)CC(=O)O[C@H](C)CC(=O)O[C@@H](C)CC(=O)O[C@H](C)CC(=O)O[C@@H](C)CC(=O)O[C@H](C)CC(=O)O[C@H](C)CC(=O)O[C@@H](C)CC(=O)O[C@H](C)CC(=O)O[C@@H](C)CC(=O)O[C@H](C)CC(=O)O[C@@H](C)CC(=O)O[C@H](C)CC(=O)O[C@@H](C)CC(=O)O[C@H](C)CC(=O)O[C@@H](C)CC(=O)O[C@H](C)CC(=O)O[C@H](C)CC(=O)O[C@@H](C)CC(=O)O[C@H](C)CC(=O)O[C@@H](C)CC(=O)O[C@H](C)CC(=O)O[C@@H](C)CC(=O)O[C@H](C)CC(=O)O[C@@H](C)CC(=O)O,C[C@@H](O)CC(=O)O.C[C@H](O)CC(=O)O,"('C[C@@H](O)CC(=O)O', 'C[C@H](O)CC(=O)O')",0.06,37100.0,,178.0,180.4111,4.5147667,7,[],"Ajellal, N., Bouyahyi, M., Amgoune, A., Thomas, C. M., Bondon, A., Pillin, I., Grohens, Y., & Carpentier, J. F. (2009). Syndiotactic-enriched poly(3-hydroxybutyrate)s via stereoselective ring-opening polymerization of racemic _-butyrolactone with discrete yttrium catalysts. Macromolecules, 42(4), 987-993. https://doi.org/10.1021/ma8022734","Table 1, #4",ester_stereo,"('C[C@@H](O)CC(=O)O', 'C[C@H](O)CC(=O)O')",25,0,2.4111000000000047,
C[C@H](O)CC(=O)O[C@@H](C)CC(=O)O[C@H](C)CC(=O)O[C@@H](C)CC(=O)O[C@H](C)CC(=O)O[C@@H](C)CC(=O)O[C@H](C)CC(=O)O[C@@H](C)CC(=O)O[C@H](C)CC(=O)O[C@@H](C)CC(=O)O[C@H](C)CC(=O)O[C@@H](C)CC(=O)O[C@H](C)CC(=O)O[C@@H](C)CC(=O)O[C@H](C)CC(=O)O[C@@H](C)CC(=O)O[C@H](C)CC(=O)O[C@@H](C)CC(=O)O[C@@H](C)CC(=O)O[C@H](C)CC(=O)O[C@@H](C)CC(=O)O[C@H](C)CC(=O)O[C@@H](C)CC(=O)O[C@H](C)CC(=O)O[C@@H](C)CC(=O)O,C[C@@H](O)CC(=O)O.C[C@H](O)CC(=O)O,"('C[C@@H](O)CC(=O)O', 'C[C@H](O)CC(=O)O')",0.06,,,183.0,180.3838,4.538732,7,[],"Ajellal, N., Bouyahyi, M., Amgoune, A., Thomas, C. M., Bondon, A., Pillin, I., Grohens, Y., & Carpentier, J. F. (2009). Syndiotactic-enriched poly(3-hydroxybutyrate)s via stereoselective ring-opening polymerization of racemic _-butyrolactone with discrete yttrium catalysts. Macromolecules, 42(4), 987-993. https://doi.org/10.1021/ma8022734","Table 1, #8",ester_stereo,"('C[C@@H](O)CC(=O)O', 'C[C@H](O)CC(=O)O')",25,0,2.616199999999992,
C[C@H](O)CC(=O)O[C@H](C)CC(=O)O[C@@H](C)CC(=O)O[C@H](C)CC(=O)O[C@@H](C)CC(=O)O[C@H](C)CC(=O)O[C@@H](C)CC(=O)O[C@H](C)CC(=O)O[C@@H](C)CC(=O)O[C@H](C)CC(=O)O[C@@H](C)CC(=O)O[C@H](C)CC(=O)O[C@@H](C)CC(=O)O[C@H](C)CC(=O)O[C@@H](C)CC(=O)O[C@H](C)CC(=O)O[C@@H](C)CC(=O)O[C@H](C)CC(=O)O[C@H](C)CC(=O)O[C@@H](C)CC(=O)O[C@H](C)CC(=O)O[C@@H](C)CC(=O)O[C@@H](C)CC(=O)O[C@H](C)CC(=O)O[C@@H](C)CC(=O)O,C[C@@H](O)CC(=O)O.C[C@H](O)CC(=O)O,"('C[C@@H](O)CC(=O)O', 'C[C@H](O)CC(=O)O')",0.06,,11.2,183.0,180.39682,4.5257015,7,[],"Ajellal, N., Bouyahyi, M., Amgoune, A., Thomas, C. M., Bondon, A., Pillin, I., Grohens, Y., & Carpentier, J. F. (2009). Syndiotactic-enriched poly(3-hydroxybutyrate)s via stereoselective ring-opening polymerization of racemic _-butyrolactone with discrete yttrium catalysts. Macromolecules, 42(4), 987-993. https://doi.org/10.1021/ma8022734","Table 3, #3",ester_stereo,"('C[C@@H](O)CC(=O)O', 'C[C@H](O)CC(=O)O')",25,1,2.603180000000009,7.903166199999999
C[C@@H](CC(=O)O[C@@H](C)CC(=O)O[C@H](C)CC(=O)O[C@@H](C)CC(=O)O[C@H](C)CC(=O)O[C@@H](C)CC(=O)O[C@H](C)CC(=O)O[C@@H](C)CC(=O)O[C@H](C)CC(=O)O[C@@H](C)CC(=O)O[C@H](C)CC(=O)O)OC(=O)C[C@@H](C)OC(=O)C[C@H](C)OC(=O)C[C@@H](C)OC(=O)C[C@H](C)OC(=O)C[C@@H](C)OC(=O)C[C@H](C)OC(=O)C[C@@H](C)OC(=O)C[C@@H](C)OC(=O)C[C@H](C)OC(=O)C[C@@H](C)OC(=O)C[C@H](C)OC(=O)C[C@@H](C)OC(=O)C[C@H](C)OC(=O)C[C@@H](C)O,C[C@@H](O)CC(=O)O.C[C@H](O)CC(=O)O,"('C[C@@H](O)CC(=O)O', 'C[C@H](O)CC(=O)O')",0.06,37100.0,,178.0,180.23178,4.504927,7,[],"Ajellal, N., Bouyahyi, M., Amgoune, A., Thomas, C. M., Bondon, A., Pillin, I., Grohens, Y., & Carpentier, J. F. (2009). Syndiotactic-enriched poly(3-hydroxybutyrate)s via stereoselective ring-opening polymerization of racemic _-butyrolactone with discrete yttrium catalysts. Macromolecules, 42(4), 987-993. https://doi.org/10.1021/ma8022734","Table 1, #4",ester_stereo,"('C[C@@H](O)CC(=O)O', 'C[C@H](O)CC(=O)O')",25,1,2.2317799999999863,
C[C@@H](CC(=O)O[C@H](C)CC(=O)O)OC(=O)C[C@@H](C)OC(=O)C[C@@H](C)OC(=O)C[C@H](C)OC(=O)C[C@@H](C)OC(=O)C[C@H](C)OC(=O)C[C@@H](C)OC(=O)C[C@H](C)OC(=O)C[C@@H](C)OC(=O)C[C@H](C)OC(=O)C[C@@H](C)OC(=O)C[C@H](C)OC(=O)C[C@@H](C)OC(=O)C[C@H](C)OC(=O)C[C@@H](C)OC(=O)C[C@H](C)OC(=O)C[C@@H](C)OC(=O)C[C@H](C)OC(=O)C[C@@H](C)OC(=O)C[C@H](C)OC(=O)C[C@@H](C)OC(=O)C[C@@H](C)OC(=O)C[C@H](C)OC(=O)C[C@@H](C)O,C[C@@H](O)CC(=O)O.C[C@H](O)CC(=O)O,"('C[C@@H](O)CC(=O)O', 'C[C@H](O)CC(=O)O')",0.06,,,183.0,180.23178,4.504924,7,[],"Ajellal, N., Bouyahyi, M., Amgoune, A., Thomas, C. M., Bondon, A., Pillin, I., Grohens, Y., & Carpentier, J. F. (2009). Syndiotactic-enriched poly(3-hydroxybutyrate)s via stereoselective ring-opening polymerization of racemic _-butyrolactone with discrete yttrium catalysts. Macromolecules, 42(4), 987-993. https://doi.org/10.1021/ma8022734","Table 1, #8",ester_stereo,"('C[C@@H](O)CC(=O)O', 'C[C@H](O)CC(=O)O')",25,1,2.7682200000000137,
C[C@@H](CC(=O)O[C@H](C)CC(=O)O)OC(=O)C[C@@H](C)OC(=O)C[C@@H](C)OC(=O)C[C@H](C)OC(=O)C[C@@H](C)OC(=O)C[C@H](C)OC(=O)C[C@@H](C)OC(=O)C[C@H](C)OC(=O)C[C@@H](C)OC(=O)C[C@H](C)OC(=O)C[C@@H](C)OC(=O)C[C@H](C)OC(=O)C[C@@H](C)OC(=O)C[C@H](C)OC(=O)C[C@@H](C)OC(=O)C[C@H](C)OC(=O)C[C@@H](C)OC(=O)C[C@@H](C)OC(=O)C[C@H](C)OC(=O)C[C@@H](C)OC(=O)C[C@H](C)OC(=O)C[C@@H](C)OC(=O)C[C@H](C)OC(=O)C[C@@H](C)O,C[C@@H](O)CC(=O)O.C[C@H](O)CC(=O)O,"('C[C@@H](O)CC(=O)O', 'C[C@H](O)CC(=O)O')",0.06,,11.2,183.0,180.23178,4.504924,7,[],"Ajellal, N., Bouyahyi, M., Amgoune, A., Thomas, C. M., Bondon, A., Pillin, I., Grohens, Y., & Carpentier, J. F. (2009). Syndiotactic-enriched poly(3-hydroxybutyrate)s via stereoselective ring-opening polymerization of racemic _-butyrolactone with discrete yttrium catalysts. Macromolecules, 42(4), 987-993. https://doi.org/10.1021/ma8022734","Table 3, #3",ester_stereo,"('C[C@@H](O)CC(=O)O', 'C[C@H](O)CC(=O)O')",25,2,2.7682200000000137,7.903167999999999
C[C@H](O)CC(=O)O[C@H](C)CC(=O)O[C@@H](C)CC(=O)O[C@H](C)CC(=O)O[C@H](C)CC(=O)O[C@@H](C)CC(=O)O[C@H](C)CC(=O)O[C@H](C)CC(=O)O[C@@H](C)CC(=O)O[C@H](C)CC(=O)O[C@@H](C)CC(=O)O[C@H](C)CC(=O)O[C@@H](C)CC(=O)O[C@H](C)CC(=O)O[C@@H](C)CC(=O)O[C@H](C)CC(=O)O[C@@H](C)CC(=O)O[C@H](C)CC(=O)O[C@@H](C)CC(=O)O[C@H](C)CC(=O)O[C@@H](C)CC(=O)O[C@H](C)CC(=O)O[C@@H](C)CC(=O)O[C@H](C)CC(=O)O[C@@H](C)CC(=O)O,C[C@@H](O)CC(=O)O.C[C@H](O)CC(=O)O,"('C[C@@H](O)CC(=O)O', 'C[C@H](O)CC(=O)O')",0.06,37100.0,,178.0,180.41107,4.5147653,7,[],"Ajellal, N., Bouyahyi, M., Amgoune, A., Thomas, C. M., Bondon, A., Pillin, I., Grohens, Y., & Carpentier, J. F. (2009). Syndiotactic-enriched poly(3-hydroxybutyrate)s via stereoselective ring-opening polymerization of racemic _-butyrolactone with discrete yttrium catalysts. Macromolecules, 42(4), 987-993. https://doi.org/10.1021/ma8022734","Table 1, #4",ester_stereo,"('C[C@@H](O)CC(=O)O', 'C[C@H](O)CC(=O)O')",25,2,2.411069999999995,
C[C@H](O)CC(=O)O[C@H](C)CC(=O)O[C@@H](C)CC(=O)O[C@H](C)CC(=O)O[C@@H](C)CC(=O)O[C@H](C)CC(=O)O[C@H](C)CC(=O)O[C@@H](C)CC(=O)O[C@H](C)CC(=O)O[C@@H](C)CC(=O)O[C@H](C)CC(=O)O[C@@H](C)CC(=O)O[C@H](C)CC(=O)O[C@H](C)CC(=O)O[C@@H](C)CC(=O)O[C@H](C)CC(=O)O[C@@H](C)CC(=O)O[C@H](C)CC(=O)O[C@@H](C)CC(=O)O[C@H](C)CC(=O)O[C@@H](C)CC(=O)O[C@H](C)CC(=O)O[C@@H](C)CC(=O)O[C@H](C)CC(=O)O[C@@H](C)CC(=O)O,C[C@@H](O)CC(=O)O.C[C@H](O)CC(=O)O,"('C[C@@H](O)CC(=O)O', 'C[C@H](O)CC(=O)O')",0.06,,,183.0,180.4111,4.5147643,7,[],"Ajellal, N., Bouyahyi, M., Amgoune, A., Thomas, C. M., Bondon, A., Pillin, I., Grohens, Y., & Carpentier, J. F. (2009). Syndiotactic-enriched poly(3-hydroxybutyrate)s via stereoselective ring-opening polymerization of racemic _-butyrolactone with discrete yttrium catalysts. Macromolecules, 42(4), 987-993. https://doi.org/10.1021/ma8022734","Table 1, #8",ester_stereo,"('C[C@@H](O)CC(=O)O', 'C[C@H](O)CC(=O)O')",25,2,2.5888999999999953,
C[C@H](O)CC(=O)O[C@H](C)CC(=O)O[C@@H](C)CC(=O)O[C@H](C)CC(=O)O[C@@H](C)CC(=O)O[C@@H](C)CC(=O)O[C@H](C)CC(=O)O[C@@H](C)CC(=O)O[C@H](C)CC(=O)O[C@@H](C)CC(=O)O[C@H](C)CC(=O)O[C@H](C)CC(=O)O[C@@H](C)CC(=O)O[C@H](C)CC(=O)O[C@@H](C)CC(=O)O[C@H](C)CC(=O)O[C@@H](C)CC(=O)O[C@H](C)CC(=O)O[C@@H](C)CC(=O)O[C@H](C)CC(=O)O[C@@H](C)CC(=O)O[C@H](C)CC(=O)O[C@@H](C)CC(=O)O[C@H](C)CC(=O)O[C@@H](C)CC(=O)O,C[C@@H](O)CC(=O)O.C[C@H](O)CC(=O)O,"('C[C@@H](O)CC(=O)O', 'C[C@H](O)CC(=O)O')",0.06,,11.2,183.0,180.39684,4.525703,7,[],"Ajellal, N., Bouyahyi, M., Amgoune, A., Thomas, C. M., Bondon, A., Pillin, I., Grohens, Y., & Carpentier, J. F. (2009). Syndiotactic-enriched poly(3-hydroxybutyrate)s via stereoselective ring-opening polymerization of racemic _-butyrolactone with discrete yttrium catalysts. Macromolecules, 42(4), 987-993. https://doi.org/10.1021/ma8022734","Table 3, #3",ester_stereo,"('C[C@@H](O)CC(=O)O', 'C[C@H](O)CC(=O)O')",25,3,2.6031600000000026,7.903166199999999
C[C@H](O)CC(=O)O[C@H](C)CC(=O)O[C@@H](C)CC(=O)O[C@H](C)CC(=O)O[C@@H](C)CC(=O)O[C@H](C)CC(=O)O[C@@H](C)CC(=O)O[C@H](C)CC(=O)O[C@@H](C)CC(=O)O[C@H](C)CC(=O)O[C@@H](C)CC(=O)O[C@H](C)CC(=O)O[C@@H](C)CC(=O)O[C@H](C)CC(=O)O[C@@H](C)CC(=O)O[C@H](C)CC(=O)O[C@H](C)CC(=O)O[C@@H](C)CC(=O)O[C@H](C)CC(=O)O[C@@H](C)CC(=O)O[C@H](C)CC(=O)O[C@@H](C)CC(=O)O[C@H](C)CC(=O)O[C@H](C)CC(=O)O[C@@H](C)CC(=O)O,C[C@@H](O)CC(=O)O.C[C@H](O)CC(=O)O,"('C[C@@H](O)CC(=O)O', 'C[C@H](O)CC(=O)O')",0.06,37100.0,,178.0,180.41109,4.5147667,7,[],"Ajellal, N., Bouyahyi, M., Amgoune, A., Thomas, C. M., Bondon, A., Pillin, I., Grohens, Y., & Carpentier, J. F. (2009). Syndiotactic-enriched poly(3-hydroxybutyrate)s via stereoselective ring-opening polymerization of racemic _-butyrolactone with discrete yttrium catalysts. Macromolecules, 42(4), 987-993. https://doi.org/10.1021/ma8022734","Table 1, #4",ester_stereo,"('C[C@@H](O)CC(=O)O', 'C[C@H](O)CC(=O)O')",25,3,2.4110900000000015,
C[C@H](O)CC(=O)O[C@H](C)CC(=O)O[C@@H](C)CC(=O)O[C@H](C)CC(=O)O[C@@H](C)CC(=O)O[C@H](C)CC(=O)O[C@@H](C)CC(=O)O[C@H](C)CC(=O)O[C@@H](C)CC(=O)O[C@H](C)CC(=O)O[C@@H](C)CC(=O)O[C@H](C)CC(=O)O[C@@H](C)CC(=O)O[C@@H](C)CC(=O)O[C@H](C)CC(=O)O[C@@H](C)CC(=O)O[C@H](C)CC(=O)O[C@@H](C)CC(=O)O[C@H](C)CC(=O)O[C@@H](C)CC(=O)O[C@@H](C)CC(=O)O[C@H](C)CC(=O)O[C@@H](C)CC(=O)O[C@H](C)CC(=O)O[C@@H](C)CC(=O)O,C[C@@H](O)CC(=O)O.C[C@H](O)CC(=O)O,"('C[C@@H](O)CC(=O)O', 'C[C@H](O)CC(=O)O')",0.06,,,183.0,180.38147,4.536357,7,[],"Ajellal, N., Bouyahyi, M., Amgoune, A., Thomas, C. M., Bondon, A., Pillin, I., Grohens, Y., & Carpentier, J. F. (2009). Syndiotactic-enriched poly(3-hydroxybutyrate)s via stereoselective ring-opening polymerization of racemic _-butyrolactone with discrete yttrium catalysts. Macromolecules, 42(4), 987-993. https://doi.org/10.1021/ma8022734","Table 1, #8",ester_stereo,"('C[C@@H](O)CC(=O)O', 'C[C@H](O)CC(=O)O')",25,3,2.6185299999999927,
C[C@H](O)CC(=O)O[C@H](C)CC(=O)O[C@H](C)CC(=O)O[C@@H](C)CC(=O)O[C@H](C)CC(=O)O[C@@H](C)CC(=O)O[C@H](C)CC(=O)O[C@@H](C)CC(=O)O[C@H](C)CC(=O)O[C@@H](C)CC(=O)O[C@H](C)CC(=O)O[C@@H](C)CC(=O)O[C@H](C)CC(=O)O[C@@H](C)CC(=O)O[C@H](C)CC(=O)O[C@@H](C)CC(=O)O[C@H](C)CC(=O)O[C@@H](C)CC(=O)O[C@H](C)CC(=O)O[C@@H](C)CC(=O)O[C@H](C)CC(=O)O[C@@H](C)CC(=O)O[C@@H](C)CC(=O)O[C@H](C)CC(=O)O[C@@H](C)CC(=O)O,C[C@@H](O)CC(=O)O.C[C@H](O)CC(=O)O,"('C[C@@H](O)CC(=O)O', 'C[C@H](O)CC(=O)O')",0.06,,11.2,183.0,180.39682,4.5257196,7,[],"Ajellal, N., Bouyahyi, M., Amgoune, A., Thomas, C. M., Bondon, A., Pillin, I., Grohens, Y., & Carpentier, J. F. (2009). Syndiotactic-enriched poly(3-hydroxybutyrate)s via stereoselective ring-opening polymerization of racemic _-butyrolactone with discrete yttrium catalysts. Macromolecules, 42(4), 987-993. https://doi.org/10.1021/ma8022734","Table 3, #3",ester_stereo,"('C[C@@H](O)CC(=O)O', 'C[C@H](O)CC(=O)O')",25,4,2.603180000000009,7.903166199999999
C[C@@H](CC(=O)O[C@@H](C)CC(=O)O[C@H](C)CC(=O)O[C@@H](C)CC(=O)O[C@H](C)CC(=O)O[C@@H](C)CC(=O)O[C@H](C)CC(=O)O[C@@H](C)CC(=O)O[C@H](C)CC(=O)O)OC(=O)C[C@@H](C)OC(=O)C[C@H](C)OC(=O)C[C@@H](C)OC(=O)C[C@H](C)OC(=O)C[C@@H](C)OC(=O)C[C@H](C)OC(=O)C[C@@H](C)OC(=O)C[C@H](C)OC(=O)C[C@@H](C)OC(=O)C[C@@H](C)OC(=O)C[C@H](C)OC(=O)C[C@@H](C)OC(=O)C[C@H](C)OC(=O)C[C@@H](C)OC(=O)C[C@H](C)OC(=O)C[C@@H](C)O,C[C@@H](O)CC(=O)O.C[C@H](O)CC(=O)O,"('C[C@@H](O)CC(=O)O', 'C[C@H](O)CC(=O)O')",0.06,37100.0,,178.0,180.23178,4.5049243,7,[],"Ajellal, N., Bouyahyi, M., Amgoune, A., Thomas, C. M., Bondon, A., Pillin, I., Grohens, Y., & Carpentier, J. F. (2009). Syndiotactic-enriched poly(3-hydroxybutyrate)s via stereoselective ring-opening polymerization of racemic _-butyrolactone with discrete yttrium catalysts. Macromolecules, 42(4), 987-993. https://doi.org/10.1021/ma8022734","Table 1, #4",ester_stereo,"('C[C@@H](O)CC(=O)O', 'C[C@H](O)CC(=O)O')",25,4,2.2317799999999863,
C[C@@H](CC(=O)O[C@@H](C)CC(=O)O[C@H](C)CC(=O)O[C@@H](C)CC(=O)O[C@H](C)CC(=O)O[C@@H](C)CC(=O)O[C@H](C)CC(=O)O[C@@H](C)CC(=O)O[C@H](C)CC(=O)O[C@@H](C)CC(=O)O[C@H](C)CC(=O)O[C@@H](C)CC(=O)O[C@H](C)CC(=O)O[C@@H](C)CC(=O)O[C@@H](C)CC(=O)O[C@H](C)CC(=O)O[C@@H](C)CC(=O)O[C@H](C)CC(=O)O)OC(=O)C[C@@H](C)OC(=O)C[C@H](C)OC(=O)C[C@@H](C)OC(=O)C[C@H](C)OC(=O)C[C@@H](C)OC(=O)C[C@H](C)OC(=O)C[C@@H](C)O,C[C@@H](O)CC(=O)O.C[C@H](O)CC(=O)O,"('C[C@@H](O)CC(=O)O', 'C[C@H](O)CC(=O)O')",0.06,,,183.0,180.23178,4.5049253,7,[],"Ajellal, N., Bouyahyi, M., Amgoune, A., Thomas, C. M., Bondon, A., Pillin, I., Grohens, Y., & Carpentier, J. F. (2009). Syndiotactic-enriched poly(3-hydroxybutyrate)s via stereoselective ring-opening polymerization of racemic _-butyrolactone with discrete yttrium catalysts. Macromolecules, 42(4), 987-993. https://doi.org/10.1021/ma8022734","Table 1, #8",ester_stereo,"('C[C@@H](O)CC(=O)O', 'C[C@H](O)CC(=O)O')",25,4,2.7682200000000137,
C[C@H](O)CC(=O)O[C@@H](C)CC(=O)O[C@H](C)CC(=O)O[C@@H](C)CC(=O)O[C@H](C)CC(=O)O[C@@H](C)CC(=O)O[C@H](C)CC(=O)O[C@@H](C)CC(=O)O[C@H](C)CC(=O)O[C@@H](C)CC(=O)O[C@@H](C)CC(=O)O[C@H](C)CC(=O)O[C@@H](C)CC(=O)O[C@H](C)CC(=O)O[C@@H](C)CC(=O)O[C@@H](C)CC(=O)O[C@H](C)CC(=O)O[C@@H](C)CC(=O)O[C@H](C)CC(=O)O[C@@H](C)CC(=O)O[C@H](C)CC(=O)O[C@@H](C)CC(=O)O[C@H](C)CC(=O)O[C@@H](C)CC(=O)O[C@H](C)CC(=O)O,C[C@@H](O)CC(=O)O.C[C@H](O)CC(=O)O,"('C[C@@H](O)CC(=O)O', 'C[C@H](O)CC(=O)O')",0.1,37400.0,,167.0,164.20631,4.9721675,7,[],"Ajellal, N., Bouyahyi, M., Amgoune, A., Thomas, C. M., Bondon, A., Pillin, I., Grohens, Y., & Carpentier, J. F. (2009). Syndiotactic-enriched poly(3-hydroxybutyrate)s via stereoselective ring-opening polymerization of racemic _-butyrolactone with discrete yttrium catalysts. Macromolecules, 42(4), 987-993. https://doi.org/10.1021/ma8022734","Table 1, #3",ester_stereo,"('C[C@@H](O)CC(=O)O', 'C[C@H](O)CC(=O)O')",25,0,2.793689999999998,
C[C@@H](CC(=O)O)OC(=O)C[C@@H](C)OC(=O)C[C@H](C)OC(=O)C[C@@H](C)OC(=O)C[C@H](C)OC(=O)C[C@@H](C)OC(=O)C[C@H](C)OC(=O)C[C@H](C)OC(=O)C[C@@H](C)OC(=O)C[C@H](C)OC(=O)C[C@@H](C)OC(=O)C[C@H](C)OC(=O)C[C@@H](C)OC(=O)C[C@H](C)OC(=O)C[C@@H](C)OC(=O)C[C@H](C)OC(=O)C[C@@H](C)OC(=O)C[C@H](C)OC(=O)C[C@H](C)OC(=O)C[C@@H](C)OC(=O)C[C@H](C)OC(=O)C[C@@H](C)OC(=O)C[C@H](C)OC(=O)C[C@@H](C)OC(=O)C[C@@H](C)O,C[C@@H](O)CC(=O)O.C[C@H](O)CC(=O)O,"('C[C@@H](O)CC(=O)O', 'C[C@H](O)CC(=O)O')",0.1,37400.0,,167.0,163.91809,4.9070582,7,[],"Ajellal, N., Bouyahyi, M., Amgoune, A., Thomas, C. M., Bondon, A., Pillin, I., Grohens, Y., & Carpentier, J. F. (2009). Syndiotactic-enriched poly(3-hydroxybutyrate)s via stereoselective ring-opening polymerization of racemic _-butyrolactone with discrete yttrium catalysts. Macromolecules, 42(4), 987-993. https://doi.org/10.1021/ma8022734","Table 1, #3",ester_stereo,"('C[C@@H](O)CC(=O)O', 'C[C@H](O)CC(=O)O')",25,1,3.0819099999999935,
C[C@H](O)CC(=O)O[C@@H](C)CC(=O)O[C@H](C)CC(=O)O[C@@H](C)CC(=O)O[C@H](C)CC(=O)O[C@H](C)CC(=O)O[C@@H](C)CC(=O)O[C@H](C)CC(=O)O[C@@H](C)CC(=O)O[C@H](C)CC(=O)O[C@@H](C)CC(=O)O[C@H](C)CC(=O)O[C@@H](C)CC(=O)O[C@H](C)CC(=O)O[C@@H](C)CC(=O)O[C@H](C)CC(=O)O[C@@H](C)CC(=O)O[C@H](C)CC(=O)O[C@@H](C)CC(=O)O[C@H](C)CC(=O)O[C@@H](C)CC(=O)O[C@H](C)CC(=O)O[C@H](C)CC(=O)O[C@@H](C)CC(=O)O[C@H](C)CC(=O)O,C[C@@H](O)CC(=O)O.C[C@H](O)CC(=O)O,"('C[C@@H](O)CC(=O)O', 'C[C@H](O)CC(=O)O')",0.1,37400.0,,167.0,164.33951,5.0353403,7,[],"Ajellal, N., Bouyahyi, M., Amgoune, A., Thomas, C. M., Bondon, A., Pillin, I., Grohens, Y., & Carpentier, J. F. (2009). Syndiotactic-enriched poly(3-hydroxybutyrate)s via stereoselective ring-opening polymerization of racemic _-butyrolactone with discrete yttrium catalysts. Macromolecules, 42(4), 987-993. https://doi.org/10.1021/ma8022734","Table 1, #3",ester_stereo,"('C[C@@H](O)CC(=O)O', 'C[C@H](O)CC(=O)O')",25,2,2.66049000000001,
C[C@H](O)CC(=O)O[C@H](C)CC(=O)O[C@@H](C)CC(=O)O[C@H](C)CC(=O)O[C@@H](C)CC(=O)O[C@H](C)CC(=O)O[C@@H](C)CC(=O)O[C@H](C)CC(=O)O[C@@H](C)CC(=O)O[C@H](C)CC(=O)O[C@H](C)CC(=O)O[C@@H](C)CC(=O)O[C@H](C)CC(=O)O[C@@H](C)CC(=O)O[C@H](C)CC(=O)O[C@H](C)CC(=O)O[C@@H](C)CC(=O)O[C@H](C)CC(=O)O[C@@H](C)CC(=O)O[C@H](C)CC(=O)O[C@@H](C)CC(=O)O[C@H](C)CC(=O)O[C@H](C)CC(=O)O[C@@H](C)CC(=O)O[C@H](C)CC(=O)O,C[C@@H](O)CC(=O)O.C[C@H](O)CC(=O)O,"('C[C@@H](O)CC(=O)O', 'C[C@H](O)CC(=O)O')",0.1,37400.0,,167.0,164.40742,5.06904,7,[],"Ajellal, N., Bouyahyi, M., Amgoune, A., Thomas, C. M., Bondon, A., Pillin, I., Grohens, Y., & Carpentier, J. F. (2009). Syndiotactic-enriched poly(3-hydroxybutyrate)s via stereoselective ring-opening polymerization of racemic _-butyrolactone with discrete yttrium catalysts. Macromolecules, 42(4), 987-993. https://doi.org/10.1021/ma8022734","Table 1, #3",ester_stereo,"('C[C@@H](O)CC(=O)O', 'C[C@H](O)CC(=O)O')",25,3,2.592579999999998,
C[C@H](O)CC(=O)O[C@@H](C)CC(=O)O[C@H](C)CC(=O)O[C@@H](C)CC(=O)O[C@H](C)CC(=O)O[C@@H](C)CC(=O)O[C@H](C)CC(=O)O[C@@H](C)CC(=O)O[C@H](C)CC(=O)O[C@@H](C)CC(=O)O[C@@H](C)CC(=O)O[C@H](C)CC(=O)O[C@@H](C)CC(=O)O[C@H](C)CC(=O)O[C@@H](C)CC(=O)O[C@H](C)CC(=O)O[C@@H](C)CC(=O)O[C@H](C)CC(=O)O[C@@H](C)CC(=O)O[C@H](C)CC(=O)O[C@@H](C)CC(=O)O[C@H](C)CC(=O)O[C@@H](C)CC(=O)O[C@@H](C)CC(=O)O[C@H](C)CC(=O)O,C[C@@H](O)CC(=O)O.C[C@H](O)CC(=O)O,"('C[C@@H](O)CC(=O)O', 'C[C@H](O)CC(=O)O')",0.1,37400.0,,167.0,164.20631,4.9721694,7,[],"Ajellal, N., Bouyahyi, M., Amgoune, A., Thomas, C. M., Bondon, A., Pillin, I., Grohens, Y., & Carpentier, J. F. (2009). Syndiotactic-enriched poly(3-hydroxybutyrate)s via stereoselective ring-opening polymerization of racemic _-butyrolactone with discrete yttrium catalysts. Macromolecules, 42(4), 987-993. https://doi.org/10.1021/ma8022734","Table 1, #3",ester_stereo,"('C[C@@H](O)CC(=O)O', 'C[C@H](O)CC(=O)O')",25,4,2.793689999999998,
C[C@@H](CC(=O)O)OC(=O)C[C@@H](C)OC(=O)C[C@H](C)OC(=O)C[C@H](C)OC(=O)C[C@@H](C)OC(=O)C[C@H](C)OC(=O)C[C@@H](C)OC(=O)C[C@H](C)OC(=O)C[C@@H](C)OC(=O)C[C@H](C)OC(=O)C[C@@H](C)OC(=O)C[C@H](C)OC(=O)C[C@@H](C)OC(=O)C[C@H](C)OC(=O)C[C@H](C)OC(=O)C[C@@H](C)OC(=O)C[C@H](C)OC(=O)C[C@H](C)OC(=O)C[C@@H](C)OC(=O)C[C@H](C)OC(=O)C[C@@H](C)OC(=O)C[C@H](C)OC(=O)C[C@@H](C)OC(=O)C[C@H](C)OC(=O)C[C@@H](C)O,C[C@@H](O)CC(=O)O.C[C@H](O)CC(=O)O,"('C[C@@H](O)CC(=O)O', 'C[C@H](O)CC(=O)O')",0.12,64300.0,4.0,150.0,152.9204,3.6230767,7,[],"Ajellal, N., Bouyahyi, M., Amgoune, A., Thomas, C. M., Bondon, A., Pillin, I., Grohens, Y., & Carpentier, J. F. (2009). Syndiotactic-enriched poly(3-hydroxybutyrate)s via stereoselective ring-opening polymerization of racemic _-butyrolactone with discrete yttrium catalysts. Macromolecules, 42(4), 987-993. https://doi.org/10.1021/ma8022734","Table 3, #2",ester_stereo,"('C[C@@H](O)CC(=O)O', 'C[C@H](O)CC(=O)O')",25,0,2.9204000000000008,0.7031649999999998
C[C@@H](CC(=O)O)OC(=O)C[C@@H](C)OC(=O)C[C@H](C)OC(=O)C[C@@H](C)OC(=O)C[C@H](C)OC(=O)C[C@@H](C)OC(=O)C[C@H](C)OC(=O)C[C@@H](C)OC(=O)C[C@H](C)OC(=O)C[C@@H](C)OC(=O)C[C@H](C)OC(=O)C[C@@H](C)OC(=O)C[C@H](C)OC(=O)C[C@H](C)OC(=O)C[C@H](C)OC(=O)C[C@H](C)OC(=O)C[C@@H](C)OC(=O)C[C@H](C)OC(=O)C[C@@H](C)OC(=O)C[C@H](C)OC(=O)C[C@@H](C)OC(=O)C[C@H](C)OC(=O)C[C@@H](C)OC(=O)C[C@H](C)OC(=O)C[C@@H](C)O,C[C@@H](O)CC(=O)O.C[C@H](O)CC(=O)O,"('C[C@@H](O)CC(=O)O', 'C[C@H](O)CC(=O)O')",0.12,64300.0,,150.0,152.9204,3.6230776,7,[],"Ajellal, N., Bouyahyi, M., Amgoune, A., Thomas, C. M., Bondon, A., Pillin, I., Grohens, Y., & Carpentier, J. F. (2009). Syndiotactic-enriched poly(3-hydroxybutyrate)s via stereoselective ring-opening polymerization of racemic _-butyrolactone with discrete yttrium catalysts. Macromolecules, 42(4), 987-993. https://doi.org/10.1021/ma8022734","Table 1, #6",ester_stereo,"('C[C@@H](O)CC(=O)O', 'C[C@H](O)CC(=O)O')",25,0,2.9204000000000008,
C[C@@H](CC(=O)O)OC(=O)C[C@@H](C)OC(=O)C[C@@H](C)OC(=O)C[C@@H](C)OC(=O)C[C@H](C)OC(=O)C[C@@H](C)OC(=O)C[C@H](C)OC(=O)C[C@@H](C)OC(=O)C[C@@H](C)OC(=O)C[C@H](C)OC(=O)C[C@@H](C)OC(=O)C[C@H](C)OC(=O)C[C@@H](C)OC(=O)C[C@H](C)OC(=O)C[C@@H](C)OC(=O)C[C@H](C)OC(=O)C[C@@H](C)OC(=O)C[C@H](C)OC(=O)C[C@@H](C)OC(=O)C[C@H](C)OC(=O)C[C@@H](C)OC(=O)C[C@H](C)OC(=O)C[C@@H](C)OC(=O)C[C@H](C)OC(=O)C[C@@H](C)O,C[C@@H](O)CC(=O)O.C[C@H](O)CC(=O)O,"('C[C@@H](O)CC(=O)O', 'C[C@H](O)CC(=O)O')",0.12,47200.0,,155.0,152.73944,3.5007923,7,[],"Ajellal, N., Bouyahyi, M., Amgoune, A., Thomas, C. M., Bondon, A., Pillin, I., Grohens, Y., & Carpentier, J. F. (2009). Syndiotactic-enriched poly(3-hydroxybutyrate)s via stereoselective ring-opening polymerization of racemic _-butyrolactone with discrete yttrium catalysts. Macromolecules, 42(4), 987-993. https://doi.org/10.1021/ma8022734","Table 1, #5",ester_stereo,"('C[C@@H](O)CC(=O)O', 'C[C@H](O)CC(=O)O')",25,0,2.260559999999998,
C[C@H](O)CC(=O)O[C@H](C)CC(=O)O[C@@H](C)CC(=O)O[C@H](C)CC(=O)O[C@@H](C)CC(=O)O[C@H](C)CC(=O)O[C@@H](C)CC(=O)O[C@H](C)CC(=O)O[C@H](C)CC(=O)O[C@@H](C)CC(=O)O[C@H](C)CC(=O)O[C@@H](C)CC(=O)O[C@H](C)CC(=O)O[C@@H](C)CC(=O)O[C@H](C)CC(=O)O[C@@H](C)CC(=O)O[C@@H](C)CC(=O)O[C@H](C)CC(=O)O[C@@H](C)CC(=O)O[C@H](C)CC(=O)O[C@H](C)CC(=O)O[C@@H](C)CC(=O)O[C@H](C)CC(=O)O[C@@H](C)CC(=O)O[C@H](C)CC(=O)O,C[C@@H](O)CC(=O)O.C[C@H](O)CC(=O)O,"('C[C@@H](O)CC(=O)O', 'C[C@H](O)CC(=O)O')",0.12,64300.0,4.0,150.0,153.35648,3.7242234,7,[],"Ajellal, N., Bouyahyi, M., Amgoune, A., Thomas, C. M., Bondon, A., Pillin, I., Grohens, Y., & Carpentier, J. F. (2009). Syndiotactic-enriched poly(3-hydroxybutyrate)s via stereoselective ring-opening polymerization of racemic _-butyrolactone with discrete yttrium catalysts. Macromolecules, 42(4), 987-993. https://doi.org/10.1021/ma8022734","Table 3, #2",ester_stereo,"('C[C@@H](O)CC(=O)O', 'C[C@H](O)CC(=O)O')",25,1,3.356480000000005,0.7031662000000001
C[C@@H](CC(=O)O)OC(=O)C[C@H](C)OC(=O)C[C@@H](C)OC(=O)C[C@H](C)OC(=O)C[C@@H](C)OC(=O)C[C@@H](C)OC(=O)C[C@H](C)OC(=O)C[C@@H](C)OC(=O)C[C@H](C)OC(=O)C[C@@H](C)OC(=O)C[C@H](C)OC(=O)C[C@@H](C)OC(=O)C[C@H](C)OC(=O)C[C@@H](C)OC(=O)C[C@H](C)OC(=O)C[C@H](C)OC(=O)C[C@@H](C)OC(=O)C[C@H](C)OC(=O)C[C@@H](C)OC(=O)C[C@H](C)OC(=O)C[C@@H](C)OC(=O)C[C@H](C)OC(=O)C[C@@H](C)OC(=O)C[C@H](C)OC(=O)C[C@@H](C)O,C[C@@H](O)CC(=O)O.C[C@H](O)CC(=O)O,"('C[C@@H](O)CC(=O)O', 'C[C@H](O)CC(=O)O')",0.12,64300.0,,150.0,152.86008,3.5819447,7,[],"Ajellal, N., Bouyahyi, M., Amgoune, A., Thomas, C. M., Bondon, A., Pillin, I., Grohens, Y., & Carpentier, J. F. (2009). Syndiotactic-enriched poly(3-hydroxybutyrate)s via stereoselective ring-opening polymerization of racemic _-butyrolactone with discrete yttrium catalysts. Macromolecules, 42(4), 987-993. https://doi.org/10.1021/ma8022734","Table 1, #6",ester_stereo,"('C[C@@H](O)CC(=O)O', 'C[C@H](O)CC(=O)O')",25,1,2.8600800000000106,
C[C@@H](CC(=O)O)OC(=O)C[C@@H](C)OC(=O)C[C@H](C)OC(=O)C[C@@H](C)OC(=O)C[C@H](C)OC(=O)C[C@@H](C)OC(=O)C[C@@H](C)OC(=O)C[C@H](C)OC(=O)C[C@@H](C)OC(=O)C[C@H](C)OC(=O)C[C@@H](C)OC(=O)C[C@H](C)OC(=O)C[C@@H](C)OC(=O)C[C@H](C)OC(=O)C[C@H](C)OC(=O)C[C@@H](C)OC(=O)C[C@H](C)OC(=O)C[C@H](C)OC(=O)C[C@@H](C)OC(=O)C[C@H](C)OC(=O)C[C@@H](C)OC(=O)C[C@H](C)OC(=O)C[C@@H](C)OC(=O)C[C@H](C)OC(=O)C[C@@H](C)O,C[C@@H](O)CC(=O)O.C[C@H](O)CC(=O)O,"('C[C@@H](O)CC(=O)O', 'C[C@H](O)CC(=O)O')",0.12,47200.0,,155.0,152.86111,3.582551,7,[],"Ajellal, N., Bouyahyi, M., Amgoune, A., Thomas, C. M., Bondon, A., Pillin, I., Grohens, Y., & Carpentier, J. F. (2009). Syndiotactic-enriched poly(3-hydroxybutyrate)s via stereoselective ring-opening polymerization of racemic _-butyrolactone with discrete yttrium catalysts. Macromolecules, 42(4), 987-993. https://doi.org/10.1021/ma8022734","Table 1, #5",ester_stereo,"('C[C@@H](O)CC(=O)O', 'C[C@H](O)CC(=O)O')",25,1,2.1388900000000035,
C[C@H](O)CC(=O)O[C@H](C)CC(=O)O[C@@H](C)CC(=O)O[C@H](C)CC(=O)O[C@H](C)CC(=O)O[C@@H](C)CC(=O)O[C@H](C)CC(=O)O[C@@H](C)CC(=O)O[C@H](C)CC(=O)O[C@@H](C)CC(=O)O[C@@H](C)CC(=O)O[C@H](C)CC(=O)O[C@@H](C)CC(=O)O[C@H](C)CC(=O)O[C@@H](C)CC(=O)O[C@H](C)CC(=O)O[C@@H](C)CC(=O)O[C@H](C)CC(=O)O[C@@H](C)CC(=O)O[C@@H](C)CC(=O)O[C@H](C)CC(=O)O[C@@H](C)CC(=O)O[C@H](C)CC(=O)O[C@@H](C)CC(=O)O[C@H](C)CC(=O)O,C[C@@H](O)CC(=O)O.C[C@H](O)CC(=O)O,"('C[C@@H](O)CC(=O)O', 'C[C@H](O)CC(=O)O')",0.12,64300.0,4.0,150.0,153.30058,3.6858108,7,[],"Ajellal, N., Bouyahyi, M., Amgoune, A., Thomas, C. M., Bondon, A., Pillin, I., Grohens, Y., & Carpentier, J. F. (2009). Syndiotactic-enriched poly(3-hydroxybutyrate)s via stereoselective ring-opening polymerization of racemic _-butyrolactone with discrete yttrium catalysts. Macromolecules, 42(4), 987-993. https://doi.org/10.1021/ma8022734","Table 3, #2",ester_stereo,"('C[C@@H](O)CC(=O)O', 'C[C@H](O)CC(=O)O')",25,2,3.3005799999999965,0.7031662000000001
C[C@H](O)CC(=O)O[C@H](C)CC(=O)O[C@@H](C)CC(=O)O[C@H](C)CC(=O)O[C@@H](C)CC(=O)O[C@H](C)CC(=O)O[C@H](C)CC(=O)O[C@H](C)CC(=O)O[C@@H](C)CC(=O)O[C@H](C)CC(=O)O[C@@H](C)CC(=O)O[C@H](C)CC(=O)O[C@@H](C)CC(=O)O[C@H](C)CC(=O)O[C@@H](C)CC(=O)O[C@H](C)CC(=O)O[C@@H](C)CC(=O)O[C@H](C)CC(=O)O[C@@H](C)CC(=O)O[C@H](C)CC(=O)O[C@@H](C)CC(=O)O[C@H](C)CC(=O)O[C@@H](C)CC(=O)O[C@@H](C)CC(=O)O[C@H](C)CC(=O)O,C[C@@H](O)CC(=O)O.C[C@H](O)CC(=O)O,"('C[C@@H](O)CC(=O)O', 'C[C@H](O)CC(=O)O')",0.12,64300.0,,150.0,153.35648,3.7242188,7,[],"Ajellal, N., Bouyahyi, M., Amgoune, A., Thomas, C. M., Bondon, A., Pillin, I., Grohens, Y., & Carpentier, J. F. (2009). Syndiotactic-enriched poly(3-hydroxybutyrate)s via stereoselective ring-opening polymerization of racemic _-butyrolactone with discrete yttrium catalysts. Macromolecules, 42(4), 987-993. https://doi.org/10.1021/ma8022734","Table 1, #6",ester_stereo,"('C[C@@H](O)CC(=O)O', 'C[C@H](O)CC(=O)O')",25,2,3.356480000000005,
C[C@H](O)CC(=O)O[C@H](C)CC(=O)O[C@@H](C)CC(=O)O[C@@H](C)CC(=O)O[C@H](C)CC(=O)O[C@@H](C)CC(=O)O[C@H](C)CC(=O)O[C@H](C)CC(=O)O[C@@H](C)CC(=O)O[C@H](C)CC(=O)O[C@@H](C)CC(=O)O[C@H](C)CC(=O)O[C@@H](C)CC(=O)O[C@H](C)CC(=O)O[C@@H](C)CC(=O)O[C@H](C)CC(=O)O[C@H](C)CC(=O)O[C@@H](C)CC(=O)O[C@H](C)CC(=O)O[C@@H](C)CC(=O)O[C@H](C)CC(=O)O[C@@H](C)CC(=O)O[C@H](C)CC(=O)O[C@@H](C)CC(=O)O[C@H](C)CC(=O)O,C[C@@H](O)CC(=O)O.C[C@H](O)CC(=O)O,"('C[C@@H](O)CC(=O)O', 'C[C@H](O)CC(=O)O')",0.12,47200.0,,155.0,153.35648,3.7242198,7,[],"Ajellal, N., Bouyahyi, M., Amgoune, A., Thomas, C. M., Bondon, A., Pillin, I., Grohens, Y., & Carpentier, J. F. (2009). Syndiotactic-enriched poly(3-hydroxybutyrate)s via stereoselective ring-opening polymerization of racemic _-butyrolactone with discrete yttrium catalysts. Macromolecules, 42(4), 987-993. https://doi.org/10.1021/ma8022734","Table 1, #5",ester_stereo,"('C[C@@H](O)CC(=O)O', 'C[C@H](O)CC(=O)O')",25,2,1.6435199999999952,
C[C@H](O)CC(=O)O[C@@H](C)CC(=O)O[C@H](C)CC(=O)O[C@@H](C)CC(=O)O[C@H](C)CC(=O)O[C@@H](C)CC(=O)O[C@@H](C)CC(=O)O[C@H](C)CC(=O)O[C@@H](C)CC(=O)O[C@@H](C)CC(=O)O[C@H](C)CC(=O)O[C@@H](C)CC(=O)O[C@H](C)CC(=O)O[C@@H](C)CC(=O)O[C@H](C)CC(=O)O[C@@H](C)CC(=O)O[C@H](C)CC(=O)O[C@@H](C)CC(=O)O[C@H](C)CC(=O)O[C@@H](C)CC(=O)O[C@H](C)CC(=O)O[C@@H](C)CC(=O)O[C@H](C)CC(=O)O[C@@H](C)CC(=O)O[C@H](C)CC(=O)O,C[C@@H](O)CC(=O)O.C[C@H](O)CC(=O)O,"('C[C@@H](O)CC(=O)O', 'C[C@H](O)CC(=O)O')",0.12,64300.0,4.0,150.0,153.24225,3.6459565,7,[],"Ajellal, N., Bouyahyi, M., Amgoune, A., Thomas, C. M., Bondon, A., Pillin, I., Grohens, Y., & Carpentier, J. F. (2009). Syndiotactic-enriched poly(3-hydroxybutyrate)s via stereoselective ring-opening polymerization of racemic _-butyrolactone with discrete yttrium catalysts. Macromolecules, 42(4), 987-993. https://doi.org/10.1021/ma8022734","Table 3, #2",ester_stereo,"('C[C@@H](O)CC(=O)O', 'C[C@H](O)CC(=O)O')",25,3,3.2422500000000127,0.7031662000000001
C[C@H](O)CC(=O)O[C@H](C)CC(=O)O[C@@H](C)CC(=O)O[C@H](C)CC(=O)O[C@@H](C)CC(=O)O[C@@H](C)CC(=O)O[C@H](C)CC(=O)O[C@H](C)CC(=O)O[C@@H](C)CC(=O)O[C@H](C)CC(=O)O[C@@H](C)CC(=O)O[C@@H](C)CC(=O)O[C@H](C)CC(=O)O[C@@H](C)CC(=O)O[C@H](C)CC(=O)O[C@@H](C)CC(=O)O[C@H](C)CC(=O)O[C@@H](C)CC(=O)O[C@H](C)CC(=O)O[C@@H](C)CC(=O)O[C@H](C)CC(=O)O[C@@H](C)CC(=O)O[C@H](C)CC(=O)O[C@@H](C)CC(=O)O[C@H](C)CC(=O)O,C[C@@H](O)CC(=O)O.C[C@H](O)CC(=O)O,"('C[C@@H](O)CC(=O)O', 'C[C@H](O)CC(=O)O')",0.12,64300.0,,150.0,153.3006,3.685812,7,[],"Ajellal, N., Bouyahyi, M., Amgoune, A., Thomas, C. M., Bondon, A., Pillin, I., Grohens, Y., & Carpentier, J. F. (2009). Syndiotactic-enriched poly(3-hydroxybutyrate)s via stereoselective ring-opening polymerization of racemic _-butyrolactone with discrete yttrium catalysts. Macromolecules, 42(4), 987-993. https://doi.org/10.1021/ma8022734","Table 1, #6",ester_stereo,"('C[C@@H](O)CC(=O)O', 'C[C@H](O)CC(=O)O')",25,3,3.300600000000003,
C[C@H](O)CC(=O)O[C@H](C)CC(=O)O[C@@H](C)CC(=O)O[C@H](C)CC(=O)O[C@H](C)CC(=O)O[C@@H](C)CC(=O)O[C@H](C)CC(=O)O[C@H](C)CC(=O)O[C@@H](C)CC(=O)O[C@H](C)CC(=O)O[C@H](C)CC(=O)O[C@@H](C)CC(=O)O[C@H](C)CC(=O)O[C@@H](C)CC(=O)O[C@H](C)CC(=O)O[C@@H](C)CC(=O)O[C@H](C)CC(=O)O[C@@H](C)CC(=O)O[C@H](C)CC(=O)O[C@@H](C)CC(=O)O[C@H](C)CC(=O)O[C@@H](C)CC(=O)O[C@H](C)CC(=O)O[C@@H](C)CC(=O)O[C@H](C)CC(=O)O,C[C@@H](O)CC(=O)O.C[C@H](O)CC(=O)O,"('C[C@@H](O)CC(=O)O', 'C[C@H](O)CC(=O)O')",0.12,47200.0,,155.0,153.41132,3.762211,7,[],"Ajellal, N., Bouyahyi, M., Amgoune, A., Thomas, C. M., Bondon, A., Pillin, I., Grohens, Y., & Carpentier, J. F. (2009). Syndiotactic-enriched poly(3-hydroxybutyrate)s via stereoselective ring-opening polymerization of racemic _-butyrolactone with discrete yttrium catalysts. Macromolecules, 42(4), 987-993. https://doi.org/10.1021/ma8022734","Table 1, #5",ester_stereo,"('C[C@@H](O)CC(=O)O', 'C[C@H](O)CC(=O)O')",25,3,1.5886800000000108,
C[C@H](O)CC(=O)O[C@H](C)CC(=O)O[C@@H](C)CC(=O)O[C@H](C)CC(=O)O[C@@H](C)CC(=O)O[C@H](C)CC(=O)O[C@@H](C)CC(=O)O[C@H](C)CC(=O)O[C@@H](C)CC(=O)O[C@H](C)CC(=O)O[C@@H](C)CC(=O)O[C@H](C)CC(=O)O[C@H](C)CC(=O)O[C@H](C)CC(=O)O[C@@H](C)CC(=O)O[C@H](C)CC(=O)O[C@@H](C)CC(=O)O[C@H](C)CC(=O)O[C@@H](C)CC(=O)O[C@H](C)CC(=O)O[C@@H](C)CC(=O)O[C@@H](C)CC(=O)O[C@H](C)CC(=O)O[C@@H](C)CC(=O)O[C@H](C)CC(=O)O,C[C@@H](O)CC(=O)O.C[C@H](O)CC(=O)O,"('C[C@@H](O)CC(=O)O', 'C[C@H](O)CC(=O)O')",0.12,64300.0,4.0,150.0,153.35648,3.7242222,7,[],"Ajellal, N., Bouyahyi, M., Amgoune, A., Thomas, C. M., Bondon, A., Pillin, I., Grohens, Y., & Carpentier, J. F. (2009). Syndiotactic-enriched poly(3-hydroxybutyrate)s via stereoselective ring-opening polymerization of racemic _-butyrolactone with discrete yttrium catalysts. Macromolecules, 42(4), 987-993. https://doi.org/10.1021/ma8022734","Table 3, #2",ester_stereo,"('C[C@@H](O)CC(=O)O', 'C[C@H](O)CC(=O)O')",25,4,3.356480000000005,0.7031662000000001
C[C@@H](CC(=O)O)OC(=O)C[C@H](C)OC(=O)C[C@H](C)OC(=O)C[C@@H](C)OC(=O)C[C@H](C)OC(=O)C[C@@H](C)OC(=O)C[C@H](C)OC(=O)C[C@@H](C)OC(=O)C[C@H](C)OC(=O)C[C@@H](C)OC(=O)C[C@H](C)OC(=O)C[C@@H](C)OC(=O)C[C@H](C)OC(=O)C[C@@H](C)OC(=O)C[C@H](C)OC(=O)C[C@@H](C)OC(=O)C[C@H](C)OC(=O)C[C@@H](C)OC(=O)C[C@H](C)OC(=O)C[C@H](C)OC(=O)C[C@@H](C)OC(=O)C[C@H](C)OC(=O)C[C@@H](C)OC(=O)C[C@H](C)OC(=O)C[C@@H](C)O,C[C@@H](O)CC(=O)O.C[C@H](O)CC(=O)O,"('C[C@@H](O)CC(=O)O', 'C[C@H](O)CC(=O)O')",0.12,64300.0,,150.0,152.91933,3.622477,7,[],"Ajellal, N., Bouyahyi, M., Amgoune, A., Thomas, C. M., Bondon, A., Pillin, I., Grohens, Y., & Carpentier, J. F. (2009). Syndiotactic-enriched poly(3-hydroxybutyrate)s via stereoselective ring-opening polymerization of racemic _-butyrolactone with discrete yttrium catalysts. Macromolecules, 42(4), 987-993. https://doi.org/10.1021/ma8022734","Table 1, #6",ester_stereo,"('C[C@@H](O)CC(=O)O', 'C[C@H](O)CC(=O)O')",25,4,2.919330000000002,
C[C@H](O)CC(=O)O[C@H](C)CC(=O)O[C@@H](C)CC(=O)O[C@@H](C)CC(=O)O[C@H](C)CC(=O)O[C@@H](C)CC(=O)O[C@H](C)CC(=O)O[C@@H](C)CC(=O)O[C@H](C)CC(=O)O[C@@H](C)CC(=O)O[C@@H](C)CC(=O)O[C@H](C)CC(=O)O[C@@H](C)CC(=O)O[C@H](C)CC(=O)O[C@@H](C)CC(=O)O[C@H](C)CC(=O)O[C@@H](C)CC(=O)O[C@@H](C)CC(=O)O[C@H](C)CC(=O)O[C@@H](C)CC(=O)O[C@H](C)CC(=O)O[C@@H](C)CC(=O)O[C@H](C)CC(=O)O[C@@H](C)CC(=O)O[C@H](C)CC(=O)O,C[C@@H](O)CC(=O)O.C[C@H](O)CC(=O)O,"('C[C@@H](O)CC(=O)O', 'C[C@H](O)CC(=O)O')",0.12,47200.0,,155.0,153.24367,3.6469667,7,[],"Ajellal, N., Bouyahyi, M., Amgoune, A., Thomas, C. M., Bondon, A., Pillin, I., Grohens, Y., & Carpentier, J. F. (2009). Syndiotactic-enriched poly(3-hydroxybutyrate)s via stereoselective ring-opening polymerization of racemic _-butyrolactone with discrete yttrium catalysts. Macromolecules, 42(4), 987-993. https://doi.org/10.1021/ma8022734","Table 1, #5",ester_stereo,"('C[C@@H](O)CC(=O)O', 'C[C@H](O)CC(=O)O')",25,4,1.7563299999999913,
C[C@H](O)CC(=O)O[C@H](C)CC(=O)O[C@H](C)CC(=O)O[C@@H](C)CC(=O)O[C@H](C)CC(=O)O[C@@H](C)CC(=O)O[C@H](C)CC(=O)O[C@H](C)CC(=O)O[C@@H](C)CC(=O)O[C@@H](C)CC(=O)O[C@H](C)CC(=O)O[C@H](C)CC(=O)O[C@@H](C)CC(=O)O[C@H](C)CC(=O)O[C@@H](C)CC(=O)O[C@H](C)CC(=O)O[C@@H](C)CC(=O)O[C@H](C)CC(=O)O[C@@H](C)CC(=O)O[C@H](C)CC(=O)O[C@@H](C)CC(=O)O[C@H](C)CC(=O)O[C@@H](C)CC(=O)O[C@H](C)CC(=O)O[C@@H](C)CC(=O)O,C[C@@H](O)CC(=O)O.C[C@H](O)CC(=O)O,"('C[C@@H](O)CC(=O)O', 'C[C@H](O)CC(=O)O')",0.13,36100.0,,150.0,148.67337,2.8743687,7,[],"Ajellal, N., Bouyahyi, M., Amgoune, A., Thomas, C. M., Bondon, A., Pillin, I., Grohens, Y., & Carpentier, J. F. (2009). Syndiotactic-enriched poly(3-hydroxybutyrate)s via stereoselective ring-opening polymerization of racemic _-butyrolactone with discrete yttrium catalysts. Macromolecules, 42(4), 987-993. https://doi.org/10.1021/ma8022734","Table 1, #7",ester_stereo,"('C[C@@H](O)CC(=O)O', 'C[C@H](O)CC(=O)O')",25,0,1.3266299999999944,
C[C@H](O)CC(=O)O[C@H](C)CC(=O)O[C@@H](C)CC(=O)O[C@H](C)CC(=O)O[C@@H](C)CC(=O)O[C@H](C)CC(=O)O[C@H](C)CC(=O)O[C@@H](C)CC(=O)O[C@H](C)CC(=O)O[C@@H](C)CC(=O)O[C@H](C)CC(=O)O[C@@H](C)CC(=O)O[C@@H](C)CC(=O)O[C@H](C)CC(=O)O[C@@H](C)CC(=O)O[C@H](C)CC(=O)O[C@@H](C)CC(=O)O[C@H](C)CC(=O)O[C@@H](C)CC(=O)O[C@H](C)CC(=O)O[C@H](C)CC(=O)O[C@H](C)CC(=O)O[C@@H](C)CC(=O)O[C@H](C)CC(=O)O[C@@H](C)CC(=O)O,C[C@@H](O)CC(=O)O.C[C@H](O)CC(=O)O,"('C[C@@H](O)CC(=O)O', 'C[C@H](O)CC(=O)O')",0.13,36100.0,,150.0,148.67336,2.87437,7,[],"Ajellal, N., Bouyahyi, M., Amgoune, A., Thomas, C. M., Bondon, A., Pillin, I., Grohens, Y., & Carpentier, J. F. (2009). Syndiotactic-enriched poly(3-hydroxybutyrate)s via stereoselective ring-opening polymerization of racemic _-butyrolactone with discrete yttrium catalysts. Macromolecules, 42(4), 987-993. https://doi.org/10.1021/ma8022734","Table 1, #7",ester_stereo,"('C[C@@H](O)CC(=O)O', 'C[C@H](O)CC(=O)O')",25,1,1.3266399999999976,
C[C@@H](CC(=O)O[C@@H](C)CC(=O)O[C@H](C)CC(=O)O[C@@H](C)CC(=O)O[C@H](C)CC(=O)O[C@@H](C)CC(=O)O[C@H](C)CC(=O)O[C@H](C)CC(=O)O[C@@H](C)CC(=O)O[C@@H](C)CC(=O)O[C@H](C)CC(=O)O[C@@H](C)CC(=O)O[C@H](C)CC(=O)O[C@@H](C)CC(=O)O[C@H](C)CC(=O)O[C@H](C)CC(=O)O)OC(=O)C[C@@H](C)OC(=O)C[C@H](C)OC(=O)C[C@@H](C)OC(=O)C[C@H](C)OC(=O)C[C@@H](C)OC(=O)C[C@H](C)OC(=O)C[C@@H](C)OC(=O)C[C@H](C)OC(=O)C[C@@H](C)O,C[C@@H](O)CC(=O)O.C[C@H](O)CC(=O)O,"('C[C@@H](O)CC(=O)O', 'C[C@H](O)CC(=O)O')",0.13,36100.0,,150.0,148.12292,2.7162907,7,[],"Ajellal, N., Bouyahyi, M., Amgoune, A., Thomas, C. M., Bondon, A., Pillin, I., Grohens, Y., & Carpentier, J. F. (2009). Syndiotactic-enriched poly(3-hydroxybutyrate)s via stereoselective ring-opening polymerization of racemic _-butyrolactone with discrete yttrium catalysts. Macromolecules, 42(4), 987-993. https://doi.org/10.1021/ma8022734","Table 1, #7",ester_stereo,"('C[C@@H](O)CC(=O)O', 'C[C@H](O)CC(=O)O')",25,2,1.8770800000000065,
C[C@@H](CC(=O)O[C@@H](C)CC(=O)O[C@H](C)CC(=O)O)OC(=O)C[C@@H](C)OC(=O)C[C@H](C)OC(=O)C[C@@H](C)OC(=O)C[C@H](C)OC(=O)C[C@@H](C)OC(=O)C[C@H](C)OC(=O)C[C@@H](C)OC(=O)C[C@H](C)OC(=O)C[C@@H](C)OC(=O)C[C@H](C)OC(=O)C[C@@H](C)OC(=O)C[C@H](C)OC(=O)C[C@@H](C)OC(=O)C[C@H](C)OC(=O)C[C@H](C)OC(=O)C[C@@H](C)OC(=O)C[C@@H](C)OC(=O)C[C@H](C)OC(=O)C[C@@H](C)OC(=O)C[C@@H](C)OC(=O)C[C@H](C)OC(=O)C[C@@H](C)O,C[C@@H](O)CC(=O)O.C[C@H](O)CC(=O)O,"('C[C@@H](O)CC(=O)O', 'C[C@H](O)CC(=O)O')",0.13,36100.0,,150.0,148.06612,2.6725707,7,[],"Ajellal, N., Bouyahyi, M., Amgoune, A., Thomas, C. M., Bondon, A., Pillin, I., Grohens, Y., & Carpentier, J. F. (2009). Syndiotactic-enriched poly(3-hydroxybutyrate)s via stereoselective ring-opening polymerization of racemic _-butyrolactone with discrete yttrium catalysts. Macromolecules, 42(4), 987-993. https://doi.org/10.1021/ma8022734","Table 1, #7",ester_stereo,"('C[C@@H](O)CC(=O)O', 'C[C@H](O)CC(=O)O')",25,3,1.9338799999999878,
C[C@H](O)CC(=O)O[C@@H](C)CC(=O)O[C@H](C)CC(=O)O[C@@H](C)CC(=O)O[C@H](C)CC(=O)O[C@@H](C)CC(=O)O[C@H](C)CC(=O)O[C@@H](C)CC(=O)O[C@H](C)CC(=O)O[C@@H](C)CC(=O)O[C@@H](C)CC(=O)O[C@H](C)CC(=O)O[C@@H](C)CC(=O)O[C@@H](C)CC(=O)O[C@H](C)CC(=O)O[C@@H](C)CC(=O)O[C@H](C)CC(=O)O[C@@H](C)CC(=O)O[C@H](C)CC(=O)O[C@@H](C)CC(=O)O[C@H](C)CC(=O)O[C@H](C)CC(=O)O[C@@H](C)CC(=O)O[C@H](C)CC(=O)O[C@@H](C)CC(=O)O,C[C@@H](O)CC(=O)O.C[C@H](O)CC(=O)O,"('C[C@@H](O)CC(=O)O', 'C[C@H](O)CC(=O)O')",0.13,36100.0,,150.0,148.56252,2.7913885,7,[],"Ajellal, N., Bouyahyi, M., Amgoune, A., Thomas, C. M., Bondon, A., Pillin, I., Grohens, Y., & Carpentier, J. F. (2009). Syndiotactic-enriched poly(3-hydroxybutyrate)s via stereoselective ring-opening polymerization of racemic _-butyrolactone with discrete yttrium catalysts. Macromolecules, 42(4), 987-993. https://doi.org/10.1021/ma8022734","Table 1, #7",ester_stereo,"('C[C@@H](O)CC(=O)O', 'C[C@H](O)CC(=O)O')",25,4,1.4374799999999937,
C[C@H](O)CC(=O)O[C@H](C)CC(=O)O[C@@H](C)CC(=O)O[C@H](C)CC(=O)O[C@@H](C)CC(=O)O[C@H](C)CC(=O)O[C@H](C)CC(=O)O[C@@H](C)CC(=O)O[C@H](C)CC(=O)O[C@@H](C)CC(=O)O[C@H](C)CC(=O)O[C@@H](C)CC(=O)O[C@H](C)CC(=O)O[C@H](C)CC(=O)O[C@@H](C)CC(=O)O[C@H](C)CC(=O)O[C@@H](C)CC(=O)O[C@H](C)CC(=O)O[C@H](C)CC(=O)O[C@H](C)CC(=O)O[C@@H](C)CC(=O)O[C@H](C)CC(=O)O[C@H](C)CC(=O)O[C@@H](C)CC(=O)O[C@H](C)CC(=O)O,C[C@@H](O)CC(=O)O.C[C@H](O)CC(=O)O,"('C[C@@H](O)CC(=O)O', 'C[C@H](O)CC(=O)O')",0.18,61200.0,-3.0,126.0,125.886185,-3.1137002,7,[],"Ajellal, N., Bouyahyi, M., Amgoune, A., Thomas, C. M., Bondon, A., Pillin, I., Grohens, Y., & Carpentier, J. F. (2009). Syndiotactic-enriched poly(3-hydroxybutyrate)s via stereoselective ring-opening polymerization of racemic _-butyrolactone with discrete yttrium catalysts. Macromolecules, 42(4), 987-993. https://doi.org/10.1021/ma8022734","Table 3, #1",ester_stereo,"('C[C@@H](O)CC(=O)O', 'C[C@H](O)CC(=O)O')",25,0,0.11381500000000244,6.2968338
