Repository: tyo-nu/PolyIDRS_Paper

# PolyIDRS_Paper
Code and Figures for the PolyIDRS paper.

File: Figures/Figure_5/data/U_shaped_Tm_data.csv (part 32 of 60)
smiles_polymer,smiles_monomer,monomers,pm,Mn,Tg,Tm,Tm_pred,Tg_pred,model_id,distribution,ref,comment,mechanism,monomers.1,DP,replicate_structure,dTm,dTg
C[C@H](O)CC(=O)O[C@H](C)CC(=O)O[C@@H](C)CC(=O)O[C@H](C)CC(=O)O[C@@H](C)CC(=O)O[C@@H](C)CC(=O)O[C@@H](C)CC(=O)O[C@H](C)CC(=O)O[C@@H](C)CC(=O)O[C@H](C)CC(=O)O[C@@H](C)CC(=O)O[C@@H](C)CC(=O)O[C@H](C)CC(=O)O[C@@H](C)CC(=O)O[C@H](C)CC(=O)O[C@@H](C)CC(=O)O[C@H](C)CC(=O)O[C@@H](C)CC(=O)O[C@@H](C)CC(=O)O[C@H](C)CC(=O)O[C@@H](C)CC(=O)O[C@@H](C)CC(=O)O[C@H](C)CC(=O)O[C@@H](C)CC(=O)O[C@H](C)CC(=O)O,C[C@@H](O)CC(=O)O.C[C@H](O)CC(=O)O,"('C[C@@H](O)CC(=O)O', 'C[C@H](O)CC(=O)O')",0.18,61200.0,,126.0,125.836624,-3.120334,7,[],"Ajellal, N., Bouyahyi, M., Amgoune, A., Thomas, C. M., Bondon, A., Pillin, I., Grohens, Y., & Carpentier, J. F. (2009). Syndiotactic-enriched poly(3-hydroxybutyrate)s via stereoselective ring-opening polymerization of racemic _-butyrolactone with discrete yttrium catalysts. Macromolecules, 42(4), 987-993. https://doi.org/10.1021/ma8022734","Table 1, #2",ester_stereo,"('C[C@@H](O)CC(=O)O', 'C[C@H](O)CC(=O)O')",25,0,0.16337599999999952,
C[C@@H](CC(=O)O)OC(=O)C[C@@H](C)OC(=O)C[C@H](C)OC(=O)C[C@@H](C)OC(=O)C[C@H](C)OC(=O)C[C@@H](C)OC(=O)C[C@H](C)OC(=O)C[C@@H](C)OC(=O)C[C@@H](C)OC(=O)C[C@H](C)OC(=O)C[C@H](C)OC(=O)C[C@@H](C)OC(=O)C[C@H](C)OC(=O)C[C@@H](C)OC(=O)C[C@H](C)OC(=O)C[C@@H](C)OC(=O)C[C@@H](C)OC(=O)C[C@H](C)OC(=O)C[C@@H](C)OC(=O)C[C@H](C)OC(=O)C[C@H](C)OC(=O)C[C@H](C)OC(=O)C[C@@H](C)OC(=O)C[C@H](C)OC(=O)C[C@@H](C)O,C[C@@H](O)CC(=O)O.C[C@H](O)CC(=O)O,"('C[C@@H](O)CC(=O)O', 'C[C@H](O)CC(=O)O')",0.18,61200.0,-3.0,126.0,125.16146,-3.1370804,7,[],"Ajellal, N., Bouyahyi, M., Amgoune, A., Thomas, C. M., Bondon, A., Pillin, I., Grohens, Y., & Carpentier, J. F. (2009). Syndiotactic-enriched poly(3-hydroxybutyrate)s via stereoselective ring-opening polymerization of racemic _-butyrolactone with discrete yttrium catalysts. Macromolecules, 42(4), 987-993. https://doi.org/10.1021/ma8022734","Table 3, #1",ester_stereo,"('C[C@@H](O)CC(=O)O', 'C[C@H](O)CC(=O)O')",25,1,0.8385399999999947,6.296835
C[C@H](O)CC(=O)O[C@H](C)CC(=O)O[C@@H](C)CC(=O)O[C@H](C)CC(=O)O[C@H](C)CC(=O)O[C@@H](C)CC(=O)O[C@H](C)CC(=O)O[C@H](C)CC(=O)O[C@@H](C)CC(=O)O[C@H](C)CC(=O)O[C@@H](C)CC(=O)O[C@H](C)CC(=O)O[C@@H](C)CC(=O)O[C@H](C)CC(=O)O[C@@H](C)CC(=O)O[C@H](C)CC(=O)O[C@@H](C)CC(=O)O[C@H](C)CC(=O)O[C@H](C)CC(=O)O[C@@H](C)CC(=O)O[C@H](C)CC(=O)O[C@@H](C)CC(=O)O[C@H](C)CC(=O)O[C@H](C)CC(=O)O[C@H](C)CC(=O)O,C[C@@H](O)CC(=O)O.C[C@H](O)CC(=O)O,"('C[C@@H](O)CC(=O)O', 'C[C@H](O)CC(=O)O')",0.18,61200.0,,126.0,125.8861,-3.11376,7,[],"Ajellal, N., Bouyahyi, M., Amgoune, A., Thomas, C. M., Bondon, A., Pillin, I., Grohens, Y., & Carpentier, J. F. (2009). Syndiotactic-enriched poly(3-hydroxybutyrate)s via stereoselective ring-opening polymerization of racemic _-butyrolactone with discrete yttrium catalysts. Macromolecules, 42(4), 987-993. https://doi.org/10.1021/ma8022734","Table 1, #2",ester_stereo,"('C[C@@H](O)CC(=O)O', 'C[C@H](O)CC(=O)O')",25,1,0.113900000000001,
C[C@@H](CC(=O)O)OC(=O)C[C@H](C)OC(=O)C[C@@H](C)OC(=O)C[C@H](C)OC(=O)C[C@@H](C)OC(=O)C[C@H](C)OC(=O)C[C@@H](C)OC(=O)C[C@H](C)OC(=O)C[C@@H](C)OC(=O)C[C@H](C)OC(=O)C[C@H](C)OC(=O)C[C@@H](C)OC(=O)C[C@@H](C)OC(=O)C[C@H](C)OC(=O)C[C@@H](C)OC(=O)C[C@H](C)OC(=O)C[C@@H](C)OC(=O)C[C@H](C)OC(=O)C[C@H](C)OC(=O)C[C@H](C)OC(=O)C[C@@H](C)OC(=O)C[C@H](C)OC(=O)C[C@@H](C)OC(=O)C[C@H](C)OC(=O)C[C@@H](C)O,C[C@@H](O)CC(=O)O.C[C@H](O)CC(=O)O,"('C[C@@H](O)CC(=O)O', 'C[C@H](O)CC(=O)O')",0.18,61200.0,-3.0,126.0,125.17184,-3.136065,7,[],"Ajellal, N., Bouyahyi, M., Amgoune, A., Thomas, C. M., Bondon, A., Pillin, I., Grohens, Y., & Carpentier, J. F. (2009). Syndiotactic-enriched poly(3-hydroxybutyrate)s via stereoselective ring-opening polymerization of racemic _-butyrolactone with discrete yttrium catalysts. Macromolecules, 42(4), 987-993. https://doi.org/10.1021/ma8022734","Table 3, #1",ester_stereo,"('C[C@@H](O)CC(=O)O', 'C[C@H](O)CC(=O)O')",25,2,0.8281599999999969,6.296835
C[C@H](O)CC(=O)O[C@H](C)CC(=O)O[C@@H](C)CC(=O)O[C@H](C)CC(=O)O[C@@H](C)CC(=O)O[C@H](C)CC(=O)O[C@H](C)CC(=O)O[C@@H](C)CC(=O)O[C@H](C)CC(=O)O[C@H](C)CC(=O)O[C@@H](C)CC(=O)O[C@@H](C)CC(=O)O[C@H](C)CC(=O)O[C@@H](C)CC(=O)O[C@H](C)CC(=O)O[C@@H](C)CC(=O)O[C@H](C)CC(=O)O[C@H](C)CC(=O)O[C@@H](C)CC(=O)O[C@H](C)CC(=O)O[C@@H](C)CC(=O)O[C@H](C)CC(=O)O[C@@H](C)CC(=O)O[C@@H](C)CC(=O)O[C@H](C)CC(=O)O,C[C@@H](O)CC(=O)O.C[C@H](O)CC(=O)O,"('C[C@@H](O)CC(=O)O', 'C[C@H](O)CC(=O)O')",0.18,61200.0,,126.0,125.866486,-3.116187,7,[],"Ajellal, N., Bouyahyi, M., Amgoune, A., Thomas, C. M., Bondon, A., Pillin, I., Grohens, Y., & Carpentier, J. F. (2009). Syndiotactic-enriched poly(3-hydroxybutyrate)s via stereoselective ring-opening polymerization of racemic _-butyrolactone with discrete yttrium catalysts. Macromolecules, 42(4), 987-993. https://doi.org/10.1021/ma8022734","Table 1, #2",ester_stereo,"('C[C@@H](O)CC(=O)O', 'C[C@H](O)CC(=O)O')",25,2,0.13351400000000524,
C[C@@H](CC(=O)O)OC(=O)C[C@@H](C)OC(=O)C[C@H](C)OC(=O)C[C@@H](C)OC(=O)C[C@@H](C)OC(=O)C[C@H](C)OC(=O)C[C@H](C)OC(=O)C[C@@H](C)OC(=O)C[C@H](C)OC(=O)C[C@H](C)OC(=O)C[C@@H](C)OC(=O)C[C@H](C)OC(=O)C[C@@H](C)OC(=O)C[C@H](C)OC(=O)C[C@@H](C)OC(=O)C[C@H](C)OC(=O)C[C@@H](C)OC(=O)C[C@H](C)OC(=O)C[C@H](C)OC(=O)C[C@@H](C)OC(=O)C[C@H](C)OC(=O)C[C@@H](C)OC(=O)C[C@H](C)OC(=O)C[C@H](C)OC(=O)C[C@@H](C)O,C[C@@H](O)CC(=O)O.C[C@H](O)CC(=O)O,"('C[C@@H](O)CC(=O)O', 'C[C@H](O)CC(=O)O')",0.18,61200.0,-3.0,126.0,125.17255,-3.1360788,7,[],"Ajellal, N., Bouyahyi, M., Amgoune, A., Thomas, C. M., Bondon, A., Pillin, I., Grohens, Y., & Carpentier, J. F. (2009). Syndiotactic-enriched poly(3-hydroxybutyrate)s via stereoselective ring-opening polymerization of racemic _-butyrolactone with discrete yttrium catalysts. Macromolecules, 42(4), 987-993. https://doi.org/10.1021/ma8022734","Table 3, #1",ester_stereo,"('C[C@@H](O)CC(=O)O', 'C[C@H](O)CC(=O)O')",25,3,0.8274499999999989,6.296835
C[C@@H](CC(=O)O)OC(=O)C[C@@H](C)OC(=O)C[C@@H](C)OC(=O)C[C@H](C)OC(=O)C[C@@H](C)OC(=O)C[C@H](C)OC(=O)C[C@@H](C)OC(=O)C[C@H](C)OC(=O)C[C@@H](C)OC(=O)C[C@H](C)OC(=O)C[C@@H](C)OC(=O)C[C@H](C)OC(=O)C[C@@H](C)OC(=O)C[C@@H](C)OC(=O)C[C@H](C)OC(=O)C[C@H](C)OC(=O)C[C@@H](C)OC(=O)C[C@H](C)OC(=O)C[C@@H](C)OC(=O)C[C@@H](C)OC(=O)C[C@H](C)OC(=O)C[C@@H](C)OC(=O)C[C@H](C)OC(=O)C[C@H](C)OC(=O)C[C@@H](C)O,C[C@@H](O)CC(=O)O.C[C@H](O)CC(=O)O,"('C[C@@H](O)CC(=O)O', 'C[C@H](O)CC(=O)O')",0.18,61200.0,,126.0,125.150276,-3.1381476,7,[],"Ajellal, N., Bouyahyi, M., Amgoune, A., Thomas, C. M., Bondon, A., Pillin, I., Grohens, Y., & Carpentier, J. F. (2009). Syndiotactic-enriched poly(3-hydroxybutyrate)s via stereoselective ring-opening polymerization of racemic _-butyrolactone with discrete yttrium catalysts. Macromolecules, 42(4), 987-993. https://doi.org/10.1021/ma8022734","Table 1, #2",ester_stereo,"('C[C@@H](O)CC(=O)O', 'C[C@H](O)CC(=O)O')",25,3,0.8497239999999948,
C[C@@H](CC(=O)O)OC(=O)C[C@@H](C)OC(=O)C[C@@H](C)OC(=O)C[C@H](C)OC(=O)C[C@@H](C)OC(=O)C[C@H](C)OC(=O)C[C@@H](C)OC(=O)C[C@H](C)OC(=O)C[C@H](C)OC(=O)C[C@@H](C)OC(=O)C[C@H](C)OC(=O)C[C@@H](C)OC(=O)C[C@H](C)OC(=O)C[C@@H](C)OC(=O)C[C@@H](C)OC(=O)C[C@H](C)OC(=O)C[C@@H](C)OC(=O)C[C@@H](C)OC(=O)C[C@H](C)OC(=O)C[C@@H](C)OC(=O)C[C@H](C)OC(=O)C[C@@H](C)OC(=O)C[C@@H](C)OC(=O)C[C@H](C)OC(=O)C[C@@H](C)O,C[C@@H](O)CC(=O)O.C[C@H](O)CC(=O)O,"('C[C@@H](O)CC(=O)O', 'C[C@H](O)CC(=O)O')",0.18,61200.0,-3.0,126.0,125.138954,-3.1393306,7,[],"Ajellal, N., Bouyahyi, M., Amgoune, A., Thomas, C. M., Bondon, A., Pillin, I., Grohens, Y., & Carpentier, J. F. (2009). Syndiotactic-enriched poly(3-hydroxybutyrate)s via stereoselective ring-opening polymerization of racemic _-butyrolactone with discrete yttrium catalysts. Macromolecules, 42(4), 987-993. https://doi.org/10.1021/ma8022734","Table 3, #1",ester_stereo,"('C[C@@H](O)CC(=O)O', 'C[C@H](O)CC(=O)O')",25,4,0.8610460000000018,6.296835
C[C@H](O)CC(=O)O[C@H](C)CC(=O)O[C@@H](C)CC(=O)O[C@H](C)CC(=O)O[C@@H](C)CC(=O)O[C@H](C)CC(=O)O[C@@H](C)CC(=O)O[C@H](C)CC(=O)O[C@@H](C)CC(=O)O[C@H](C)CC(=O)O[C@@H](C)CC(=O)O[C@@H](C)CC(=O)O[C@H](C)CC(=O)O[C@H](C)CC(=O)O[C@@H](C)CC(=O)O[C@H](C)CC(=O)O[C@H](C)CC(=O)O[C@@H](C)CC(=O)O[C@H](C)CC(=O)O[C@@H](C)CC(=O)O[C@@H](C)CC(=O)O[C@H](C)CC(=O)O[C@@H](C)CC(=O)O[C@@H](C)CC(=O)O[C@H](C)CC(=O)O,C[C@@H](O)CC(=O)O.C[C@H](O)CC(=O)O,"('C[C@@H](O)CC(=O)O', 'C[C@H](O)CC(=O)O')",0.18,61200.0,,126.0,125.85657,-3.117511,7,[],"Ajellal, N., Bouyahyi, M., Amgoune, A., Thomas, C. M., Bondon, A., Pillin, I., Grohens, Y., & Carpentier, J. F. (2009). Syndiotactic-enriched poly(3-hydroxybutyrate)s via stereoselective ring-opening polymerization of racemic _-butyrolactone with discrete yttrium catalysts. Macromolecules, 42(4), 987-993. https://doi.org/10.1021/ma8022734","Table 1, #2",ester_stereo,"('C[C@@H](O)CC(=O)O', 'C[C@H](O)CC(=O)O')",25,4,0.14342999999999506,
C[C@H](O)CC(=O)O[C@H](C)CC(=O)O[C@@H](C)CC(=O)O[C@H](C)CC(=O)O[C@H](C)CC(=O)O[C@H](C)CC(=O)O[C@@H](C)CC(=O)O[C@H](C)CC(=O)O[C@@H](C)CC(=O)O[C@H](C)CC(=O)O[C@@H](C)CC(=O)O[C@H](C)CC(=O)O[C@@H](C)CC(=O)O[C@@H](C)CC(=O)O[C@H](C)CC(=O)O[C@@H](C)CC(=O)O[C@H](C)CC(=O)O[C@@H](C)CC(=O)O[C@H](C)CC(=O)O[C@@H](C)CC(=O)O[C@H](C)CC(=O)O[C@@H](C)CC(=O)O[C@@H](C)CC(=O)O[C@@H](C)CC(=O)O[C@H](C)CC(=O)O,C[C@@H](O)CC(=O)O.C[C@H](O)CC(=O)O,"('C[C@@H](O)CC(=O)O', 'C[C@H](O)CC(=O)O')",0.2,27400.0,,133.0,128.45367,-3.515618,7,[],"Ajellal, N., Bouyahyi, M., Amgoune, A., Thomas, C. M., Bondon, A., Pillin, I., Grohens, Y., & Carpentier, J. F. (2009). Syndiotactic-enriched poly(3-hydroxybutyrate)s via stereoselective ring-opening polymerization of racemic _-butyrolactone with discrete yttrium catalysts. Macromolecules, 42(4), 987-993. https://doi.org/10.1021/ma8022734","Table 1, #1",ester_stereo,"('C[C@@H](O)CC(=O)O', 'C[C@H](O)CC(=O)O')",25,0,4.546330000000012,
C[C@H](O)CC(=O)O[C@@H](C)CC(=O)O[C@H](C)CC(=O)O[C@@H](C)CC(=O)O[C@H](C)CC(=O)O[C@@H](C)CC(=O)O[C@H](C)CC(=O)O[C@@H](C)CC(=O)O[C@H](C)CC(=O)O[C@@H](C)CC(=O)O[C@H](C)CC(=O)O[C@@H](C)CC(=O)O[C@H](C)CC(=O)O[C@@H](C)CC(=O)O[C@@H](C)CC(=O)O[C@@H](C)CC(=O)O[C@H](C)CC(=O)O[C@@H](C)CC(=O)O[C@H](C)CC(=O)O[C@H](C)CC(=O)O[C@@H](C)CC(=O)O[C@H](C)CC(=O)O[C@H](C)CC(=O)O[C@@H](C)CC(=O)O[C@H](C)CC(=O)O,C[C@@H](O)CC(=O)O.C[C@H](O)CC(=O)O,"('C[C@@H](O)CC(=O)O', 'C[C@H](O)CC(=O)O')",0.2,27400.0,,133.0,128.45276,-3.5126483,7,[],"Ajellal, N., Bouyahyi, M., Amgoune, A., Thomas, C. M., Bondon, A., Pillin, I., Grohens, Y., & Carpentier, J. F. (2009). Syndiotactic-enriched poly(3-hydroxybutyrate)s via stereoselective ring-opening polymerization of racemic _-butyrolactone with discrete yttrium catalysts. Macromolecules, 42(4), 987-993. https://doi.org/10.1021/ma8022734","Table 1, #1",ester_stereo,"('C[C@@H](O)CC(=O)O', 'C[C@H](O)CC(=O)O')",25,1,4.547239999999988,
C[C@H](O)CC(=O)O[C@H](C)CC(=O)O[C@H](C)CC(=O)O[C@@H](C)CC(=O)O[C@H](C)CC(=O)O[C@@H](C)CC(=O)O[C@H](C)CC(=O)O[C@H](C)CC(=O)O[C@@H](C)CC(=O)O[C@H](C)CC(=O)O[C@@H](C)CC(=O)O[C@H](C)CC(=O)O[C@@H](C)CC(=O)O[C@H](C)CC(=O)O[C@H](C)CC(=O)O[C@@H](C)CC(=O)O[C@H](C)CC(=O)O[C@H](C)CC(=O)O[C@H](C)CC(=O)O[C@@H](C)CC(=O)O[C@H](C)CC(=O)O[C@@H](C)CC(=O)O[C@H](C)CC(=O)O[C@@H](C)CC(=O)O[C@H](C)CC(=O)O,C[C@@H](O)CC(=O)O.C[C@H](O)CC(=O)O,"('C[C@@H](O)CC(=O)O', 'C[C@H](O)CC(=O)O')",0.2,27400.0,,133.0,128.52753,-3.5179408,7,[],"Ajellal, N., Bouyahyi, M., Amgoune, A., Thomas, C. M., Bondon, A., Pillin, I., Grohens, Y., & Carpentier, J. F. (2009). Syndiotactic-enriched poly(3-hydroxybutyrate)s via stereoselective ring-opening polymerization of racemic _-butyrolactone with discrete yttrium catalysts. Macromolecules, 42(4), 987-993. https://doi.org/10.1021/ma8022734","Table 1, #1",ester_stereo,"('C[C@@H](O)CC(=O)O', 'C[C@H](O)CC(=O)O')",25,2,4.472469999999987,
C[C@H](O)CC(=O)O[C@H](C)CC(=O)O[C@@H](C)CC(=O)O[C@H](C)CC(=O)O[C@@H](C)CC(=O)O[C@@H](C)CC(=O)O[C@H](C)CC(=O)O[C@@H](C)CC(=O)O[C@H](C)CC(=O)O[C@@H](C)CC(=O)O[C@H](C)CC(=O)O[C@@H](C)CC(=O)O[C@H](C)CC(=O)O[C@@H](C)CC(=O)O[C@@H](C)CC(=O)O[C@H](C)CC(=O)O[C@H](C)CC(=O)O[C@@H](C)CC(=O)O[C@H](C)CC(=O)O[C@H](C)CC(=O)O[C@@H](C)CC(=O)O[C@@H](C)CC(=O)O[C@H](C)CC(=O)O[C@@H](C)CC(=O)O[C@H](C)CC(=O)O,C[C@@H](O)CC(=O)O.C[C@H](O)CC(=O)O,"('C[C@@H](O)CC(=O)O', 'C[C@H](O)CC(=O)O')",0.2,27400.0,,133.0,128.45367,-3.5156176,7,[],"Ajellal, N., Bouyahyi, M., Amgoune, A., Thomas, C. M., Bondon, A., Pillin, I., Grohens, Y., & Carpentier, J. F. (2009). Syndiotactic-enriched poly(3-hydroxybutyrate)s via stereoselective ring-opening polymerization of racemic _-butyrolactone with discrete yttrium catalysts. Macromolecules, 42(4), 987-993. https://doi.org/10.1021/ma8022734","Table 1, #1",ester_stereo,"('C[C@@H](O)CC(=O)O', 'C[C@H](O)CC(=O)O')",25,3,4.546330000000012,
C[C@H](O)CC(=O)O[C@H](C)CC(=O)O[C@H](C)CC(=O)O[C@@H](C)CC(=O)O[C@H](C)CC(=O)O[C@@H](C)CC(=O)O[C@@H](C)CC(=O)O[C@H](C)CC(=O)O[C@@H](C)CC(=O)O[C@H](C)CC(=O)O[C@@H](C)CC(=O)O[C@H](C)CC(=O)O[C@@H](C)CC(=O)O[C@H](C)CC(=O)O[C@@H](C)CC(=O)O[C@H](C)CC(=O)O[C@@H](C)CC(=O)O[C@H](C)CC(=O)O[C@@H](C)CC(=O)O[C@H](C)CC(=O)O[C@@H](C)CC(=O)O[C@@H](C)CC(=O)O[C@H](C)CC(=O)O[C@H](C)CC(=O)O[C@H](C)CC(=O)O,C[C@@H](O)CC(=O)O.C[C@H](O)CC(=O)O,"('C[C@@H](O)CC(=O)O', 'C[C@H](O)CC(=O)O')",0.2,27400.0,,133.0,128.47887,-3.5161667,7,[],"Ajellal, N., Bouyahyi, M., Amgoune, A., Thomas, C. M., Bondon, A., Pillin, I., Grohens, Y., & Carpentier, J. F. (2009). Syndiotactic-enriched poly(3-hydroxybutyrate)s via stereoselective ring-opening polymerization of racemic _-butyrolactone with discrete yttrium catalysts. Macromolecules, 42(4), 987-993. https://doi.org/10.1021/ma8022734","Table 1, #1",ester_stereo,"('C[C@@H](O)CC(=O)O', 'C[C@H](O)CC(=O)O')",25,4,4.521129999999999,
C[C@@H](CC(=O)O[C@@H](C)CC(=O)O[C@H](C)CC(=O)O[C@H](C)CC(=O)O[C@@H](C)CC(=O)O[C@@H](C)CC(=O)O[C@H](C)CC(=O)O[C@@H](C)CC(=O)O[C@H](C)CC(=O)O[C@@H](C)CC(=O)O[C@@H](C)CC(=O)O[C@H](C)CC(=O)O[C@H](C)CC(=O)O[C@H](C)CC(=O)O[C@@H](C)CC(=O)O[C@H](C)CC(=O)O[C@@H](C)CC(=O)O[C@H](C)CC(=O)O[C@@H](C)CC(=O)O[C@H](C)CC(=O)O[C@@H](C)CC(=O)O[C@@H](C)CC(=O)O[C@H](C)CC(=O)O[C@H](C)CC(=O)O)OC(=O)C[C@@H](C)O,C[C@@H](O)CC(=O)O.C[C@H](O)CC(=O)O,"('C[C@@H](O)CC(=O)O', 'C[C@H](O)CC(=O)O')",0.33,,5.0,66.0,63.222416,5.784104,7,[],"Kricheldorf, H. R., & Lee, S. R. (1995). Polylactones. 35. Macrocyclic and Stereoselective Polymerization of _-D,L-Butyrolactone with Cyclic Dibutyltin Initiators. Macromolecules, 28(20), 6718-6725. https://doi.org/10.1021/ma00124a004",Table 2.1,ester_stereo,"('C[C@@H](O)CC(=O)O', 'C[C@H](O)CC(=O)O')",25,0,2.7775839999999974,1.7031649999999998
C[C@@H](CC(=O)O[C@@H](C)CC(=O)O[C@H](C)CC(=O)O[C@@H](C)CC(=O)O[C@@H](C)CC(=O)O[C@H](C)CC(=O)O[C@@H](C)CC(=O)O[C@H](C)CC(=O)O[C@H](C)CC(=O)O[C@@H](C)CC(=O)O[C@@H](C)CC(=O)O[C@H](C)CC(=O)O[C@H](C)CC(=O)O[C@H](C)CC(=O)O[C@@H](C)CC(=O)O[C@H](C)CC(=O)O[C@H](C)CC(=O)O[C@@H](C)CC(=O)O[C@H](C)CC(=O)O[C@@H](C)CC(=O)O[C@H](C)CC(=O)O[C@@H](C)CC(=O)O[C@@H](C)CC(=O)O[C@H](C)CC(=O)O)OC(=O)C[C@@H](C)O,C[C@@H](O)CC(=O)O.C[C@H](O)CC(=O)O,"('C[C@@H](O)CC(=O)O', 'C[C@H](O)CC(=O)O')",0.33,,5.0,66.0,63.223457,5.7844973,7,[],"Kricheldorf, H. R., & Lee, S. R. (1995). Polylactones. 35. Macrocyclic and Stereoselective Polymerization of _-D,L-Butyrolactone with Cyclic Dibutyltin Initiators. Macromolecules, 28(20), 6718-6725. https://doi.org/10.1021/ma00124a004",Table 2.1,ester_stereo,"('C[C@@H](O)CC(=O)O', 'C[C@H](O)CC(=O)O')",25,1,2.7765429999999967,1.7031649999999998
C[C@H](O)CC(=O)O[C@@H](C)CC(=O)O[C@@H](C)CC(=O)O[C@H](C)CC(=O)O[C@@H](C)CC(=O)O[C@H](C)CC(=O)O[C@@H](C)CC(=O)O[C@H](C)CC(=O)O[C@@H](C)CC(=O)O[C@@H](C)CC(=O)O[C@H](C)CC(=O)O[C@H](C)CC(=O)O[C@@H](C)CC(=O)O[C@@H](C)CC(=O)O[C@H](C)CC(=O)O[C@@H](C)CC(=O)O[C@H](C)CC(=O)O[C@H](C)CC(=O)O[C@H](C)CC(=O)O[C@@H](C)CC(=O)O[C@H](C)CC(=O)O[C@@H](C)CC(=O)O[C@@H](C)CC(=O)O[C@H](C)CC(=O)O[C@@H](C)CC(=O)O,C[C@@H](O)CC(=O)O.C[C@H](O)CC(=O)O,"('C[C@@H](O)CC(=O)O', 'C[C@H](O)CC(=O)O')",0.33,,5.0,66.0,63.256634,5.7748632,7,[],"Kricheldorf, H. R., & Lee, S. R. (1995). Polylactones. 35. Macrocyclic and Stereoselective Polymerization of _-D,L-Butyrolactone with Cyclic Dibutyltin Initiators. Macromolecules, 28(20), 6718-6725. https://doi.org/10.1021/ma00124a004",Table 2.1,ester_stereo,"('C[C@@H](O)CC(=O)O', 'C[C@H](O)CC(=O)O')",25,2,2.7433660000000017,1.7031662
C[C@@H](CC(=O)O[C@@H](C)CC(=O)O[C@H](C)CC(=O)O[C@@H](C)CC(=O)O[C@H](C)CC(=O)O[C@@H](C)CC(=O)O[C@H](C)CC(=O)O)OC(=O)C[C@H](C)OC(=O)C[C@@H](C)OC(=O)C[C@@H](C)OC(=O)C[C@H](C)OC(=O)C[C@H](C)OC(=O)C[C@@H](C)OC(=O)C[C@@H](C)OC(=O)C[C@H](C)OC(=O)C[C@@H](C)OC(=O)C[C@H](C)OC(=O)C[C@H](C)OC(=O)C[C@@H](C)OC(=O)C[C@@H](C)OC(=O)C[C@H](C)OC(=O)C[C@@H](C)OC(=O)C[C@H](C)OC(=O)C[C@H](C)OC(=O)C[C@@H](C)O,C[C@@H](O)CC(=O)O.C[C@H](O)CC(=O)O,"('C[C@@H](O)CC(=O)O', 'C[C@H](O)CC(=O)O')",0.33,,5.0,66.0,63.23576,5.7895913,7,[],"Kricheldorf, H. R., & Lee, S. R. (1995). Polylactones. 35. Macrocyclic and Stereoselective Polymerization of _-D,L-Butyrolactone with Cyclic Dibutyltin Initiators. Macromolecules, 28(20), 6718-6725. https://doi.org/10.1021/ma00124a004",Table 2.1,ester_stereo,"('C[C@@H](O)CC(=O)O', 'C[C@H](O)CC(=O)O')",25,3,2.764240000000001,1.7031682
C[C@@H](CC(=O)O[C@@H](C)CC(=O)O[C@@H](C)CC(=O)O[C@H](C)CC(=O)O[C@@H](C)CC(=O)O[C@H](C)CC(=O)O[C@@H](C)CC(=O)O[C@@H](C)CC(=O)O[C@@H](C)CC(=O)O[C@H](C)CC(=O)O[C@@H](C)CC(=O)O[C@H](C)CC(=O)O[C@@H](C)CC(=O)O[C@H](C)CC(=O)O[C@H](C)CC(=O)O[C@H](C)CC(=O)O[C@@H](C)CC(=O)O[C@H](C)CC(=O)O)OC(=O)C[C@H](C)OC(=O)C[C@@H](C)OC(=O)C[C@H](C)OC(=O)C[C@@H](C)OC(=O)C[C@H](C)OC(=O)C[C@H](C)OC(=O)C[C@@H](C)O,C[C@@H](O)CC(=O)O.C[C@H](O)CC(=O)O,"('C[C@@H](O)CC(=O)O', 'C[C@H](O)CC(=O)O')",0.33,,5.0,66.0,63.235786,5.789617,7,[],"Kricheldorf, H. R., & Lee, S. R. (1995). Polylactones. 35. Macrocyclic and Stereoselective Polymerization of _-D,L-Butyrolactone with Cyclic Dibutyltin Initiators. Macromolecules, 28(20), 6718-6725. https://doi.org/10.1021/ma00124a004",Table 2.1,ester_stereo,"('C[C@@H](O)CC(=O)O', 'C[C@H](O)CC(=O)O')",25,4,2.7642140000000026,1.703167
C[C@H](O)CC(=O)O[C@@H](C)CC(=O)O[C@H](C)CC(=O)O[C@@H](C)CC(=O)O[C@H](C)CC(=O)O[C@@H](C)CC(=O)O[C@H](C)CC(=O)O[C@H](C)CC(=O)O[C@H](C)CC(=O)O[C@H](C)CC(=O)O[C@H](C)CC(=O)O[C@@H](C)CC(=O)O[C@@H](C)CC(=O)O[C@H](C)CC(=O)O[C@@H](C)CC(=O)O[C@H](C)CC(=O)O[C@@H](C)CC(=O)O[C@@H](C)CC(=O)O[C@H](C)CC(=O)O[C@H](C)CC(=O)O[C@@H](C)CC(=O)O[C@H](C)CC(=O)O[C@H](C)CC(=O)O[C@@H](C)CC(=O)O[C@H](C)CC(=O)O,C[C@@H](O)CC(=O)O.C[C@H](O)CC(=O)O,"('C[C@@H](O)CC(=O)O', 'C[C@H](O)CC(=O)O')",0.36,33000.0,,51.0,65.01377,6.966079,7,[],"Ajellal, N., Bouyahyi, M., Amgoune, A., Thomas, C. M., Bondon, A., Pillin, I., Grohens, Y., & Carpentier, J. F. (2009). Syndiotactic-enriched poly(3-hydroxybutyrate)s via stereoselective ring-opening polymerization of racemic _-butyrolactone with discrete yttrium catalysts. Macromolecules, 42(4), 987-993. https://doi.org/10.1021/ma8022734","Table 1, #9",ester_stereo,"('C[C@@H](O)CC(=O)O', 'C[C@H](O)CC(=O)O')",25,0,14.013769999999994,
C[C@@H](CC(=O)O)OC(=O)C[C@H](C)OC(=O)C[C@@H](C)OC(=O)C[C@H](C)OC(=O)C[C@@H](C)OC(=O)C[C@@H](C)OC(=O)C[C@@H](C)OC(=O)C[C@H](C)OC(=O)C[C@@H](C)OC(=O)C[C@@H](C)OC(=O)C[C@@H](C)OC(=O)C[C@H](C)OC(=O)C[C@@H](C)OC(=O)C[C@H](C)OC(=O)C[C@@H](C)OC(=O)C[C@@H](C)OC(=O)C[C@H](C)OC(=O)C[C@@H](C)OC(=O)C[C@H](C)OC(=O)C[C@@H](C)OC(=O)C[C@H](C)OC(=O)C[C@@H](C)OC(=O)C[C@@H](C)OC(=O)C[C@@H](C)OC(=O)C[C@@H](C)O,C[C@@H](O)CC(=O)O.C[C@H](O)CC(=O)O,"('C[C@@H](O)CC(=O)O', 'C[C@H](O)CC(=O)O')",0.36,33000.0,,51.0,64.68124,6.828846,7,[],"Ajellal, N., Bouyahyi, M., Amgoune, A., Thomas, C. M., Bondon, A., Pillin, I., Grohens, Y., & Carpentier, J. F. (2009). Syndiotactic-enriched poly(3-hydroxybutyrate)s via stereoselective ring-opening polymerization of racemic _-butyrolactone with discrete yttrium catalysts. Macromolecules, 42(4), 987-993. https://doi.org/10.1021/ma8022734","Table 1, #9",ester_stereo,"('C[C@@H](O)CC(=O)O', 'C[C@H](O)CC(=O)O')",25,1,13.681240000000003,
C[C@@H](CC(=O)O)OC(=O)C[C@@H](C)OC(=O)C[C@H](C)OC(=O)C[C@@H](C)OC(=O)C[C@@H](C)OC(=O)C[C@H](C)OC(=O)C[C@H](C)OC(=O)C[C@@H](C)OC(=O)C[C@H](C)OC(=O)C[C@H](C)OC(=O)C[C@@H](C)OC(=O)C[C@H](C)OC(=O)C[C@@H](C)OC(=O)C[C@@H](C)OC(=O)C[C@@H](C)OC(=O)C[C@H](C)OC(=O)C[C@H](C)OC(=O)C[C@@H](C)OC(=O)C[C@H](C)OC(=O)C[C@H](C)OC(=O)C[C@@H](C)OC(=O)C[C@@H](C)OC(=O)C[C@H](C)OC(=O)C[C@@H](C)OC(=O)C[C@@H](C)O,C[C@@H](O)CC(=O)O.C[C@H](O)CC(=O)O,"('C[C@@H](O)CC(=O)O', 'C[C@H](O)CC(=O)O')",0.36,33000.0,,51.0,64.82532,6.8995304,7,[],"Ajellal, N., Bouyahyi, M., Amgoune, A., Thomas, C. M., Bondon, A., Pillin, I., Grohens, Y., & Carpentier, J. F. (2009). Syndiotactic-enriched poly(3-hydroxybutyrate)s via stereoselective ring-opening polymerization of racemic _-butyrolactone with discrete yttrium catalysts. Macromolecules, 42(4), 987-993. https://doi.org/10.1021/ma8022734","Table 1, #9",ester_stereo,"('C[C@@H](O)CC(=O)O', 'C[C@H](O)CC(=O)O')",25,2,13.825320000000005,
C[C@H](O)CC(=O)O[C@@H](C)CC(=O)O[C@H](C)CC(=O)O[C@@H](C)CC(=O)O[C@H](C)CC(=O)O[C@@H](C)CC(=O)O[C@H](C)CC(=O)O[C@H](C)CC(=O)O[C@@H](C)CC(=O)O[C@H](C)CC(=O)O[C@H](C)CC(=O)O[C@@H](C)CC(=O)O[C@H](C)CC(=O)O[C@H](C)CC(=O)O[C@@H](C)CC(=O)O[C@@H](C)CC(=O)O[C@H](C)CC(=O)O[C@@H](C)CC(=O)O[C@@H](C)CC(=O)O[C@H](C)CC(=O)O[C@H](C)CC(=O)O[C@H](C)CC(=O)O[C@@H](C)CC(=O)O[C@H](C)CC(=O)O[C@H](C)CC(=O)O,C[C@@H](O)CC(=O)O.C[C@H](O)CC(=O)O,"('C[C@@H](O)CC(=O)O', 'C[C@H](O)CC(=O)O')",0.36,33000.0,,51.0,65.011765,6.966282,7,[],"Ajellal, N., Bouyahyi, M., Amgoune, A., Thomas, C. M., Bondon, A., Pillin, I., Grohens, Y., & Carpentier, J. F. (2009). Syndiotactic-enriched poly(3-hydroxybutyrate)s via stereoselective ring-opening polymerization of racemic _-butyrolactone with discrete yttrium catalysts. Macromolecules, 42(4), 987-993. https://doi.org/10.1021/ma8022734","Table 1, #9",ester_stereo,"('C[C@@H](O)CC(=O)O', 'C[C@H](O)CC(=O)O')",25,3,14.011764999999997,
C[C@@H](CC(=O)O)OC(=O)C[C@@H](C)OC(=O)C[C@@H](C)OC(=O)C[C@H](C)OC(=O)C[C@@H](C)OC(=O)C[C@H](C)OC(=O)C[C@@H](C)OC(=O)C[C@H](C)OC(=O)C[C@@H](C)OC(=O)C[C@@H](C)OC(=O)C[C@H](C)OC(=O)C[C@@H](C)OC(=O)C[C@@H](C)OC(=O)C[C@@H](C)OC(=O)C[C@H](C)OC(=O)C[C@H](C)OC(=O)C[C@@H](C)OC(=O)C[C@@H](C)OC(=O)C[C@H](C)OC(=O)C[C@@H](C)OC(=O)C[C@@H](C)OC(=O)C[C@H](C)OC(=O)C[C@H](C)OC(=O)C[C@H](C)OC(=O)C[C@@H](C)O,C[C@@H](O)CC(=O)O.C[C@H](O)CC(=O)O,"('C[C@@H](O)CC(=O)O', 'C[C@H](O)CC(=O)O')",0.36,33000.0,,51.0,64.79236,6.8771753,7,[],"Ajellal, N., Bouyahyi, M., Amgoune, A., Thomas, C. M., Bondon, A., Pillin, I., Grohens, Y., & Carpentier, J. F. (2009). Syndiotactic-enriched poly(3-hydroxybutyrate)s via stereoselective ring-opening polymerization of racemic _-butyrolactone with discrete yttrium catalysts. Macromolecules, 42(4), 987-993. https://doi.org/10.1021/ma8022734","Table 1, #9",ester_stereo,"('C[C@@H](O)CC(=O)O', 'C[C@H](O)CC(=O)O')",25,4,13.792360000000002,
C[C@H](O)CC(=O)O[C@@H](C)CC(=O)O[C@H](C)CC(=O)O[C@@H](C)CC(=O)O[C@H](C)CC(=O)O[C@H](C)CC(=O)O[C@H](C)CC(=O)O[C@@H](C)CC(=O)O[C@H](C)CC(=O)O[C@H](C)CC(=O)O[C@@H](C)CC(=O)O[C@@H](C)CC(=O)O[C@@H](C)CC(=O)O[C@H](C)CC(=O)O[C@@H](C)CC(=O)O[C@H](C)CC(=O)O[C@H](C)CC(=O)O[C@H](C)CC(=O)O[C@H](C)CC(=O)O[C@@H](C)CC(=O)O[C@H](C)CC(=O)O[C@@H](C)CC(=O)O[C@@H](C)CC(=O)O[C@H](C)CC(=O)O[C@@H](C)CC(=O)O,C[C@@H](O)CC(=O)O.C[C@H](O)CC(=O)O,"('C[C@@H](O)CC(=O)O', 'C[C@H](O)CC(=O)O')",0.38,,-1.0,65.0,67.00421,7.808303,7,[],"Kricheldorf, H. R., & Lee, S. R. (1995). Polylactones. 35. Macrocyclic and Stereoselective Polymerization of _-D,L-Butyrolactone with Cyclic Dibutyltin Initiators. Macromolecules, 28(20), 6718-6725. https://doi.org/10.1021/ma00124a004",Table 1.1,ester_stereo,"('C[C@@H](O)CC(=O)O', 'C[C@H](O)CC(=O)O')",25,0,2.0042100000000005,4.2968338
C[C@H](O)CC(=O)O[C@H](C)CC(=O)O[C@H](C)CC(=O)O[C@H](C)CC(=O)O[C@@H](C)CC(=O)O[C@H](C)CC(=O)O[C@@H](C)CC(=O)O[C@@H](C)CC(=O)O[C@H](C)CC(=O)O[C@@H](C)CC(=O)O[C@H](C)CC(=O)O[C@@H](C)CC(=O)O[C@@H](C)CC(=O)O[C@@H](C)CC(=O)O[C@H](C)CC(=O)O[C@H](C)CC(=O)O[C@@H](C)CC(=O)O[C@H](C)CC(=O)O[C@H](C)CC(=O)O[C@@H](C)CC(=O)O[C@H](C)CC(=O)O[C@@H](C)CC(=O)O[C@@H](C)CC(=O)O[C@@H](C)CC(=O)O[C@@H](C)CC(=O)O,C[C@@H](O)CC(=O)O.C[C@H](O)CC(=O)O,"('C[C@@H](O)CC(=O)O', 'C[C@H](O)CC(=O)O')",0.38,,2.0,61.0,66.90641,7.7460413,7,[],"Kricheldorf, H. R., & Lee, S. R. (1995). Polylactones. 35. Macrocyclic and Stereoselective Polymerization of _-D,L-Butyrolactone with Cyclic Dibutyltin Initiators. Macromolecules, 28(20), 6718-6725. https://doi.org/10.1021/ma00124a004",Table 3.1,ester_stereo,"('C[C@@H](O)CC(=O)O', 'C[C@H](O)CC(=O)O')",25,0,5.906409999999994,1.2968338
C[C@H](O)CC(=O)O[C@H](C)CC(=O)O[C@@H](C)CC(=O)O[C@H](C)CC(=O)O[C@@H](C)CC(=O)O[C@H](C)CC(=O)O[C@@H](C)CC(=O)O[C@@H](C)CC(=O)O[C@H](C)CC(=O)O[C@@H](C)CC(=O)O[C@@H](C)CC(=O)O[C@@H](C)CC(=O)O[C@H](C)CC(=O)O[C@H](C)CC(=O)O[C@@H](C)CC(=O)O[C@H](C)CC(=O)O[C@H](C)CC(=O)O[C@H](C)CC(=O)O[C@H](C)CC(=O)O[C@H](C)CC(=O)O[C@@H](C)CC(=O)O[C@@H](C)CC(=O)O[C@H](C)CC(=O)O[C@H](C)CC(=O)O[C@@H](C)CC(=O)O,C[C@@H](O)CC(=O)O.C[C@H](O)CC(=O)O,"('C[C@@H](O)CC(=O)O', 'C[C@H](O)CC(=O)O')",0.38,,4.0,72.0,67.01378,7.8066664,7,[],"Kricheldorf, H. R., & Lee, S. R. (1995). Polylactones. 35. Macrocyclic and Stereoselective Polymerization of _-D,L-Butyrolactone with Cyclic Dibutyltin Initiators. Macromolecules, 28(20), 6718-6725. https://doi.org/10.1021/ma00124a004",Table 3.2,ester_stereo,"('C[C@@H](O)CC(=O)O', 'C[C@H](O)CC(=O)O')",25,0,4.986220000000003,0.7031662000000001
C[C@H](O)CC(=O)O[C@H](C)CC(=O)O[C@@H](C)CC(=O)O[C@@H](C)CC(=O)O[C@H](C)CC(=O)O[C@@H](C)CC(=O)O[C@@H](C)CC(=O)O[C@@H](C)CC(=O)O[C@@H](C)CC(=O)O[C@H](C)CC(=O)O[C@H](C)CC(=O)O[C@@H](C)CC(=O)O[C@H](C)CC(=O)O[C@H](C)CC(=O)O[C@@H](C)CC(=O)O[C@H](C)CC(=O)O[C@H](C)CC(=O)O[C@@H](C)CC(=O)O[C@H](C)CC(=O)O[C@H](C)CC(=O)O[C@H](C)CC(=O)O[C@@H](C)CC(=O)O[C@H](C)CC(=O)O[C@H](C)CC(=O)O[C@@H](C)CC(=O)O,C[C@@H](O)CC(=O)O.C[C@H](O)CC(=O)O,"('C[C@@H](O)CC(=O)O', 'C[C@H](O)CC(=O)O')",0.38,,6.0,69.0,67.013695,7.806693,7,[],"Kricheldorf, H. R., & Lee, S. R. (1995). Polylactones. 35. Macrocyclic and Stereoselective Polymerization of _-D,L-Butyrolactone with Cyclic Dibutyltin Initiators. Macromolecules, 28(20), 6718-6725. https://doi.org/10.1021/ma00124a004",Table 1.2,ester_stereo,"('C[C@@H](O)CC(=O)O', 'C[C@H](O)CC(=O)O')",25,0,1.9863050000000015,2.7031662
C[C@H](O)CC(=O)O[C@H](C)CC(=O)O[C@@H](C)CC(=O)O[C@H](C)CC(=O)O[C@@H](C)CC(=O)O[C@H](C)CC(=O)O[C@H](C)CC(=O)O[C@@H](C)CC(=O)O[C@@H](C)CC(=O)O[C@H](C)CC(=O)O[C@@H](C)CC(=O)O[C@H](C)CC(=O)O[C@H](C)CC(=O)O[C@@H](C)CC(=O)O[C@@H](C)CC(=O)O[C@@H](C)CC(=O)O[C@H](C)CC(=O)O[C@@H](C)CC(=O)O[C@@H](C)CC(=O)O[C@H](C)CC(=O)O[C@H](C)CC(=O)O[C@H](C)CC(=O)O[C@H](C)CC(=O)O[C@@H](C)CC(=O)O[C@@H](C)CC(=O)O,C[C@@H](O)CC(=O)O.C[C@H](O)CC(=O)O,"('C[C@@H](O)CC(=O)O', 'C[C@H](O)CC(=O)O')",0.38,,7.0,67.0,66.96123,7.7766557,7,[],"Kricheldorf, H. R., & Lee, S. R. (1995). Polylactones. 35. Macrocyclic and Stereoselective Polymerization of _-D,L-Butyrolactone with Cyclic Dibutyltin Initiators. Macromolecules, 28(20), 6718-6725. https://doi.org/10.1021/ma00124a004",Table 2.4,ester_stereo,"('C[C@@H](O)CC(=O)O', 'C[C@H](O)CC(=O)O')",25,0,0.03876999999999953,3.7031662
C[C@H](O)CC(=O)O[C@@H](C)CC(=O)O[C@@H](C)CC(=O)O[C@H](C)CC(=O)O[C@H](C)CC(=O)O[C@H](C)CC(=O)O[C@@H](C)CC(=O)O[C@H](C)CC(=O)O[C@@H](C)CC(=O)O[C@@H](C)CC(=O)O[C@@H](C)CC(=O)O[C@@H](C)CC(=O)O[C@@H](C)CC(=O)O[C@H](C)CC(=O)O[C@@H](C)CC(=O)O[C@H](C)CC(=O)O[C@@H](C)CC(=O)O[C@@H](C)CC(=O)O[C@H](C)CC(=O)O[C@@H](C)CC(=O)O[C@H](C)CC(=O)O[C@@H](C)CC(=O)O[C@H](C)CC(=O)O[C@@H](C)CC(=O)O[C@@H](C)CC(=O)O,C[C@@H](O)CC(=O)O.C[C@H](O)CC(=O)O,"('C[C@@H](O)CC(=O)O', 'C[C@H](O)CC(=O)O')",0.38,,8.0,64.0,66.78275,7.6832695,7,[],"Kricheldorf, H. R., & Lee, S. R. (1995). Polylactones. 35. Macrocyclic and Stereoselective Polymerization of _-D,L-Butyrolactone with Cyclic Dibutyltin Initiators. Macromolecules, 28(20), 6718-6725. https://doi.org/10.1021/ma00124a004",Table 3.7,ester_stereo,"('C[C@@H](O)CC(=O)O', 'C[C@H](O)CC(=O)O')",25,0,2.782749999999993,4.7031662
C[C@@H](CC(=O)O[C@@H](C)CC(=O)O[C@@H](C)CC(=O)O[C@H](C)CC(=O)O[C@H](C)CC(=O)O[C@H](C)CC(=O)O[C@H](C)CC(=O)O[C@H](C)CC(=O)O)OC(=O)C[C@H](C)OC(=O)C[C@@H](C)OC(=O)C[C@H](C)OC(=O)C[C@@H](C)OC(=O)C[C@H](C)OC(=O)C[C@H](C)OC(=O)C[C@@H](C)OC(=O)C[C@H](C)OC(=O)C[C@@H](C)OC(=O)C[C@H](C)OC(=O)C[C@@H](C)OC(=O)C[C@@H](C)OC(=O)C[C@H](C)OC(=O)C[C@@H](C)OC(=O)C[C@H](C)OC(=O)C[C@H](C)OC(=O)C[C@@H](C)O,C[C@@H](O)CC(=O)O.C[C@H](O)CC(=O)O,"('C[C@@H](O)CC(=O)O', 'C[C@H](O)CC(=O)O')",0.38,,8.0,73.0,67.019356,7.843033,7,[],"Kricheldorf, H. R., & Lee, S. R. (1995). Polylactones. 35. Macrocyclic and Stereoselective Polymerization of _-D,L-Butyrolactone with Cyclic Dibutyltin Initiators. Macromolecules, 28(20), 6718-6725. https://doi.org/10.1021/ma00124a004",Table 3.4,ester_stereo,"('C[C@@H](O)CC(=O)O', 'C[C@H](O)CC(=O)O')",25,0,5.980643999999998,4.7031670000000005
C[C@H](O)CC(=O)O[C@@H](C)CC(=O)O[C@H](C)CC(=O)O[C@@H](C)CC(=O)O[C@@H](C)CC(=O)O[C@H](C)CC(=O)O[C@@H](C)CC(=O)O[C@H](C)CC(=O)O[C@@H](C)CC(=O)O[C@H](C)CC(=O)O[C@@H](C)CC(=O)O[C@@H](C)CC(=O)O[C@H](C)CC(=O)O[C@@H](C)CC(=O)O[C@@H](C)CC(=O)O[C@H](C)CC(=O)O[C@H](C)CC(=O)O[C@@H](C)CC(=O)O[C@@H](C)CC(=O)O[C@@H](C)CC(=O)O[C@@H](C)CC(=O)O[C@H](C)CC(=O)O[C@H](C)CC(=O)O[C@H](C)CC(=O)O[C@@H](C)CC(=O)O,C[C@@H](O)CC(=O)O.C[C@H](O)CC(=O)O,"('C[C@@H](O)CC(=O)O', 'C[C@H](O)CC(=O)O')",0.38,,,69.0,66.839516,7.7159843,7,[],"Kricheldorf, H. R., & Lee, S. R. (1995). Polylactones. 35. Macrocyclic and Stereoselective Polymerization of _-D,L-Butyrolactone with Cyclic Dibutyltin Initiators. Macromolecules, 28(20), 6718-6725. https://doi.org/10.1021/ma00124a004",Table 3.6,ester_stereo,"('C[C@@H](O)CC(=O)O', 'C[C@H](O)CC(=O)O')",25,0,2.1604839999999967,
C[C@H](O)CC(=O)O[C@H](C)CC(=O)O[C@@H](C)CC(=O)O[C@@H](C)CC(=O)O[C@H](C)CC(=O)O[C@H](C)CC(=O)O[C@@H](C)CC(=O)O[C@H](C)CC(=O)O[C@@H](C)CC(=O)O[C@@H](C)CC(=O)O[C@@H](C)CC(=O)O[C@H](C)CC(=O)O[C@H](C)CC(=O)O[C@H](C)CC(=O)O[C@@H](C)CC(=O)O[C@H](C)CC(=O)O[C@@H](C)CC(=O)O[C@@H](C)CC(=O)O[C@@H](C)CC(=O)O[C@@H](C)CC(=O)O[C@@H](C)CC(=O)O[C@H](C)CC(=O)O[C@@H](C)CC(=O)O[C@H](C)CC(=O)O[C@@H](C)CC(=O)O,C[C@@H](O)CC(=O)O.C[C@H](O)CC(=O)O,"('C[C@@H](O)CC(=O)O', 'C[C@H](O)CC(=O)O')",0.38,,-1.0,65.0,66.84937,7.71463,7,[],"Kricheldorf, H. R., & Lee, S. R. (1995). Polylactones. 35. Macrocyclic and Stereoselective Polymerization of _-D,L-Butyrolactone with Cyclic Dibutyltin Initiators. Macromolecules, 28(20), 6718-6725. https://doi.org/10.1021/ma00124a004",Table 1.1,ester_stereo,"('C[C@@H](O)CC(=O)O', 'C[C@H](O)CC(=O)O')",25,1,1.8493699999999933,4.2968338
C[C@H](O)CC(=O)O[C@@H](C)CC(=O)O[C@@H](C)CC(=O)O[C@H](C)CC(=O)O[C@H](C)CC(=O)O[C@@H](C)CC(=O)O[C@H](C)CC(=O)O[C@@H](C)CC(=O)O[C@H](C)CC(=O)O[C@@H](C)CC(=O)O[C@H](C)CC(=O)O[C@@H](C)CC(=O)O[C@H](C)CC(=O)O[C@@H](C)CC(=O)O[C@@H](C)CC(=O)O[C@H](C)CC(=O)O[C@@H](C)CC(=O)O[C@@H](C)CC(=O)O[C@@H](C)CC(=O)O[C@H](C)CC(=O)O[C@H](C)CC(=O)O[C@H](C)CC(=O)O[C@@H](C)CC(=O)O[C@@H](C)CC(=O)O[C@@H](C)CC(=O)O,C[C@@H](O)CC(=O)O.C[C@H](O)CC(=O)O,"('C[C@@H](O)CC(=O)O', 'C[C@H](O)CC(=O)O')",0.38,,2.0,61.0,66.84043,7.715917,7,[],"Kricheldorf, H. R., & Lee, S. R. (1995). Polylactones. 35. Macrocyclic and Stereoselective Polymerization of _-D,L-Butyrolactone with Cyclic Dibutyltin Initiators. Macromolecules, 28(20), 6718-6725. https://doi.org/10.1021/ma00124a004",Table 3.1,ester_stereo,"('C[C@@H](O)CC(=O)O', 'C[C@H](O)CC(=O)O')",25,1,5.840429999999998,1.2968338
C[C@@H](CC(=O)O[C@@H](C)CC(=O)O[C@@H](C)CC(=O)O[C@H](C)CC(=O)O[C@@H](C)CC(=O)O[C@@H](C)CC(=O)O[C@H](C)CC(=O)O[C@H](C)CC(=O)O[C@H](C)CC(=O)O[C@H](C)CC(=O)O)OC(=O)C[C@H](C)OC(=O)C[C@@H](C)OC(=O)C[C@H](C)OC(=O)C[C@H](C)OC(=O)C[C@@H](C)OC(=O)C[C@@H](C)OC(=O)C[C@H](C)OC(=O)C[C@@H](C)OC(=O)C[C@@H](C)OC(=O)C[C@H](C)OC(=O)C[C@@H](C)OC(=O)C[C@H](C)OC(=O)C[C@@H](C)OC(=O)C[C@H](C)OC(=O)C[C@@H](C)O,C[C@@H](O)CC(=O)O.C[C@H](O)CC(=O)O,"('C[C@@H](O)CC(=O)O', 'C[C@H](O)CC(=O)O')",0.38,,4.0,72.0,66.91213,7.7823844,7,[],"Kricheldorf, H. R., & Lee, S. R. (1995). Polylactones. 35. Macrocyclic and Stereoselective Polymerization of _-D,L-Butyrolactone with Cyclic Dibutyltin Initiators. Macromolecules, 28(20), 6718-6725. https://doi.org/10.1021/ma00124a004",Table 3.2,ester_stereo,"('C[C@@H](O)CC(=O)O', 'C[C@H](O)CC(=O)O')",25,1,5.087869999999995,0.7031667000000001
C[C@H](O)CC(=O)O[C@H](C)CC(=O)O[C@H](C)CC(=O)O[C@@H](C)CC(=O)O[C@H](C)CC(=O)O[C@H](C)CC(=O)O[C@@H](C)CC(=O)O[C@@H](C)CC(=O)O[C@@H](C)CC(=O)O[C@H](C)CC(=O)O[C@H](C)CC(=O)O[C@H](C)CC(=O)O[C@@H](C)CC(=O)O[C@H](C)CC(=O)O[C@@H](C)CC(=O)O[C@@H](C)CC(=O)O[C@@H](C)CC(=O)O[C@H](C)CC(=O)O[C@@H](C)CC(=O)O[C@H](C)CC(=O)O[C@@H](C)CC(=O)O[C@H](C)CC(=O)O[C@@H](C)CC(=O)O[C@@H](C)CC(=O)O[C@@H](C)CC(=O)O,C[C@@H](O)CC(=O)O.C[C@H](O)CC(=O)O,"('C[C@@H](O)CC(=O)O', 'C[C@H](O)CC(=O)O')",0.38,,6.0,69.0,66.90641,7.7460413,7,[],"Kricheldorf, H. R., & Lee, S. R. (1995). Polylactones. 35. Macrocyclic and Stereoselective Polymerization of _-D,L-Butyrolactone with Cyclic Dibutyltin Initiators. Macromolecules, 28(20), 6718-6725. https://doi.org/10.1021/ma00124a004",Table 1.2,ester_stereo,"('C[C@@H](O)CC(=O)O', 'C[C@H](O)CC(=O)O')",25,1,2.093590000000006,2.7031662
C[C@H](O)CC(=O)O[C@H](C)CC(=O)O[C@H](C)CC(=O)O[C@H](C)CC(=O)O[C@@H](C)CC(=O)O[C@H](C)CC(=O)O[C@H](C)CC(=O)O[C@@H](C)CC(=O)O[C@H](C)CC(=O)O[C@H](C)CC(=O)O[C@@H](C)CC(=O)O[C@H](C)CC(=O)O[C@@H](C)CC(=O)O[C@@H](C)CC(=O)O[C@H](C)CC(=O)O[C@H](C)CC(=O)O[C@H](C)CC(=O)O[C@@H](C)CC(=O)O[C@@H](C)CC(=O)O[C@@H](C)CC(=O)O[C@H](C)CC(=O)O[C@@H](C)CC(=O)O[C@H](C)CC(=O)O[C@H](C)CC(=O)O[C@@H](C)CC(=O)O,C[C@@H](O)CC(=O)O.C[C@H](O)CC(=O)O,"('C[C@@H](O)CC(=O)O', 'C[C@H](O)CC(=O)O')",0.38,,7.0,67.0,67.06601,7.8358674,7,[],"Kricheldorf, H. R., & Lee, S. R. (1995). Polylactones. 35. Macrocyclic and Stereoselective Polymerization of _-D,L-Butyrolactone with Cyclic Dibutyltin Initiators. Macromolecules, 28(20), 6718-6725. https://doi.org/10.1021/ma00124a004",Table 2.4,ester_stereo,"('C[C@@H](O)CC(=O)O', 'C[C@H](O)CC(=O)O')",25,1,0.06601000000000568,3.7031662
C[C@@H](CC(=O)O[C@@H](C)CC(=O)O[C@@H](C)CC(=O)O[C@H](C)CC(=O)O[C@@H](C)CC(=O)O[C@@H](C)CC(=O)O[C@@H](C)CC(=O)O[C@H](C)CC(=O)O[C@H](C)CC(=O)O[C@H](C)CC(=O)O[C@@H](C)CC(=O)O[C@H](C)CC(=O)O[C@@H](C)CC(=O)O[C@H](C)CC(=O)O[C@@H](C)CC(=O)O[C@H](C)CC(=O)O[C@H](C)CC(=O)O[C@@H](C)CC(=O)O[C@@H](C)CC(=O)O[C@@H](C)CC(=O)O[C@H](C)CC(=O)O)OC(=O)C[C@H](C)OC(=O)C[C@@H](C)OC(=O)C[C@H](C)OC(=O)C[C@@H](C)O,C[C@@H](O)CC(=O)O.C[C@H](O)CC(=O)O,"('C[C@@H](O)CC(=O)O', 'C[C@H](O)CC(=O)O')",0.38,,8.0,64.0,66.85761,7.7508802,7,[],"Kricheldorf, H. R., & Lee, S. R. (1995). Polylactones. 35. Macrocyclic and Stereoselective Polymerization of _-D,L-Butyrolactone with Cyclic Dibutyltin Initiators. Macromolecules, 28(20), 6718-6725. https://doi.org/10.1021/ma00124a004",Table 3.7,ester_stereo,"('C[C@@H](O)CC(=O)O', 'C[C@H](O)CC(=O)O')",25,1,2.857609999999994,4.703166700000001
C[C@H](O)CC(=O)O[C@H](C)CC(=O)O[C@H](C)CC(=O)O[C@H](C)CC(=O)O[C@@H](C)CC(=O)O[C@H](C)CC(=O)O[C@H](C)CC(=O)O[C@H](C)CC(=O)O[C@@H](C)CC(=O)O[C@@H](C)CC(=O)O[C@H](C)CC(=O)O[C@H](C)CC(=O)O[C@@H](C)CC(=O)O[C@H](C)CC(=O)O[C@@H](C)CC(=O)O[C@@H](C)CC(=O)O[C@H](C)CC(=O)O[C@H](C)CC(=O)O[C@@H](C)CC(=O)O[C@H](C)CC(=O)O[C@@H](C)CC(=O)O[C@@H](C)CC(=O)O[C@H](C)CC(=O)O[C@H](C)CC(=O)O[C@@H](C)CC(=O)O,C[C@@H](O)CC(=O)O.C[C@H](O)CC(=O)O,"('C[C@@H](O)CC(=O)O', 'C[C@H](O)CC(=O)O')",0.38,,8.0,73.0,67.06602,7.8358374,7,[],"Kricheldorf, H. R., & Lee, S. R. (1995). Polylactones. 35. Macrocyclic and Stereoselective Polymerization of _-D,L-Butyrolactone with Cyclic Dibutyltin Initiators. Macromolecules, 28(20), 6718-6725. https://doi.org/10.1021/ma00124a004",Table 3.4,ester_stereo,"('C[C@@H](O)CC(=O)O', 'C[C@H](O)CC(=O)O')",25,1,5.933980000000005,4.7031662
C[C@@H](CC(=O)O[C@@H](C)CC(=O)O[C@@H](C)CC(=O)O[C@H](C)CC(=O)O)OC(=O)C[C@H](C)OC(=O)C[C@H](C)OC(=O)C[C@@H](C)OC(=O)C[C@@H](C)OC(=O)C[C@H](C)OC(=O)C[C@@H](C)OC(=O)C[C@H](C)OC(=O)C[C@H](C)OC(=O)C[C@H](C)OC(=O)C[C@H](C)OC(=O)C[C@H](C)OC(=O)C[C@@H](C)OC(=O)C[C@H](C)OC(=O)C[C@@H](C)OC(=O)C[C@H](C)OC(=O)C[C@@H](C)OC(=O)C[C@H](C)OC(=O)C[C@@H](C)OC(=O)C[C@@H](C)OC(=O)C[C@H](C)OC(=O)C[C@@H](C)O,C[C@@H](O)CC(=O)O.C[C@H](O)CC(=O)O,"('C[C@@H](O)CC(=O)O', 'C[C@H](O)CC(=O)O')",0.38,,,69.0,66.9671,7.812955,7,[],"Kricheldorf, H. R., & Lee, S. R. (1995). Polylactones. 35. Macrocyclic and Stereoselective Polymerization of _-D,L-Butyrolactone with Cyclic Dibutyltin Initiators. Macromolecules, 28(20), 6718-6725. https://doi.org/10.1021/ma00124a004",Table 3.6,ester_stereo,"('C[C@@H](O)CC(=O)O', 'C[C@H](O)CC(=O)O')",25,1,2.032899999999998,
C[C@@H](CC(=O)O[C@@H](C)CC(=O)O[C@@H](C)CC(=O)O[C@H](C)CC(=O)O[C@@H](C)CC(=O)O[C@H](C)CC(=O)O)OC(=O)C[C@H](C)OC(=O)C[C@H](C)OC(=O)C[C@@H](C)OC(=O)C[C@H](C)OC(=O)C[C@H](C)OC(=O)C[C@H](C)OC(=O)C[C@H](C)OC(=O)C[C@@H](C)OC(=O)C[C@H](C)OC(=O)C[C@@H](C)OC(=O)C[C@H](C)OC(=O)C[C@H](C)OC(=O)C[C@@H](C)OC(=O)C[C@@H](C)OC(=O)C[C@H](C)OC(=O)C[C@@H](C)OC(=O)C[C@H](C)OC(=O)C[C@@H](C)OC(=O)C[C@@H](C)O,C[C@@H](O)CC(=O)O.C[C@H](O)CC(=O)O,"('C[C@@H](O)CC(=O)O', 'C[C@H](O)CC(=O)O')",0.38,,-1.0,65.0,66.95459,7.816239,7,[],"Kricheldorf, H. R., & Lee, S. R. (1995). Polylactones. 35. Macrocyclic and Stereoselective Polymerization of _-D,L-Butyrolactone with Cyclic Dibutyltin Initiators. Macromolecules, 28(20), 6718-6725. https://doi.org/10.1021/ma00124a004",Table 1.1,ester_stereo,"('C[C@@H](O)CC(=O)O', 'C[C@H](O)CC(=O)O')",25,2,1.954589999999996,4.2968340000000005
C[C@@H](CC(=O)O[C@@H](C)CC(=O)O[C@@H](C)CC(=O)O[C@H](C)CC(=O)O[C@H](C)CC(=O)O[C@H](C)CC(=O)O[C@@H](C)CC(=O)O[C@H](C)CC(=O)O[C@H](C)CC(=O)O[C@H](C)CC(=O)O[C@@H](C)CC(=O)O[C@H](C)CC(=O)O[C@@H](C)CC(=O)O[C@H](C)CC(=O)O[C@@H](C)CC(=O)O[C@@H](C)CC(=O)O[C@H](C)CC(=O)O)OC(=O)C[C@H](C)OC(=O)C[C@@H](C)OC(=O)C[C@H](C)OC(=O)C[C@@H](C)OC(=O)C[C@@H](C)OC(=O)C[C@@H](C)OC(=O)C[C@H](C)OC(=O)C[C@@H](C)O,C[C@@H](O)CC(=O)O.C[C@H](O)CC(=O)O,"('C[C@@H](O)CC(=O)O', 'C[C@H](O)CC(=O)O')",0.38,,2.0,61.0,66.91294,7.782315,7,[],"Kricheldorf, H. R., & Lee, S. R. (1995). Polylactones. 35. Macrocyclic and Stereoselective Polymerization of _-D,L-Butyrolactone with Cyclic Dibutyltin Initiators. Macromolecules, 28(20), 6718-6725. https://doi.org/10.1021/ma00124a004",Table 3.1,ester_stereo,"('C[C@@H](O)CC(=O)O', 'C[C@H](O)CC(=O)O')",25,2,5.912940000000006,1.2968332999999999
C[C@H](O)CC(=O)O[C@H](C)CC(=O)O[C@H](C)CC(=O)O[C@@H](C)CC(=O)O[C@H](C)CC(=O)O[C@@H](C)CC(=O)O[C@@H](C)CC(=O)O[C@@H](C)CC(=O)O[C@H](C)CC(=O)O[C@H](C)CC(=O)O[C@H](C)CC(=O)O[C@H](C)CC(=O)O[C@H](C)CC(=O)O[C@@H](C)CC(=O)O[C@@H](C)CC(=O)O[C@@H](C)CC(=O)O[C@H](C)CC(=O)O[C@@H](C)CC(=O)O[C@H](C)CC(=O)O[C@@H](C)CC(=O)O[C@H](C)CC(=O)O[C@@H](C)CC(=O)O[C@H](C)CC(=O)O[C@H](C)CC(=O)O[C@@H](C)CC(=O)O,C[C@@H](O)CC(=O)O.C[C@H](O)CC(=O)O,"('C[C@@H](O)CC(=O)O', 'C[C@H](O)CC(=O)O')",0.38,,4.0,72.0,67.0138,7.806715,7,[],"Kricheldorf, H. R., & Lee, S. R. (1995). Polylactones. 35. Macrocyclic and Stereoselective Polymerization of _-D,L-Butyrolactone with Cyclic Dibutyltin Initiators. Macromolecules, 28(20), 6718-6725. https://doi.org/10.1021/ma00124a004",Table 3.2,ester_stereo,"('C[C@@H](O)CC(=O)O', 'C[C@H](O)CC(=O)O')",25,2,4.986199999999997,0.7031662000000001
C[C@@H](CC(=O)O[C@@H](C)CC(=O)O[C@H](C)CC(=O)O[C@@H](C)CC(=O)O[C@@H](C)CC(=O)O[C@@H](C)CC(=O)O[C@H](C)CC(=O)O[C@H](C)CC(=O)O)OC(=O)C[C@H](C)OC(=O)C[C@@H](C)OC(=O)C[C@H](C)OC(=O)C[C@H](C)OC(=O)C[C@H](C)OC(=O)C[C@@H](C)OC(=O)C[C@H](C)OC(=O)C[C@@H](C)OC(=O)C[C@H](C)OC(=O)C[C@@H](C)OC(=O)C[C@@H](C)OC(=O)C[C@H](C)OC(=O)C[C@@H](C)OC(=O)C[C@H](C)OC(=O)C[C@@H](C)OC(=O)C[C@@H](C)OC(=O)C[C@@H](C)O,C[C@@H](O)CC(=O)O.C[C@H](O)CC(=O)O,"('C[C@@H](O)CC(=O)O', 'C[C@H](O)CC(=O)O')",0.38,,6.0,69.0,66.84444,7.754211,7,[],"Kricheldorf, H. R., & Lee, S. R. (1995). Polylactones. 35. Macrocyclic and Stereoselective Polymerization of _-D,L-Butyrolactone with Cyclic Dibutyltin Initiators. Macromolecules, 28(20), 6718-6725. https://doi.org/10.1021/ma00124a004",Table 1.2,ester_stereo,"('C[C@@H](O)CC(=O)O', 'C[C@H](O)CC(=O)O')",25,2,2.155559999999994,2.703167
