Repository: tyo-nu/PolyIDRS_Paper

# PolyIDRS_Paper
Code and Figures for the PolyIDRS paper.

File: Figures/Figure_5/data/U_shaped_Tm_data.csv (part 33 of 60)
smiles_polymer,smiles_monomer,monomers,pm,Mn,Tg,Tm,Tm_pred,Tg_pred,model_id,distribution,ref,comment,mechanism,monomers.1,DP,replicate_structure,dTm,dTg
C[C@H](O)CC(=O)O[C@H](C)CC(=O)O[C@@H](C)CC(=O)O[C@H](C)CC(=O)O[C@@H](C)CC(=O)O[C@@H](C)CC(=O)O[C@@H](C)CC(=O)O[C@H](C)CC(=O)O[C@H](C)CC(=O)O[C@@H](C)CC(=O)O[C@@H](C)CC(=O)O[C@@H](C)CC(=O)O[C@H](C)CC(=O)O[C@@H](C)CC(=O)O[C@H](C)CC(=O)O[C@@H](C)CC(=O)O[C@@H](C)CC(=O)O[C@H](C)CC(=O)O[C@@H](C)CC(=O)O[C@@H](C)CC(=O)O[C@@H](C)CC(=O)O[C@@H](C)CC(=O)O[C@H](C)CC(=O)O[C@H](C)CC(=O)O[C@@H](C)CC(=O)O,C[C@@H](O)CC(=O)O.C[C@H](O)CC(=O)O,"('C[C@@H](O)CC(=O)O', 'C[C@H](O)CC(=O)O')",0.38,,7.0,67.0,66.79176,7.682032,7,[],"Kricheldorf, H. R., & Lee, S. R. (1995). Polylactones. 35. Macrocyclic and Stereoselective Polymerization of _-D,L-Butyrolactone with Cyclic Dibutyltin Initiators. Macromolecules, 28(20), 6718-6725. https://doi.org/10.1021/ma00124a004",Table 2.4,ester_stereo,"('C[C@@H](O)CC(=O)O', 'C[C@H](O)CC(=O)O')",25,2,0.20824000000000353,3.7031662
C[C@@H](CC(=O)O[C@@H](C)CC(=O)O[C@@H](C)CC(=O)O[C@H](C)CC(=O)O[C@@H](C)CC(=O)O[C@H](C)CC(=O)O[C@H](C)CC(=O)O[C@@H](C)CC(=O)O[C@H](C)CC(=O)O[C@@H](C)CC(=O)O[C@H](C)CC(=O)O[C@@H](C)CC(=O)O[C@@H](C)CC(=O)O[C@H](C)CC(=O)O[C@@H](C)CC(=O)O[C@H](C)CC(=O)O[C@H](C)CC(=O)O[C@H](C)CC(=O)O)OC(=O)C[C@H](C)OC(=O)C[C@@H](C)OC(=O)C[C@@H](C)OC(=O)C[C@@H](C)OC(=O)C[C@@H](C)OC(=O)C[C@H](C)OC(=O)C[C@@H](C)O,C[C@@H](O)CC(=O)O.C[C@H](O)CC(=O)O,"('C[C@@H](O)CC(=O)O', 'C[C@H](O)CC(=O)O')",0.38,,8.0,64.0,66.85681,7.750928,7,[],"Kricheldorf, H. R., & Lee, S. R. (1995). Polylactones. 35. Macrocyclic and Stereoselective Polymerization of _-D,L-Butyrolactone with Cyclic Dibutyltin Initiators. Macromolecules, 28(20), 6718-6725. https://doi.org/10.1021/ma00124a004",Table 3.7,ester_stereo,"('C[C@@H](O)CC(=O)O', 'C[C@H](O)CC(=O)O')",25,2,2.856809999999996,4.7031670000000005
C[C@@H](CC(=O)O[C@@H](C)CC(=O)O[C@H](C)CC(=O)O[C@H](C)CC(=O)O[C@@H](C)CC(=O)O[C@H](C)CC(=O)O[C@H](C)CC(=O)O[C@H](C)CC(=O)O[C@@H](C)CC(=O)O[C@@H](C)CC(=O)O[C@H](C)CC(=O)O[C@@H](C)CC(=O)O[C@H](C)CC(=O)O[C@@H](C)CC(=O)O[C@@H](C)CC(=O)O[C@H](C)CC(=O)O[C@H](C)CC(=O)O[C@H](C)CC(=O)O[C@@H](C)CC(=O)O[C@H](C)CC(=O)O[C@@H](C)CC(=O)O[C@@H](C)CC(=O)O[C@H](C)CC(=O)O)OC(=O)C[C@H](C)OC(=O)C[C@@H](C)O,C[C@@H](O)CC(=O)O.C[C@H](O)CC(=O)O,"('C[C@@H](O)CC(=O)O', 'C[C@H](O)CC(=O)O')",0.38,,8.0,73.0,66.96707,7.812978,7,[],"Kricheldorf, H. R., & Lee, S. R. (1995). Polylactones. 35. Macrocyclic and Stereoselective Polymerization of _-D,L-Butyrolactone with Cyclic Dibutyltin Initiators. Macromolecules, 28(20), 6718-6725. https://doi.org/10.1021/ma00124a004",Table 3.4,ester_stereo,"('C[C@@H](O)CC(=O)O', 'C[C@H](O)CC(=O)O')",25,2,6.032929999999993,4.7031665
C[C@H](O)CC(=O)O[C@@H](C)CC(=O)O[C@@H](C)CC(=O)O[C@H](C)CC(=O)O[C@H](C)CC(=O)O[C@H](C)CC(=O)O[C@H](C)CC(=O)O[C@@H](C)CC(=O)O[C@H](C)CC(=O)O[C@H](C)CC(=O)O[C@@H](C)CC(=O)O[C@@H](C)CC(=O)O[C@H](C)CC(=O)O[C@@H](C)CC(=O)O[C@H](C)CC(=O)O[C@@H](C)CC(=O)O[C@H](C)CC(=O)O[C@@H](C)CC(=O)O[C@@H](C)CC(=O)O[C@H](C)CC(=O)O[C@H](C)CC(=O)O[C@H](C)CC(=O)O[C@@H](C)CC(=O)O[C@H](C)CC(=O)O[C@@H](C)CC(=O)O,C[C@@H](O)CC(=O)O.C[C@H](O)CC(=O)O,"('C[C@@H](O)CC(=O)O', 'C[C@H](O)CC(=O)O')",0.38,,,69.0,67.00421,7.8082857,7,[],"Kricheldorf, H. R., & Lee, S. R. (1995). Polylactones. 35. Macrocyclic and Stereoselective Polymerization of _-D,L-Butyrolactone with Cyclic Dibutyltin Initiators. Macromolecules, 28(20), 6718-6725. https://doi.org/10.1021/ma00124a004",Table 3.6,ester_stereo,"('C[C@@H](O)CC(=O)O', 'C[C@H](O)CC(=O)O')",25,2,1.9957899999999995,
C[C@H](O)CC(=O)O[C@H](C)CC(=O)O[C@H](C)CC(=O)O[C@H](C)CC(=O)O[C@H](C)CC(=O)O[C@@H](C)CC(=O)O[C@@H](C)CC(=O)O[C@H](C)CC(=O)O[C@@H](C)CC(=O)O[C@H](C)CC(=O)O[C@H](C)CC(=O)O[C@H](C)CC(=O)O[C@H](C)CC(=O)O[C@@H](C)CC(=O)O[C@@H](C)CC(=O)O[C@H](C)CC(=O)O[C@H](C)CC(=O)O[C@@H](C)CC(=O)O[C@H](C)CC(=O)O[C@@H](C)CC(=O)O[C@H](C)CC(=O)O[C@@H](C)CC(=O)O[C@@H](C)CC(=O)O[C@H](C)CC(=O)O[C@@H](C)CC(=O)O,C[C@@H](O)CC(=O)O.C[C@H](O)CC(=O)O,"('C[C@@H](O)CC(=O)O', 'C[C@H](O)CC(=O)O')",0.38,,-1.0,65.0,67.06612,7.835851,7,[],"Kricheldorf, H. R., & Lee, S. R. (1995). Polylactones. 35. Macrocyclic and Stereoselective Polymerization of _-D,L-Butyrolactone with Cyclic Dibutyltin Initiators. Macromolecules, 28(20), 6718-6725. https://doi.org/10.1021/ma00124a004",Table 1.1,ester_stereo,"('C[C@@H](O)CC(=O)O', 'C[C@H](O)CC(=O)O')",25,3,2.066119999999998,4.2968338
C[C@H](O)CC(=O)O[C@H](C)CC(=O)O[C@@H](C)CC(=O)O[C@@H](C)CC(=O)O[C@H](C)CC(=O)O[C@@H](C)CC(=O)O[C@@H](C)CC(=O)O[C@H](C)CC(=O)O[C@@H](C)CC(=O)O[C@H](C)CC(=O)O[C@H](C)CC(=O)O[C@@H](C)CC(=O)O[C@H](C)CC(=O)O[C@H](C)CC(=O)O[C@H](C)CC(=O)O[C@H](C)CC(=O)O[C@H](C)CC(=O)O[C@H](C)CC(=O)O[C@@H](C)CC(=O)O[C@@H](C)CC(=O)O[C@H](C)CC(=O)O[C@@H](C)CC(=O)O[C@H](C)CC(=O)O[C@H](C)CC(=O)O[C@@H](C)CC(=O)O,C[C@@H](O)CC(=O)O.C[C@H](O)CC(=O)O,"('C[C@@H](O)CC(=O)O', 'C[C@H](O)CC(=O)O')",0.38,,2.0,61.0,67.0661,7.835855,7,[],"Kricheldorf, H. R., & Lee, S. R. (1995). Polylactones. 35. Macrocyclic and Stereoselective Polymerization of _-D,L-Butyrolactone with Cyclic Dibutyltin Initiators. Macromolecules, 28(20), 6718-6725. https://doi.org/10.1021/ma00124a004",Table 3.1,ester_stereo,"('C[C@@H](O)CC(=O)O', 'C[C@H](O)CC(=O)O')",25,3,6.066100000000006,1.2968338
C[C@@H](CC(=O)O[C@@H](C)CC(=O)O[C@@H](C)CC(=O)O[C@H](C)CC(=O)O[C@H](C)CC(=O)O[C@H](C)CC(=O)O[C@H](C)CC(=O)O[C@@H](C)CC(=O)O[C@H](C)CC(=O)O[C@@H](C)CC(=O)O[C@@H](C)CC(=O)O[C@@H](C)CC(=O)O[C@H](C)CC(=O)O[C@H](C)CC(=O)O)OC(=O)C[C@H](C)OC(=O)C[C@H](C)OC(=O)C[C@@H](C)OC(=O)C[C@H](C)OC(=O)C[C@@H](C)OC(=O)C[C@H](C)OC(=O)C[C@@H](C)OC(=O)C[C@H](C)OC(=O)C[C@@H](C)OC(=O)C[C@H](C)OC(=O)C[C@@H](C)O,C[C@@H](O)CC(=O)O.C[C@H](O)CC(=O)O,"('C[C@@H](O)CC(=O)O', 'C[C@H](O)CC(=O)O')",0.38,,4.0,72.0,66.96629,7.8129907,7,[],"Kricheldorf, H. R., & Lee, S. R. (1995). Polylactones. 35. Macrocyclic and Stereoselective Polymerization of _-D,L-Butyrolactone with Cyclic Dibutyltin Initiators. Macromolecules, 28(20), 6718-6725. https://doi.org/10.1021/ma00124a004",Table 3.2,ester_stereo,"('C[C@@H](O)CC(=O)O', 'C[C@H](O)CC(=O)O')",25,3,5.033709999999999,0.7031654999999999
C[C@H](O)CC(=O)O[C@@H](C)CC(=O)O[C@H](C)CC(=O)O[C@@H](C)CC(=O)O[C@H](C)CC(=O)O[C@@H](C)CC(=O)O[C@@H](C)CC(=O)O[C@H](C)CC(=O)O[C@@H](C)CC(=O)O[C@H](C)CC(=O)O[C@@H](C)CC(=O)O[C@H](C)CC(=O)O[C@@H](C)CC(=O)O[C@@H](C)CC(=O)O[C@@H](C)CC(=O)O[C@H](C)CC(=O)O[C@H](C)CC(=O)O[C@H](C)CC(=O)O[C@@H](C)CC(=O)O[C@@H](C)CC(=O)O[C@H](C)CC(=O)O[C@H](C)CC(=O)O[C@H](C)CC(=O)O[C@@H](C)CC(=O)O[C@@H](C)CC(=O)O,C[C@@H](O)CC(=O)O.C[C@H](O)CC(=O)O,"('C[C@@H](O)CC(=O)O', 'C[C@H](O)CC(=O)O')",0.38,,6.0,69.0,66.89671,7.747524,7,[],"Kricheldorf, H. R., & Lee, S. R. (1995). Polylactones. 35. Macrocyclic and Stereoselective Polymerization of _-D,L-Butyrolactone with Cyclic Dibutyltin Initiators. Macromolecules, 28(20), 6718-6725. https://doi.org/10.1021/ma00124a004",Table 1.2,ester_stereo,"('C[C@@H](O)CC(=O)O', 'C[C@H](O)CC(=O)O')",25,3,2.103290000000001,2.7031662
C[C@@H](CC(=O)O[C@@H](C)CC(=O)O[C@H](C)CC(=O)O[C@H](C)CC(=O)O[C@H](C)CC(=O)O[C@@H](C)CC(=O)O[C@@H](C)CC(=O)O[C@H](C)CC(=O)O[C@H](C)CC(=O)O[C@@H](C)CC(=O)O[C@@H](C)CC(=O)O[C@H](C)CC(=O)O[C@@H](C)CC(=O)O[C@H](C)CC(=O)O[C@H](C)CC(=O)O)OC(=O)C[C@H](C)OC(=O)C[C@@H](C)OC(=O)C[C@H](C)OC(=O)C[C@@H](C)OC(=O)C[C@H](C)OC(=O)C[C@@H](C)OC(=O)C[C@H](C)OC(=O)C[C@@H](C)OC(=O)C[C@@H](C)OC(=O)C[C@@H](C)O,C[C@@H](O)CC(=O)O.C[C@H](O)CC(=O)O,"('C[C@@H](O)CC(=O)O', 'C[C@H](O)CC(=O)O')",0.38,,7.0,67.0,66.89969,7.7856526,7,[],"Kricheldorf, H. R., & Lee, S. R. (1995). Polylactones. 35. Macrocyclic and Stereoselective Polymerization of _-D,L-Butyrolactone with Cyclic Dibutyltin Initiators. Macromolecules, 28(20), 6718-6725. https://doi.org/10.1021/ma00124a004",Table 2.4,ester_stereo,"('C[C@@H](O)CC(=O)O', 'C[C@H](O)CC(=O)O')",25,3,0.10030999999999324,3.7031672
C[C@@H](CC(=O)O[C@@H](C)CC(=O)O[C@@H](C)CC(=O)O[C@H](C)CC(=O)O[C@@H](C)CC(=O)O[C@@H](C)CC(=O)O[C@@H](C)CC(=O)O[C@H](C)CC(=O)O[C@H](C)CC(=O)O[C@@H](C)CC(=O)O[C@@H](C)CC(=O)O[C@@H](C)CC(=O)O[C@H](C)CC(=O)O[C@H](C)CC(=O)O[C@@H](C)CC(=O)O[C@H](C)CC(=O)O[C@@H](C)CC(=O)O[C@H](C)CC(=O)O)OC(=O)C[C@H](C)OC(=O)C[C@@H](C)OC(=O)C[C@@H](C)OC(=O)C[C@H](C)OC(=O)C[C@@H](C)OC(=O)C[C@H](C)OC(=O)C[C@@H](C)O,C[C@@H](O)CC(=O)O.C[C@H](O)CC(=O)O,"('C[C@@H](O)CC(=O)O', 'C[C@H](O)CC(=O)O')",0.38,,8.0,64.0,66.80092,7.7186375,7,[],"Kricheldorf, H. R., & Lee, S. R. (1995). Polylactones. 35. Macrocyclic and Stereoselective Polymerization of _-D,L-Butyrolactone with Cyclic Dibutyltin Initiators. Macromolecules, 28(20), 6718-6725. https://doi.org/10.1021/ma00124a004",Table 3.7,ester_stereo,"('C[C@@H](O)CC(=O)O', 'C[C@H](O)CC(=O)O')",25,3,2.800920000000005,4.7031670000000005
C[C@@H](CC(=O)O[C@@H](C)CC(=O)O[C@@H](C)CC(=O)O[C@H](C)CC(=O)O[C@H](C)CC(=O)O[C@H](C)CC(=O)O[C@@H](C)CC(=O)O[C@H](C)CC(=O)O[C@H](C)CC(=O)O[C@@H](C)CC(=O)O[C@H](C)CC(=O)O[C@@H](C)CC(=O)O[C@@H](C)CC(=O)O[C@H](C)CC(=O)O[C@@H](C)CC(=O)O[C@H](C)CC(=O)O[C@H](C)CC(=O)O[C@@H](C)CC(=O)O[C@@H](C)CC(=O)O[C@H](C)CC(=O)O)OC(=O)C[C@H](C)OC(=O)C[C@@H](C)OC(=O)C[C@H](C)OC(=O)C[C@H](C)OC(=O)C[C@@H](C)O,C[C@@H](O)CC(=O)O.C[C@H](O)CC(=O)O,"('C[C@@H](O)CC(=O)O', 'C[C@H](O)CC(=O)O')",0.38,,8.0,73.0,66.96714,7.812964,7,[],"Kricheldorf, H. R., & Lee, S. R. (1995). Polylactones. 35. Macrocyclic and Stereoselective Polymerization of _-D,L-Butyrolactone with Cyclic Dibutyltin Initiators. Macromolecules, 28(20), 6718-6725. https://doi.org/10.1021/ma00124a004",Table 3.4,ester_stereo,"('C[C@@H](O)CC(=O)O', 'C[C@H](O)CC(=O)O')",25,3,6.0328599999999994,4.7031672
C[C@H](O)CC(=O)O[C@H](C)CC(=O)O[C@H](C)CC(=O)O[C@@H](C)CC(=O)O[C@H](C)CC(=O)O[C@@H](C)CC(=O)O[C@@H](C)CC(=O)O[C@H](C)CC(=O)O[C@H](C)CC(=O)O[C@@H](C)CC(=O)O[C@H](C)CC(=O)O[C@@H](C)CC(=O)O[C@@H](C)CC(=O)O[C@H](C)CC(=O)O[C@H](C)CC(=O)O[C@@H](C)CC(=O)O[C@@H](C)CC(=O)O[C@@H](C)CC(=O)O[C@H](C)CC(=O)O[C@@H](C)CC(=O)O[C@@H](C)CC(=O)O[C@H](C)CC(=O)O[C@H](C)CC(=O)O[C@H](C)CC(=O)O[C@@H](C)CC(=O)O,C[C@@H](O)CC(=O)O.C[C@H](O)CC(=O)O,"('C[C@@H](O)CC(=O)O', 'C[C@H](O)CC(=O)O')",0.38,,,69.0,66.960266,7.77674,7,[],"Kricheldorf, H. R., & Lee, S. R. (1995). Polylactones. 35. Macrocyclic and Stereoselective Polymerization of _-D,L-Butyrolactone with Cyclic Dibutyltin Initiators. Macromolecules, 28(20), 6718-6725. https://doi.org/10.1021/ma00124a004",Table 3.6,ester_stereo,"('C[C@@H](O)CC(=O)O', 'C[C@H](O)CC(=O)O')",25,3,2.0397339999999957,
C[C@H](O)CC(=O)O[C@@H](C)CC(=O)O[C@H](C)CC(=O)O[C@@H](C)CC(=O)O[C@@H](C)CC(=O)O[C@@H](C)CC(=O)O[C@@H](C)CC(=O)O[C@@H](C)CC(=O)O[C@H](C)CC(=O)O[C@@H](C)CC(=O)O[C@@H](C)CC(=O)O[C@@H](C)CC(=O)O[C@H](C)CC(=O)O[C@@H](C)CC(=O)O[C@H](C)CC(=O)O[C@@H](C)CC(=O)O[C@@H](C)CC(=O)O[C@@H](C)CC(=O)O[C@H](C)CC(=O)O[C@@H](C)CC(=O)O[C@H](C)CC(=O)O[C@H](C)CC(=O)O[C@@H](C)CC(=O)O[C@H](C)CC(=O)O[C@@H](C)CC(=O)O,C[C@@H](O)CC(=O)O.C[C@H](O)CC(=O)O,"('C[C@@H](O)CC(=O)O', 'C[C@H](O)CC(=O)O')",0.38,,-1.0,65.0,66.72259,7.649795,7,[],"Kricheldorf, H. R., & Lee, S. R. (1995). Polylactones. 35. Macrocyclic and Stereoselective Polymerization of _-D,L-Butyrolactone with Cyclic Dibutyltin Initiators. Macromolecules, 28(20), 6718-6725. https://doi.org/10.1021/ma00124a004",Table 1.1,ester_stereo,"('C[C@@H](O)CC(=O)O', 'C[C@H](O)CC(=O)O')",25,4,1.7225899999999967,4.2968338
C[C@@H](CC(=O)O[C@@H](C)CC(=O)O[C@H](C)CC(=O)O[C@H](C)CC(=O)O[C@@H](C)CC(=O)O[C@@H](C)CC(=O)O[C@H](C)CC(=O)O)OC(=O)C[C@H](C)OC(=O)C[C@@H](C)OC(=O)C[C@H](C)OC(=O)C[C@H](C)OC(=O)C[C@@H](C)OC(=O)C[C@@H](C)OC(=O)C[C@H](C)OC(=O)C[C@H](C)OC(=O)C[C@@H](C)OC(=O)C[C@H](C)OC(=O)C[C@@H](C)OC(=O)C[C@H](C)OC(=O)C[C@@H](C)OC(=O)C[C@@H](C)OC(=O)C[C@@H](C)OC(=O)C[C@@H](C)OC(=O)C[C@H](C)OC(=O)C[C@@H](C)O,C[C@@H](O)CC(=O)O.C[C@H](O)CC(=O)O,"('C[C@@H](O)CC(=O)O', 'C[C@H](O)CC(=O)O')",0.38,,2.0,61.0,66.85759,7.750903,7,[],"Kricheldorf, H. R., & Lee, S. R. (1995). Polylactones. 35. Macrocyclic and Stereoselective Polymerization of _-D,L-Butyrolactone with Cyclic Dibutyltin Initiators. Macromolecules, 28(20), 6718-6725. https://doi.org/10.1021/ma00124a004",Table 3.1,ester_stereo,"('C[C@@H](O)CC(=O)O', 'C[C@H](O)CC(=O)O')",25,4,5.857590000000002,1.2968318
C[C@H](O)CC(=O)O[C@@H](C)CC(=O)O[C@H](C)CC(=O)O[C@H](C)CC(=O)O[C@@H](C)CC(=O)O[C@@H](C)CC(=O)O[C@H](C)CC(=O)O[C@@H](C)CC(=O)O[C@H](C)CC(=O)O[C@@H](C)CC(=O)O[C@H](C)CC(=O)O[C@H](C)CC(=O)O[C@@H](C)CC(=O)O[C@@H](C)CC(=O)O[C@@H](C)CC(=O)O[C@@H](C)CC(=O)O[C@H](C)CC(=O)O[C@@H](C)CC(=O)O[C@H](C)CC(=O)O[C@@H](C)CC(=O)O[C@@H](C)CC(=O)O[C@H](C)CC(=O)O[C@@H](C)CC(=O)O[C@@H](C)CC(=O)O[C@@H](C)CC(=O)O,C[C@@H](O)CC(=O)O.C[C@H](O)CC(=O)O,"('C[C@@H](O)CC(=O)O', 'C[C@H](O)CC(=O)O')",0.38,,4.0,72.0,66.78268,7.683247,7,[],"Kricheldorf, H. R., & Lee, S. R. (1995). Polylactones. 35. Macrocyclic and Stereoselective Polymerization of _-D,L-Butyrolactone with Cyclic Dibutyltin Initiators. Macromolecules, 28(20), 6718-6725. https://doi.org/10.1021/ma00124a004",Table 3.2,ester_stereo,"('C[C@@H](O)CC(=O)O', 'C[C@H](O)CC(=O)O')",25,4,5.217320000000001,0.7031662000000001
C[C@@H](CC(=O)O[C@@H](C)CC(=O)O[C@@H](C)CC(=O)O[C@H](C)CC(=O)O[C@@H](C)CC(=O)O[C@H](C)CC(=O)O[C@@H](C)CC(=O)O[C@H](C)CC(=O)O[C@H](C)CC(=O)O)OC(=O)C[C@H](C)OC(=O)C[C@H](C)OC(=O)C[C@@H](C)OC(=O)C[C@@H](C)OC(=O)C[C@H](C)OC(=O)C[C@@H](C)OC(=O)C[C@@H](C)OC(=O)C[C@H](C)OC(=O)C[C@H](C)OC(=O)C[C@@H](C)OC(=O)C[C@H](C)OC(=O)C[C@@H](C)OC(=O)C[C@@H](C)OC(=O)C[C@H](C)OC(=O)C[C@@H](C)OC(=O)C[C@@H](C)O,C[C@@H](O)CC(=O)O.C[C@H](O)CC(=O)O,"('C[C@@H](O)CC(=O)O', 'C[C@H](O)CC(=O)O')",0.38,,6.0,69.0,66.84438,7.754234,7,[],"Kricheldorf, H. R., & Lee, S. R. (1995). Polylactones. 35. Macrocyclic and Stereoselective Polymerization of _-D,L-Butyrolactone with Cyclic Dibutyltin Initiators. Macromolecules, 28(20), 6718-6725. https://doi.org/10.1021/ma00124a004",Table 1.2,ester_stereo,"('C[C@@H](O)CC(=O)O', 'C[C@H](O)CC(=O)O')",25,4,2.155619999999999,2.703167
C[C@H](O)CC(=O)O[C@@H](C)CC(=O)O[C@@H](C)CC(=O)O[C@@H](C)CC(=O)O[C@H](C)CC(=O)O[C@H](C)CC(=O)O[C@@H](C)CC(=O)O[C@@H](C)CC(=O)O[C@@H](C)CC(=O)O[C@H](C)CC(=O)O[C@@H](C)CC(=O)O[C@H](C)CC(=O)O[C@@H](C)CC(=O)O[C@@H](C)CC(=O)O[C@H](C)CC(=O)O[C@H](C)CC(=O)O[C@@H](C)CC(=O)O[C@H](C)CC(=O)O[C@H](C)CC(=O)O[C@@H](C)CC(=O)O[C@H](C)CC(=O)O[C@@H](C)CC(=O)O[C@H](C)CC(=O)O[C@@H](C)CC(=O)O[C@@H](C)CC(=O)O,C[C@@H](O)CC(=O)O.C[C@H](O)CC(=O)O,"('C[C@@H](O)CC(=O)O', 'C[C@H](O)CC(=O)O')",0.38,,7.0,67.0,66.84039,7.715905,7,[],"Kricheldorf, H. R., & Lee, S. R. (1995). Polylactones. 35. Macrocyclic and Stereoselective Polymerization of _-D,L-Butyrolactone with Cyclic Dibutyltin Initiators. Macromolecules, 28(20), 6718-6725. https://doi.org/10.1021/ma00124a004",Table 2.4,ester_stereo,"('C[C@@H](O)CC(=O)O', 'C[C@H](O)CC(=O)O')",25,4,0.1596100000000007,3.7031662
C[C@@H](CC(=O)O[C@@H](C)CC(=O)O[C@H](C)CC(=O)O[C@H](C)CC(=O)O[C@@H](C)CC(=O)O[C@H](C)CC(=O)O[C@@H](C)CC(=O)O[C@H](C)CC(=O)O[C@H](C)CC(=O)O[C@@H](C)CC(=O)O[C@H](C)CC(=O)O)OC(=O)C[C@H](C)OC(=O)C[C@@H](C)OC(=O)C[C@@H](C)OC(=O)C[C@@H](C)OC(=O)C[C@@H](C)OC(=O)C[C@H](C)OC(=O)C[C@H](C)OC(=O)C[C@@H](C)OC(=O)C[C@@H](C)OC(=O)C[C@@H](C)OC(=O)C[C@H](C)OC(=O)C[C@@H](C)OC(=O)C[C@H](C)OC(=O)C[C@@H](C)O,C[C@@H](O)CC(=O)O.C[C@H](O)CC(=O)O,"('C[C@@H](O)CC(=O)O', 'C[C@H](O)CC(=O)O')",0.38,,8.0,64.0,66.8576,7.750886,7,[],"Kricheldorf, H. R., & Lee, S. R. (1995). Polylactones. 35. Macrocyclic and Stereoselective Polymerization of _-D,L-Butyrolactone with Cyclic Dibutyltin Initiators. Macromolecules, 28(20), 6718-6725. https://doi.org/10.1021/ma00124a004",Table 3.7,ester_stereo,"('C[C@@H](O)CC(=O)O', 'C[C@H](O)CC(=O)O')",25,4,2.857600000000005,4.7031658
C[C@@H](CC(=O)O[C@@H](C)CC(=O)O[C@H](C)CC(=O)O[C@H](C)CC(=O)O[C@@H](C)CC(=O)O[C@H](C)CC(=O)O[C@@H](C)CC(=O)O[C@@H](C)CC(=O)O[C@H](C)CC(=O)O[C@@H](C)CC(=O)O[C@H](C)CC(=O)O[C@H](C)CC(=O)O[C@H](C)CC(=O)O[C@H](C)CC(=O)O[C@@H](C)CC(=O)O[C@@H](C)CC(=O)O[C@H](C)CC(=O)O[C@H](C)CC(=O)O[C@H](C)CC(=O)O[C@@H](C)CC(=O)O[C@H](C)CC(=O)O[C@@H](C)CC(=O)O[C@H](C)CC(=O)O)OC(=O)C[C@H](C)OC(=O)C[C@@H](C)O,C[C@@H](O)CC(=O)O.C[C@H](O)CC(=O)O,"('C[C@@H](O)CC(=O)O', 'C[C@H](O)CC(=O)O')",0.38,,8.0,73.0,67.02012,7.842994,7,[],"Kricheldorf, H. R., & Lee, S. R. (1995). Polylactones. 35. Macrocyclic and Stereoselective Polymerization of _-D,L-Butyrolactone with Cyclic Dibutyltin Initiators. Macromolecules, 28(20), 6718-6725. https://doi.org/10.1021/ma00124a004",Table 3.4,ester_stereo,"('C[C@@H](O)CC(=O)O', 'C[C@H](O)CC(=O)O')",25,4,5.979879999999994,4.7031665
C[C@@H](CC(=O)O[C@@H](C)CC(=O)O[C@H](C)CC(=O)O[C@@H](C)CC(=O)O[C@H](C)CC(=O)O[C@@H](C)CC(=O)O[C@H](C)CC(=O)O[C@@H](C)CC(=O)O[C@@H](C)CC(=O)O[C@H](C)CC(=O)O[C@@H](C)CC(=O)O[C@@H](C)CC(=O)O[C@@H](C)CC(=O)O[C@H](C)CC(=O)O[C@H](C)CC(=O)O[C@H](C)CC(=O)O[C@@H](C)CC(=O)O[C@H](C)CC(=O)O[C@H](C)CC(=O)O[C@H](C)CC(=O)O[C@H](C)CC(=O)O[C@@H](C)CC(=O)O[C@H](C)CC(=O)O)OC(=O)C[C@H](C)OC(=O)C[C@@H](C)O,C[C@@H](O)CC(=O)O.C[C@H](O)CC(=O)O,"('C[C@@H](O)CC(=O)O', 'C[C@H](O)CC(=O)O')",0.38,,,69.0,66.967094,7.812959,7,[],"Kricheldorf, H. R., & Lee, S. R. (1995). Polylactones. 35. Macrocyclic and Stereoselective Polymerization of _-D,L-Butyrolactone with Cyclic Dibutyltin Initiators. Macromolecules, 28(20), 6718-6725. https://doi.org/10.1021/ma00124a004",Table 3.6,ester_stereo,"('C[C@@H](O)CC(=O)O', 'C[C@H](O)CC(=O)O')",25,4,2.032905999999997,
C[C@H](O)CC(=O)O[C@H](C)CC(=O)O[C@@H](C)CC(=O)O[C@H](C)CC(=O)O[C@H](C)CC(=O)O[C@@H](C)CC(=O)O[C@H](C)CC(=O)O[C@H](C)CC(=O)O[C@H](C)CC(=O)O[C@@H](C)CC(=O)O[C@@H](C)CC(=O)O[C@@H](C)CC(=O)O[C@H](C)CC(=O)O[C@H](C)CC(=O)O[C@H](C)CC(=O)O[C@H](C)CC(=O)O[C@H](C)CC(=O)O[C@@H](C)CC(=O)O[C@@H](C)CC(=O)O[C@@H](C)CC(=O)O[C@H](C)CC(=O)O[C@@H](C)CC(=O)O[C@H](C)CC(=O)O[C@@H](C)CC(=O)O[C@H](C)CC(=O)O,C[C@@H](O)CC(=O)O.C[C@H](O)CC(=O)O,"('C[C@@H](O)CC(=O)O', 'C[C@H](O)CC(=O)O')",0.42,,9.0,70.0,69.48679,9.043545,7,[],"Kricheldorf, H. R., & Lee, S. R. (1995). Polylactones. 35. Macrocyclic and Stereoselective Polymerization of _-D,L-Butyrolactone with Cyclic Dibutyltin Initiators. Macromolecules, 28(20), 6718-6725. https://doi.org/10.1021/ma00124a004",Table 2.5,ester_stereo,"('C[C@@H](O)CC(=O)O', 'C[C@H](O)CC(=O)O')",25,0,0.5132100000000008,5.7031662
C[C@@H](CC(=O)O)OC(=O)C[C@@H](C)OC(=O)C[C@H](C)OC(=O)C[C@H](C)OC(=O)C[C@@H](C)OC(=O)C[C@H](C)OC(=O)C[C@@H](C)OC(=O)C[C@@H](C)OC(=O)C[C@@H](C)OC(=O)C[C@H](C)OC(=O)C[C@@H](C)OC(=O)C[C@@H](C)OC(=O)C[C@H](C)OC(=O)C[C@@H](C)OC(=O)C[C@@H](C)OC(=O)C[C@H](C)OC(=O)C[C@@H](C)OC(=O)C[C@@H](C)OC(=O)C[C@H](C)OC(=O)C[C@@H](C)OC(=O)C[C@@H](C)OC(=O)C[C@@H](C)OC(=O)C[C@@H](C)OC(=O)C[C@@H](C)OC(=O)C[C@@H](C)O,C[C@@H](O)CC(=O)O.C[C@H](O)CC(=O)O,"('C[C@@H](O)CC(=O)O', 'C[C@H](O)CC(=O)O')",0.42,,10.0,74.0,69.23041,8.87554,7,[],"Kricheldorf, H. R., & Lee, S. R. (1995). Polylactones. 35. Macrocyclic and Stereoselective Polymerization of _-D,L-Butyrolactone with Cyclic Dibutyltin Initiators. Macromolecules, 28(20), 6718-6725. https://doi.org/10.1021/ma00124a004",Table 3.5,ester_stereo,"('C[C@@H](O)CC(=O)O', 'C[C@H](O)CC(=O)O')",25,0,4.769589999999994,6.703165
C[C@H](O)CC(=O)O[C@H](C)CC(=O)O[C@H](C)CC(=O)O[C@@H](C)CC(=O)O[C@@H](C)CC(=O)O[C@@H](C)CC(=O)O[C@@H](C)CC(=O)O[C@H](C)CC(=O)O[C@@H](C)CC(=O)O[C@@H](C)CC(=O)O[C@@H](C)CC(=O)O[C@@H](C)CC(=O)O[C@@H](C)CC(=O)O[C@H](C)CC(=O)O[C@H](C)CC(=O)O[C@H](C)CC(=O)O[C@@H](C)CC(=O)O[C@H](C)CC(=O)O[C@@H](C)CC(=O)O[C@@H](C)CC(=O)O[C@H](C)CC(=O)O[C@@H](C)CC(=O)O[C@H](C)CC(=O)O[C@@H](C)CC(=O)O[C@H](C)CC(=O)O,C[C@@H](O)CC(=O)O.C[C@H](O)CC(=O)O,"('C[C@@H](O)CC(=O)O', 'C[C@H](O)CC(=O)O')",0.42,,11.0,70.0,69.36291,8.953354,7,[],"Kricheldorf, H. R., & Lee, S. R. (1995). Polylactones. 35. Macrocyclic and Stereoselective Polymerization of _-D,L-Butyrolactone with Cyclic Dibutyltin Initiators. Macromolecules, 28(20), 6718-6725. https://doi.org/10.1021/ma00124a004",Table 2.6,ester_stereo,"('C[C@@H](O)CC(=O)O', 'C[C@H](O)CC(=O)O')",25,0,0.6370900000000006,7.7031662
C[C@H](O)CC(=O)O[C@@H](C)CC(=O)O[C@@H](C)CC(=O)O[C@H](C)CC(=O)O[C@@H](C)CC(=O)O[C@H](C)CC(=O)O[C@@H](C)CC(=O)O[C@H](C)CC(=O)O[C@H](C)CC(=O)O[C@H](C)CC(=O)O[C@@H](C)CC(=O)O[C@@H](C)CC(=O)O[C@H](C)CC(=O)O[C@H](C)CC(=O)O[C@H](C)CC(=O)O[C@@H](C)CC(=O)O[C@H](C)CC(=O)O[C@@H](C)CC(=O)O[C@@H](C)CC(=O)O[C@H](C)CC(=O)O[C@H](C)CC(=O)O[C@H](C)CC(=O)O[C@@H](C)CC(=O)O[C@@H](C)CC(=O)O[C@H](C)CC(=O)O,C[C@@H](O)CC(=O)O.C[C@H](O)CC(=O)O,"('C[C@@H](O)CC(=O)O', 'C[C@H](O)CC(=O)O')",0.42,,9.0,70.0,69.44517,9.027527,7,[],"Kricheldorf, H. R., & Lee, S. R. (1995). Polylactones. 35. Macrocyclic and Stereoselective Polymerization of _-D,L-Butyrolactone with Cyclic Dibutyltin Initiators. Macromolecules, 28(20), 6718-6725. https://doi.org/10.1021/ma00124a004",Table 2.5,ester_stereo,"('C[C@@H](O)CC(=O)O', 'C[C@H](O)CC(=O)O')",25,1,0.5548299999999955,5.7031662
C[C@H](O)CC(=O)O[C@@H](C)CC(=O)O[C@H](C)CC(=O)O[C@H](C)CC(=O)O[C@H](C)CC(=O)O[C@@H](C)CC(=O)O[C@H](C)CC(=O)O[C@@H](C)CC(=O)O[C@@H](C)CC(=O)O[C@H](C)CC(=O)O[C@@H](C)CC(=O)O[C@@H](C)CC(=O)O[C@H](C)CC(=O)O[C@@H](C)CC(=O)O[C@H](C)CC(=O)O[C@@H](C)CC(=O)O[C@H](C)CC(=O)O[C@H](C)CC(=O)O[C@H](C)CC(=O)O[C@H](C)CC(=O)O[C@H](C)CC(=O)O[C@@H](C)CC(=O)O[C@H](C)CC(=O)O[C@H](C)CC(=O)O[C@H](C)CC(=O)O,C[C@@H](O)CC(=O)O.C[C@H](O)CC(=O)O,"('C[C@@H](O)CC(=O)O', 'C[C@H](O)CC(=O)O')",0.42,,10.0,74.0,69.50442,9.070561,7,[],"Kricheldorf, H. R., & Lee, S. R. (1995). Polylactones. 35. Macrocyclic and Stereoselective Polymerization of _-D,L-Butyrolactone with Cyclic Dibutyltin Initiators. Macromolecules, 28(20), 6718-6725. https://doi.org/10.1021/ma00124a004",Table 3.5,ester_stereo,"('C[C@@H](O)CC(=O)O', 'C[C@H](O)CC(=O)O')",25,1,4.495580000000004,6.7031662
C[C@H](O)CC(=O)O[C@H](C)CC(=O)O[C@H](C)CC(=O)O[C@@H](C)CC(=O)O[C@H](C)CC(=O)O[C@H](C)CC(=O)O[C@H](C)CC(=O)O[C@@H](C)CC(=O)O[C@H](C)CC(=O)O[C@@H](C)CC(=O)O[C@@H](C)CC(=O)O[C@H](C)CC(=O)O[C@@H](C)CC(=O)O[C@@H](C)CC(=O)O[C@H](C)CC(=O)O[C@H](C)CC(=O)O[C@@H](C)CC(=O)O[C@@H](C)CC(=O)O[C@@H](C)CC(=O)O[C@H](C)CC(=O)O[C@H](C)CC(=O)O[C@@H](C)CC(=O)O[C@H](C)CC(=O)O[C@H](C)CC(=O)O[C@H](C)CC(=O)O,C[C@@H](O)CC(=O)O.C[C@H](O)CC(=O)O,"('C[C@@H](O)CC(=O)O', 'C[C@H](O)CC(=O)O')",0.42,,11.0,70.0,69.48707,9.043957,7,[],"Kricheldorf, H. R., & Lee, S. R. (1995). Polylactones. 35. Macrocyclic and Stereoselective Polymerization of _-D,L-Butyrolactone with Cyclic Dibutyltin Initiators. Macromolecules, 28(20), 6718-6725. https://doi.org/10.1021/ma00124a004",Table 2.6,ester_stereo,"('C[C@@H](O)CC(=O)O', 'C[C@H](O)CC(=O)O')",25,1,0.5129299999999972,7.7031662
C[C@@H](CC(=O)O)OC(=O)C[C@H](C)OC(=O)C[C@H](C)OC(=O)C[C@@H](C)OC(=O)C[C@H](C)OC(=O)C[C@@H](C)OC(=O)C[C@H](C)OC(=O)C[C@@H](C)OC(=O)C[C@H](C)OC(=O)C[C@@H](C)OC(=O)C[C@@H](C)OC(=O)C[C@H](C)OC(=O)C[C@@H](C)OC(=O)C[C@@H](C)OC(=O)C[C@@H](C)OC(=O)C[C@H](C)OC(=O)C[C@@H](C)OC(=O)C[C@@H](C)OC(=O)C[C@@H](C)OC(=O)C[C@H](C)OC(=O)C[C@H](C)OC(=O)C[C@H](C)OC(=O)C[C@H](C)OC(=O)C[C@H](C)OC(=O)C[C@@H](C)O,C[C@@H](O)CC(=O)O.C[C@H](O)CC(=O)O,"('C[C@@H](O)CC(=O)O', 'C[C@H](O)CC(=O)O')",0.42,,9.0,70.0,69.40444,8.993464,7,[],"Kricheldorf, H. R., & Lee, S. R. (1995). Polylactones. 35. Macrocyclic and Stereoselective Polymerization of _-D,L-Butyrolactone with Cyclic Dibutyltin Initiators. Macromolecules, 28(20), 6718-6725. https://doi.org/10.1021/ma00124a004",Table 2.5,ester_stereo,"('C[C@@H](O)CC(=O)O', 'C[C@H](O)CC(=O)O')",25,2,0.5955600000000061,5.703165
C[C@@H](CC(=O)O)OC(=O)C[C@@H](C)OC(=O)C[C@@H](C)OC(=O)C[C@H](C)OC(=O)C[C@@H](C)OC(=O)C[C@H](C)OC(=O)C[C@@H](C)OC(=O)C[C@H](C)OC(=O)C[C@H](C)OC(=O)C[C@H](C)OC(=O)C[C@H](C)OC(=O)C[C@@H](C)OC(=O)C[C@H](C)OC(=O)C[C@@H](C)OC(=O)C[C@@H](C)OC(=O)C[C@@H](C)OC(=O)C[C@H](C)OC(=O)C[C@H](C)OC(=O)C[C@@H](C)OC(=O)C[C@H](C)OC(=O)C[C@H](C)OC(=O)C[C@H](C)OC(=O)C[C@H](C)OC(=O)C[C@@H](C)OC(=O)C[C@@H](C)O,C[C@@H](O)CC(=O)O.C[C@H](O)CC(=O)O,"('C[C@@H](O)CC(=O)O', 'C[C@H](O)CC(=O)O')",0.42,,10.0,74.0,69.42317,9.019226,7,[],"Kricheldorf, H. R., & Lee, S. R. (1995). Polylactones. 35. Macrocyclic and Stereoselective Polymerization of _-D,L-Butyrolactone with Cyclic Dibutyltin Initiators. Macromolecules, 28(20), 6718-6725. https://doi.org/10.1021/ma00124a004",Table 3.5,ester_stereo,"('C[C@@H](O)CC(=O)O', 'C[C@H](O)CC(=O)O')",25,2,4.576830000000001,6.703165
C[C@H](O)CC(=O)O[C@@H](C)CC(=O)O[C@H](C)CC(=O)O[C@H](C)CC(=O)O[C@@H](C)CC(=O)O[C@@H](C)CC(=O)O[C@@H](C)CC(=O)O[C@H](C)CC(=O)O[C@@H](C)CC(=O)O[C@H](C)CC(=O)O[C@H](C)CC(=O)O[C@@H](C)CC(=O)O[C@@H](C)CC(=O)O[C@@H](C)CC(=O)O[C@@H](C)CC(=O)O[C@@H](C)CC(=O)O[C@@H](C)CC(=O)O[C@H](C)CC(=O)O[C@@H](C)CC(=O)O[C@H](C)CC(=O)O[C@H](C)CC(=O)O[C@@H](C)CC(=O)O[C@H](C)CC(=O)O[C@@H](C)CC(=O)O[C@H](C)CC(=O)O,C[C@@H](O)CC(=O)O.C[C@H](O)CC(=O)O,"('C[C@@H](O)CC(=O)O', 'C[C@H](O)CC(=O)O')",0.42,,11.0,70.0,69.351326,8.958846,7,[],"Kricheldorf, H. R., & Lee, S. R. (1995). Polylactones. 35. Macrocyclic and Stereoselective Polymerization of _-D,L-Butyrolactone with Cyclic Dibutyltin Initiators. Macromolecules, 28(20), 6718-6725. https://doi.org/10.1021/ma00124a004",Table 2.6,ester_stereo,"('C[C@@H](O)CC(=O)O', 'C[C@H](O)CC(=O)O')",25,2,0.6486739999999998,7.7031662
C[C@H](O)CC(=O)O[C@H](C)CC(=O)O[C@@H](C)CC(=O)O[C@H](C)CC(=O)O[C@H](C)CC(=O)O[C@@H](C)CC(=O)O[C@H](C)CC(=O)O[C@H](C)CC(=O)O[C@H](C)CC(=O)O[C@H](C)CC(=O)O[C@@H](C)CC(=O)O[C@@H](C)CC(=O)O[C@@H](C)CC(=O)O[C@@H](C)CC(=O)O[C@H](C)CC(=O)O[C@H](C)CC(=O)O[C@H](C)CC(=O)O[C@H](C)CC(=O)O[C@@H](C)CC(=O)O[C@@H](C)CC(=O)O[C@H](C)CC(=O)O[C@@H](C)CC(=O)O[C@H](C)CC(=O)O[C@@H](C)CC(=O)O[C@H](C)CC(=O)O,C[C@@H](O)CC(=O)O.C[C@H](O)CC(=O)O,"('C[C@@H](O)CC(=O)O', 'C[C@H](O)CC(=O)O')",0.42,,9.0,70.0,69.4868,9.043545,7,[],"Kricheldorf, H. R., & Lee, S. R. (1995). Polylactones. 35. Macrocyclic and Stereoselective Polymerization of _-D,L-Butyrolactone with Cyclic Dibutyltin Initiators. Macromolecules, 28(20), 6718-6725. https://doi.org/10.1021/ma00124a004",Table 2.5,ester_stereo,"('C[C@@H](O)CC(=O)O', 'C[C@H](O)CC(=O)O')",25,3,0.5131999999999977,5.7031662
C[C@@H](CC(=O)O)OC(=O)C[C@@H](C)OC(=O)C[C@H](C)OC(=O)C[C@H](C)OC(=O)C[C@@H](C)OC(=O)C[C@@H](C)OC(=O)C[C@H](C)OC(=O)C[C@@H](C)OC(=O)C[C@H](C)OC(=O)C[C@@H](C)OC(=O)C[C@@H](C)OC(=O)C[C@H](C)OC(=O)C[C@H](C)OC(=O)C[C@H](C)OC(=O)C[C@H](C)OC(=O)C[C@H](C)OC(=O)C[C@H](C)OC(=O)C[C@@H](C)OC(=O)C[C@H](C)OC(=O)C[C@@H](C)OC(=O)C[C@H](C)OC(=O)C[C@H](C)OC(=O)C[C@H](C)OC(=O)C[C@H](C)OC(=O)C[C@@H](C)O,C[C@@H](O)CC(=O)O.C[C@H](O)CC(=O)O,"('C[C@@H](O)CC(=O)O', 'C[C@H](O)CC(=O)O')",0.42,,10.0,74.0,69.492805,9.056766,7,[],"Kricheldorf, H. R., & Lee, S. R. (1995). Polylactones. 35. Macrocyclic and Stereoselective Polymerization of _-D,L-Butyrolactone with Cyclic Dibutyltin Initiators. Macromolecules, 28(20), 6718-6725. https://doi.org/10.1021/ma00124a004",Table 3.5,ester_stereo,"('C[C@@H](O)CC(=O)O', 'C[C@H](O)CC(=O)O')",25,3,4.507194999999996,6.703165
C[C@@H](CC(=O)O)OC(=O)C[C@@H](C)OC(=O)C[C@@H](C)OC(=O)C[C@@H](C)OC(=O)C[C@@H](C)OC(=O)C[C@H](C)OC(=O)C[C@H](C)OC(=O)C[C@@H](C)OC(=O)C[C@@H](C)OC(=O)C[C@@H](C)OC(=O)C[C@H](C)OC(=O)C[C@H](C)OC(=O)C[C@H](C)OC(=O)C[C@H](C)OC(=O)C[C@@H](C)OC(=O)C[C@H](C)OC(=O)C[C@@H](C)OC(=O)C[C@H](C)OC(=O)C[C@H](C)OC(=O)C[C@@H](C)OC(=O)C[C@@H](C)OC(=O)C[C@H](C)OC(=O)C[C@@H](C)OC(=O)C[C@H](C)OC(=O)C[C@@H](C)O,C[C@@H](O)CC(=O)O.C[C@H](O)CC(=O)O,"('C[C@@H](O)CC(=O)O', 'C[C@H](O)CC(=O)O')",0.42,,11.0,70.0,69.37339,8.969831,7,[],"Kricheldorf, H. R., & Lee, S. R. (1995). Polylactones. 35. Macrocyclic and Stereoselective Polymerization of _-D,L-Butyrolactone with Cyclic Dibutyltin Initiators. Macromolecules, 28(20), 6718-6725. https://doi.org/10.1021/ma00124a004",Table 2.6,ester_stereo,"('C[C@@H](O)CC(=O)O', 'C[C@H](O)CC(=O)O')",25,3,0.6266099999999994,7.703165
C[C@H](O)CC(=O)O[C@H](C)CC(=O)O[C@@H](C)CC(=O)O[C@H](C)CC(=O)O[C@@H](C)CC(=O)O[C@@H](C)CC(=O)O[C@@H](C)CC(=O)O[C@@H](C)CC(=O)O[C@@H](C)CC(=O)O[C@H](C)CC(=O)O[C@H](C)CC(=O)O[C@@H](C)CC(=O)O[C@H](C)CC(=O)O[C@H](C)CC(=O)O[C@@H](C)CC(=O)O[C@@H](C)CC(=O)O[C@@H](C)CC(=O)O[C@H](C)CC(=O)O[C@@H](C)CC(=O)O[C@@H](C)CC(=O)O[C@H](C)CC(=O)O[C@@H](C)CC(=O)O[C@@H](C)CC(=O)O[C@H](C)CC(=O)O[C@H](C)CC(=O)O,C[C@@H](O)CC(=O)O.C[C@H](O)CC(=O)O,"('C[C@@H](O)CC(=O)O', 'C[C@H](O)CC(=O)O')",0.42,,9.0,70.0,69.36324,8.953823,7,[],"Kricheldorf, H. R., & Lee, S. R. (1995). Polylactones. 35. Macrocyclic and Stereoselective Polymerization of _-D,L-Butyrolactone with Cyclic Dibutyltin Initiators. Macromolecules, 28(20), 6718-6725. https://doi.org/10.1021/ma00124a004",Table 2.5,ester_stereo,"('C[C@@H](O)CC(=O)O', 'C[C@H](O)CC(=O)O')",25,4,0.6367599999999953,5.7031662
C[C@@H](CC(=O)O)OC(=O)C[C@@H](C)OC(=O)C[C@H](C)OC(=O)C[C@@H](C)OC(=O)C[C@@H](C)OC(=O)C[C@@H](C)OC(=O)C[C@@H](C)OC(=O)C[C@H](C)OC(=O)C[C@@H](C)OC(=O)C[C@@H](C)OC(=O)C[C@@H](C)OC(=O)C[C@@H](C)OC(=O)C[C@H](C)OC(=O)C[C@H](C)OC(=O)C[C@H](C)OC(=O)C[C@@H](C)OC(=O)C[C@H](C)OC(=O)C[C@H](C)OC(=O)C[C@H](C)OC(=O)C[C@@H](C)OC(=O)C[C@@H](C)OC(=O)C[C@H](C)OC(=O)C[C@@H](C)OC(=O)C[C@H](C)OC(=O)C[C@@H](C)O,C[C@@H](O)CC(=O)O.C[C@H](O)CC(=O)O,"('C[C@@H](O)CC(=O)O', 'C[C@H](O)CC(=O)O')",0.42,,10.0,74.0,69.341644,8.946315,7,[],"Kricheldorf, H. R., & Lee, S. R. (1995). Polylactones. 35. Macrocyclic and Stereoselective Polymerization of _-D,L-Butyrolactone with Cyclic Dibutyltin Initiators. Macromolecules, 28(20), 6718-6725. https://doi.org/10.1021/ma00124a004",Table 3.5,ester_stereo,"('C[C@@H](O)CC(=O)O', 'C[C@H](O)CC(=O)O')",25,4,4.658355999999998,6.703165
C[C@@H](CC(=O)O)OC(=O)C[C@@H](C)OC(=O)C[C@H](C)OC(=O)C[C@H](C)OC(=O)C[C@@H](C)OC(=O)C[C@H](C)OC(=O)C[C@@H](C)OC(=O)C[C@H](C)OC(=O)C[C@H](C)OC(=O)C[C@H](C)OC(=O)C[C@@H](C)OC(=O)C[C@H](C)OC(=O)C[C@H](C)OC(=O)C[C@@H](C)OC(=O)C[C@@H](C)OC(=O)C[C@@H](C)OC(=O)C[C@@H](C)OC(=O)C[C@H](C)OC(=O)C[C@H](C)OC(=O)C[C@@H](C)OC(=O)C[C@H](C)OC(=O)C[C@@H](C)OC(=O)C[C@@H](C)OC(=O)C[C@@H](C)OC(=O)C[C@@H](C)O,C[C@@H](O)CC(=O)O.C[C@H](O)CC(=O)O,"('C[C@@H](O)CC(=O)O', 'C[C@H](O)CC(=O)O')",0.42,,11.0,70.0,69.3623,8.974453,7,[],"Kricheldorf, H. R., & Lee, S. R. (1995). Polylactones. 35. Macrocyclic and Stereoselective Polymerization of _-D,L-Butyrolactone with Cyclic Dibutyltin Initiators. Macromolecules, 28(20), 6718-6725. https://doi.org/10.1021/ma00124a004",Table 2.6,ester_stereo,"('C[C@@H](O)CC(=O)O', 'C[C@H](O)CC(=O)O')",25,4,0.6376999999999953,7.703165
C[C@@H](CC(=O)O)OC(=O)C[C@H](C)OC(=O)C[C@@H](C)OC(=O)C[C@H](C)OC(=O)C[C@H](C)OC(=O)C[C@H](C)OC(=O)C[C@@H](C)OC(=O)C[C@@H](C)OC(=O)C[C@H](C)OC(=O)C[C@@H](C)OC(=O)C[C@H](C)OC(=O)C[C@@H](C)OC(=O)C[C@H](C)OC(=O)C[C@@H](C)OC(=O)C[C@@H](C)OC(=O)C[C@@H](C)OC(=O)C[C@@H](C)OC(=O)C[C@H](C)OC(=O)C[C@H](C)OC(=O)C[C@@H](C)OC(=O)C[C@@H](C)OC(=O)C[C@@H](C)OC(=O)C[C@H](C)OC(=O)C[C@H](C)OC(=O)C[C@@H](C)O,C[C@@H](O)CC(=O)O.C[C@H](O)CC(=O)O,"('C[C@@H](O)CC(=O)O', 'C[C@H](O)CC(=O)O')",0.45,,6.0,66.0,70.35629,9.427323,7,[],"Kricheldorf, H. R., & Lee, S. R. (1995). Polylactones. 35. Macrocyclic and Stereoselective Polymerization of _-D,L-Butyrolactone with Cyclic Dibutyltin Initiators. Macromolecules, 28(20), 6718-6725. https://doi.org/10.1021/ma00124a004",Table 1.6,ester_stereo,"('C[C@@H](O)CC(=O)O', 'C[C@H](O)CC(=O)O')",25,0,4.356290000000001,2.703165
C[C@@H](CC(=O)O)OC(=O)C[C@@H](C)OC(=O)C[C@@H](C)OC(=O)C[C@@H](C)OC(=O)C[C@H](C)OC(=O)C[C@@H](C)OC(=O)C[C@H](C)OC(=O)C[C@@H](C)OC(=O)C[C@H](C)OC(=O)C[C@@H](C)OC(=O)C[C@@H](C)OC(=O)C[C@@H](C)OC(=O)C[C@@H](C)OC(=O)C[C@H](C)OC(=O)C[C@@H](C)OC(=O)C[C@@H](C)OC(=O)C[C@@H](C)OC(=O)C[C@H](C)OC(=O)C[C@H](C)OC(=O)C[C@@H](C)OC(=O)C[C@H](C)OC(=O)C[C@H](C)OC(=O)C[C@@H](C)OC(=O)C[C@@H](C)OC(=O)C[C@@H](C)O,C[C@@H](O)CC(=O)O.C[C@H](O)CC(=O)O,"('C[C@@H](O)CC(=O)O', 'C[C@H](O)CC(=O)O')",0.45,,7.0,68.0,70.29261,9.3761,7,[],"Kricheldorf, H. R., & Lee, S. R. (1995). Polylactones. 35. Macrocyclic and Stereoselective Polymerization of _-D,L-Butyrolactone with Cyclic Dibutyltin Initiators. Macromolecules, 28(20), 6718-6725. https://doi.org/10.1021/ma00124a004",Table 1.7,ester_stereo,"('C[C@@H](O)CC(=O)O', 'C[C@H](O)CC(=O)O')",25,0,2.2926099999999963,3.703165
C[C@@H](CC(=O)O)OC(=O)C[C@@H](C)OC(=O)C[C@H](C)OC(=O)C[C@@H](C)OC(=O)C[C@H](C)OC(=O)C[C@@H](C)OC(=O)C[C@@H](C)OC(=O)C[C@H](C)OC(=O)C[C@@H](C)OC(=O)C[C@H](C)OC(=O)C[C@@H](C)OC(=O)C[C@@H](C)OC(=O)C[C@@H](C)OC(=O)C[C@@H](C)OC(=O)C[C@@H](C)OC(=O)C[C@@H](C)OC(=O)C[C@@H](C)OC(=O)C[C@H](C)OC(=O)C[C@@H](C)OC(=O)C[C@@H](C)OC(=O)C[C@@H](C)OC(=O)C[C@H](C)OC(=O)C[C@@H](C)OC(=O)C[C@@H](C)OC(=O)C[C@@H](C)O,C[C@@H](O)CC(=O)O.C[C@H](O)CC(=O)O,"('C[C@@H](O)CC(=O)O', 'C[C@H](O)CC(=O)O')",0.45,,8.0,73.0,70.256966,9.334047,7,[],"Kricheldorf, H. R., & Lee, S. R. (1995). Polylactones. 35. Macrocyclic and Stereoselective Polymerization of _-D,L-Butyrolactone with Cyclic Dibutyltin Initiators. Macromolecules, 28(20), 6718-6725. https://doi.org/10.1021/ma00124a004",Table 1.5,ester_stereo,"('C[C@@H](O)CC(=O)O', 'C[C@H](O)CC(=O)O')",25,0,2.7430339999999944,4.703165
C[C@@H](CC(=O)O)OC(=O)C[C@@H](C)OC(=O)C[C@@H](C)OC(=O)C[C@@H](C)OC(=O)C[C@@H](C)OC(=O)C[C@H](C)OC(=O)C[C@@H](C)OC(=O)C[C@@H](C)OC(=O)C[C@H](C)OC(=O)C[C@@H](C)OC(=O)C[C@H](C)OC(=O)C[C@@H](C)OC(=O)C[C@H](C)OC(=O)C[C@H](C)OC(=O)C[C@@H](C)OC(=O)C[C@H](C)OC(=O)C[C@H](C)OC(=O)C[C@H](C)OC(=O)C[C@@H](C)OC(=O)C[C@@H](C)OC(=O)C[C@@H](C)OC(=O)C[C@H](C)OC(=O)C[C@H](C)OC(=O)C[C@@H](C)OC(=O)C[C@@H](C)O,C[C@@H](O)CC(=O)O.C[C@H](O)CC(=O)O,"('C[C@@H](O)CC(=O)O', 'C[C@H](O)CC(=O)O')",0.45,,9.0,,70.325615,9.415885,7,[],"Kricheldorf, H. R., & Lee, S. R. (1995). Polylactones. 35. Macrocyclic and Stereoselective Polymerization of _-D,L-Butyrolactone with Cyclic Dibutyltin Initiators. Macromolecules, 28(20), 6718-6725. https://doi.org/10.1021/ma00124a004",Table 3.6,ester_stereo,"('C[C@@H](O)CC(=O)O', 'C[C@H](O)CC(=O)O')",25,0,,5.703165
C[C@H](O)CC(=O)O[C@H](C)CC(=O)O[C@@H](C)CC(=O)O[C@@H](C)CC(=O)O[C@H](C)CC(=O)O[C@@H](C)CC(=O)O[C@H](C)CC(=O)O[C@H](C)CC(=O)O[C@H](C)CC(=O)O[C@H](C)CC(=O)O[C@@H](C)CC(=O)O[C@H](C)CC(=O)O[C@H](C)CC(=O)O[C@@H](C)CC(=O)O[C@@H](C)CC(=O)O[C@H](C)CC(=O)O[C@H](C)CC(=O)O[C@H](C)CC(=O)O[C@@H](C)CC(=O)O[C@H](C)CC(=O)O[C@H](C)CC(=O)O[C@@H](C)CC(=O)O[C@@H](C)CC(=O)O[C@@H](C)CC(=O)O[C@H](C)CC(=O)O,C[C@@H](O)CC(=O)O.C[C@H](O)CC(=O)O,"('C[C@@H](O)CC(=O)O', 'C[C@H](O)CC(=O)O')",0.45,,6.0,66.0,70.3822,9.48076,7,[],"Kricheldorf, H. R., & Lee, S. R. (1995). Polylactones. 35. Macrocyclic and Stereoselective Polymerization of _-D,L-Butyrolactone with Cyclic Dibutyltin Initiators. Macromolecules, 28(20), 6718-6725. https://doi.org/10.1021/ma00124a004",Table 1.6,ester_stereo,"('C[C@@H](O)CC(=O)O', 'C[C@H](O)CC(=O)O')",25,1,4.382199999999997,2.7031662
C[C@@H](CC(=O)O)OC(=O)C[C@@H](C)OC(=O)C[C@H](C)OC(=O)C[C@H](C)OC(=O)C[C@@H](C)OC(=O)C[C@H](C)OC(=O)C[C@H](C)OC(=O)C[C@H](C)OC(=O)C[C@@H](C)OC(=O)C[C@@H](C)OC(=O)C[C@H](C)OC(=O)C[C@@H](C)OC(=O)C[C@@H](C)OC(=O)C[C@H](C)OC(=O)C[C@H](C)OC(=O)C[C@H](C)OC(=O)C[C@@H](C)OC(=O)C[C@H](C)OC(=O)C[C@@H](C)OC(=O)C[C@@H](C)OC(=O)C[C@@H](C)OC(=O)C[C@@H](C)OC(=O)C[C@H](C)OC(=O)C[C@H](C)OC(=O)C[C@@H](C)O,C[C@@H](O)CC(=O)O.C[C@H](O)CC(=O)O,"('C[C@@H](O)CC(=O)O', 'C[C@H](O)CC(=O)O')",0.45,,7.0,68.0,70.37045,9.445883,7,[],"Kricheldorf, H. R., & Lee, S. R. (1995). Polylactones. 35. Macrocyclic and Stereoselective Polymerization of _-D,L-Butyrolactone with Cyclic Dibutyltin Initiators. Macromolecules, 28(20), 6718-6725. https://doi.org/10.1021/ma00124a004",Table 1.7,ester_stereo,"('C[C@@H](O)CC(=O)O', 'C[C@H](O)CC(=O)O')",25,1,2.3704500000000053,3.703165
C[C@H](O)CC(=O)O[C@H](C)CC(=O)O[C@H](C)CC(=O)O[C@H](C)CC(=O)O[C@@H](C)CC(=O)O[C@@H](C)CC(=O)O[C@@H](C)CC(=O)O[C@H](C)CC(=O)O[C@@H](C)CC(=O)O[C@H](C)CC(=O)O[C@@H](C)CC(=O)O[C@H](C)CC(=O)O[C@H](C)CC(=O)O[C@H](C)CC(=O)O[C@H](C)CC(=O)O[C@H](C)CC(=O)O[C@@H](C)CC(=O)O[C@H](C)CC(=O)O[C@@H](C)CC(=O)O[C@H](C)CC(=O)O[C@@H](C)CC(=O)O[C@H](C)CC(=O)O[C@H](C)CC(=O)O[C@H](C)CC(=O)O[C@H](C)CC(=O)O,C[C@@H](O)CC(=O)O.C[C@H](O)CC(=O)O,"('C[C@@H](O)CC(=O)O', 'C[C@H](O)CC(=O)O')",0.45,,8.0,73.0,70.411,9.515726,7,[],"Kricheldorf, H. R., & Lee, S. R. (1995). Polylactones. 35. Macrocyclic and Stereoselective Polymerization of _-D,L-Butyrolactone with Cyclic Dibutyltin Initiators. Macromolecules, 28(20), 6718-6725. https://doi.org/10.1021/ma00124a004",Table 1.5,ester_stereo,"('C[C@@H](O)CC(=O)O', 'C[C@H](O)CC(=O)O')",25,1,2.5889999999999986,4.7031662
C[C@H](O)CC(=O)O[C@H](C)CC(=O)O[C@@H](C)CC(=O)O[C@@H](C)CC(=O)O[C@@H](C)CC(=O)O[C@H](C)CC(=O)O[C@H](C)CC(=O)O[C@H](C)CC(=O)O[C@@H](C)CC(=O)O[C@@H](C)CC(=O)O[C@@H](C)CC(=O)O[C@H](C)CC(=O)O[C@H](C)CC(=O)O[C@H](C)CC(=O)O[C@@H](C)CC(=O)O[C@H](C)CC(=O)O[C@@H](C)CC(=O)O[C@H](C)CC(=O)O[C@@H](C)CC(=O)O[C@H](C)CC(=O)O[C@@H](C)CC(=O)O[C@@H](C)CC(=O)O[C@H](C)CC(=O)O[C@H](C)CC(=O)O[C@H](C)CC(=O)O,C[C@@H](O)CC(=O)O.C[C@H](O)CC(=O)O,"('C[C@@H](O)CC(=O)O', 'C[C@H](O)CC(=O)O')",0.45,,9.0,,70.368904,9.463412,7,[],"Kricheldorf, H. R., & Lee, S. R. (1995). Polylactones. 35. Macrocyclic and Stereoselective Polymerization of _-D,L-Butyrolactone with Cyclic Dibutyltin Initiators. Macromolecules, 28(20), 6718-6725. https://doi.org/10.1021/ma00124a004",Table 3.6,ester_stereo,"('C[C@@H](O)CC(=O)O', 'C[C@H](O)CC(=O)O')",25,1,,5.7031662
C[C@H](O)CC(=O)O[C@@H](C)CC(=O)O[C@@H](C)CC(=O)O[C@H](C)CC(=O)O[C@@H](C)CC(=O)O[C@H](C)CC(=O)O[C@H](C)CC(=O)O[C@@H](C)CC(=O)O[C@H](C)CC(=O)O[C@H](C)CC(=O)O[C@H](C)CC(=O)O[C@@H](C)CC(=O)O[C@H](C)CC(=O)O[C@H](C)CC(=O)O[C@H](C)CC(=O)O[C@@H](C)CC(=O)O[C@H](C)CC(=O)O[C@@H](C)CC(=O)O[C@@H](C)CC(=O)O[C@H](C)CC(=O)O[C@@H](C)CC(=O)O[C@@H](C)CC(=O)O[C@@H](C)CC(=O)O[C@@H](C)CC(=O)O[C@H](C)CC(=O)O,C[C@@H](O)CC(=O)O.C[C@H](O)CC(=O)O,"('C[C@@H](O)CC(=O)O', 'C[C@H](O)CC(=O)O')",0.45,,6.0,66.0,70.342606,9.450586,7,[],"Kricheldorf, H. R., & Lee, S. R. (1995). Polylactones. 35. Macrocyclic and Stereoselective Polymerization of _-D,L-Butyrolactone with Cyclic Dibutyltin Initiators. Macromolecules, 28(20), 6718-6725. https://doi.org/10.1021/ma00124a004",Table 1.6,ester_stereo,"('C[C@@H](O)CC(=O)O', 'C[C@H](O)CC(=O)O')",25,2,4.3426060000000035,2.7031662
C[C@@H](CC(=O)O)OC(=O)C[C@@H](C)OC(=O)C[C@@H](C)OC(=O)C[C@@H](C)OC(=O)C[C@@H](C)OC(=O)C[C@@H](C)OC(=O)C[C@@H](C)OC(=O)C[C@H](C)OC(=O)C[C@@H](C)OC(=O)C[C@H](C)OC(=O)C[C@H](C)OC(=O)C[C@@H](C)OC(=O)C[C@H](C)OC(=O)C[C@@H](C)OC(=O)C[C@H](C)OC(=O)C[C@H](C)OC(=O)C[C@H](C)OC(=O)C[C@@H](C)OC(=O)C[C@H](C)OC(=O)C[C@@H](C)OC(=O)C[C@@H](C)OC(=O)C[C@@H](C)OC(=O)C[C@H](C)OC(=O)C[C@H](C)OC(=O)C[C@@H](C)O,C[C@@H](O)CC(=O)O.C[C@H](O)CC(=O)O,"('C[C@@H](O)CC(=O)O', 'C[C@H](O)CC(=O)O')",0.45,,7.0,68.0,70.33955,9.407945,7,[],"Kricheldorf, H. R., & Lee, S. R. (1995). Polylactones. 35. Macrocyclic and Stereoselective Polymerization of _-D,L-Butyrolactone with Cyclic Dibutyltin Initiators. Macromolecules, 28(20), 6718-6725. https://doi.org/10.1021/ma00124a004",Table 1.7,ester_stereo,"('C[C@@H](O)CC(=O)O', 'C[C@H](O)CC(=O)O')",25,2,2.3395500000000027,3.703165
C[C@@H](CC(=O)O)OC(=O)C[C@H](C)OC(=O)C[C@@H](C)OC(=O)C[C@H](C)OC(=O)C[C@@H](C)OC(=O)C[C@@H](C)OC(=O)C[C@@H](C)OC(=O)C[C@H](C)OC(=O)C[C@@H](C)OC(=O)C[C@H](C)OC(=O)C[C@@H](C)OC(=O)C[C@@H](C)OC(=O)C[C@@H](C)OC(=O)C[C@H](C)OC(=O)C[C@H](C)OC(=O)C[C@@H](C)OC(=O)C[C@@H](C)OC(=O)C[C@H](C)OC(=O)C[C@@H](C)OC(=O)C[C@@H](C)OC(=O)C[C@@H](C)OC(=O)C[C@H](C)OC(=O)C[C@H](C)OC(=O)C[C@@H](C)OC(=O)C[C@@H](C)O,C[C@@H](O)CC(=O)O.C[C@H](O)CC(=O)O,"('C[C@@H](O)CC(=O)O', 'C[C@H](O)CC(=O)O')",0.45,,8.0,73.0,70.310455,9.396367,7,[],"Kricheldorf, H. R., & Lee, S. R. (1995). Polylactones. 35. Macrocyclic and Stereoselective Polymerization of _-D,L-Butyrolactone with Cyclic Dibutyltin Initiators. Macromolecules, 28(20), 6718-6725. https://doi.org/10.1021/ma00124a004",Table 1.5,ester_stereo,"('C[C@@H](O)CC(=O)O', 'C[C@H](O)CC(=O)O')",25,2,2.6895449999999954,4.703165
C[C@@H](CC(=O)O)OC(=O)C[C@H](C)OC(=O)C[C@@H](C)OC(=O)C[C@H](C)OC(=O)C[C@H](C)OC(=O)C[C@H](C)OC(=O)C[C@H](C)OC(=O)C[C@H](C)OC(=O)C[C@@H](C)OC(=O)C[C@H](C)OC(=O)C[C@@H](C)OC(=O)C[C@H](C)OC(=O)C[C@H](C)OC(=O)C[C@@H](C)OC(=O)C[C@H](C)OC(=O)C[C@@H](C)OC(=O)C[C@@H](C)OC(=O)C[C@@H](C)OC(=O)C[C@H](C)OC(=O)C[C@@H](C)OC(=O)C[C@@H](C)OC(=O)C[C@H](C)OC(=O)C[C@H](C)OC(=O)C[C@@H](C)OC(=O)C[C@@H](C)O,C[C@@H](O)CC(=O)O.C[C@H](O)CC(=O)O,"('C[C@@H](O)CC(=O)O', 'C[C@H](O)CC(=O)O')",0.45,,9.0,,70.372116,9.472513,7,[],"Kricheldorf, H. R., & Lee, S. R. (1995). Polylactones. 35. Macrocyclic and Stereoselective Polymerization of _-D,L-Butyrolactone with Cyclic Dibutyltin Initiators. Macromolecules, 28(20), 6718-6725. https://doi.org/10.1021/ma00124a004",Table 3.6,ester_stereo,"('C[C@@H](O)CC(=O)O', 'C[C@H](O)CC(=O)O')",25,2,,5.703165
