Repository: tyo-nu/PolyIDRS_Paper

# PolyIDRS_Paper
Code and Figures for the PolyIDRS paper.

File: Figures/Figure_5/data/U_shaped_Tm_data.csv (part 34 of 60)
smiles_polymer,smiles_monomer,monomers,pm,Mn,Tg,Tm,Tm_pred,Tg_pred,model_id,distribution,ref,comment,mechanism,monomers.1,DP,replicate_structure,dTm,dTg
C[C@H](O)CC(=O)O[C@@H](C)CC(=O)O[C@H](C)CC(=O)O[C@H](C)CC(=O)O[C@H](C)CC(=O)O[C@H](C)CC(=O)O[C@@H](C)CC(=O)O[C@H](C)CC(=O)O[C@H](C)CC(=O)O[C@@H](C)CC(=O)O[C@H](C)CC(=O)O[C@H](C)CC(=O)O[C@H](C)CC(=O)O[C@@H](C)CC(=O)O[C@H](C)CC(=O)O[C@H](C)CC(=O)O[C@H](C)CC(=O)O[C@@H](C)CC(=O)O[C@H](C)CC(=O)O[C@@H](C)CC(=O)O[C@@H](C)CC(=O)O[C@H](C)CC(=O)O[C@@H](C)CC(=O)O[C@H](C)CC(=O)O[C@H](C)CC(=O)O,C[C@@H](O)CC(=O)O.C[C@H](O)CC(=O)O,"('C[C@@H](O)CC(=O)O', 'C[C@H](O)CC(=O)O')",0.45,,6.0,66.0,70.40057,9.52174,7,[],"Kricheldorf, H. R., & Lee, S. R. (1995). Polylactones. 35. Macrocyclic and Stereoselective Polymerization of _-D,L-Butyrolactone with Cyclic Dibutyltin Initiators. Macromolecules, 28(20), 6718-6725. https://doi.org/10.1021/ma00124a004",Table 1.6,ester_stereo,"('C[C@@H](O)CC(=O)O', 'C[C@H](O)CC(=O)O')",25,3,4.400570000000002,2.7031662
C[C@@H](CC(=O)O)OC(=O)C[C@H](C)OC(=O)C[C@@H](C)OC(=O)C[C@H](C)OC(=O)C[C@H](C)OC(=O)C[C@@H](C)OC(=O)C[C@H](C)OC(=O)C[C@H](C)OC(=O)C[C@H](C)OC(=O)C[C@@H](C)OC(=O)C[C@@H](C)OC(=O)C[C@H](C)OC(=O)C[C@@H](C)OC(=O)C[C@H](C)OC(=O)C[C@H](C)OC(=O)C[C@@H](C)OC(=O)C[C@@H](C)OC(=O)C[C@H](C)OC(=O)C[C@H](C)OC(=O)C[C@@H](C)OC(=O)C[C@@H](C)OC(=O)C[C@H](C)OC(=O)C[C@H](C)OC(=O)C[C@@H](C)OC(=O)C[C@@H](C)O,C[C@@H](O)CC(=O)O.C[C@H](O)CC(=O)O,"('C[C@@H](O)CC(=O)O', 'C[C@H](O)CC(=O)O')",0.45,,7.0,68.0,70.37213,9.472482,7,[],"Kricheldorf, H. R., & Lee, S. R. (1995). Polylactones. 35. Macrocyclic and Stereoselective Polymerization of _-D,L-Butyrolactone with Cyclic Dibutyltin Initiators. Macromolecules, 28(20), 6718-6725. https://doi.org/10.1021/ma00124a004",Table 1.7,ester_stereo,"('C[C@@H](O)CC(=O)O', 'C[C@H](O)CC(=O)O')",25,3,2.3721299999999985,3.703165
C[C@@H](CC(=O)O)OC(=O)C[C@@H](C)OC(=O)C[C@@H](C)OC(=O)C[C@@H](C)OC(=O)C[C@H](C)OC(=O)C[C@@H](C)OC(=O)C[C@@H](C)OC(=O)C[C@@H](C)OC(=O)C[C@@H](C)OC(=O)C[C@H](C)OC(=O)C[C@H](C)OC(=O)C[C@@H](C)OC(=O)C[C@@H](C)OC(=O)C[C@@H](C)OC(=O)C[C@@H](C)OC(=O)C[C@H](C)OC(=O)C[C@@H](C)OC(=O)C[C@H](C)OC(=O)C[C@@H](C)OC(=O)C[C@H](C)OC(=O)C[C@@H](C)OC(=O)C[C@@H](C)OC(=O)C[C@H](C)OC(=O)C[C@H](C)OC(=O)C[C@@H](C)O,C[C@@H](O)CC(=O)O.C[C@H](O)CC(=O)O,"('C[C@@H](O)CC(=O)O', 'C[C@H](O)CC(=O)O')",0.45,,8.0,73.0,70.30632,9.368077,7,[],"Kricheldorf, H. R., & Lee, S. R. (1995). Polylactones. 35. Macrocyclic and Stereoselective Polymerization of _-D,L-Butyrolactone with Cyclic Dibutyltin Initiators. Macromolecules, 28(20), 6718-6725. https://doi.org/10.1021/ma00124a004",Table 1.5,ester_stereo,"('C[C@@H](O)CC(=O)O', 'C[C@H](O)CC(=O)O')",25,3,2.6936800000000005,4.703165
C[C@@H](CC(=O)O)OC(=O)C[C@H](C)OC(=O)C[C@H](C)OC(=O)C[C@@H](C)OC(=O)C[C@H](C)OC(=O)C[C@H](C)OC(=O)C[C@H](C)OC(=O)C[C@@H](C)OC(=O)C[C@@H](C)OC(=O)C[C@H](C)OC(=O)C[C@@H](C)OC(=O)C[C@@H](C)OC(=O)C[C@@H](C)OC(=O)C[C@H](C)OC(=O)C[C@H](C)OC(=O)C[C@H](C)OC(=O)C[C@H](C)OC(=O)C[C@@H](C)OC(=O)C[C@H](C)OC(=O)C[C@H](C)OC(=O)C[C@@H](C)OC(=O)C[C@H](C)OC(=O)C[C@@H](C)OC(=O)C[C@H](C)OC(=O)C[C@@H](C)O,C[C@@H](O)CC(=O)O.C[C@H](O)CC(=O)O,"('C[C@@H](O)CC(=O)O', 'C[C@H](O)CC(=O)O')",0.45,,9.0,,70.40079,9.482436,7,[],"Kricheldorf, H. R., & Lee, S. R. (1995). Polylactones. 35. Macrocyclic and Stereoselective Polymerization of _-D,L-Butyrolactone with Cyclic Dibutyltin Initiators. Macromolecules, 28(20), 6718-6725. https://doi.org/10.1021/ma00124a004",Table 3.6,ester_stereo,"('C[C@@H](O)CC(=O)O', 'C[C@H](O)CC(=O)O')",25,3,,5.703165
C[C@H](O)CC(=O)O[C@H](C)CC(=O)O[C@H](C)CC(=O)O[C@@H](C)CC(=O)O[C@@H](C)CC(=O)O[C@H](C)CC(=O)O[C@H](C)CC(=O)O[C@@H](C)CC(=O)O[C@H](C)CC(=O)O[C@H](C)CC(=O)O[C@@H](C)CC(=O)O[C@H](C)CC(=O)O[C@@H](C)CC(=O)O[C@@H](C)CC(=O)O[C@@H](C)CC(=O)O[C@H](C)CC(=O)O[C@H](C)CC(=O)O[C@H](C)CC(=O)O[C@@H](C)CC(=O)O[C@@H](C)CC(=O)O[C@H](C)CC(=O)O[C@H](C)CC(=O)O[C@@H](C)CC(=O)O[C@@H](C)CC(=O)O[C@H](C)CC(=O)O,C[C@@H](O)CC(=O)O.C[C@H](O)CC(=O)O,"('C[C@@H](O)CC(=O)O', 'C[C@H](O)CC(=O)O')",0.45,,6.0,66.0,70.36781,9.462852,7,[],"Kricheldorf, H. R., & Lee, S. R. (1995). Polylactones. 35. Macrocyclic and Stereoselective Polymerization of _-D,L-Butyrolactone with Cyclic Dibutyltin Initiators. Macromolecules, 28(20), 6718-6725. https://doi.org/10.1021/ma00124a004",Table 1.6,ester_stereo,"('C[C@@H](O)CC(=O)O', 'C[C@H](O)CC(=O)O')",25,4,4.367810000000006,2.7031662
C[C@@H](CC(=O)O)OC(=O)C[C@H](C)OC(=O)C[C@@H](C)OC(=O)C[C@@H](C)OC(=O)C[C@H](C)OC(=O)C[C@@H](C)OC(=O)C[C@H](C)OC(=O)C[C@@H](C)OC(=O)C[C@@H](C)OC(=O)C[C@@H](C)OC(=O)C[C@H](C)OC(=O)C[C@H](C)OC(=O)C[C@@H](C)OC(=O)C[C@@H](C)OC(=O)C[C@@H](C)OC(=O)C[C@H](C)OC(=O)C[C@@H](C)OC(=O)C[C@@H](C)OC(=O)C[C@@H](C)OC(=O)C[C@@H](C)OC(=O)C[C@@H](C)OC(=O)C[C@H](C)OC(=O)C[C@@H](C)OC(=O)C[C@H](C)OC(=O)C[C@@H](C)O,C[C@@H](O)CC(=O)O.C[C@H](O)CC(=O)O,"('C[C@@H](O)CC(=O)O', 'C[C@H](O)CC(=O)O')",0.45,,7.0,68.0,70.30737,9.368225,7,[],"Kricheldorf, H. R., & Lee, S. R. (1995). Polylactones. 35. Macrocyclic and Stereoselective Polymerization of _-D,L-Butyrolactone with Cyclic Dibutyltin Initiators. Macromolecules, 28(20), 6718-6725. https://doi.org/10.1021/ma00124a004",Table 1.7,ester_stereo,"('C[C@@H](O)CC(=O)O', 'C[C@H](O)CC(=O)O')",25,4,2.307370000000006,3.703165
C[C@H](O)CC(=O)O[C@H](C)CC(=O)O[C@H](C)CC(=O)O[C@@H](C)CC(=O)O[C@H](C)CC(=O)O[C@H](C)CC(=O)O[C@H](C)CC(=O)O[C@H](C)CC(=O)O[C@@H](C)CC(=O)O[C@H](C)CC(=O)O[C@@H](C)CC(=O)O[C@H](C)CC(=O)O[C@H](C)CC(=O)O[C@@H](C)CC(=O)O[C@H](C)CC(=O)O[C@H](C)CC(=O)O[C@@H](C)CC(=O)O[C@@H](C)CC(=O)O[C@@H](C)CC(=O)O[C@H](C)CC(=O)O[C@H](C)CC(=O)O[C@H](C)CC(=O)O[C@H](C)CC(=O)O[C@@H](C)CC(=O)O[C@H](C)CC(=O)O,C[C@@H](O)CC(=O)O.C[C@H](O)CC(=O)O,"('C[C@@H](O)CC(=O)O', 'C[C@H](O)CC(=O)O')",0.45,,8.0,73.0,70.40993,9.515129,7,[],"Kricheldorf, H. R., & Lee, S. R. (1995). Polylactones. 35. Macrocyclic and Stereoselective Polymerization of _-D,L-Butyrolactone with Cyclic Dibutyltin Initiators. Macromolecules, 28(20), 6718-6725. https://doi.org/10.1021/ma00124a004",Table 1.5,ester_stereo,"('C[C@@H](O)CC(=O)O', 'C[C@H](O)CC(=O)O')",25,4,2.590069999999997,4.7031662
C[C@@H](CC(=O)O)OC(=O)C[C@@H](C)OC(=O)C[C@H](C)OC(=O)C[C@H](C)OC(=O)C[C@@H](C)OC(=O)C[C@H](C)OC(=O)C[C@@H](C)OC(=O)C[C@@H](C)OC(=O)C[C@H](C)OC(=O)C[C@H](C)OC(=O)C[C@@H](C)OC(=O)C[C@@H](C)OC(=O)C[C@H](C)OC(=O)C[C@H](C)OC(=O)C[C@@H](C)OC(=O)C[C@@H](C)OC(=O)C[C@H](C)OC(=O)C[C@H](C)OC(=O)C[C@H](C)OC(=O)C[C@@H](C)OC(=O)C[C@@H](C)OC(=O)C[C@@H](C)OC(=O)C[C@H](C)OC(=O)C[C@@H](C)OC(=O)C[C@@H](C)O,C[C@@H](O)CC(=O)O.C[C@H](O)CC(=O)O,"('C[C@@H](O)CC(=O)O', 'C[C@H](O)CC(=O)O')",0.45,,9.0,,70.3412,9.435064,7,[],"Kricheldorf, H. R., & Lee, S. R. (1995). Polylactones. 35. Macrocyclic and Stereoselective Polymerization of _-D,L-Butyrolactone with Cyclic Dibutyltin Initiators. Macromolecules, 28(20), 6718-6725. https://doi.org/10.1021/ma00124a004",Table 3.6,ester_stereo,"('C[C@@H](O)CC(=O)O', 'C[C@H](O)CC(=O)O')",25,4,,5.703165
C[C@@H](CC(=O)O)OC(=O)C[C@@H](C)OC(=O)C[C@H](C)OC(=O)C[C@@H](C)OC(=O)C[C@@H](C)OC(=O)C[C@@H](C)OC(=O)C[C@H](C)OC(=O)C[C@H](C)OC(=O)C[C@H](C)OC(=O)C[C@H](C)OC(=O)C[C@H](C)OC(=O)C[C@@H](C)OC(=O)C[C@@H](C)OC(=O)C[C@H](C)OC(=O)C[C@H](C)OC(=O)C[C@H](C)OC(=O)C[C@H](C)OC(=O)C[C@H](C)OC(=O)C[C@H](C)OC(=O)C[C@H](C)OC(=O)C[C@H](C)OC(=O)C[C@@H](C)OC(=O)C[C@@H](C)OC(=O)C[C@@H](C)OC(=O)C[C@@H](C)O,C[C@@H](O)CC(=O)O.C[C@H](O)CC(=O)O,"('C[C@@H](O)CC(=O)O', 'C[C@H](O)CC(=O)O')",0.7,,-10.0,,101.04666,-11.396557,7,[],"Tang, X., & Chen, E. Y. X. (2018). Chemical synthesis of perfectly isotactic and high melting bacterial poly(3-hydroxybutyrate) from bio-sourced racemic cyclic diolide. Nature Communications, 9(1), 1-11. https://doi.org/10.1038/s41467-018-04734-3","1, SI Fig 34, SI Table 1",ester_stereo,"('C[C@@H](O)CC(=O)O', 'C[C@H](O)CC(=O)O')",25,0,,13.296835
C[C@H](O)CC(=O)O[C@H](C)CC(=O)O[C@@H](C)CC(=O)O[C@@H](C)CC(=O)O[C@H](C)CC(=O)O[C@H](C)CC(=O)O[C@H](C)CC(=O)O[C@H](C)CC(=O)O[C@@H](C)CC(=O)O[C@H](C)CC(=O)O[C@H](C)CC(=O)O[C@H](C)CC(=O)O[C@H](C)CC(=O)O[C@H](C)CC(=O)O[C@H](C)CC(=O)O[C@H](C)CC(=O)O[C@H](C)CC(=O)O[C@H](C)CC(=O)O[C@@H](C)CC(=O)O[C@@H](C)CC(=O)O[C@H](C)CC(=O)O[C@H](C)CC(=O)O[C@H](C)CC(=O)O[C@H](C)CC(=O)O[C@H](C)CC(=O)O,C[C@@H](O)CC(=O)O.C[C@H](O)CC(=O)O,"('C[C@@H](O)CC(=O)O', 'C[C@H](O)CC(=O)O')",0.7,,-10.0,,101.33373,-11.3886175,7,[],"Tang, X., & Chen, E. Y. X. (2018). Chemical synthesis of perfectly isotactic and high melting bacterial poly(3-hydroxybutyrate) from bio-sourced racemic cyclic diolide. Nature Communications, 9(1), 1-11. https://doi.org/10.1038/s41467-018-04734-3","1, SI Fig 34, SI Table 1",ester_stereo,"('C[C@@H](O)CC(=O)O', 'C[C@H](O)CC(=O)O')",25,1,,13.2968338
C[C@@H](CC(=O)O)OC(=O)C[C@@H](C)OC(=O)C[C@H](C)OC(=O)C[C@H](C)OC(=O)C[C@H](C)OC(=O)C[C@H](C)OC(=O)C[C@H](C)OC(=O)C[C@@H](C)OC(=O)C[C@@H](C)OC(=O)C[C@@H](C)OC(=O)C[C@@H](C)OC(=O)C[C@H](C)OC(=O)C[C@H](C)OC(=O)C[C@H](C)OC(=O)C[C@H](C)OC(=O)C[C@H](C)OC(=O)C[C@@H](C)OC(=O)C[C@@H](C)OC(=O)C[C@@H](C)OC(=O)C[C@H](C)OC(=O)C[C@H](C)OC(=O)C[C@@H](C)OC(=O)C[C@@H](C)OC(=O)C[C@@H](C)OC(=O)C[C@@H](C)O,C[C@@H](O)CC(=O)O.C[C@H](O)CC(=O)O,"('C[C@@H](O)CC(=O)O', 'C[C@H](O)CC(=O)O')",0.7,,-10.0,,100.93533,-11.429109,7,[],"Tang, X., & Chen, E. Y. X. (2018). Chemical synthesis of perfectly isotactic and high melting bacterial poly(3-hydroxybutyrate) from bio-sourced racemic cyclic diolide. Nature Communications, 9(1), 1-11. https://doi.org/10.1038/s41467-018-04734-3","1, SI Fig 34, SI Table 1",ester_stereo,"('C[C@@H](O)CC(=O)O', 'C[C@H](O)CC(=O)O')",25,2,,13.296835
C[C@H](O)CC(=O)O[C@@H](C)CC(=O)O[C@@H](C)CC(=O)O[C@@H](C)CC(=O)O[C@H](C)CC(=O)O[C@H](C)CC(=O)O[C@H](C)CC(=O)O[C@@H](C)CC(=O)O[C@H](C)CC(=O)O[C@H](C)CC(=O)O[C@H](C)CC(=O)O[C@H](C)CC(=O)O[C@@H](C)CC(=O)O[C@@H](C)CC(=O)O[C@H](C)CC(=O)O[C@H](C)CC(=O)O[C@H](C)CC(=O)O[C@@H](C)CC(=O)O[C@@H](C)CC(=O)O[C@@H](C)CC(=O)O[C@@H](C)CC(=O)O[C@@H](C)CC(=O)O[C@H](C)CC(=O)O[C@H](C)CC(=O)O[C@H](C)CC(=O)O,C[C@@H](O)CC(=O)O.C[C@H](O)CC(=O)O,"('C[C@@H](O)CC(=O)O', 'C[C@H](O)CC(=O)O')",0.7,,-10.0,,100.99995,-11.478377,7,[],"Tang, X., & Chen, E. Y. X. (2018). Chemical synthesis of perfectly isotactic and high melting bacterial poly(3-hydroxybutyrate) from bio-sourced racemic cyclic diolide. Nature Communications, 9(1), 1-11. https://doi.org/10.1038/s41467-018-04734-3","1, SI Fig 34, SI Table 1",ester_stereo,"('C[C@@H](O)CC(=O)O', 'C[C@H](O)CC(=O)O')",25,3,,13.2968338
C[C@@H](CC(=O)O)OC(=O)C[C@H](C)OC(=O)C[C@@H](C)OC(=O)C[C@H](C)OC(=O)C[C@H](C)OC(=O)C[C@@H](C)OC(=O)C[C@H](C)OC(=O)C[C@H](C)OC(=O)C[C@@H](C)OC(=O)C[C@@H](C)OC(=O)C[C@@H](C)OC(=O)C[C@@H](C)OC(=O)C[C@@H](C)OC(=O)C[C@@H](C)OC(=O)C[C@@H](C)OC(=O)C[C@H](C)OC(=O)C[C@H](C)OC(=O)C[C@H](C)OC(=O)C[C@H](C)OC(=O)C[C@H](C)OC(=O)C[C@@H](C)OC(=O)C[C@@H](C)OC(=O)C[C@@H](C)OC(=O)C[C@@H](C)OC(=O)C[C@@H](C)O,C[C@@H](O)CC(=O)O.C[C@H](O)CC(=O)O,"('C[C@@H](O)CC(=O)O', 'C[C@H](O)CC(=O)O')",0.7,,-10.0,,100.82336,-11.462377,7,[],"Tang, X., & Chen, E. Y. X. (2018). Chemical synthesis of perfectly isotactic and high melting bacterial poly(3-hydroxybutyrate) from bio-sourced racemic cyclic diolide. Nature Communications, 9(1), 1-11. https://doi.org/10.1038/s41467-018-04734-3","1, SI Fig 34, SI Table 1",ester_stereo,"('C[C@@H](O)CC(=O)O', 'C[C@H](O)CC(=O)O')",25,4,,13.296835
C[C@H](O)CC(=O)O[C@@H](C)CC(=O)O[C@@H](C)CC(=O)O[C@@H](C)CC(=O)O[C@@H](C)CC(=O)O[C@@H](C)CC(=O)O[C@@H](C)CC(=O)O[C@@H](C)CC(=O)O[C@H](C)CC(=O)O[C@H](C)CC(=O)O[C@@H](C)CC(=O)O[C@H](C)CC(=O)O[C@H](C)CC(=O)O[C@H](C)CC(=O)O[C@@H](C)CC(=O)O[C@@H](C)CC(=O)O[C@@H](C)CC(=O)O[C@@H](C)CC(=O)O[C@@H](C)CC(=O)O[C@@H](C)CC(=O)O[C@H](C)CC(=O)O[C@H](C)CC(=O)O[C@@H](C)CC(=O)O[C@@H](C)CC(=O)O[C@@H](C)CC(=O)O,C[C@@H](O)CC(=O)O.C[C@H](O)CC(=O)O,"('C[C@@H](O)CC(=O)O', 'C[C@H](O)CC(=O)O')",0.74,,-15.0,,104.26,-15.750252,7,[],"Tang, X., & Chen, E. Y. X. (2018). Chemical synthesis of perfectly isotactic and high melting bacterial poly(3-hydroxybutyrate) from bio-sourced racemic cyclic diolide. Nature Communications, 9(1), 1-11. https://doi.org/10.1038/s41467-018-04734-3","1, SI Fig 34, SI Table 1",ester_stereo,"('C[C@@H](O)CC(=O)O', 'C[C@H](O)CC(=O)O')",25,0,,18.2968338
C[C@@H](CC(=O)O[C@@H](C)CC(=O)O[C@H](C)CC(=O)O)OC(=O)C[C@@H](C)OC(=O)C[C@H](C)OC(=O)C[C@H](C)OC(=O)C[C@@H](C)OC(=O)C[C@@H](C)OC(=O)C[C@@H](C)OC(=O)C[C@@H](C)OC(=O)C[C@@H](C)OC(=O)C[C@@H](C)OC(=O)C[C@@H](C)OC(=O)C[C@@H](C)OC(=O)C[C@@H](C)OC(=O)C[C@@H](C)OC(=O)C[C@@H](C)OC(=O)C[C@H](C)OC(=O)C[C@H](C)OC(=O)C[C@@H](C)OC(=O)C[C@@H](C)OC(=O)C[C@@H](C)OC(=O)C[C@@H](C)OC(=O)C[C@@H](C)OC(=O)C[C@@H](C)O,C[C@@H](O)CC(=O)O.C[C@H](O)CC(=O)O,"('C[C@@H](O)CC(=O)O', 'C[C@H](O)CC(=O)O')",0.74,,-15.0,,104.0644,-15.751421,7,[],"Tang, X., & Chen, E. Y. X. (2018). Chemical synthesis of perfectly isotactic and high melting bacterial poly(3-hydroxybutyrate) from bio-sourced racemic cyclic diolide. Nature Communications, 9(1), 1-11. https://doi.org/10.1038/s41467-018-04734-3","1, SI Fig 34, SI Table 1",ester_stereo,"('C[C@@H](O)CC(=O)O', 'C[C@H](O)CC(=O)O')",25,1,,18.2968318
C[C@H](O)CC(=O)O[C@H](C)CC(=O)O[C@H](C)CC(=O)O[C@@H](C)CC(=O)O[C@@H](C)CC(=O)O[C@@H](C)CC(=O)O[C@@H](C)CC(=O)O[C@H](C)CC(=O)O[C@H](C)CC(=O)O[C@H](C)CC(=O)O[C@H](C)CC(=O)O[C@H](C)CC(=O)O[C@H](C)CC(=O)O[C@H](C)CC(=O)O[C@H](C)CC(=O)O[C@H](C)CC(=O)O[C@@H](C)CC(=O)O[C@H](C)CC(=O)O[C@H](C)CC(=O)O[C@H](C)CC(=O)O[C@H](C)CC(=O)O[C@H](C)CC(=O)O[C@H](C)CC(=O)O[C@H](C)CC(=O)O[C@@H](C)CC(=O)O,C[C@@H](O)CC(=O)O.C[C@H](O)CC(=O)O,"('C[C@@H](O)CC(=O)O', 'C[C@H](O)CC(=O)O')",0.74,,-15.0,,105.12023,-15.624688,7,[],"Tang, X., & Chen, E. Y. X. (2018). Chemical synthesis of perfectly isotactic and high melting bacterial poly(3-hydroxybutyrate) from bio-sourced racemic cyclic diolide. Nature Communications, 9(1), 1-11. https://doi.org/10.1038/s41467-018-04734-3","1, SI Fig 34, SI Table 1",ester_stereo,"('C[C@@H](O)CC(=O)O', 'C[C@H](O)CC(=O)O')",25,2,,18.2968338
C[C@@H](CC(=O)O[C@@H](C)CC(=O)O[C@@H](C)CC(=O)O[C@@H](C)CC(=O)O[C@@H](C)CC(=O)O[C@H](C)CC(=O)O)OC(=O)C[C@H](C)OC(=O)C[C@H](C)OC(=O)C[C@H](C)OC(=O)C[C@H](C)OC(=O)C[C@@H](C)OC(=O)C[C@@H](C)OC(=O)C[C@@H](C)OC(=O)C[C@@H](C)OC(=O)C[C@@H](C)OC(=O)C[C@H](C)OC(=O)C[C@@H](C)OC(=O)C[C@H](C)OC(=O)C[C@H](C)OC(=O)C[C@H](C)OC(=O)C[C@H](C)OC(=O)C[C@H](C)OC(=O)C[C@@H](C)OC(=O)C[C@@H](C)OC(=O)C[C@@H](C)O,C[C@@H](O)CC(=O)O.C[C@H](O)CC(=O)O,"('C[C@@H](O)CC(=O)O', 'C[C@H](O)CC(=O)O')",0.74,,-15.0,,104.546455,-15.689492,7,[],"Tang, X., & Chen, E. Y. X. (2018). Chemical synthesis of perfectly isotactic and high melting bacterial poly(3-hydroxybutyrate) from bio-sourced racemic cyclic diolide. Nature Communications, 9(1), 1-11. https://doi.org/10.1038/s41467-018-04734-3","1, SI Fig 34, SI Table 1",ester_stereo,"('C[C@@H](O)CC(=O)O', 'C[C@H](O)CC(=O)O')",25,3,,18.296834
C[C@H](O)CC(=O)O[C@@H](C)CC(=O)O[C@@H](C)CC(=O)O[C@@H](C)CC(=O)O[C@@H](C)CC(=O)O[C@H](C)CC(=O)O[C@@H](C)CC(=O)O[C@H](C)CC(=O)O[C@H](C)CC(=O)O[C@H](C)CC(=O)O[C@H](C)CC(=O)O[C@H](C)CC(=O)O[C@H](C)CC(=O)O[C@H](C)CC(=O)O[C@H](C)CC(=O)O[C@H](C)CC(=O)O[C@H](C)CC(=O)O[C@H](C)CC(=O)O[C@@H](C)CC(=O)O[C@H](C)CC(=O)O[C@H](C)CC(=O)O[C@H](C)CC(=O)O[C@H](C)CC(=O)O[C@@H](C)CC(=O)O[C@@H](C)CC(=O)O,C[C@@H](O)CC(=O)O.C[C@H](O)CC(=O)O,"('C[C@@H](O)CC(=O)O', 'C[C@H](O)CC(=O)O')",0.74,,-15.0,,104.979675,-15.650837,7,[],"Tang, X., & Chen, E. Y. X. (2018). Chemical synthesis of perfectly isotactic and high melting bacterial poly(3-hydroxybutyrate) from bio-sourced racemic cyclic diolide. Nature Communications, 9(1), 1-11. https://doi.org/10.1038/s41467-018-04734-3","1, SI Fig 34, SI Table 1",ester_stereo,"('C[C@@H](O)CC(=O)O', 'C[C@H](O)CC(=O)O')",25,4,,18.2968338
C[C@H](O)CC(=O)O[C@@H](C)CC(=O)O[C@@H](C)CC(=O)O[C@@H](C)CC(=O)O[C@@H](C)CC(=O)O[C@@H](C)CC(=O)O[C@@H](C)CC(=O)O[C@@H](C)CC(=O)O[C@H](C)CC(=O)O[C@H](C)CC(=O)O[C@H](C)CC(=O)O[C@H](C)CC(=O)O[C@H](C)CC(=O)O[C@H](C)CC(=O)O[C@H](C)CC(=O)O[C@@H](C)CC(=O)O[C@@H](C)CC(=O)O[C@@H](C)CC(=O)O[C@@H](C)CC(=O)O[C@@H](C)CC(=O)O[C@@H](C)CC(=O)O[C@@H](C)CC(=O)O[C@@H](C)CC(=O)O[C@@H](C)CC(=O)O[C@@H](C)CC(=O)O,C[C@@H](O)CC(=O)O.C[C@H](O)CC(=O)O,"('C[C@@H](O)CC(=O)O', 'C[C@H](O)CC(=O)O')",0.88,,3.0,,119.639885,2.6174257,7,[],"Tang, X., & Chen, E. Y. X. (2018). Chemical synthesis of perfectly isotactic and high melting bacterial poly(3-hydroxybutyrate) from bio-sourced racemic cyclic diolide. Nature Communications, 9(1), 1-11. https://doi.org/10.1038/s41467-018-04734-3","4e, table1, si fig 38",ester_stereo,"('C[C@@H](O)CC(=O)O', 'C[C@H](O)CC(=O)O')",25,0,,0.2968337999999999
C[C@H](O)CC(=O)O[C@@H](C)CC(=O)O[C@@H](C)CC(=O)O[C@@H](C)CC(=O)O[C@@H](C)CC(=O)O[C@H](C)CC(=O)O[C@H](C)CC(=O)O[C@H](C)CC(=O)O[C@H](C)CC(=O)O[C@H](C)CC(=O)O[C@H](C)CC(=O)O[C@H](C)CC(=O)O[C@H](C)CC(=O)O[C@H](C)CC(=O)O[C@H](C)CC(=O)O[C@H](C)CC(=O)O[C@H](C)CC(=O)O[C@H](C)CC(=O)O[C@H](C)CC(=O)O[C@H](C)CC(=O)O[C@H](C)CC(=O)O[C@H](C)CC(=O)O[C@H](C)CC(=O)O[C@@H](C)CC(=O)O[C@@H](C)CC(=O)O,C[C@@H](O)CC(=O)O.C[C@H](O)CC(=O)O,"('C[C@@H](O)CC(=O)O', 'C[C@H](O)CC(=O)O')",0.88,23700.0,,121.0,119.99935,2.54923,7,[],"Tang, X., & Chen, E. Y. X. (2018). Chemical synthesis of perfectly isotactic and high melting bacterial poly(3-hydroxybutyrate) from bio-sourced racemic cyclic diolide. Nature Communications, 9(1), 1-11. https://doi.org/10.1038/s41467-018-04734-3",Table 1.14,ester_stereo,"('C[C@@H](O)CC(=O)O', 'C[C@H](O)CC(=O)O')",25,0,1.0006499999999932,
C[C@H](O)CC(=O)O[C@H](C)CC(=O)O[C@H](C)CC(=O)O[C@H](C)CC(=O)O[C@H](C)CC(=O)O[C@H](C)CC(=O)O[C@H](C)CC(=O)O[C@H](C)CC(=O)O[C@H](C)CC(=O)O[C@H](C)CC(=O)O[C@H](C)CC(=O)O[C@H](C)CC(=O)O[C@H](C)CC(=O)O[C@H](C)CC(=O)O[C@H](C)CC(=O)O[C@H](C)CC(=O)O[C@H](C)CC(=O)O[C@H](C)CC(=O)O[C@H](C)CC(=O)O[C@@H](C)CC(=O)O[C@@H](C)CC(=O)O[C@@H](C)CC(=O)O[C@@H](C)CC(=O)O[C@@H](C)CC(=O)O[C@@H](C)CC(=O)O,C[C@@H](O)CC(=O)O.C[C@H](O)CC(=O)O,"('C[C@@H](O)CC(=O)O', 'C[C@H](O)CC(=O)O')",0.88,,3.0,,119.990456,2.5485082,7,[],"Tang, X., & Chen, E. Y. X. (2018). Chemical synthesis of perfectly isotactic and high melting bacterial poly(3-hydroxybutyrate) from bio-sourced racemic cyclic diolide. Nature Communications, 9(1), 1-11. https://doi.org/10.1038/s41467-018-04734-3","4e, table1, si fig 38",ester_stereo,"('C[C@@H](O)CC(=O)O', 'C[C@H](O)CC(=O)O')",25,1,,0.2968337999999999
C[C@H](O)CC(=O)O[C@@H](C)CC(=O)O[C@@H](C)CC(=O)O[C@@H](C)CC(=O)O[C@@H](C)CC(=O)O[C@@H](C)CC(=O)O[C@@H](C)CC(=O)O[C@@H](C)CC(=O)O[C@@H](C)CC(=O)O[C@@H](C)CC(=O)O[C@@H](C)CC(=O)O[C@@H](C)CC(=O)O[C@H](C)CC(=O)O[C@H](C)CC(=O)O[C@H](C)CC(=O)O[C@H](C)CC(=O)O[C@@H](C)CC(=O)O[C@@H](C)CC(=O)O[C@@H](C)CC(=O)O[C@@H](C)CC(=O)O[C@@H](C)CC(=O)O[C@@H](C)CC(=O)O[C@@H](C)CC(=O)O[C@@H](C)CC(=O)O[C@@H](C)CC(=O)O,C[C@@H](O)CC(=O)O.C[C@H](O)CC(=O)O,"('C[C@@H](O)CC(=O)O', 'C[C@H](O)CC(=O)O')",0.88,23700.0,,121.0,119.531456,2.6275508,7,[],"Tang, X., & Chen, E. Y. X. (2018). Chemical synthesis of perfectly isotactic and high melting bacterial poly(3-hydroxybutyrate) from bio-sourced racemic cyclic diolide. Nature Communications, 9(1), 1-11. https://doi.org/10.1038/s41467-018-04734-3",Table 1.14,ester_stereo,"('C[C@@H](O)CC(=O)O', 'C[C@H](O)CC(=O)O')",25,1,1.4685439999999943,
C[C@@H](CC(=O)O[C@@H](C)CC(=O)O[C@@H](C)CC(=O)O[C@@H](C)CC(=O)O[C@@H](C)CC(=O)O[C@@H](C)CC(=O)O[C@@H](C)CC(=O)O[C@H](C)CC(=O)O[C@H](C)CC(=O)O[C@H](C)CC(=O)O[C@H](C)CC(=O)O)OC(=O)C[C@H](C)OC(=O)C[C@H](C)OC(=O)C[C@H](C)OC(=O)C[C@H](C)OC(=O)C[C@H](C)OC(=O)C[C@@H](C)OC(=O)C[C@@H](C)OC(=O)C[C@@H](C)OC(=O)C[C@@H](C)OC(=O)C[C@@H](C)OC(=O)C[C@@H](C)OC(=O)C[C@@H](C)OC(=O)C[C@@H](C)OC(=O)C[C@@H](C)O,C[C@@H](O)CC(=O)O.C[C@H](O)CC(=O)O,"('C[C@@H](O)CC(=O)O', 'C[C@H](O)CC(=O)O')",0.88,,3.0,,119.741104,2.5977464,7,[],"Tang, X., & Chen, E. Y. X. (2018). Chemical synthesis of perfectly isotactic and high melting bacterial poly(3-hydroxybutyrate) from bio-sourced racemic cyclic diolide. Nature Communications, 9(1), 1-11. https://doi.org/10.1038/s41467-018-04734-3","4e, table1, si fig 38",ester_stereo,"('C[C@@H](O)CC(=O)O', 'C[C@H](O)CC(=O)O')",25,2,,0.29683420000000016
C[C@H](O)CC(=O)O[C@@H](C)CC(=O)O[C@@H](C)CC(=O)O[C@@H](C)CC(=O)O[C@@H](C)CC(=O)O[C@@H](C)CC(=O)O[C@@H](C)CC(=O)O[C@@H](C)CC(=O)O[C@@H](C)CC(=O)O[C@@H](C)CC(=O)O[C@@H](C)CC(=O)O[C@@H](C)CC(=O)O[C@@H](C)CC(=O)O[C@@H](C)CC(=O)O[C@@H](C)CC(=O)O[C@@H](C)CC(=O)O[C@@H](C)CC(=O)O[C@H](C)CC(=O)O[C@H](C)CC(=O)O[C@H](C)CC(=O)O[C@@H](C)CC(=O)O[C@@H](C)CC(=O)O[C@@H](C)CC(=O)O[C@@H](C)CC(=O)O[C@@H](C)CC(=O)O,C[C@@H](O)CC(=O)O.C[C@H](O)CC(=O)O,"('C[C@@H](O)CC(=O)O', 'C[C@H](O)CC(=O)O')",0.88,23700.0,,121.0,119.49476,2.6306088,7,[],"Tang, X., & Chen, E. Y. X. (2018). Chemical synthesis of perfectly isotactic and high melting bacterial poly(3-hydroxybutyrate) from bio-sourced racemic cyclic diolide. Nature Communications, 9(1), 1-11. https://doi.org/10.1038/s41467-018-04734-3",Table 1.14,ester_stereo,"('C[C@@H](O)CC(=O)O', 'C[C@H](O)CC(=O)O')",25,2,1.5052400000000006,
C[C@H](O)CC(=O)O[C@@H](C)CC(=O)O[C@@H](C)CC(=O)O[C@@H](C)CC(=O)O[C@@H](C)CC(=O)O[C@@H](C)CC(=O)O[C@@H](C)CC(=O)O[C@@H](C)CC(=O)O[C@H](C)CC(=O)O[C@H](C)CC(=O)O[C@H](C)CC(=O)O[C@H](C)CC(=O)O[C@H](C)CC(=O)O[C@@H](C)CC(=O)O[C@@H](C)CC(=O)O[C@@H](C)CC(=O)O[C@@H](C)CC(=O)O[C@@H](C)CC(=O)O[C@@H](C)CC(=O)O[C@@H](C)CC(=O)O[C@@H](C)CC(=O)O[C@@H](C)CC(=O)O[C@@H](C)CC(=O)O[C@@H](C)CC(=O)O[C@@H](C)CC(=O)O,C[C@@H](O)CC(=O)O.C[C@H](O)CC(=O)O,"('C[C@@H](O)CC(=O)O', 'C[C@H](O)CC(=O)O')",0.88,,3.0,,119.56791,2.6243784,7,[],"Tang, X., & Chen, E. Y. X. (2018). Chemical synthesis of perfectly isotactic and high melting bacterial poly(3-hydroxybutyrate) from bio-sourced racemic cyclic diolide. Nature Communications, 9(1), 1-11. https://doi.org/10.1038/s41467-018-04734-3","4e, table1, si fig 38",ester_stereo,"('C[C@@H](O)CC(=O)O', 'C[C@H](O)CC(=O)O')",25,3,,0.2968337999999999
C[C@H](O)CC(=O)O[C@@H](C)CC(=O)O[C@H](C)CC(=O)O[C@H](C)CC(=O)O[C@H](C)CC(=O)O[C@H](C)CC(=O)O[C@H](C)CC(=O)O[C@H](C)CC(=O)O[C@H](C)CC(=O)O[C@H](C)CC(=O)O[C@H](C)CC(=O)O[C@H](C)CC(=O)O[C@H](C)CC(=O)O[C@H](C)CC(=O)O[C@H](C)CC(=O)O[C@H](C)CC(=O)O[C@H](C)CC(=O)O[C@H](C)CC(=O)O[C@@H](C)CC(=O)O[C@@H](C)CC(=O)O[C@@H](C)CC(=O)O[C@@H](C)CC(=O)O[C@@H](C)CC(=O)O[C@@H](C)CC(=O)O[C@@H](C)CC(=O)O,C[C@@H](O)CC(=O)O.C[C@H](O)CC(=O)O,"('C[C@@H](O)CC(=O)O', 'C[C@H](O)CC(=O)O')",0.88,23700.0,,121.0,119.94128,2.567922,7,[],"Tang, X., & Chen, E. Y. X. (2018). Chemical synthesis of perfectly isotactic and high melting bacterial poly(3-hydroxybutyrate) from bio-sourced racemic cyclic diolide. Nature Communications, 9(1), 1-11. https://doi.org/10.1038/s41467-018-04734-3",Table 1.14,ester_stereo,"('C[C@@H](O)CC(=O)O', 'C[C@H](O)CC(=O)O')",25,3,1.0587199999999939,
C[C@@H](CC(=O)O[C@@H](C)CC(=O)O[C@@H](C)CC(=O)O[C@H](C)CC(=O)O[C@H](C)CC(=O)O[C@H](C)CC(=O)O[C@H](C)CC(=O)O[C@H](C)CC(=O)O[C@H](C)CC(=O)O[C@H](C)CC(=O)O[C@H](C)CC(=O)O[C@H](C)CC(=O)O[C@H](C)CC(=O)O[C@H](C)CC(=O)O[C@H](C)CC(=O)O[C@H](C)CC(=O)O[C@H](C)CC(=O)O[C@H](C)CC(=O)O[C@H](C)CC(=O)O[C@H](C)CC(=O)O[C@H](C)CC(=O)O)OC(=O)C[C@H](C)OC(=O)C[C@@H](C)OC(=O)C[C@@H](C)OC(=O)C[C@@H](C)O,C[C@@H](O)CC(=O)O.C[C@H](O)CC(=O)O,"('C[C@@H](O)CC(=O)O', 'C[C@H](O)CC(=O)O')",0.88,,3.0,,120.05746,2.5309308,7,[],"Tang, X., & Chen, E. Y. X. (2018). Chemical synthesis of perfectly isotactic and high melting bacterial poly(3-hydroxybutyrate) from bio-sourced racemic cyclic diolide. Nature Communications, 9(1), 1-11. https://doi.org/10.1038/s41467-018-04734-3","4e, table1, si fig 38",ester_stereo,"('C[C@@H](O)CC(=O)O', 'C[C@H](O)CC(=O)O')",25,4,,0.29683329999999986
C[C@H](O)CC(=O)O[C@@H](C)CC(=O)O[C@@H](C)CC(=O)O[C@@H](C)CC(=O)O[C@@H](C)CC(=O)O[C@@H](C)CC(=O)O[C@@H](C)CC(=O)O[C@H](C)CC(=O)O[C@H](C)CC(=O)O[C@H](C)CC(=O)O[C@H](C)CC(=O)O[C@H](C)CC(=O)O[C@H](C)CC(=O)O[C@@H](C)CC(=O)O[C@@H](C)CC(=O)O[C@@H](C)CC(=O)O[C@@H](C)CC(=O)O[C@@H](C)CC(=O)O[C@@H](C)CC(=O)O[C@@H](C)CC(=O)O[C@@H](C)CC(=O)O[C@@H](C)CC(=O)O[C@@H](C)CC(=O)O[C@@H](C)CC(=O)O[C@@H](C)CC(=O)O,C[C@@H](O)CC(=O)O.C[C@H](O)CC(=O)O,"('C[C@@H](O)CC(=O)O', 'C[C@H](O)CC(=O)O')",0.88,23700.0,,121.0,119.60396,2.6209812,7,[],"Tang, X., & Chen, E. Y. X. (2018). Chemical synthesis of perfectly isotactic and high melting bacterial poly(3-hydroxybutyrate) from bio-sourced racemic cyclic diolide. Nature Communications, 9(1), 1-11. https://doi.org/10.1038/s41467-018-04734-3",Table 1.14,ester_stereo,"('C[C@@H](O)CC(=O)O', 'C[C@H](O)CC(=O)O')",25,4,1.3960399999999993,
C[C@@H](CC(=O)O[C@@H](C)CC(=O)O[C@H](C)CC(=O)O[C@H](C)CC(=O)O[C@H](C)CC(=O)O[C@H](C)CC(=O)O[C@H](C)CC(=O)O[C@H](C)CC(=O)O[C@H](C)CC(=O)O[C@H](C)CC(=O)O[C@H](C)CC(=O)O[C@H](C)CC(=O)O[C@H](C)CC(=O)O[C@H](C)CC(=O)O[C@H](C)CC(=O)O[C@H](C)CC(=O)O[C@H](C)CC(=O)O[C@H](C)CC(=O)O[C@H](C)CC(=O)O[C@H](C)CC(=O)O)OC(=O)C[C@H](C)OC(=O)C[C@@H](C)OC(=O)C[C@@H](C)OC(=O)C[C@@H](C)OC(=O)C[C@@H](C)O,C[C@@H](O)CC(=O)O.C[C@H](O)CC(=O)O,"('C[C@@H](O)CC(=O)O', 'C[C@H](O)CC(=O)O')",0.89,,3.0,,122.27809,2.4391031,7,[],"Tang, X., & Chen, E. Y. X. (2018). Chemical synthesis of perfectly isotactic and high melting bacterial poly(3-hydroxybutyrate) from bio-sourced racemic cyclic diolide. Nature Communications, 9(1), 1-11. https://doi.org/10.1038/s41467-018-04734-3","4e, table1, si fig 39",ester_stereo,"('C[C@@H](O)CC(=O)O', 'C[C@H](O)CC(=O)O')",25,0,,0.2968327999999998
C[C@@H](CC(=O)O[C@@H](C)CC(=O)O[C@@H](C)CC(=O)O[C@@H](C)CC(=O)O[C@@H](C)CC(=O)O[C@@H](C)CC(=O)O[C@@H](C)CC(=O)O[C@@H](C)CC(=O)O[C@@H](C)CC(=O)O[C@@H](C)CC(=O)O[C@H](C)CC(=O)O[C@H](C)CC(=O)O)OC(=O)C[C@H](C)OC(=O)C[C@H](C)OC(=O)C[C@H](C)OC(=O)C[C@H](C)OC(=O)C[C@H](C)OC(=O)C[C@H](C)OC(=O)C[C@H](C)OC(=O)C[C@H](C)OC(=O)C[C@H](C)OC(=O)C[C@@H](C)OC(=O)C[C@@H](C)OC(=O)C[C@@H](C)OC(=O)C[C@@H](C)O,C[C@@H](O)CC(=O)O.C[C@H](O)CC(=O)O,"('C[C@@H](O)CC(=O)O', 'C[C@H](O)CC(=O)O')",0.89,43600.0,,122.0,121.915825,2.5027134,7,[],"Tang, X., & Chen, E. Y. X. (2018). Chemical synthesis of perfectly isotactic and high melting bacterial poly(3-hydroxybutyrate) from bio-sourced racemic cyclic diolide. Nature Communications, 9(1), 1-11. https://doi.org/10.1038/s41467-018-04734-3",Table 1.15,ester_stereo,"('C[C@@H](O)CC(=O)O', 'C[C@H](O)CC(=O)O')",25,0,0.08417500000000189,
C[C@H](O)CC(=O)O[C@H](C)CC(=O)O[C@H](C)CC(=O)O[C@H](C)CC(=O)O[C@H](C)CC(=O)O[C@H](C)CC(=O)O[C@H](C)CC(=O)O[C@H](C)CC(=O)O[C@H](C)CC(=O)O[C@H](C)CC(=O)O[C@H](C)CC(=O)O[C@H](C)CC(=O)O[C@H](C)CC(=O)O[C@H](C)CC(=O)O[C@H](C)CC(=O)O[C@H](C)CC(=O)O[C@H](C)CC(=O)O[C@H](C)CC(=O)O[C@H](C)CC(=O)O[C@H](C)CC(=O)O[C@H](C)CC(=O)O[C@H](C)CC(=O)O[C@H](C)CC(=O)O[C@H](C)CC(=O)O[C@@H](C)CC(=O)O,C[C@@H](O)CC(=O)O.C[C@H](O)CC(=O)O,"('C[C@@H](O)CC(=O)O', 'C[C@H](O)CC(=O)O')",0.89,,3.0,,122.38767,2.401532,7,[],"Tang, X., & Chen, E. Y. X. (2018). Chemical synthesis of perfectly isotactic and high melting bacterial poly(3-hydroxybutyrate) from bio-sourced racemic cyclic diolide. Nature Communications, 9(1), 1-11. https://doi.org/10.1038/s41467-018-04734-3","4e, table1, si fig 39",ester_stereo,"('C[C@@H](O)CC(=O)O', 'C[C@H](O)CC(=O)O')",25,1,,0.2968337999999999
C[C@H](O)CC(=O)O[C@@H](C)CC(=O)O[C@@H](C)CC(=O)O[C@@H](C)CC(=O)O[C@@H](C)CC(=O)O[C@@H](C)CC(=O)O[C@@H](C)CC(=O)O[C@@H](C)CC(=O)O[C@@H](C)CC(=O)O[C@@H](C)CC(=O)O[C@H](C)CC(=O)O[C@H](C)CC(=O)O[C@H](C)CC(=O)O[C@H](C)CC(=O)O[C@@H](C)CC(=O)O[C@@H](C)CC(=O)O[C@@H](C)CC(=O)O[C@@H](C)CC(=O)O[C@@H](C)CC(=O)O[C@@H](C)CC(=O)O[C@@H](C)CC(=O)O[C@@H](C)CC(=O)O[C@@H](C)CC(=O)O[C@@H](C)CC(=O)O[C@@H](C)CC(=O)O,C[C@@H](O)CC(=O)O.C[C@H](O)CC(=O)O,"('C[C@@H](O)CC(=O)O', 'C[C@H](O)CC(=O)O')",0.89,43600.0,,122.0,121.53808,2.5556426,7,[],"Tang, X., & Chen, E. Y. X. (2018). Chemical synthesis of perfectly isotactic and high melting bacterial poly(3-hydroxybutyrate) from bio-sourced racemic cyclic diolide. Nature Communications, 9(1), 1-11. https://doi.org/10.1038/s41467-018-04734-3",Table 1.15,ester_stereo,"('C[C@@H](O)CC(=O)O', 'C[C@H](O)CC(=O)O')",25,1,0.4619200000000063,
C[C@@H](CC(=O)O[C@@H](C)CC(=O)O[C@@H](C)CC(=O)O[C@@H](C)CC(=O)O[C@@H](C)CC(=O)O[C@@H](C)CC(=O)O[C@@H](C)CC(=O)O[C@H](C)CC(=O)O[C@H](C)CC(=O)O)OC(=O)C[C@H](C)OC(=O)C[C@H](C)OC(=O)C[C@H](C)OC(=O)C[C@H](C)OC(=O)C[C@H](C)OC(=O)C[C@@H](C)OC(=O)C[C@@H](C)OC(=O)C[C@@H](C)OC(=O)C[C@@H](C)OC(=O)C[C@@H](C)OC(=O)C[C@@H](C)OC(=O)C[C@@H](C)OC(=O)C[C@@H](C)OC(=O)C[C@@H](C)OC(=O)C[C@@H](C)OC(=O)C[C@@H](C)O,C[C@@H](O)CC(=O)O.C[C@H](O)CC(=O)O,"('C[C@@H](O)CC(=O)O', 'C[C@H](O)CC(=O)O')",0.89,,3.0,,121.72359,2.526785,7,[],"Tang, X., & Chen, E. Y. X. (2018). Chemical synthesis of perfectly isotactic and high melting bacterial poly(3-hydroxybutyrate) from bio-sourced racemic cyclic diolide. Nature Communications, 9(1), 1-11. https://doi.org/10.1038/s41467-018-04734-3","4e, table1, si fig 39",ester_stereo,"('C[C@@H](O)CC(=O)O', 'C[C@H](O)CC(=O)O')",25,2,,0.2968329999999999
C[C@@H](CC(=O)O[C@@H](C)CC(=O)O[C@@H](C)CC(=O)O[C@@H](C)CC(=O)O[C@@H](C)CC(=O)O[C@H](C)CC(=O)O[C@H](C)CC(=O)O)OC(=O)C[C@H](C)OC(=O)C[C@H](C)OC(=O)C[C@H](C)OC(=O)C[C@@H](C)OC(=O)C[C@@H](C)OC(=O)C[C@@H](C)OC(=O)C[C@@H](C)OC(=O)C[C@@H](C)OC(=O)C[C@@H](C)OC(=O)C[C@@H](C)OC(=O)C[C@@H](C)OC(=O)C[C@@H](C)OC(=O)C[C@@H](C)OC(=O)C[C@@H](C)OC(=O)C[C@@H](C)OC(=O)C[C@@H](C)OC(=O)C[C@@H](C)OC(=O)C[C@@H](C)O,C[C@@H](O)CC(=O)O.C[C@H](O)CC(=O)O,"('C[C@@H](O)CC(=O)O', 'C[C@H](O)CC(=O)O')",0.89,43600.0,,122.0,121.62638,2.537238,7,[],"Tang, X., & Chen, E. Y. X. (2018). Chemical synthesis of perfectly isotactic and high melting bacterial poly(3-hydroxybutyrate) from bio-sourced racemic cyclic diolide. Nature Communications, 9(1), 1-11. https://doi.org/10.1038/s41467-018-04734-3",Table 1.15,ester_stereo,"('C[C@@H](O)CC(=O)O', 'C[C@H](O)CC(=O)O')",25,2,0.3736200000000025,
C[C@H](O)CC(=O)O[C@@H](C)CC(=O)O[C@@H](C)CC(=O)O[C@@H](C)CC(=O)O[C@H](C)CC(=O)O[C@H](C)CC(=O)O[C@H](C)CC(=O)O[C@H](C)CC(=O)O[C@H](C)CC(=O)O[C@@H](C)CC(=O)O[C@@H](C)CC(=O)O[C@@H](C)CC(=O)O[C@@H](C)CC(=O)O[C@@H](C)CC(=O)O[C@@H](C)CC(=O)O[C@@H](C)CC(=O)O[C@@H](C)CC(=O)O[C@@H](C)CC(=O)O[C@@H](C)CC(=O)O[C@@H](C)CC(=O)O[C@@H](C)CC(=O)O[C@@H](C)CC(=O)O[C@@H](C)CC(=O)O[C@@H](C)CC(=O)O[C@@H](C)CC(=O)O,C[C@@H](O)CC(=O)O.C[C@H](O)CC(=O)O,"('C[C@@H](O)CC(=O)O', 'C[C@H](O)CC(=O)O')",0.89,,3.0,,121.58706,2.550839,7,[],"Tang, X., & Chen, E. Y. X. (2018). Chemical synthesis of perfectly isotactic and high melting bacterial poly(3-hydroxybutyrate) from bio-sourced racemic cyclic diolide. Nature Communications, 9(1), 1-11. https://doi.org/10.1038/s41467-018-04734-3","4e, table1, si fig 39",ester_stereo,"('C[C@@H](O)CC(=O)O', 'C[C@H](O)CC(=O)O')",25,3,,0.2968337999999999
C[C@@H](CC(=O)O[C@@H](C)CC(=O)O[C@@H](C)CC(=O)O[C@@H](C)CC(=O)O[C@H](C)CC(=O)O[C@H](C)CC(=O)O[C@H](C)CC(=O)O[C@H](C)CC(=O)O[C@H](C)CC(=O)O[C@H](C)CC(=O)O[C@H](C)CC(=O)O[C@H](C)CC(=O)O[C@H](C)CC(=O)O[C@H](C)CC(=O)O[C@H](C)CC(=O)O[C@H](C)CC(=O)O)OC(=O)C[C@H](C)OC(=O)C[C@H](C)OC(=O)C[C@H](C)OC(=O)C[C@@H](C)OC(=O)C[C@@H](C)OC(=O)C[C@@H](C)OC(=O)C[C@@H](C)OC(=O)C[C@@H](C)OC(=O)C[C@@H](C)O,C[C@@H](O)CC(=O)O.C[C@H](O)CC(=O)O,"('C[C@@H](O)CC(=O)O', 'C[C@H](O)CC(=O)O')",0.89,43600.0,,122.0,122.10244,2.47433,7,[],"Tang, X., & Chen, E. Y. X. (2018). Chemical synthesis of perfectly isotactic and high melting bacterial poly(3-hydroxybutyrate) from bio-sourced racemic cyclic diolide. Nature Communications, 9(1), 1-11. https://doi.org/10.1038/s41467-018-04734-3",Table 1.15,ester_stereo,"('C[C@@H](O)CC(=O)O', 'C[C@H](O)CC(=O)O')",25,3,0.10244000000000142,
C[C@H](O)CC(=O)O[C@@H](C)CC(=O)O[C@@H](C)CC(=O)O[C@@H](C)CC(=O)O[C@@H](C)CC(=O)O[C@@H](C)CC(=O)O[C@@H](C)CC(=O)O[C@H](C)CC(=O)O[C@H](C)CC(=O)O[C@H](C)CC(=O)O[C@H](C)CC(=O)O[C@H](C)CC(=O)O[C@@H](C)CC(=O)O[C@@H](C)CC(=O)O[C@@H](C)CC(=O)O[C@@H](C)CC(=O)O[C@@H](C)CC(=O)O[C@@H](C)CC(=O)O[C@@H](C)CC(=O)O[C@@H](C)CC(=O)O[C@@H](C)CC(=O)O[C@@H](C)CC(=O)O[C@@H](C)CC(=O)O[C@@H](C)CC(=O)O[C@@H](C)CC(=O)O,C[C@@H](O)CC(=O)O.C[C@H](O)CC(=O)O,"('C[C@@H](O)CC(=O)O', 'C[C@H](O)CC(=O)O')",0.89,,3.0,,121.58706,2.5508428,7,[],"Tang, X., & Chen, E. Y. X. (2018). Chemical synthesis of perfectly isotactic and high melting bacterial poly(3-hydroxybutyrate) from bio-sourced racemic cyclic diolide. Nature Communications, 9(1), 1-11. https://doi.org/10.1038/s41467-018-04734-3","4e, table1, si fig 39",ester_stereo,"('C[C@@H](O)CC(=O)O', 'C[C@H](O)CC(=O)O')",25,4,,0.2968337999999999
C[C@H](O)CC(=O)O[C@@H](C)CC(=O)O[C@@H](C)CC(=O)O[C@@H](C)CC(=O)O[C@@H](C)CC(=O)O[C@@H](C)CC(=O)O[C@@H](C)CC(=O)O[C@@H](C)CC(=O)O[C@@H](C)CC(=O)O[C@@H](C)CC(=O)O[C@@H](C)CC(=O)O[C@@H](C)CC(=O)O[C@H](C)CC(=O)O[C@H](C)CC(=O)O[C@H](C)CC(=O)O[C@H](C)CC(=O)O[C@H](C)CC(=O)O[C@@H](C)CC(=O)O[C@@H](C)CC(=O)O[C@@H](C)CC(=O)O[C@@H](C)CC(=O)O[C@@H](C)CC(=O)O[C@@H](C)CC(=O)O[C@@H](C)CC(=O)O[C@@H](C)CC(=O)O,C[C@@H](O)CC(=O)O.C[C@H](O)CC(=O)O,"('C[C@@H](O)CC(=O)O', 'C[C@H](O)CC(=O)O')",0.89,43600.0,,122.0,121.58706,2.550839,7,[],"Tang, X., & Chen, E. Y. X. (2018). Chemical synthesis of perfectly isotactic and high melting bacterial poly(3-hydroxybutyrate) from bio-sourced racemic cyclic diolide. Nature Communications, 9(1), 1-11. https://doi.org/10.1038/s41467-018-04734-3",Table 1.15,ester_stereo,"('C[C@@H](O)CC(=O)O', 'C[C@H](O)CC(=O)O')",25,4,0.4129400000000061,
C[C@H](O)CC(=O)O[C@@H](C)CC(=O)O[C@@H](C)CC(=O)O[C@@H](C)CC(=O)O[C@@H](C)CC(=O)O[C@@H](C)CC(=O)O[C@@H](C)CC(=O)O[C@@H](C)CC(=O)O[C@@H](C)CC(=O)O[C@@H](C)CC(=O)O[C@@H](C)CC(=O)O[C@@H](C)CC(=O)O[C@H](C)CC(=O)O[C@H](C)CC(=O)O[C@H](C)CC(=O)O[C@H](C)CC(=O)O[C@H](C)CC(=O)O[C@H](C)CC(=O)O[C@H](C)CC(=O)O[C@H](C)CC(=O)O[C@H](C)CC(=O)O[C@H](C)CC(=O)O[C@@H](C)CC(=O)O[C@@H](C)CC(=O)O[C@@H](C)CC(=O)O,C[C@@H](O)CC(=O)O.C[C@H](O)CC(=O)O,"('C[C@@H](O)CC(=O)O', 'C[C@H](O)CC(=O)O')",0.91,4770.0,-1.0,128.0,128.72102,2.2817225,7,[],"Tang, X., & Chen, E. Y. X. (2018). Chemical synthesis of perfectly isotactic and high melting bacterial poly(3-hydroxybutyrate) from bio-sourced racemic cyclic diolide. Nature Communications, 9(1), 1-11. https://doi.org/10.1038/s41467-018-04734-3",Table 1.01,ester_stereo,"('C[C@@H](O)CC(=O)O', 'C[C@H](O)CC(=O)O')",25,0,0.72102000000001,4.2968338
C[C@@H](CC(=O)O[C@@H](C)CC(=O)O[C@@H](C)CC(=O)O[C@@H](C)CC(=O)O[C@@H](C)CC(=O)O[C@@H](C)CC(=O)O[C@@H](C)CC(=O)O[C@H](C)CC(=O)O[C@H](C)CC(=O)O[C@H](C)CC(=O)O[C@H](C)CC(=O)O[C@H](C)CC(=O)O[C@H](C)CC(=O)O[C@H](C)CC(=O)O[C@H](C)CC(=O)O[C@H](C)CC(=O)O[C@H](C)CC(=O)O)OC(=O)C[C@H](C)OC(=O)C[C@H](C)OC(=O)C[C@H](C)OC(=O)C[C@H](C)OC(=O)C[C@H](C)OC(=O)C[C@H](C)OC(=O)C[C@@H](C)OC(=O)C[C@@H](C)O,C[C@@H](O)CC(=O)O.C[C@H](O)CC(=O)O,"('C[C@@H](O)CC(=O)O', 'C[C@H](O)CC(=O)O')",0.91,4770.0,-1.0,128.0,129.29362,2.2406268,7,[],"Tang, X., & Chen, E. Y. X. (2018). Chemical synthesis of perfectly isotactic and high melting bacterial poly(3-hydroxybutyrate) from bio-sourced racemic cyclic diolide. Nature Communications, 9(1), 1-11. https://doi.org/10.1038/s41467-018-04734-3",Table 1.01,ester_stereo,"('C[C@@H](O)CC(=O)O', 'C[C@H](O)CC(=O)O')",25,1,1.2936200000000042,4.296833299999999
C[C@@H](CC(=O)O[C@@H](C)CC(=O)O[C@@H](C)CC(=O)O[C@@H](C)CC(=O)O[C@@H](C)CC(=O)O[C@@H](C)CC(=O)O[C@@H](C)CC(=O)O[C@@H](C)CC(=O)O[C@@H](C)CC(=O)O[C@@H](C)CC(=O)O[C@@H](C)CC(=O)O[C@H](C)CC(=O)O[C@H](C)CC(=O)O[C@H](C)CC(=O)O)OC(=O)C[C@H](C)OC(=O)C[C@H](C)OC(=O)C[C@H](C)OC(=O)C[C@H](C)OC(=O)C[C@H](C)OC(=O)C[C@H](C)OC(=O)C[C@H](C)OC(=O)C[C@H](C)OC(=O)C[C@H](C)OC(=O)C[C@H](C)OC(=O)C[C@@H](C)O,C[C@@H](O)CC(=O)O.C[C@H](O)CC(=O)O,"('C[C@@H](O)CC(=O)O', 'C[C@H](O)CC(=O)O')",0.91,4770.0,-1.0,128.0,129.01646,2.2497995,7,[],"Tang, X., & Chen, E. Y. X. (2018). Chemical synthesis of perfectly isotactic and high melting bacterial poly(3-hydroxybutyrate) from bio-sourced racemic cyclic diolide. Nature Communications, 9(1), 1-11. https://doi.org/10.1038/s41467-018-04734-3",Table 1.01,ester_stereo,"('C[C@@H](O)CC(=O)O', 'C[C@H](O)CC(=O)O')",25,2,1.016459999999995,4.2968345
C[C@H](O)CC(=O)O[C@@H](C)CC(=O)O[C@@H](C)CC(=O)O[C@@H](C)CC(=O)O[C@@H](C)CC(=O)O[C@@H](C)CC(=O)O[C@@H](C)CC(=O)O[C@@H](C)CC(=O)O[C@H](C)CC(=O)O[C@H](C)CC(=O)O[C@H](C)CC(=O)O[C@H](C)CC(=O)O[C@H](C)CC(=O)O[C@@H](C)CC(=O)O[C@@H](C)CC(=O)O[C@@H](C)CC(=O)O[C@@H](C)CC(=O)O[C@@H](C)CC(=O)O[C@@H](C)CC(=O)O[C@@H](C)CC(=O)O[C@@H](C)CC(=O)O[C@@H](C)CC(=O)O[C@@H](C)CC(=O)O[C@@H](C)CC(=O)O[C@@H](C)CC(=O)O,C[C@@H](O)CC(=O)O.C[C@H](O)CC(=O)O,"('C[C@@H](O)CC(=O)O', 'C[C@H](O)CC(=O)O')",0.91,4770.0,-1.0,128.0,128.27882,2.2909198,7,[],"Tang, X., & Chen, E. Y. X. (2018). Chemical synthesis of perfectly isotactic and high melting bacterial poly(3-hydroxybutyrate) from bio-sourced racemic cyclic diolide. Nature Communications, 9(1), 1-11. https://doi.org/10.1038/s41467-018-04734-3",Table 1.01,ester_stereo,"('C[C@@H](O)CC(=O)O', 'C[C@H](O)CC(=O)O')",25,3,0.27881999999999607,4.2968338
C[C@@H](CC(=O)O[C@H](C)CC(=O)O[C@H](C)CC(=O)O)OC(=O)C[C@@H](C)OC(=O)C[C@@H](C)OC(=O)C[C@@H](C)OC(=O)C[C@@H](C)OC(=O)C[C@@H](C)OC(=O)C[C@@H](C)OC(=O)C[C@@H](C)OC(=O)C[C@@H](C)OC(=O)C[C@@H](C)OC(=O)C[C@@H](C)OC(=O)C[C@@H](C)OC(=O)C[C@@H](C)OC(=O)C[C@@H](C)OC(=O)C[C@@H](C)OC(=O)C[C@@H](C)OC(=O)C[C@@H](C)OC(=O)C[C@@H](C)OC(=O)C[C@@H](C)OC(=O)C[C@@H](C)OC(=O)C[C@@H](C)OC(=O)C[C@@H](C)OC(=O)C[C@@H](C)O,C[C@@H](O)CC(=O)O.C[C@H](O)CC(=O)O,"('C[C@@H](O)CC(=O)O', 'C[C@H](O)CC(=O)O')",0.91,4770.0,-1.0,128.0,128.051,2.2750523,7,[],"Tang, X., & Chen, E. Y. X. (2018). Chemical synthesis of perfectly isotactic and high melting bacterial poly(3-hydroxybutyrate) from bio-sourced racemic cyclic diolide. Nature Communications, 9(1), 1-11. https://doi.org/10.1038/s41467-018-04734-3",Table 1.01,ester_stereo,"('C[C@@H](O)CC(=O)O', 'C[C@H](O)CC(=O)O')",25,4,0.05099999999998772,4.2968318
C[C@H](O)CC(=O)O[C@@H](C)CC(=O)O[C@@H](C)CC(=O)O[C@@H](C)CC(=O)O[C@@H](C)CC(=O)O[C@@H](C)CC(=O)O[C@@H](C)CC(=O)O[C@@H](C)CC(=O)O[C@@H](C)CC(=O)O[C@@H](C)CC(=O)O[C@@H](C)CC(=O)O[C@@H](C)CC(=O)O[C@@H](C)CC(=O)O[C@@H](C)CC(=O)O[C@@H](C)CC(=O)O[C@@H](C)CC(=O)O[C@@H](C)CC(=O)O[C@@H](C)CC(=O)O[C@@H](C)CC(=O)O[C@H](C)CC(=O)O[C@H](C)CC(=O)O[C@H](C)CC(=O)O[C@H](C)CC(=O)O[C@H](C)CC(=O)O[C@H](C)CC(=O)O,C[C@@H](O)CC(=O)O.C[C@H](O)CC(=O)O,"('C[C@@H](O)CC(=O)O', 'C[C@H](O)CC(=O)O')",0.93,,2.0,,138.9321,2.5789683,7,[],"Tang, X., & Chen, E. Y. X. (2018). Chemical synthesis of perfectly isotactic and high melting bacterial poly(3-hydroxybutyrate) from bio-sourced racemic cyclic diolide. Nature Communications, 9(1), 1-11. https://doi.org/10.1038/s41467-018-04734-3",Table 2.6,ester_stereo,"('C[C@@H](O)CC(=O)O', 'C[C@H](O)CC(=O)O')",25,0,,1.2968338
C[C@@H](CC(=O)O)OC(=O)C[C@H](C)OC(=O)C[C@H](C)OC(=O)C[C@H](C)OC(=O)C[C@H](C)OC(=O)C[C@H](C)OC(=O)C[C@H](C)OC(=O)C[C@H](C)OC(=O)C[C@H](C)OC(=O)C[C@H](C)OC(=O)C[C@H](C)OC(=O)C[C@H](C)OC(=O)C[C@H](C)OC(=O)C[C@H](C)OC(=O)C[C@H](C)OC(=O)C[C@H](C)OC(=O)C[C@@H](C)OC(=O)C[C@@H](C)OC(=O)C[C@@H](C)OC(=O)C[C@@H](C)OC(=O)C[C@@H](C)OC(=O)C[C@@H](C)OC(=O)C[C@@H](C)OC(=O)C[C@@H](C)OC(=O)C[C@@H](C)O,C[C@@H](O)CC(=O)O.C[C@H](O)CC(=O)O,"('C[C@@H](O)CC(=O)O', 'C[C@H](O)CC(=O)O')",0.93,10900.0,3.0,133.0,139.97142,2.6326492,7,[],"Tang, X., & Chen, E. Y. X. (2018). Chemical synthesis of perfectly isotactic and high melting bacterial poly(3-hydroxybutyrate) from bio-sourced racemic cyclic diolide. Nature Communications, 9(1), 1-11. https://doi.org/10.1038/s41467-018-04734-3",Table 1.02,ester_stereo,"('C[C@@H](O)CC(=O)O', 'C[C@H](O)CC(=O)O')",25,0,6.971419999999995,0.2968350000000002
C[C@H](O)CC(=O)O[C@@H](C)CC(=O)O[C@@H](C)CC(=O)O[C@@H](C)CC(=O)O[C@H](C)CC(=O)O[C@H](C)CC(=O)O[C@H](C)CC(=O)O[C@H](C)CC(=O)O[C@H](C)CC(=O)O[C@H](C)CC(=O)O[C@H](C)CC(=O)O[C@H](C)CC(=O)O[C@H](C)CC(=O)O[C@H](C)CC(=O)O[C@H](C)CC(=O)O[C@H](C)CC(=O)O[C@H](C)CC(=O)O[C@H](C)CC(=O)O[C@H](C)CC(=O)O[C@H](C)CC(=O)O[C@H](C)CC(=O)O[C@H](C)CC(=O)O[C@H](C)CC(=O)O[C@H](C)CC(=O)O[C@H](C)CC(=O)O,C[C@@H](O)CC(=O)O.C[C@H](O)CC(=O)O,"('C[C@@H](O)CC(=O)O', 'C[C@H](O)CC(=O)O')",0.93,32000.0,3.4,146.0,140.65556,2.6719575,7,[],"Tang, X., & Chen, E. Y. X. (2018). Chemical synthesis of perfectly isotactic and high melting bacterial poly(3-hydroxybutyrate) from bio-sourced racemic cyclic diolide. Nature Communications, 9(1), 1-11. https://doi.org/10.1038/s41467-018-04734-3",Table 1.04,ester_stereo,"('C[C@@H](O)CC(=O)O', 'C[C@H](O)CC(=O)O')",25,0,5.344439999999992,0.10316619999999999
