Repository: tyo-nu/PolyIDRS_Paper

# PolyIDRS_Paper
Code and Figures for the PolyIDRS paper.

File: Figures/Figure_5/data/U_shaped_Tm_data.csv (part 35 of 60)
smiles_polymer,smiles_monomer,monomers,pm,Mn,Tg,Tm,Tm_pred,Tg_pred,model_id,distribution,ref,comment,mechanism,monomers.1,DP,replicate_structure,dTm,dTg
C[C@@H](CC(=O)O)OC(=O)C[C@H](C)OC(=O)C[C@H](C)OC(=O)C[C@H](C)OC(=O)C[C@H](C)OC(=O)C[C@H](C)OC(=O)C[C@H](C)OC(=O)C[C@H](C)OC(=O)C[C@H](C)OC(=O)C[C@H](C)OC(=O)C[C@H](C)OC(=O)C[C@H](C)OC(=O)C[C@H](C)OC(=O)C[C@H](C)OC(=O)C[C@H](C)OC(=O)C[C@H](C)OC(=O)C[C@H](C)OC(=O)C[C@H](C)OC(=O)C[C@H](C)OC(=O)C[C@H](C)OC(=O)C[C@H](C)OC(=O)C[C@H](C)OC(=O)C[C@H](C)OC(=O)C[C@@H](C)OC(=O)C[C@@H](C)O,C[C@@H](O)CC(=O)O.C[C@H](O)CC(=O)O,"('C[C@@H](O)CC(=O)O', 'C[C@H](O)CC(=O)O')",0.93,,2.0,,140.83182,2.67804,7,[],"Tang, X., & Chen, E. Y. X. (2018). Chemical synthesis of perfectly isotactic and high melting bacterial poly(3-hydroxybutyrate) from bio-sourced racemic cyclic diolide. Nature Communications, 9(1), 1-11. https://doi.org/10.1038/s41467-018-04734-3",Table 2.6,ester_stereo,"('C[C@@H](O)CC(=O)O', 'C[C@H](O)CC(=O)O')",25,1,,1.2968350000000002
C[C@H](O)CC(=O)O[C@@H](C)CC(=O)O[C@@H](C)CC(=O)O[C@@H](C)CC(=O)O[C@@H](C)CC(=O)O[C@@H](C)CC(=O)O[C@@H](C)CC(=O)O[C@@H](C)CC(=O)O[C@@H](C)CC(=O)O[C@@H](C)CC(=O)O[C@@H](C)CC(=O)O[C@@H](C)CC(=O)O[C@@H](C)CC(=O)O[C@H](C)CC(=O)O[C@H](C)CC(=O)O[C@H](C)CC(=O)O[C@H](C)CC(=O)O[C@H](C)CC(=O)O[C@H](C)CC(=O)O[C@H](C)CC(=O)O[C@H](C)CC(=O)O[C@H](C)CC(=O)O[C@H](C)CC(=O)O[C@H](C)CC(=O)O[C@H](C)CC(=O)O,C[C@@H](O)CC(=O)O.C[C@H](O)CC(=O)O,"('C[C@@H](O)CC(=O)O', 'C[C@H](O)CC(=O)O')",0.93,10900.0,3.0,133.0,139.57938,2.6135955,7,[],"Tang, X., & Chen, E. Y. X. (2018). Chemical synthesis of perfectly isotactic and high melting bacterial poly(3-hydroxybutyrate) from bio-sourced racemic cyclic diolide. Nature Communications, 9(1), 1-11. https://doi.org/10.1038/s41467-018-04734-3",Table 1.02,ester_stereo,"('C[C@@H](O)CC(=O)O', 'C[C@H](O)CC(=O)O')",25,1,6.579379999999986,0.2968337999999999
C[C@@H](CC(=O)O)OC(=O)C[C@H](C)OC(=O)C[C@@H](C)OC(=O)C[C@@H](C)OC(=O)C[C@@H](C)OC(=O)C[C@@H](C)OC(=O)C[C@@H](C)OC(=O)C[C@@H](C)OC(=O)C[C@@H](C)OC(=O)C[C@@H](C)OC(=O)C[C@@H](C)OC(=O)C[C@@H](C)OC(=O)C[C@@H](C)OC(=O)C[C@@H](C)OC(=O)C[C@@H](C)OC(=O)C[C@@H](C)OC(=O)C[C@@H](C)OC(=O)C[C@@H](C)OC(=O)C[C@@H](C)OC(=O)C[C@@H](C)OC(=O)C[C@@H](C)OC(=O)C[C@@H](C)OC(=O)C[C@@H](C)OC(=O)C[C@@H](C)OC(=O)C[C@@H](C)O,C[C@@H](O)CC(=O)O.C[C@H](O)CC(=O)O,"('C[C@@H](O)CC(=O)O', 'C[C@H](O)CC(=O)O')",0.93,32000.0,3.4,146.0,138.47322,2.5509722,7,[],"Tang, X., & Chen, E. Y. X. (2018). Chemical synthesis of perfectly isotactic and high melting bacterial poly(3-hydroxybutyrate) from bio-sourced racemic cyclic diolide. Nature Communications, 9(1), 1-11. https://doi.org/10.1038/s41467-018-04734-3",Table 1.04,ester_stereo,"('C[C@@H](O)CC(=O)O', 'C[C@H](O)CC(=O)O')",25,1,7.526780000000002,0.10316499999999973
C[C@@H](CC(=O)O)OC(=O)C[C@H](C)OC(=O)C[C@H](C)OC(=O)C[C@H](C)OC(=O)C[C@H](C)OC(=O)C[C@H](C)OC(=O)C[C@H](C)OC(=O)C[C@H](C)OC(=O)C[C@H](C)OC(=O)C[C@H](C)OC(=O)C[C@H](C)OC(=O)C[C@H](C)OC(=O)C[C@H](C)OC(=O)C[C@H](C)OC(=O)C[C@H](C)OC(=O)C[C@H](C)OC(=O)C[C@H](C)OC(=O)C[C@H](C)OC(=O)C[C@H](C)OC(=O)C[C@H](C)OC(=O)C[C@H](C)OC(=O)C[C@@H](C)OC(=O)C[C@@H](C)OC(=O)C[C@@H](C)OC(=O)C[C@@H](C)O,C[C@@H](O)CC(=O)O.C[C@H](O)CC(=O)O,"('C[C@@H](O)CC(=O)O', 'C[C@H](O)CC(=O)O')",0.93,,2.0,,140.57611,2.664761,7,[],"Tang, X., & Chen, E. Y. X. (2018). Chemical synthesis of perfectly isotactic and high melting bacterial poly(3-hydroxybutyrate) from bio-sourced racemic cyclic diolide. Nature Communications, 9(1), 1-11. https://doi.org/10.1038/s41467-018-04734-3",Table 2.6,ester_stereo,"('C[C@@H](O)CC(=O)O', 'C[C@H](O)CC(=O)O')",25,2,,1.2968350000000002
C[C@H](O)CC(=O)O[C@@H](C)CC(=O)O[C@@H](C)CC(=O)O[C@@H](C)CC(=O)O[C@@H](C)CC(=O)O[C@@H](C)CC(=O)O[C@@H](C)CC(=O)O[C@@H](C)CC(=O)O[C@@H](C)CC(=O)O[C@@H](C)CC(=O)O[C@@H](C)CC(=O)O[C@@H](C)CC(=O)O[C@@H](C)CC(=O)O[C@@H](C)CC(=O)O[C@@H](C)CC(=O)O[C@@H](C)CC(=O)O[C@@H](C)CC(=O)O[C@@H](C)CC(=O)O[C@@H](C)CC(=O)O[C@@H](C)CC(=O)O[C@@H](C)CC(=O)O[C@@H](C)CC(=O)O[C@H](C)CC(=O)O[C@H](C)CC(=O)O[C@H](C)CC(=O)O,C[C@@H](O)CC(=O)O.C[C@H](O)CC(=O)O,"('C[C@@H](O)CC(=O)O', 'C[C@H](O)CC(=O)O')",0.93,10900.0,3.0,133.0,138.62508,2.562871,7,[],"Tang, X., & Chen, E. Y. X. (2018). Chemical synthesis of perfectly isotactic and high melting bacterial poly(3-hydroxybutyrate) from bio-sourced racemic cyclic diolide. Nature Communications, 9(1), 1-11. https://doi.org/10.1038/s41467-018-04734-3",Table 1.02,ester_stereo,"('C[C@@H](O)CC(=O)O', 'C[C@H](O)CC(=O)O')",25,2,5.625079999999997,0.2968337999999999
C[C@H](O)CC(=O)O[C@@H](C)CC(=O)O[C@@H](C)CC(=O)O[C@@H](C)CC(=O)O[C@@H](C)CC(=O)O[C@H](C)CC(=O)O[C@H](C)CC(=O)O[C@H](C)CC(=O)O[C@H](C)CC(=O)O[C@H](C)CC(=O)O[C@H](C)CC(=O)O[C@H](C)CC(=O)O[C@H](C)CC(=O)O[C@H](C)CC(=O)O[C@H](C)CC(=O)O[C@H](C)CC(=O)O[C@H](C)CC(=O)O[C@H](C)CC(=O)O[C@H](C)CC(=O)O[C@H](C)CC(=O)O[C@H](C)CC(=O)O[C@H](C)CC(=O)O[C@H](C)CC(=O)O[C@H](C)CC(=O)O[C@H](C)CC(=O)O,C[C@@H](O)CC(=O)O.C[C@H](O)CC(=O)O,"('C[C@@H](O)CC(=O)O', 'C[C@H](O)CC(=O)O')",0.93,32000.0,3.4,146.0,140.52875,2.6652632,7,[],"Tang, X., & Chen, E. Y. X. (2018). Chemical synthesis of perfectly isotactic and high melting bacterial poly(3-hydroxybutyrate) from bio-sourced racemic cyclic diolide. Nature Communications, 9(1), 1-11. https://doi.org/10.1038/s41467-018-04734-3",Table 1.04,ester_stereo,"('C[C@@H](O)CC(=O)O', 'C[C@H](O)CC(=O)O')",25,2,5.471249999999998,0.10316619999999999
C[C@@H](CC(=O)O)OC(=O)C[C@H](C)OC(=O)C[C@H](C)OC(=O)C[C@H](C)OC(=O)C[C@H](C)OC(=O)C[C@@H](C)OC(=O)C[C@@H](C)OC(=O)C[C@@H](C)OC(=O)C[C@@H](C)OC(=O)C[C@@H](C)OC(=O)C[C@@H](C)OC(=O)C[C@@H](C)OC(=O)C[C@@H](C)OC(=O)C[C@@H](C)OC(=O)C[C@@H](C)OC(=O)C[C@@H](C)OC(=O)C[C@@H](C)OC(=O)C[C@@H](C)OC(=O)C[C@@H](C)OC(=O)C[C@@H](C)OC(=O)C[C@@H](C)OC(=O)C[C@@H](C)OC(=O)C[C@@H](C)OC(=O)C[C@@H](C)OC(=O)C[C@@H](C)O,C[C@@H](O)CC(=O)O.C[C@H](O)CC(=O)O,"('C[C@@H](O)CC(=O)O', 'C[C@H](O)CC(=O)O')",0.93,,2.0,,138.77415,2.5667813,7,[],"Tang, X., & Chen, E. Y. X. (2018). Chemical synthesis of perfectly isotactic and high melting bacterial poly(3-hydroxybutyrate) from bio-sourced racemic cyclic diolide. Nature Communications, 9(1), 1-11. https://doi.org/10.1038/s41467-018-04734-3",Table 2.6,ester_stereo,"('C[C@@H](O)CC(=O)O', 'C[C@H](O)CC(=O)O')",25,3,,1.2968350000000002
C[C@H](O)CC(=O)O[C@@H](C)CC(=O)O[C@@H](C)CC(=O)O[C@@H](C)CC(=O)O[C@@H](C)CC(=O)O[C@@H](C)CC(=O)O[C@@H](C)CC(=O)O[C@@H](C)CC(=O)O[C@@H](C)CC(=O)O[C@@H](C)CC(=O)O[C@H](C)CC(=O)O[C@H](C)CC(=O)O[C@H](C)CC(=O)O[C@H](C)CC(=O)O[C@H](C)CC(=O)O[C@H](C)CC(=O)O[C@H](C)CC(=O)O[C@H](C)CC(=O)O[C@H](C)CC(=O)O[C@H](C)CC(=O)O[C@H](C)CC(=O)O[C@H](C)CC(=O)O[C@H](C)CC(=O)O[C@H](C)CC(=O)O[C@H](C)CC(=O)O,C[C@@H](O)CC(=O)O.C[C@H](O)CC(=O)O,"('C[C@@H](O)CC(=O)O', 'C[C@H](O)CC(=O)O')",0.93,10900.0,3.0,133.0,139.92378,2.632954,7,[],"Tang, X., & Chen, E. Y. X. (2018). Chemical synthesis of perfectly isotactic and high melting bacterial poly(3-hydroxybutyrate) from bio-sourced racemic cyclic diolide. Nature Communications, 9(1), 1-11. https://doi.org/10.1038/s41467-018-04734-3",Table 1.02,ester_stereo,"('C[C@@H](O)CC(=O)O', 'C[C@H](O)CC(=O)O')",25,3,6.923779999999994,0.2968337999999999
C[C@H](O)CC(=O)O[C@@H](C)CC(=O)O[C@@H](C)CC(=O)O[C@@H](C)CC(=O)O[C@@H](C)CC(=O)O[C@@H](C)CC(=O)O[C@@H](C)CC(=O)O[C@@H](C)CC(=O)O[C@@H](C)CC(=O)O[C@@H](C)CC(=O)O[C@@H](C)CC(=O)O[C@@H](C)CC(=O)O[C@@H](C)CC(=O)O[C@@H](C)CC(=O)O[C@@H](C)CC(=O)O[C@@H](C)CC(=O)O[C@@H](C)CC(=O)O[C@@H](C)CC(=O)O[C@@H](C)CC(=O)O[C@H](C)CC(=O)O[C@H](C)CC(=O)O[C@H](C)CC(=O)O[C@H](C)CC(=O)O[C@H](C)CC(=O)O[C@H](C)CC(=O)O,C[C@@H](O)CC(=O)O.C[C@H](O)CC(=O)O,"('C[C@@H](O)CC(=O)O', 'C[C@H](O)CC(=O)O')",0.93,32000.0,3.4,146.0,138.9321,2.5789683,7,[],"Tang, X., & Chen, E. Y. X. (2018). Chemical synthesis of perfectly isotactic and high melting bacterial poly(3-hydroxybutyrate) from bio-sourced racemic cyclic diolide. Nature Communications, 9(1), 1-11. https://doi.org/10.1038/s41467-018-04734-3",Table 1.04,ester_stereo,"('C[C@@H](O)CC(=O)O', 'C[C@H](O)CC(=O)O')",25,3,7.067900000000009,0.10316619999999999
C[C@@H](CC(=O)O)OC(=O)C[C@H](C)OC(=O)C[C@H](C)OC(=O)C[C@H](C)OC(=O)C[C@H](C)OC(=O)C[C@H](C)OC(=O)C[C@H](C)OC(=O)C[C@H](C)OC(=O)C[C@H](C)OC(=O)C[C@H](C)OC(=O)C[C@H](C)OC(=O)C[C@H](C)OC(=O)C[C@H](C)OC(=O)C[C@H](C)OC(=O)C[C@H](C)OC(=O)C[C@H](C)OC(=O)C[C@H](C)OC(=O)C[C@H](C)OC(=O)C[C@H](C)OC(=O)C[C@H](C)OC(=O)C[C@H](C)OC(=O)C[C@H](C)OC(=O)C[C@@H](C)OC(=O)C[C@@H](C)OC(=O)C[C@@H](C)O,C[C@@H](O)CC(=O)O.C[C@H](O)CC(=O)O,"('C[C@@H](O)CC(=O)O', 'C[C@H](O)CC(=O)O')",0.93,,2.0,,140.70288,2.6714098,7,[],"Tang, X., & Chen, E. Y. X. (2018). Chemical synthesis of perfectly isotactic and high melting bacterial poly(3-hydroxybutyrate) from bio-sourced racemic cyclic diolide. Nature Communications, 9(1), 1-11. https://doi.org/10.1038/s41467-018-04734-3",Table 2.6,ester_stereo,"('C[C@@H](O)CC(=O)O', 'C[C@H](O)CC(=O)O')",25,4,,1.2968350000000002
C[C@H](O)CC(=O)O[C@@H](C)CC(=O)O[C@@H](C)CC(=O)O[C@H](C)CC(=O)O[C@H](C)CC(=O)O[C@H](C)CC(=O)O[C@H](C)CC(=O)O[C@H](C)CC(=O)O[C@H](C)CC(=O)O[C@H](C)CC(=O)O[C@H](C)CC(=O)O[C@H](C)CC(=O)O[C@H](C)CC(=O)O[C@H](C)CC(=O)O[C@H](C)CC(=O)O[C@H](C)CC(=O)O[C@H](C)CC(=O)O[C@H](C)CC(=O)O[C@H](C)CC(=O)O[C@H](C)CC(=O)O[C@H](C)CC(=O)O[C@H](C)CC(=O)O[C@H](C)CC(=O)O[C@H](C)CC(=O)O[C@H](C)CC(=O)O,C[C@@H](O)CC(=O)O.C[C@H](O)CC(=O)O,"('C[C@@H](O)CC(=O)O', 'C[C@H](O)CC(=O)O')",0.93,10900.0,3.0,133.0,140.78441,2.678559,7,[],"Tang, X., & Chen, E. Y. X. (2018). Chemical synthesis of perfectly isotactic and high melting bacterial poly(3-hydroxybutyrate) from bio-sourced racemic cyclic diolide. Nature Communications, 9(1), 1-11. https://doi.org/10.1038/s41467-018-04734-3",Table 1.02,ester_stereo,"('C[C@@H](O)CC(=O)O', 'C[C@H](O)CC(=O)O')",25,4,7.784410000000008,0.2968337999999999
C[C@H](O)CC(=O)O[C@@H](C)CC(=O)O[C@@H](C)CC(=O)O[C@@H](C)CC(=O)O[C@@H](C)CC(=O)O[C@@H](C)CC(=O)O[C@@H](C)CC(=O)O[C@@H](C)CC(=O)O[C@@H](C)CC(=O)O[C@H](C)CC(=O)O[C@H](C)CC(=O)O[C@H](C)CC(=O)O[C@H](C)CC(=O)O[C@H](C)CC(=O)O[C@H](C)CC(=O)O[C@H](C)CC(=O)O[C@H](C)CC(=O)O[C@H](C)CC(=O)O[C@H](C)CC(=O)O[C@H](C)CC(=O)O[C@H](C)CC(=O)O[C@H](C)CC(=O)O[C@H](C)CC(=O)O[C@H](C)CC(=O)O[C@H](C)CC(=O)O,C[C@@H](O)CC(=O)O.C[C@H](O)CC(=O)O,"('C[C@@H](O)CC(=O)O', 'C[C@H](O)CC(=O)O')",0.93,32000.0,3.4,146.0,140.04149,2.6395323,7,[],"Tang, X., & Chen, E. Y. X. (2018). Chemical synthesis of perfectly isotactic and high melting bacterial poly(3-hydroxybutyrate) from bio-sourced racemic cyclic diolide. Nature Communications, 9(1), 1-11. https://doi.org/10.1038/s41467-018-04734-3",Table 1.04,ester_stereo,"('C[C@@H](O)CC(=O)O', 'C[C@H](O)CC(=O)O')",25,4,5.95850999999999,0.10316619999999999
C[C@H](O)CC(=O)O[C@@H](C)CC(=O)O[C@@H](C)CC(=O)O[C@H](C)CC(=O)O[C@H](C)CC(=O)O[C@H](C)CC(=O)O[C@H](C)CC(=O)O[C@H](C)CC(=O)O[C@H](C)CC(=O)O[C@H](C)CC(=O)O[C@H](C)CC(=O)O[C@H](C)CC(=O)O[C@H](C)CC(=O)O[C@H](C)CC(=O)O[C@H](C)CC(=O)O[C@H](C)CC(=O)O[C@H](C)CC(=O)O[C@H](C)CC(=O)O[C@H](C)CC(=O)O[C@H](C)CC(=O)O[C@H](C)CC(=O)O[C@H](C)CC(=O)O[C@H](C)CC(=O)O[C@H](C)CC(=O)O[C@H](C)CC(=O)O,C[C@@H](O)CC(=O)O.C[C@H](O)CC(=O)O,"('C[C@@H](O)CC(=O)O', 'C[C@H](O)CC(=O)O')",0.94,23000.0,4.0,136.0,146.80888,3.092887,7,[],"Tang, X., & Chen, E. Y. X. (2018). Chemical synthesis of perfectly isotactic and high melting bacterial poly(3-hydroxybutyrate) from bio-sourced racemic cyclic diolide. Nature Communications, 9(1), 1-11. https://doi.org/10.1038/s41467-018-04734-3",Table 1.03,ester_stereo,"('C[C@@H](O)CC(=O)O', 'C[C@H](O)CC(=O)O')",25,0,10.808879999999988,0.7031662000000001
C[C@@H](CC(=O)O)OC(=O)C[C@H](C)OC(=O)C[C@H](C)OC(=O)C[C@H](C)OC(=O)C[C@H](C)OC(=O)C[C@H](C)OC(=O)C[C@H](C)OC(=O)C[C@H](C)OC(=O)C[C@@H](C)OC(=O)C[C@@H](C)OC(=O)C[C@@H](C)OC(=O)C[C@@H](C)OC(=O)C[C@@H](C)OC(=O)C[C@@H](C)OC(=O)C[C@@H](C)OC(=O)C[C@@H](C)OC(=O)C[C@@H](C)OC(=O)C[C@@H](C)OC(=O)C[C@@H](C)OC(=O)C[C@@H](C)OC(=O)C[C@@H](C)OC(=O)C[C@@H](C)OC(=O)C[C@@H](C)OC(=O)C[C@@H](C)OC(=O)C[C@@H](C)O,C[C@@H](O)CC(=O)O.C[C@H](O)CC(=O)O,"('C[C@@H](O)CC(=O)O', 'C[C@H](O)CC(=O)O')",0.94,23000.0,4.0,136.0,145.35797,2.997031,7,[],"Tang, X., & Chen, E. Y. X. (2018). Chemical synthesis of perfectly isotactic and high melting bacterial poly(3-hydroxybutyrate) from bio-sourced racemic cyclic diolide. Nature Communications, 9(1), 1-11. https://doi.org/10.1038/s41467-018-04734-3",Table 1.03,ester_stereo,"('C[C@@H](O)CC(=O)O', 'C[C@H](O)CC(=O)O')",25,1,9.357969999999995,0.7031649999999998
C[C@@H](CC(=O)O)OC(=O)C[C@H](C)OC(=O)C[C@H](C)OC(=O)C[C@H](C)OC(=O)C[C@H](C)OC(=O)C[C@H](C)OC(=O)C[C@H](C)OC(=O)C[C@@H](C)OC(=O)C[C@@H](C)OC(=O)C[C@@H](C)OC(=O)C[C@@H](C)OC(=O)C[C@@H](C)OC(=O)C[C@@H](C)OC(=O)C[C@@H](C)OC(=O)C[C@@H](C)OC(=O)C[C@@H](C)OC(=O)C[C@@H](C)OC(=O)C[C@@H](C)OC(=O)C[C@@H](C)OC(=O)C[C@@H](C)OC(=O)C[C@@H](C)OC(=O)C[C@@H](C)OC(=O)C[C@@H](C)OC(=O)C[C@@H](C)OC(=O)C[C@@H](C)O,C[C@@H](O)CC(=O)O.C[C@H](O)CC(=O)O,"('C[C@@H](O)CC(=O)O', 'C[C@H](O)CC(=O)O')",0.94,23000.0,4.0,136.0,145.26765,2.990293,7,[],"Tang, X., & Chen, E. Y. X. (2018). Chemical synthesis of perfectly isotactic and high melting bacterial poly(3-hydroxybutyrate) from bio-sourced racemic cyclic diolide. Nature Communications, 9(1), 1-11. https://doi.org/10.1038/s41467-018-04734-3",Table 1.03,ester_stereo,"('C[C@@H](O)CC(=O)O', 'C[C@H](O)CC(=O)O')",25,2,9.267650000000003,0.7031649999999998
C[C@H](O)CC(=O)O[C@@H](C)CC(=O)O[C@@H](C)CC(=O)O[C@@H](C)CC(=O)O[C@@H](C)CC(=O)O[C@@H](C)CC(=O)O[C@@H](C)CC(=O)O[C@@H](C)CC(=O)O[C@@H](C)CC(=O)O[C@@H](C)CC(=O)O[C@@H](C)CC(=O)O[C@@H](C)CC(=O)O[C@@H](C)CC(=O)O[C@@H](C)CC(=O)O[C@@H](C)CC(=O)O[C@@H](C)CC(=O)O[C@@H](C)CC(=O)O[C@@H](C)CC(=O)O[C@@H](C)CC(=O)O[C@H](C)CC(=O)O[C@H](C)CC(=O)O[C@H](C)CC(=O)O[C@H](C)CC(=O)O[C@H](C)CC(=O)O[C@H](C)CC(=O)O,C[C@@H](O)CC(=O)O.C[C@H](O)CC(=O)O,"('C[C@@H](O)CC(=O)O', 'C[C@H](O)CC(=O)O')",0.94,23000.0,4.0,136.0,145.23654,2.9918666,7,[],"Tang, X., & Chen, E. Y. X. (2018). Chemical synthesis of perfectly isotactic and high melting bacterial poly(3-hydroxybutyrate) from bio-sourced racemic cyclic diolide. Nature Communications, 9(1), 1-11. https://doi.org/10.1038/s41467-018-04734-3",Table 1.03,ester_stereo,"('C[C@@H](O)CC(=O)O', 'C[C@H](O)CC(=O)O')",25,3,9.23653999999999,0.7031662000000001
C[C@H](O)CC(=O)O[C@@H](C)CC(=O)O[C@@H](C)CC(=O)O[C@@H](C)CC(=O)O[C@@H](C)CC(=O)O[C@@H](C)CC(=O)O[C@@H](C)CC(=O)O[C@@H](C)CC(=O)O[C@@H](C)CC(=O)O[C@@H](C)CC(=O)O[C@@H](C)CC(=O)O[C@@H](C)CC(=O)O[C@@H](C)CC(=O)O[C@@H](C)CC(=O)O[C@@H](C)CC(=O)O[C@@H](C)CC(=O)O[C@@H](C)CC(=O)O[C@@H](C)CC(=O)O[C@@H](C)CC(=O)O[C@@H](C)CC(=O)O[C@@H](C)CC(=O)O[C@@H](C)CC(=O)O[C@@H](C)CC(=O)O[C@H](C)CC(=O)O[C@H](C)CC(=O)O,C[C@@H](O)CC(=O)O.C[C@H](O)CC(=O)O,"('C[C@@H](O)CC(=O)O', 'C[C@H](O)CC(=O)O')",0.94,23000.0,4.0,136.0,144.88478,2.9654076,7,[],"Tang, X., & Chen, E. Y. X. (2018). Chemical synthesis of perfectly isotactic and high melting bacterial poly(3-hydroxybutyrate) from bio-sourced racemic cyclic diolide. Nature Communications, 9(1), 1-11. https://doi.org/10.1038/s41467-018-04734-3",Table 1.03,ester_stereo,"('C[C@@H](O)CC(=O)O', 'C[C@H](O)CC(=O)O')",25,4,8.884780000000006,0.7031662000000001
C[C@@H](CC(=O)O)OC(=O)C[C@H](C)OC(=O)C[C@H](C)OC(=O)C[C@H](C)OC(=O)C[C@H](C)OC(=O)C[C@H](C)OC(=O)C[C@H](C)OC(=O)C[C@H](C)OC(=O)C[C@H](C)OC(=O)C[C@H](C)OC(=O)C[C@H](C)OC(=O)C[C@H](C)OC(=O)C[C@H](C)OC(=O)C[C@H](C)OC(=O)C[C@H](C)OC(=O)C[C@H](C)OC(=O)C[C@H](C)OC(=O)C[C@H](C)OC(=O)C[C@@H](C)OC(=O)C[C@@H](C)OC(=O)C[C@@H](C)OC(=O)C[C@@H](C)OC(=O)C[C@@H](C)OC(=O)C[C@@H](C)OC(=O)C[C@@H](C)O,C[C@@H](O)CC(=O)O.C[C@H](O)CC(=O)O,"('C[C@@H](O)CC(=O)O', 'C[C@H](O)CC(=O)O')",0.95,37300.0,4.1,147.0,152.81021,3.6511526,7,[],"Tang, X., & Chen, E. Y. X. (2018). Chemical synthesis of perfectly isotactic and high melting bacterial poly(3-hydroxybutyrate) from bio-sourced racemic cyclic diolide. Nature Communications, 9(1), 1-11. https://doi.org/10.1038/s41467-018-04734-3",Table 1.06,ester_stereo,"('C[C@@H](O)CC(=O)O', 'C[C@H](O)CC(=O)O')",25,0,5.810210000000012,0.8031649999999995
C[C@H](O)CC(=O)O[C@@H](C)CC(=O)O[C@@H](C)CC(=O)O[C@@H](C)CC(=O)O[C@@H](C)CC(=O)O[C@@H](C)CC(=O)O[C@@H](C)CC(=O)O[C@@H](C)CC(=O)O[C@@H](C)CC(=O)O[C@@H](C)CC(=O)O[C@@H](C)CC(=O)O[C@@H](C)CC(=O)O[C@@H](C)CC(=O)O[C@@H](C)CC(=O)O[C@H](C)CC(=O)O[C@H](C)CC(=O)O[C@H](C)CC(=O)O[C@H](C)CC(=O)O[C@H](C)CC(=O)O[C@H](C)CC(=O)O[C@H](C)CC(=O)O[C@H](C)CC(=O)O[C@H](C)CC(=O)O[C@H](C)CC(=O)O[C@H](C)CC(=O)O,C[C@@H](O)CC(=O)O.C[C@H](O)CC(=O)O,"('C[C@@H](O)CC(=O)O', 'C[C@H](O)CC(=O)O')",0.95,25100.0,,147.0,152.35098,3.6163654,7,[],"Tang, X., & Chen, E. Y. X. (2018). Chemical synthesis of perfectly isotactic and high melting bacterial poly(3-hydroxybutyrate) from bio-sourced racemic cyclic diolide. Nature Communications, 9(1), 1-11. https://doi.org/10.1038/s41467-018-04734-3",Table 1.05,ester_stereo,"('C[C@@H](O)CC(=O)O', 'C[C@H](O)CC(=O)O')",25,0,5.350979999999993,
C[C@@H](CC(=O)O)OC(=O)C[C@H](C)OC(=O)C[C@H](C)OC(=O)C[C@H](C)OC(=O)C[C@H](C)OC(=O)C[C@H](C)OC(=O)C[C@H](C)OC(=O)C[C@H](C)OC(=O)C[C@H](C)OC(=O)C[C@H](C)OC(=O)C[C@H](C)OC(=O)C[C@H](C)OC(=O)C[C@H](C)OC(=O)C[C@H](C)OC(=O)C[C@H](C)OC(=O)C[C@H](C)OC(=O)C[C@H](C)OC(=O)C[C@H](C)OC(=O)C[C@H](C)OC(=O)C[C@H](C)OC(=O)C[C@H](C)OC(=O)C[C@@H](C)OC(=O)C[C@@H](C)OC(=O)C[C@@H](C)OC(=O)C[C@@H](C)O,C[C@@H](O)CC(=O)O.C[C@H](O)CC(=O)O,"('C[C@@H](O)CC(=O)O', 'C[C@H](O)CC(=O)O')",0.95,37300.0,4.1,147.0,153.03716,3.670145,7,[],"Tang, X., & Chen, E. Y. X. (2018). Chemical synthesis of perfectly isotactic and high melting bacterial poly(3-hydroxybutyrate) from bio-sourced racemic cyclic diolide. Nature Communications, 9(1), 1-11. https://doi.org/10.1038/s41467-018-04734-3",Table 1.06,ester_stereo,"('C[C@@H](O)CC(=O)O', 'C[C@H](O)CC(=O)O')",25,1,6.03716,0.8031649999999995
C[C@H](O)CC(=O)O[C@@H](C)CC(=O)O[C@@H](C)CC(=O)O[C@@H](C)CC(=O)O[C@@H](C)CC(=O)O[C@@H](C)CC(=O)O[C@@H](C)CC(=O)O[C@@H](C)CC(=O)O[C@@H](C)CC(=O)O[C@@H](C)CC(=O)O[C@@H](C)CC(=O)O[C@@H](C)CC(=O)O[C@@H](C)CC(=O)O[C@@H](C)CC(=O)O[C@@H](C)CC(=O)O[C@@H](C)CC(=O)O[C@@H](C)CC(=O)O[C@@H](C)CC(=O)O[C@@H](C)CC(=O)O[C@@H](C)CC(=O)O[C@@H](C)CC(=O)O[C@@H](C)CC(=O)O[C@H](C)CC(=O)O[C@H](C)CC(=O)O[C@H](C)CC(=O)O,C[C@@H](O)CC(=O)O.C[C@H](O)CC(=O)O,"('C[C@@H](O)CC(=O)O', 'C[C@H](O)CC(=O)O')",0.95,25100.0,,147.0,151.81583,3.5662959,7,[],"Tang, X., & Chen, E. Y. X. (2018). Chemical synthesis of perfectly isotactic and high melting bacterial poly(3-hydroxybutyrate) from bio-sourced racemic cyclic diolide. Nature Communications, 9(1), 1-11. https://doi.org/10.1038/s41467-018-04734-3",Table 1.05,ester_stereo,"('C[C@@H](O)CC(=O)O', 'C[C@H](O)CC(=O)O')",25,1,4.815830000000005,
C[C@@H](CC(=O)O)OC(=O)C[C@H](C)OC(=O)C[C@H](C)OC(=O)C[C@H](C)OC(=O)C[C@H](C)OC(=O)C[C@H](C)OC(=O)C[C@H](C)OC(=O)C[C@H](C)OC(=O)C[C@H](C)OC(=O)C[C@H](C)OC(=O)C[C@H](C)OC(=O)C[C@@H](C)OC(=O)C[C@@H](C)OC(=O)C[C@@H](C)OC(=O)C[C@@H](C)OC(=O)C[C@@H](C)OC(=O)C[C@@H](C)OC(=O)C[C@@H](C)OC(=O)C[C@@H](C)OC(=O)C[C@@H](C)OC(=O)C[C@@H](C)OC(=O)C[C@@H](C)OC(=O)C[C@@H](C)OC(=O)C[C@@H](C)OC(=O)C[C@@H](C)O,C[C@@H](O)CC(=O)O.C[C@H](O)CC(=O)O,"('C[C@@H](O)CC(=O)O', 'C[C@H](O)CC(=O)O')",0.95,37300.0,4.1,147.0,152.30893,3.6069667,7,[],"Tang, X., & Chen, E. Y. X. (2018). Chemical synthesis of perfectly isotactic and high melting bacterial poly(3-hydroxybutyrate) from bio-sourced racemic cyclic diolide. Nature Communications, 9(1), 1-11. https://doi.org/10.1038/s41467-018-04734-3",Table 1.06,ester_stereo,"('C[C@@H](O)CC(=O)O', 'C[C@H](O)CC(=O)O')",25,2,5.308930000000004,0.8031649999999995
C[C@H](O)CC(=O)O[C@@H](C)CC(=O)O[C@@H](C)CC(=O)O[C@@H](C)CC(=O)O[C@@H](C)CC(=O)O[C@@H](C)CC(=O)O[C@@H](C)CC(=O)O[C@@H](C)CC(=O)O[C@@H](C)CC(=O)O[C@@H](C)CC(=O)O[C@@H](C)CC(=O)O[C@@H](C)CC(=O)O[C@H](C)CC(=O)O[C@H](C)CC(=O)O[C@H](C)CC(=O)O[C@H](C)CC(=O)O[C@H](C)CC(=O)O[C@H](C)CC(=O)O[C@H](C)CC(=O)O[C@H](C)CC(=O)O[C@H](C)CC(=O)O[C@H](C)CC(=O)O[C@H](C)CC(=O)O[C@H](C)CC(=O)O[C@H](C)CC(=O)O,C[C@@H](O)CC(=O)O.C[C@H](O)CC(=O)O,"('C[C@@H](O)CC(=O)O', 'C[C@H](O)CC(=O)O')",0.95,25100.0,,147.0,152.49155,3.628741,7,[],"Tang, X., & Chen, E. Y. X. (2018). Chemical synthesis of perfectly isotactic and high melting bacterial poly(3-hydroxybutyrate) from bio-sourced racemic cyclic diolide. Nature Communications, 9(1), 1-11. https://doi.org/10.1038/s41467-018-04734-3",Table 1.05,ester_stereo,"('C[C@@H](O)CC(=O)O', 'C[C@H](O)CC(=O)O')",25,2,5.4915499999999895,
C[C@@H](CC(=O)O)OC(=O)C[C@H](C)OC(=O)C[C@H](C)OC(=O)C[C@H](C)OC(=O)C[C@H](C)OC(=O)C[C@H](C)OC(=O)C[C@H](C)OC(=O)C[C@H](C)OC(=O)C[C@H](C)OC(=O)C[C@H](C)OC(=O)C[C@H](C)OC(=O)C[C@H](C)OC(=O)C[C@@H](C)OC(=O)C[C@@H](C)OC(=O)C[C@@H](C)OC(=O)C[C@@H](C)OC(=O)C[C@@H](C)OC(=O)C[C@@H](C)OC(=O)C[C@@H](C)OC(=O)C[C@@H](C)OC(=O)C[C@@H](C)OC(=O)C[C@@H](C)OC(=O)C[C@@H](C)OC(=O)C[C@@H](C)OC(=O)C[C@@H](C)O,C[C@@H](O)CC(=O)O.C[C@H](O)CC(=O)O,"('C[C@@H](O)CC(=O)O', 'C[C@H](O)CC(=O)O')",0.95,37300.0,4.1,147.0,152.37839,3.6132448,7,[],"Tang, X., & Chen, E. Y. X. (2018). Chemical synthesis of perfectly isotactic and high melting bacterial poly(3-hydroxybutyrate) from bio-sourced racemic cyclic diolide. Nature Communications, 9(1), 1-11. https://doi.org/10.1038/s41467-018-04734-3",Table 1.06,ester_stereo,"('C[C@@H](O)CC(=O)O', 'C[C@H](O)CC(=O)O')",25,3,5.378389999999996,0.8031649999999995
C[C@H](O)CC(=O)O[C@@H](C)CC(=O)O[C@@H](C)CC(=O)O[C@@H](C)CC(=O)O[C@@H](C)CC(=O)O[C@@H](C)CC(=O)O[C@@H](C)CC(=O)O[C@@H](C)CC(=O)O[C@@H](C)CC(=O)O[C@@H](C)CC(=O)O[C@@H](C)CC(=O)O[C@@H](C)CC(=O)O[C@@H](C)CC(=O)O[C@@H](C)CC(=O)O[C@@H](C)CC(=O)O[C@H](C)CC(=O)O[C@H](C)CC(=O)O[C@H](C)CC(=O)O[C@H](C)CC(=O)O[C@H](C)CC(=O)O[C@H](C)CC(=O)O[C@H](C)CC(=O)O[C@H](C)CC(=O)O[C@H](C)CC(=O)O[C@H](C)CC(=O)O,C[C@@H](O)CC(=O)O.C[C@H](O)CC(=O)O,"('C[C@@H](O)CC(=O)O', 'C[C@H](O)CC(=O)O')",0.95,25100.0,,147.0,152.28163,3.610155,7,[],"Tang, X., & Chen, E. Y. X. (2018). Chemical synthesis of perfectly isotactic and high melting bacterial poly(3-hydroxybutyrate) from bio-sourced racemic cyclic diolide. Nature Communications, 9(1), 1-11. https://doi.org/10.1038/s41467-018-04734-3",Table 1.05,ester_stereo,"('C[C@@H](O)CC(=O)O', 'C[C@H](O)CC(=O)O')",25,3,5.281630000000007,
C[C@@H](CC(=O)O)OC(=O)C[C@H](C)OC(=O)C[C@H](C)OC(=O)C[C@H](C)OC(=O)C[C@H](C)OC(=O)C[C@H](C)OC(=O)C[C@H](C)OC(=O)C[C@H](C)OC(=O)C[C@H](C)OC(=O)C[C@H](C)OC(=O)C[C@H](C)OC(=O)C[C@H](C)OC(=O)C[C@H](C)OC(=O)C[C@H](C)OC(=O)C[C@H](C)OC(=O)C[C@H](C)OC(=O)C[C@H](C)OC(=O)C[C@H](C)OC(=O)C[C@H](C)OC(=O)C[C@H](C)OC(=O)C[C@H](C)OC(=O)C[C@H](C)OC(=O)C[C@@H](C)OC(=O)C[C@@H](C)OC(=O)C[C@@H](C)O,C[C@@H](O)CC(=O)O.C[C@H](O)CC(=O)O,"('C[C@@H](O)CC(=O)O', 'C[C@H](O)CC(=O)O')",0.95,37300.0,4.1,147.0,153.11456,3.6765153,7,[],"Tang, X., & Chen, E. Y. X. (2018). Chemical synthesis of perfectly isotactic and high melting bacterial poly(3-hydroxybutyrate) from bio-sourced racemic cyclic diolide. Nature Communications, 9(1), 1-11. https://doi.org/10.1038/s41467-018-04734-3",Table 1.06,ester_stereo,"('C[C@@H](O)CC(=O)O', 'C[C@H](O)CC(=O)O')",25,4,6.1145600000000115,0.8031649999999995
C[C@@H](CC(=O)O)OC(=O)C[C@H](C)OC(=O)C[C@H](C)OC(=O)C[C@H](C)OC(=O)C[C@H](C)OC(=O)C[C@H](C)OC(=O)C[C@H](C)OC(=O)C[C@H](C)OC(=O)C[C@H](C)OC(=O)C[C@H](C)OC(=O)C[C@H](C)OC(=O)C[C@H](C)OC(=O)C[C@H](C)OC(=O)C[C@H](C)OC(=O)C[C@H](C)OC(=O)C[C@H](C)OC(=O)C[C@@H](C)OC(=O)C[C@@H](C)OC(=O)C[C@@H](C)OC(=O)C[C@@H](C)OC(=O)C[C@@H](C)OC(=O)C[C@@H](C)OC(=O)C[C@@H](C)OC(=O)C[C@@H](C)OC(=O)C[C@@H](C)O,C[C@@H](O)CC(=O)O.C[C@H](O)CC(=O)O,"('C[C@@H](O)CC(=O)O', 'C[C@H](O)CC(=O)O')",0.95,25100.0,,147.0,152.66312,3.6384835,7,[],"Tang, X., & Chen, E. Y. X. (2018). Chemical synthesis of perfectly isotactic and high melting bacterial poly(3-hydroxybutyrate) from bio-sourced racemic cyclic diolide. Nature Communications, 9(1), 1-11. https://doi.org/10.1038/s41467-018-04734-3",Table 1.05,ester_stereo,"('C[C@@H](O)CC(=O)O', 'C[C@H](O)CC(=O)O')",25,4,5.663119999999992,
C[C@@H](O)CC(=O)O[C@H](C)CC(=O)O[C@H](C)CC(=O)O[C@H](C)CC(=O)O[C@H](C)CC(=O)O[C@H](C)CC(=O)O[C@H](C)CC(=O)O[C@H](C)CC(=O)O[C@H](C)CC(=O)O[C@H](C)CC(=O)O[C@H](C)CC(=O)O[C@H](C)CC(=O)O[C@H](C)CC(=O)O[C@H](C)CC(=O)O[C@H](C)CC(=O)O[C@H](C)CC(=O)O[C@H](C)CC(=O)O[C@H](C)CC(=O)O[C@H](C)CC(=O)O[C@H](C)CC(=O)O[C@H](C)CC(=O)O[C@H](C)CC(=O)O[C@H](C)CC(=O)O[C@H](C)CC(=O)O[C@H](C)CC(=O)O,C[C@@H](O)CC(=O)O.C[C@H](O)CC(=O)O,"('C[C@@H](O)CC(=O)O', 'C[C@H](O)CC(=O)O')",0.96,52700.0,6.4,156.0,159.59286,4.3578024,7,[],"Tang, X., & Chen, E. Y. X. (2018). Chemical synthesis of perfectly isotactic and high melting bacterial poly(3-hydroxybutyrate) from bio-sourced racemic cyclic diolide. Nature Communications, 9(1), 1-11. https://doi.org/10.1038/s41467-018-04734-3",Table 1.08,ester_stereo,"('C[C@@H](O)CC(=O)O', 'C[C@H](O)CC(=O)O')",25,0,3.5928600000000017,3.1031662000000004
C[C@@H](O)CC(=O)O[C@H](C)CC(=O)O[C@H](C)CC(=O)O[C@H](C)CC(=O)O[C@H](C)CC(=O)O[C@H](C)CC(=O)O[C@H](C)CC(=O)O[C@H](C)CC(=O)O[C@H](C)CC(=O)O[C@H](C)CC(=O)O[C@H](C)CC(=O)O[C@H](C)CC(=O)O[C@H](C)CC(=O)O[C@H](C)CC(=O)O[C@H](C)CC(=O)O[C@H](C)CC(=O)O[C@H](C)CC(=O)O[C@H](C)CC(=O)O[C@H](C)CC(=O)O[C@H](C)CC(=O)O[C@H](C)CC(=O)O[C@H](C)CC(=O)O[C@H](C)CC(=O)O[C@H](C)CC(=O)O[C@H](C)CC(=O)O,C[C@@H](O)CC(=O)O.C[C@H](O)CC(=O)O,"('C[C@@H](O)CC(=O)O', 'C[C@H](O)CC(=O)O')",0.96,25700.0,,153.0,159.59286,4.3578024,7,[],"Tang, X., & Chen, E. Y. X. (2018). Chemical synthesis of perfectly isotactic and high melting bacterial poly(3-hydroxybutyrate) from bio-sourced racemic cyclic diolide. Nature Communications, 9(1), 1-11. https://doi.org/10.1038/s41467-018-04734-3",Table 1.07,ester_stereo,"('C[C@@H](O)CC(=O)O', 'C[C@H](O)CC(=O)O')",25,0,6.592860000000002,
C[C@H](O)CC(=O)O[C@@H](C)CC(=O)O[C@@H](C)CC(=O)O[C@@H](C)CC(=O)O[C@@H](C)CC(=O)O[C@@H](C)CC(=O)O[C@@H](C)CC(=O)O[C@@H](C)CC(=O)O[C@@H](C)CC(=O)O[C@@H](C)CC(=O)O[C@@H](C)CC(=O)O[C@@H](C)CC(=O)O[C@@H](C)CC(=O)O[C@@H](C)CC(=O)O[C@@H](C)CC(=O)O[C@@H](C)CC(=O)O[C@@H](C)CC(=O)O[C@@H](C)CC(=O)O[C@@H](C)CC(=O)O[C@@H](C)CC(=O)O[C@@H](C)CC(=O)O[C@@H](C)CC(=O)O[C@@H](C)CC(=O)O[C@@H](C)CC(=O)O[C@@H](C)CC(=O)O,C[C@@H](O)CC(=O)O.C[C@H](O)CC(=O)O,"('C[C@@H](O)CC(=O)O', 'C[C@H](O)CC(=O)O')",0.96,52700.0,6.4,156.0,158.31096,4.251197,7,[],"Tang, X., & Chen, E. Y. X. (2018). Chemical synthesis of perfectly isotactic and high melting bacterial poly(3-hydroxybutyrate) from bio-sourced racemic cyclic diolide. Nature Communications, 9(1), 1-11. https://doi.org/10.1038/s41467-018-04734-3",Table 1.08,ester_stereo,"('C[C@@H](O)CC(=O)O', 'C[C@H](O)CC(=O)O')",25,1,2.3109599999999944,3.1031662000000004
C[C@H](O)CC(=O)O[C@@H](C)CC(=O)O[C@@H](C)CC(=O)O[C@@H](C)CC(=O)O[C@@H](C)CC(=O)O[C@@H](C)CC(=O)O[C@@H](C)CC(=O)O[C@@H](C)CC(=O)O[C@@H](C)CC(=O)O[C@@H](C)CC(=O)O[C@@H](C)CC(=O)O[C@@H](C)CC(=O)O[C@@H](C)CC(=O)O[C@@H](C)CC(=O)O[C@@H](C)CC(=O)O[C@@H](C)CC(=O)O[C@@H](C)CC(=O)O[C@@H](C)CC(=O)O[C@@H](C)CC(=O)O[C@@H](C)CC(=O)O[C@@H](C)CC(=O)O[C@@H](C)CC(=O)O[C@@H](C)CC(=O)O[C@@H](C)CC(=O)O[C@@H](C)CC(=O)O,C[C@@H](O)CC(=O)O.C[C@H](O)CC(=O)O,"('C[C@@H](O)CC(=O)O', 'C[C@H](O)CC(=O)O')",0.96,25700.0,,153.0,158.31096,4.251197,7,[],"Tang, X., & Chen, E. Y. X. (2018). Chemical synthesis of perfectly isotactic and high melting bacterial poly(3-hydroxybutyrate) from bio-sourced racemic cyclic diolide. Nature Communications, 9(1), 1-11. https://doi.org/10.1038/s41467-018-04734-3",Table 1.07,ester_stereo,"('C[C@@H](O)CC(=O)O', 'C[C@H](O)CC(=O)O')",25,1,5.310959999999994,
C[C@H](O)CC(=O)O[C@@H](C)CC(=O)O[C@@H](C)CC(=O)O[C@@H](C)CC(=O)O[C@@H](C)CC(=O)O[C@@H](C)CC(=O)O[C@@H](C)CC(=O)O[C@@H](C)CC(=O)O[C@@H](C)CC(=O)O[C@@H](C)CC(=O)O[C@@H](C)CC(=O)O[C@@H](C)CC(=O)O[C@@H](C)CC(=O)O[C@@H](C)CC(=O)O[C@@H](C)CC(=O)O[C@@H](C)CC(=O)O[C@@H](C)CC(=O)O[C@@H](C)CC(=O)O[C@@H](C)CC(=O)O[C@@H](C)CC(=O)O[C@@H](C)CC(=O)O[C@@H](C)CC(=O)O[C@@H](C)CC(=O)O[C@@H](C)CC(=O)O[C@@H](C)CC(=O)O,C[C@@H](O)CC(=O)O.C[C@H](O)CC(=O)O,"('C[C@@H](O)CC(=O)O', 'C[C@H](O)CC(=O)O')",0.96,52700.0,6.4,156.0,158.31096,4.251197,7,[],"Tang, X., & Chen, E. Y. X. (2018). Chemical synthesis of perfectly isotactic and high melting bacterial poly(3-hydroxybutyrate) from bio-sourced racemic cyclic diolide. Nature Communications, 9(1), 1-11. https://doi.org/10.1038/s41467-018-04734-3",Table 1.08,ester_stereo,"('C[C@@H](O)CC(=O)O', 'C[C@H](O)CC(=O)O')",25,2,2.3109599999999944,3.1031662000000004
C[C@H](O)CC(=O)O[C@@H](C)CC(=O)O[C@@H](C)CC(=O)O[C@@H](C)CC(=O)O[C@@H](C)CC(=O)O[C@@H](C)CC(=O)O[C@@H](C)CC(=O)O[C@@H](C)CC(=O)O[C@@H](C)CC(=O)O[C@@H](C)CC(=O)O[C@@H](C)CC(=O)O[C@@H](C)CC(=O)O[C@@H](C)CC(=O)O[C@@H](C)CC(=O)O[C@@H](C)CC(=O)O[C@@H](C)CC(=O)O[C@@H](C)CC(=O)O[C@@H](C)CC(=O)O[C@@H](C)CC(=O)O[C@@H](C)CC(=O)O[C@@H](C)CC(=O)O[C@@H](C)CC(=O)O[C@@H](C)CC(=O)O[C@@H](C)CC(=O)O[C@@H](C)CC(=O)O,C[C@@H](O)CC(=O)O.C[C@H](O)CC(=O)O,"('C[C@@H](O)CC(=O)O', 'C[C@H](O)CC(=O)O')",0.96,25700.0,,153.0,158.31096,4.251197,7,[],"Tang, X., & Chen, E. Y. X. (2018). Chemical synthesis of perfectly isotactic and high melting bacterial poly(3-hydroxybutyrate) from bio-sourced racemic cyclic diolide. Nature Communications, 9(1), 1-11. https://doi.org/10.1038/s41467-018-04734-3",Table 1.07,ester_stereo,"('C[C@@H](O)CC(=O)O', 'C[C@H](O)CC(=O)O')",25,2,5.310959999999994,
C[C@H](O)CC(=O)O[C@@H](C)CC(=O)O[C@@H](C)CC(=O)O[C@@H](C)CC(=O)O[C@@H](C)CC(=O)O[C@@H](C)CC(=O)O[C@@H](C)CC(=O)O[C@@H](C)CC(=O)O[C@@H](C)CC(=O)O[C@@H](C)CC(=O)O[C@@H](C)CC(=O)O[C@@H](C)CC(=O)O[C@@H](C)CC(=O)O[C@@H](C)CC(=O)O[C@@H](C)CC(=O)O[C@@H](C)CC(=O)O[C@@H](C)CC(=O)O[C@@H](C)CC(=O)O[C@@H](C)CC(=O)O[C@@H](C)CC(=O)O[C@@H](C)CC(=O)O[C@@H](C)CC(=O)O[C@@H](C)CC(=O)O[C@@H](C)CC(=O)O[C@@H](C)CC(=O)O,C[C@@H](O)CC(=O)O.C[C@H](O)CC(=O)O,"('C[C@@H](O)CC(=O)O', 'C[C@H](O)CC(=O)O')",0.96,52700.0,6.4,156.0,158.31096,4.251197,7,[],"Tang, X., & Chen, E. Y. X. (2018). Chemical synthesis of perfectly isotactic and high melting bacterial poly(3-hydroxybutyrate) from bio-sourced racemic cyclic diolide. Nature Communications, 9(1), 1-11. https://doi.org/10.1038/s41467-018-04734-3",Table 1.08,ester_stereo,"('C[C@@H](O)CC(=O)O', 'C[C@H](O)CC(=O)O')",25,3,2.3109599999999944,3.1031662000000004
C[C@@H](O)CC(=O)O[C@H](C)CC(=O)O[C@H](C)CC(=O)O[C@H](C)CC(=O)O[C@H](C)CC(=O)O[C@H](C)CC(=O)O[C@H](C)CC(=O)O[C@H](C)CC(=O)O[C@H](C)CC(=O)O[C@H](C)CC(=O)O[C@H](C)CC(=O)O[C@H](C)CC(=O)O[C@H](C)CC(=O)O[C@H](C)CC(=O)O[C@H](C)CC(=O)O[C@H](C)CC(=O)O[C@H](C)CC(=O)O[C@H](C)CC(=O)O[C@H](C)CC(=O)O[C@H](C)CC(=O)O[C@H](C)CC(=O)O[C@H](C)CC(=O)O[C@H](C)CC(=O)O[C@H](C)CC(=O)O[C@H](C)CC(=O)O,C[C@@H](O)CC(=O)O.C[C@H](O)CC(=O)O,"('C[C@@H](O)CC(=O)O', 'C[C@H](O)CC(=O)O')",0.96,25700.0,,153.0,159.59286,4.3578024,7,[],"Tang, X., & Chen, E. Y. X. (2018). Chemical synthesis of perfectly isotactic and high melting bacterial poly(3-hydroxybutyrate) from bio-sourced racemic cyclic diolide. Nature Communications, 9(1), 1-11. https://doi.org/10.1038/s41467-018-04734-3",Table 1.07,ester_stereo,"('C[C@@H](O)CC(=O)O', 'C[C@H](O)CC(=O)O')",25,3,6.592860000000002,
C[C@@H](O)CC(=O)O[C@H](C)CC(=O)O[C@H](C)CC(=O)O[C@H](C)CC(=O)O[C@H](C)CC(=O)O[C@H](C)CC(=O)O[C@H](C)CC(=O)O[C@H](C)CC(=O)O[C@H](C)CC(=O)O[C@H](C)CC(=O)O[C@H](C)CC(=O)O[C@H](C)CC(=O)O[C@H](C)CC(=O)O[C@H](C)CC(=O)O[C@H](C)CC(=O)O[C@H](C)CC(=O)O[C@H](C)CC(=O)O[C@H](C)CC(=O)O[C@H](C)CC(=O)O[C@H](C)CC(=O)O[C@H](C)CC(=O)O[C@H](C)CC(=O)O[C@H](C)CC(=O)O[C@H](C)CC(=O)O[C@H](C)CC(=O)O,C[C@@H](O)CC(=O)O.C[C@H](O)CC(=O)O,"('C[C@@H](O)CC(=O)O', 'C[C@H](O)CC(=O)O')",0.96,52700.0,6.4,156.0,159.59286,4.3578024,7,[],"Tang, X., & Chen, E. Y. X. (2018). Chemical synthesis of perfectly isotactic and high melting bacterial poly(3-hydroxybutyrate) from bio-sourced racemic cyclic diolide. Nature Communications, 9(1), 1-11. https://doi.org/10.1038/s41467-018-04734-3",Table 1.08,ester_stereo,"('C[C@@H](O)CC(=O)O', 'C[C@H](O)CC(=O)O')",25,4,3.5928600000000017,3.1031662000000004
C[C@@H](O)CC(=O)O[C@H](C)CC(=O)O[C@H](C)CC(=O)O[C@H](C)CC(=O)O[C@H](C)CC(=O)O[C@H](C)CC(=O)O[C@H](C)CC(=O)O[C@H](C)CC(=O)O[C@H](C)CC(=O)O[C@H](C)CC(=O)O[C@H](C)CC(=O)O[C@H](C)CC(=O)O[C@H](C)CC(=O)O[C@H](C)CC(=O)O[C@H](C)CC(=O)O[C@H](C)CC(=O)O[C@H](C)CC(=O)O[C@H](C)CC(=O)O[C@H](C)CC(=O)O[C@H](C)CC(=O)O[C@H](C)CC(=O)O[C@H](C)CC(=O)O[C@H](C)CC(=O)O[C@H](C)CC(=O)O[C@H](C)CC(=O)O,C[C@@H](O)CC(=O)O.C[C@H](O)CC(=O)O,"('C[C@@H](O)CC(=O)O', 'C[C@H](O)CC(=O)O')",0.96,25700.0,,153.0,159.59286,4.3578024,7,[],"Tang, X., & Chen, E. Y. X. (2018). Chemical synthesis of perfectly isotactic and high melting bacterial poly(3-hydroxybutyrate) from bio-sourced racemic cyclic diolide. Nature Communications, 9(1), 1-11. https://doi.org/10.1038/s41467-018-04734-3",Table 1.07,ester_stereo,"('C[C@@H](O)CC(=O)O', 'C[C@H](O)CC(=O)O')",25,4,6.592860000000002,
C[C@@H](O)CC(=O)O[C@H](C)CC(=O)O[C@H](C)CC(=O)O[C@H](C)CC(=O)O[C@H](C)CC(=O)O[C@H](C)CC(=O)O[C@H](C)CC(=O)O[C@H](C)CC(=O)O[C@H](C)CC(=O)O[C@H](C)CC(=O)O[C@H](C)CC(=O)O[C@H](C)CC(=O)O[C@H](C)CC(=O)O[C@H](C)CC(=O)O[C@H](C)CC(=O)O[C@H](C)CC(=O)O[C@H](C)CC(=O)O[C@H](C)CC(=O)O[C@H](C)CC(=O)O[C@H](C)CC(=O)O[C@H](C)CC(=O)O[C@H](C)CC(=O)O[C@H](C)CC(=O)O[C@H](C)CC(=O)O[C@H](C)CC(=O)O,C[C@@H](O)CC(=O)O.C[C@H](O)CC(=O)O,"('C[C@@H](O)CC(=O)O', 'C[C@H](O)CC(=O)O')",0.99,20100.0,,161.0,167.57668,5.232797,7,[],"Tang, X., & Chen, E. Y. X. (2018). Chemical synthesis of perfectly isotactic and high melting bacterial poly(3-hydroxybutyrate) from bio-sourced racemic cyclic diolide. Nature Communications, 9(1), 1-11. https://doi.org/10.1038/s41467-018-04734-3",Table 1.09,ester_stereo,"('C[C@@H](O)CC(=O)O', 'C[C@H](O)CC(=O)O')",25,0,6.57668000000001,
C[C@H](O)CC(=O)O[C@@H](C)CC(=O)O[C@@H](C)CC(=O)O[C@@H](C)CC(=O)O[C@@H](C)CC(=O)O[C@@H](C)CC(=O)O[C@@H](C)CC(=O)O[C@@H](C)CC(=O)O[C@@H](C)CC(=O)O[C@@H](C)CC(=O)O[C@@H](C)CC(=O)O[C@@H](C)CC(=O)O[C@@H](C)CC(=O)O[C@@H](C)CC(=O)O[C@@H](C)CC(=O)O[C@@H](C)CC(=O)O[C@@H](C)CC(=O)O[C@@H](C)CC(=O)O[C@@H](C)CC(=O)O[C@@H](C)CC(=O)O[C@@H](C)CC(=O)O[C@@H](C)CC(=O)O[C@@H](C)CC(=O)O[C@@H](C)CC(=O)O[C@@H](C)CC(=O)O,C[C@@H](O)CC(=O)O.C[C@H](O)CC(=O)O,"('C[C@@H](O)CC(=O)O', 'C[C@H](O)CC(=O)O')",0.99,37400.0,,164.0,167.19994,5.32064,7,[],"Tang, X., & Chen, E. Y. X. (2018). Chemical synthesis of perfectly isotactic and high melting bacterial poly(3-hydroxybutyrate) from bio-sourced racemic cyclic diolide. Nature Communications, 9(1), 1-11. https://doi.org/10.1038/s41467-018-04734-3",Table 1.10,ester_stereo,"('C[C@@H](O)CC(=O)O', 'C[C@H](O)CC(=O)O')",25,0,3.199939999999998,
C[C@H](O)CC(=O)O[C@@H](C)CC(=O)O[C@@H](C)CC(=O)O[C@@H](C)CC(=O)O[C@@H](C)CC(=O)O[C@@H](C)CC(=O)O[C@@H](C)CC(=O)O[C@@H](C)CC(=O)O[C@@H](C)CC(=O)O[C@@H](C)CC(=O)O[C@@H](C)CC(=O)O[C@@H](C)CC(=O)O[C@@H](C)CC(=O)O[C@@H](C)CC(=O)O[C@@H](C)CC(=O)O[C@@H](C)CC(=O)O[C@@H](C)CC(=O)O[C@@H](C)CC(=O)O[C@@H](C)CC(=O)O[C@@H](C)CC(=O)O[C@@H](C)CC(=O)O[C@@H](C)CC(=O)O[C@@H](C)CC(=O)O[C@@H](C)CC(=O)O[C@@H](C)CC(=O)O,C[C@@H](O)CC(=O)O.C[C@H](O)CC(=O)O,"('C[C@@H](O)CC(=O)O', 'C[C@H](O)CC(=O)O')",0.99,64300.0,,169.0,167.19994,5.32064,7,[],"Tang, X., & Chen, E. Y. X. (2018). Chemical synthesis of perfectly isotactic and high melting bacterial poly(3-hydroxybutyrate) from bio-sourced racemic cyclic diolide. Nature Communications, 9(1), 1-11. https://doi.org/10.1038/s41467-018-04734-3",Table 1.11,ester_stereo,"('C[C@@H](O)CC(=O)O', 'C[C@H](O)CC(=O)O')",25,0,1.800060000000002,
C[C@@H](O)CC(=O)O[C@H](C)CC(=O)O[C@H](C)CC(=O)O[C@H](C)CC(=O)O[C@H](C)CC(=O)O[C@H](C)CC(=O)O[C@H](C)CC(=O)O[C@H](C)CC(=O)O[C@H](C)CC(=O)O[C@H](C)CC(=O)O[C@H](C)CC(=O)O[C@H](C)CC(=O)O[C@H](C)CC(=O)O[C@H](C)CC(=O)O[C@H](C)CC(=O)O[C@H](C)CC(=O)O[C@H](C)CC(=O)O[C@H](C)CC(=O)O[C@H](C)CC(=O)O[C@H](C)CC(=O)O[C@H](C)CC(=O)O[C@H](C)CC(=O)O[C@H](C)CC(=O)O[C@H](C)CC(=O)O[C@H](C)CC(=O)O,C[C@@H](O)CC(=O)O.C[C@H](O)CC(=O)O,"('C[C@@H](O)CC(=O)O', 'C[C@H](O)CC(=O)O')",0.99,119000.0,,170.0,167.57668,5.232797,7,[],"Tang, X., & Chen, E. Y. X. (2018). Chemical synthesis of perfectly isotactic and high melting bacterial poly(3-hydroxybutyrate) from bio-sourced racemic cyclic diolide. Nature Communications, 9(1), 1-11. https://doi.org/10.1038/s41467-018-04734-3",Table 1.12,ester_stereo,"('C[C@@H](O)CC(=O)O', 'C[C@H](O)CC(=O)O')",25,0,2.4233199999999897,
C[C@@H](O)CC(=O)O[C@H](C)CC(=O)O[C@H](C)CC(=O)O[C@H](C)CC(=O)O[C@H](C)CC(=O)O[C@H](C)CC(=O)O[C@H](C)CC(=O)O[C@H](C)CC(=O)O[C@H](C)CC(=O)O[C@H](C)CC(=O)O[C@H](C)CC(=O)O[C@H](C)CC(=O)O[C@H](C)CC(=O)O[C@H](C)CC(=O)O[C@H](C)CC(=O)O[C@H](C)CC(=O)O[C@H](C)CC(=O)O[C@H](C)CC(=O)O[C@H](C)CC(=O)O[C@H](C)CC(=O)O[C@H](C)CC(=O)O[C@H](C)CC(=O)O[C@H](C)CC(=O)O[C@H](C)CC(=O)O[C@H](C)CC(=O)O,C[C@@H](O)CC(=O)O.C[C@H](O)CC(=O)O,"('C[C@@H](O)CC(=O)O', 'C[C@H](O)CC(=O)O')",0.99,154000.0,,171.0,167.57668,5.232797,7,[],"Tang, X., & Chen, E. Y. X. (2018). Chemical synthesis of perfectly isotactic and high melting bacterial poly(3-hydroxybutyrate) from bio-sourced racemic cyclic diolide. Nature Communications, 9(1), 1-11. https://doi.org/10.1038/s41467-018-04734-3",Table 1.13,ester_stereo,"('C[C@@H](O)CC(=O)O', 'C[C@H](O)CC(=O)O')",25,0,3.4233199999999897,
C[C@H](O)CC(=O)O[C@@H](C)CC(=O)O[C@@H](C)CC(=O)O[C@@H](C)CC(=O)O[C@@H](C)CC(=O)O[C@@H](C)CC(=O)O[C@@H](C)CC(=O)O[C@@H](C)CC(=O)O[C@@H](C)CC(=O)O[C@@H](C)CC(=O)O[C@@H](C)CC(=O)O[C@@H](C)CC(=O)O[C@@H](C)CC(=O)O[C@@H](C)CC(=O)O[C@@H](C)CC(=O)O[C@@H](C)CC(=O)O[C@@H](C)CC(=O)O[C@@H](C)CC(=O)O[C@@H](C)CC(=O)O[C@@H](C)CC(=O)O[C@@H](C)CC(=O)O[C@@H](C)CC(=O)O[C@@H](C)CC(=O)O[C@@H](C)CC(=O)O[C@@H](C)CC(=O)O,C[C@@H](O)CC(=O)O.C[C@H](O)CC(=O)O,"('C[C@@H](O)CC(=O)O', 'C[C@H](O)CC(=O)O')",0.99,43000.0,,172.0,167.19994,5.32064,7,[],"Tang, X., & Chen, E. Y. X. (2018). Chemical synthesis of perfectly isotactic and high melting bacterial poly(3-hydroxybutyrate) from bio-sourced racemic cyclic diolide. Nature Communications, 9(1), 1-11. https://doi.org/10.1038/s41467-018-04734-3",Table 2.1,ester_stereo,"('C[C@@H](O)CC(=O)O', 'C[C@H](O)CC(=O)O')",25,0,4.800060000000002,
C[C@@H](O)CC(=O)O[C@H](C)CC(=O)O[C@H](C)CC(=O)O[C@H](C)CC(=O)O[C@H](C)CC(=O)O[C@H](C)CC(=O)O[C@H](C)CC(=O)O[C@H](C)CC(=O)O[C@H](C)CC(=O)O[C@H](C)CC(=O)O[C@H](C)CC(=O)O[C@H](C)CC(=O)O[C@H](C)CC(=O)O[C@H](C)CC(=O)O[C@H](C)CC(=O)O[C@H](C)CC(=O)O[C@H](C)CC(=O)O[C@H](C)CC(=O)O[C@H](C)CC(=O)O[C@H](C)CC(=O)O[C@H](C)CC(=O)O[C@H](C)CC(=O)O[C@H](C)CC(=O)O[C@H](C)CC(=O)O[C@H](C)CC(=O)O,C[C@@H](O)CC(=O)O.C[C@H](O)CC(=O)O,"('C[C@@H](O)CC(=O)O', 'C[C@H](O)CC(=O)O')",0.99,74800.0,,172.0,167.57668,5.232797,7,[],"Tang, X., & Chen, E. Y. X. (2018). Chemical synthesis of perfectly isotactic and high melting bacterial poly(3-hydroxybutyrate) from bio-sourced racemic cyclic diolide. Nature Communications, 9(1), 1-11. https://doi.org/10.1038/s41467-018-04734-3",Table 2.2,ester_stereo,"('C[C@@H](O)CC(=O)O', 'C[C@H](O)CC(=O)O')",25,0,4.42331999999999,
C[C@@H](O)CC(=O)O[C@H](C)CC(=O)O[C@H](C)CC(=O)O[C@H](C)CC(=O)O[C@H](C)CC(=O)O[C@H](C)CC(=O)O[C@H](C)CC(=O)O[C@H](C)CC(=O)O[C@H](C)CC(=O)O[C@H](C)CC(=O)O[C@H](C)CC(=O)O[C@H](C)CC(=O)O[C@H](C)CC(=O)O[C@H](C)CC(=O)O[C@H](C)CC(=O)O[C@H](C)CC(=O)O[C@H](C)CC(=O)O[C@H](C)CC(=O)O[C@H](C)CC(=O)O[C@H](C)CC(=O)O[C@H](C)CC(=O)O[C@H](C)CC(=O)O[C@H](C)CC(=O)O[C@H](C)CC(=O)O[C@H](C)CC(=O)O,C[C@@H](O)CC(=O)O.C[C@H](O)CC(=O)O,"('C[C@@H](O)CC(=O)O', 'C[C@H](O)CC(=O)O')",0.99,42900.0,,172.0,167.57668,5.232797,7,[],"Tang, X., & Chen, E. Y. X. (2018). Chemical synthesis of perfectly isotactic and high melting bacterial poly(3-hydroxybutyrate) from bio-sourced racemic cyclic diolide. Nature Communications, 9(1), 1-11. https://doi.org/10.1038/s41467-018-04734-3",Table 2.4,ester_stereo,"('C[C@@H](O)CC(=O)O', 'C[C@H](O)CC(=O)O')",25,0,4.42331999999999,
C[C@@H](O)CC(=O)O[C@H](C)CC(=O)O[C@H](C)CC(=O)O[C@H](C)CC(=O)O[C@H](C)CC(=O)O[C@H](C)CC(=O)O[C@H](C)CC(=O)O[C@H](C)CC(=O)O[C@H](C)CC(=O)O[C@H](C)CC(=O)O[C@H](C)CC(=O)O[C@H](C)CC(=O)O[C@H](C)CC(=O)O[C@H](C)CC(=O)O[C@H](C)CC(=O)O[C@H](C)CC(=O)O[C@H](C)CC(=O)O[C@H](C)CC(=O)O[C@H](C)CC(=O)O[C@H](C)CC(=O)O[C@H](C)CC(=O)O[C@H](C)CC(=O)O[C@H](C)CC(=O)O[C@H](C)CC(=O)O[C@H](C)CC(=O)O,C[C@@H](O)CC(=O)O.C[C@H](O)CC(=O)O,"('C[C@@H](O)CC(=O)O', 'C[C@H](O)CC(=O)O')",0.99,72100.0,,172.0,167.57668,5.232797,7,[],"Tang, X., & Chen, E. Y. X. (2018). Chemical synthesis of perfectly isotactic and high melting bacterial poly(3-hydroxybutyrate) from bio-sourced racemic cyclic diolide. Nature Communications, 9(1), 1-11. https://doi.org/10.1038/s41467-018-04734-3",Table 2.5,ester_stereo,"('C[C@@H](O)CC(=O)O', 'C[C@H](O)CC(=O)O')",25,0,4.42331999999999,
