Repository: tyo-nu/PolyIDRS_Paper

# PolyIDRS_Paper
Code and Figures for the PolyIDRS paper.

File: Figures/Figure_5/data/U_shaped_Tm_data.csv (part 37 of 60)
smiles_polymer,smiles_monomer,monomers,pm,Mn,Tg,Tm,Tm_pred,Tg_pred,model_id,distribution,ref,comment,mechanism,monomers.1,DP,replicate_structure,dTm,dTg
C[C@H](O)CC(=O)O[C@@H](C)CC(=O)O[C@H](C)CC(=O)O[C@@H](C)CC(=O)O[C@H](C)CC(=O)O[C@@H](C)CC(=O)O[C@H](C)CC(=O)O[C@@H](C)CC(=O)O[C@H](C)CC(=O)O[C@@H](C)CC(=O)O[C@H](C)CC(=O)O[C@@H](C)CC(=O)O[C@@H](C)CC(=O)O[C@H](C)CC(=O)O[C@@H](C)CC(=O)O[C@H](C)CC(=O)O[C@@H](C)CC(=O)O[C@H](C)CC(=O)O[C@@H](C)CC(=O)O[C@H](C)CC(=O)O[C@@H](C)CC(=O)O[C@H](C)CC(=O)O[C@@H](C)CC(=O)O[C@H](C)CC(=O)O[C@@H](C)CC(=O)O,C[C@@H](O)CC(=O)O.C[C@H](O)CC(=O)O,"('C[C@@H](O)CC(=O)O', 'C[C@H](O)CC(=O)O')",0.06,,11.2,183.0,182.60567,10.992143,0,[],"Ajellal, N., Bouyahyi, M., Amgoune, A., Thomas, C. M., Bondon, A., Pillin, I., Grohens, Y., & Carpentier, J. F. (2009). Syndiotactic-enriched poly(3-hydroxybutyrate)s via stereoselective ring-opening polymerization of racemic _-butyrolactone with discrete yttrium catalysts. Macromolecules, 42(4), 987-993. https://doi.org/10.1021/ma8022734","Table 3, #3",ester_stereo,"('C[C@@H](O)CC(=O)O', 'C[C@H](O)CC(=O)O')",25,0,0.3943299999999965,7.371587699999999
C[C@H](O)CC(=O)O[C@H](C)CC(=O)O[C@@H](C)CC(=O)O[C@H](C)CC(=O)O[C@@H](C)CC(=O)O[C@H](C)CC(=O)O[C@H](C)CC(=O)O[C@@H](C)CC(=O)O[C@H](C)CC(=O)O[C@@H](C)CC(=O)O[C@H](C)CC(=O)O[C@@H](C)CC(=O)O[C@H](C)CC(=O)O[C@@H](C)CC(=O)O[C@H](C)CC(=O)O[C@@H](C)CC(=O)O[C@H](C)CC(=O)O[C@H](C)CC(=O)O[C@@H](C)CC(=O)O[C@H](C)CC(=O)O[C@@H](C)CC(=O)O[C@H](C)CC(=O)O[C@@H](C)CC(=O)O[C@H](C)CC(=O)O[C@@H](C)CC(=O)O,C[C@@H](O)CC(=O)O.C[C@H](O)CC(=O)O,"('C[C@@H](O)CC(=O)O', 'C[C@H](O)CC(=O)O')",0.06,37100.0,,178.0,182.47581,10.967447,0,[],"Ajellal, N., Bouyahyi, M., Amgoune, A., Thomas, C. M., Bondon, A., Pillin, I., Grohens, Y., & Carpentier, J. F. (2009). Syndiotactic-enriched poly(3-hydroxybutyrate)s via stereoselective ring-opening polymerization of racemic _-butyrolactone with discrete yttrium catalysts. Macromolecules, 42(4), 987-993. https://doi.org/10.1021/ma8022734","Table 1, #4",ester_stereo,"('C[C@@H](O)CC(=O)O', 'C[C@H](O)CC(=O)O')",25,0,4.475809999999996,
C[C@H](O)CC(=O)O[C@@H](C)CC(=O)O[C@H](C)CC(=O)O[C@@H](C)CC(=O)O[C@H](C)CC(=O)O[C@@H](C)CC(=O)O[C@H](C)CC(=O)O[C@@H](C)CC(=O)O[C@H](C)CC(=O)O[C@@H](C)CC(=O)O[C@H](C)CC(=O)O[C@@H](C)CC(=O)O[C@H](C)CC(=O)O[C@@H](C)CC(=O)O[C@H](C)CC(=O)O[C@@H](C)CC(=O)O[C@H](C)CC(=O)O[C@@H](C)CC(=O)O[C@@H](C)CC(=O)O[C@H](C)CC(=O)O[C@@H](C)CC(=O)O[C@H](C)CC(=O)O[C@@H](C)CC(=O)O[C@H](C)CC(=O)O[C@@H](C)CC(=O)O,C[C@@H](O)CC(=O)O.C[C@H](O)CC(=O)O,"('C[C@@H](O)CC(=O)O', 'C[C@H](O)CC(=O)O')",0.06,,,183.0,182.60567,10.992146,0,[],"Ajellal, N., Bouyahyi, M., Amgoune, A., Thomas, C. M., Bondon, A., Pillin, I., Grohens, Y., & Carpentier, J. F. (2009). Syndiotactic-enriched poly(3-hydroxybutyrate)s via stereoselective ring-opening polymerization of racemic _-butyrolactone with discrete yttrium catalysts. Macromolecules, 42(4), 987-993. https://doi.org/10.1021/ma8022734","Table 1, #8",ester_stereo,"('C[C@@H](O)CC(=O)O', 'C[C@H](O)CC(=O)O')",25,0,0.3943299999999965,
C[C@H](O)CC(=O)O[C@H](C)CC(=O)O[C@@H](C)CC(=O)O[C@H](C)CC(=O)O[C@@H](C)CC(=O)O[C@H](C)CC(=O)O[C@@H](C)CC(=O)O[C@H](C)CC(=O)O[C@@H](C)CC(=O)O[C@H](C)CC(=O)O[C@@H](C)CC(=O)O[C@H](C)CC(=O)O[C@@H](C)CC(=O)O[C@H](C)CC(=O)O[C@@H](C)CC(=O)O[C@H](C)CC(=O)O[C@@H](C)CC(=O)O[C@H](C)CC(=O)O[C@H](C)CC(=O)O[C@@H](C)CC(=O)O[C@H](C)CC(=O)O[C@@H](C)CC(=O)O[C@@H](C)CC(=O)O[C@H](C)CC(=O)O[C@@H](C)CC(=O)O,C[C@@H](O)CC(=O)O.C[C@H](O)CC(=O)O,"('C[C@@H](O)CC(=O)O', 'C[C@H](O)CC(=O)O')",0.06,,11.2,183.0,182.53192,10.972159,0,[],"Ajellal, N., Bouyahyi, M., Amgoune, A., Thomas, C. M., Bondon, A., Pillin, I., Grohens, Y., & Carpentier, J. F. (2009). Syndiotactic-enriched poly(3-hydroxybutyrate)s via stereoselective ring-opening polymerization of racemic _-butyrolactone with discrete yttrium catalysts. Macromolecules, 42(4), 987-993. https://doi.org/10.1021/ma8022734","Table 3, #3",ester_stereo,"('C[C@@H](O)CC(=O)O', 'C[C@H](O)CC(=O)O')",25,1,0.4680799999999863,7.371587699999999
C[C@@H](CC(=O)O[C@@H](C)CC(=O)O[C@H](C)CC(=O)O[C@@H](C)CC(=O)O[C@H](C)CC(=O)O[C@@H](C)CC(=O)O[C@H](C)CC(=O)O[C@@H](C)CC(=O)O[C@H](C)CC(=O)O[C@@H](C)CC(=O)O[C@H](C)CC(=O)O)OC(=O)C[C@@H](C)OC(=O)C[C@H](C)OC(=O)C[C@@H](C)OC(=O)C[C@H](C)OC(=O)C[C@@H](C)OC(=O)C[C@H](C)OC(=O)C[C@@H](C)OC(=O)C[C@@H](C)OC(=O)C[C@H](C)OC(=O)C[C@@H](C)OC(=O)C[C@H](C)OC(=O)C[C@@H](C)OC(=O)C[C@H](C)OC(=O)C[C@@H](C)O,C[C@@H](O)CC(=O)O.C[C@H](O)CC(=O)O,"('C[C@@H](O)CC(=O)O', 'C[C@H](O)CC(=O)O')",0.06,37100.0,,178.0,182.40964,10.696956,0,[],"Ajellal, N., Bouyahyi, M., Amgoune, A., Thomas, C. M., Bondon, A., Pillin, I., Grohens, Y., & Carpentier, J. F. (2009). Syndiotactic-enriched poly(3-hydroxybutyrate)s via stereoselective ring-opening polymerization of racemic _-butyrolactone with discrete yttrium catalysts. Macromolecules, 42(4), 987-993. https://doi.org/10.1021/ma8022734","Table 1, #4",ester_stereo,"('C[C@@H](O)CC(=O)O', 'C[C@H](O)CC(=O)O')",25,1,4.409639999999996,
C[C@@H](CC(=O)O[C@H](C)CC(=O)O)OC(=O)C[C@@H](C)OC(=O)C[C@@H](C)OC(=O)C[C@H](C)OC(=O)C[C@@H](C)OC(=O)C[C@H](C)OC(=O)C[C@@H](C)OC(=O)C[C@H](C)OC(=O)C[C@@H](C)OC(=O)C[C@H](C)OC(=O)C[C@@H](C)OC(=O)C[C@H](C)OC(=O)C[C@@H](C)OC(=O)C[C@H](C)OC(=O)C[C@@H](C)OC(=O)C[C@H](C)OC(=O)C[C@@H](C)OC(=O)C[C@H](C)OC(=O)C[C@@H](C)OC(=O)C[C@H](C)OC(=O)C[C@@H](C)OC(=O)C[C@@H](C)OC(=O)C[C@H](C)OC(=O)C[C@@H](C)O,C[C@@H](O)CC(=O)O.C[C@H](O)CC(=O)O,"('C[C@@H](O)CC(=O)O', 'C[C@H](O)CC(=O)O')",0.06,,,183.0,182.40965,10.696955,0,[],"Ajellal, N., Bouyahyi, M., Amgoune, A., Thomas, C. M., Bondon, A., Pillin, I., Grohens, Y., & Carpentier, J. F. (2009). Syndiotactic-enriched poly(3-hydroxybutyrate)s via stereoselective ring-opening polymerization of racemic _-butyrolactone with discrete yttrium catalysts. Macromolecules, 42(4), 987-993. https://doi.org/10.1021/ma8022734","Table 1, #8",ester_stereo,"('C[C@@H](O)CC(=O)O', 'C[C@H](O)CC(=O)O')",25,1,0.5903500000000008,
C[C@@H](CC(=O)O[C@H](C)CC(=O)O)OC(=O)C[C@@H](C)OC(=O)C[C@@H](C)OC(=O)C[C@H](C)OC(=O)C[C@@H](C)OC(=O)C[C@H](C)OC(=O)C[C@@H](C)OC(=O)C[C@H](C)OC(=O)C[C@@H](C)OC(=O)C[C@H](C)OC(=O)C[C@@H](C)OC(=O)C[C@H](C)OC(=O)C[C@@H](C)OC(=O)C[C@H](C)OC(=O)C[C@@H](C)OC(=O)C[C@H](C)OC(=O)C[C@@H](C)OC(=O)C[C@@H](C)OC(=O)C[C@H](C)OC(=O)C[C@@H](C)OC(=O)C[C@H](C)OC(=O)C[C@@H](C)OC(=O)C[C@H](C)OC(=O)C[C@@H](C)O,C[C@@H](O)CC(=O)O.C[C@H](O)CC(=O)O,"('C[C@@H](O)CC(=O)O', 'C[C@H](O)CC(=O)O')",0.06,,11.2,183.0,182.40965,10.696953,0,[],"Ajellal, N., Bouyahyi, M., Amgoune, A., Thomas, C. M., Bondon, A., Pillin, I., Grohens, Y., & Carpentier, J. F. (2009). Syndiotactic-enriched poly(3-hydroxybutyrate)s via stereoselective ring-opening polymerization of racemic _-butyrolactone with discrete yttrium catalysts. Macromolecules, 42(4), 987-993. https://doi.org/10.1021/ma8022734","Table 3, #3",ester_stereo,"('C[C@@H](O)CC(=O)O', 'C[C@H](O)CC(=O)O')",25,2,0.5903500000000008,7.371589999999999
C[C@H](O)CC(=O)O[C@H](C)CC(=O)O[C@@H](C)CC(=O)O[C@H](C)CC(=O)O[C@H](C)CC(=O)O[C@@H](C)CC(=O)O[C@H](C)CC(=O)O[C@H](C)CC(=O)O[C@@H](C)CC(=O)O[C@H](C)CC(=O)O[C@@H](C)CC(=O)O[C@H](C)CC(=O)O[C@@H](C)CC(=O)O[C@H](C)CC(=O)O[C@@H](C)CC(=O)O[C@H](C)CC(=O)O[C@@H](C)CC(=O)O[C@H](C)CC(=O)O[C@@H](C)CC(=O)O[C@H](C)CC(=O)O[C@@H](C)CC(=O)O[C@H](C)CC(=O)O[C@@H](C)CC(=O)O[C@H](C)CC(=O)O[C@@H](C)CC(=O)O,C[C@@H](O)CC(=O)O.C[C@H](O)CC(=O)O,"('C[C@@H](O)CC(=O)O', 'C[C@H](O)CC(=O)O')",0.06,37100.0,,178.0,182.47581,10.967441,0,[],"Ajellal, N., Bouyahyi, M., Amgoune, A., Thomas, C. M., Bondon, A., Pillin, I., Grohens, Y., & Carpentier, J. F. (2009). Syndiotactic-enriched poly(3-hydroxybutyrate)s via stereoselective ring-opening polymerization of racemic _-butyrolactone with discrete yttrium catalysts. Macromolecules, 42(4), 987-993. https://doi.org/10.1021/ma8022734","Table 1, #4",ester_stereo,"('C[C@@H](O)CC(=O)O', 'C[C@H](O)CC(=O)O')",25,2,4.475809999999996,
C[C@H](O)CC(=O)O[C@H](C)CC(=O)O[C@@H](C)CC(=O)O[C@H](C)CC(=O)O[C@@H](C)CC(=O)O[C@H](C)CC(=O)O[C@H](C)CC(=O)O[C@@H](C)CC(=O)O[C@H](C)CC(=O)O[C@@H](C)CC(=O)O[C@H](C)CC(=O)O[C@@H](C)CC(=O)O[C@H](C)CC(=O)O[C@H](C)CC(=O)O[C@@H](C)CC(=O)O[C@H](C)CC(=O)O[C@@H](C)CC(=O)O[C@H](C)CC(=O)O[C@@H](C)CC(=O)O[C@H](C)CC(=O)O[C@@H](C)CC(=O)O[C@H](C)CC(=O)O[C@@H](C)CC(=O)O[C@H](C)CC(=O)O[C@@H](C)CC(=O)O,C[C@@H](O)CC(=O)O.C[C@H](O)CC(=O)O,"('C[C@@H](O)CC(=O)O', 'C[C@H](O)CC(=O)O')",0.06,,,183.0,182.47583,10.967442,0,[],"Ajellal, N., Bouyahyi, M., Amgoune, A., Thomas, C. M., Bondon, A., Pillin, I., Grohens, Y., & Carpentier, J. F. (2009). Syndiotactic-enriched poly(3-hydroxybutyrate)s via stereoselective ring-opening polymerization of racemic _-butyrolactone with discrete yttrium catalysts. Macromolecules, 42(4), 987-993. https://doi.org/10.1021/ma8022734","Table 1, #8",ester_stereo,"('C[C@@H](O)CC(=O)O', 'C[C@H](O)CC(=O)O')",25,2,0.524169999999998,
C[C@H](O)CC(=O)O[C@H](C)CC(=O)O[C@@H](C)CC(=O)O[C@H](C)CC(=O)O[C@@H](C)CC(=O)O[C@@H](C)CC(=O)O[C@H](C)CC(=O)O[C@@H](C)CC(=O)O[C@H](C)CC(=O)O[C@@H](C)CC(=O)O[C@H](C)CC(=O)O[C@H](C)CC(=O)O[C@@H](C)CC(=O)O[C@H](C)CC(=O)O[C@@H](C)CC(=O)O[C@H](C)CC(=O)O[C@@H](C)CC(=O)O[C@H](C)CC(=O)O[C@@H](C)CC(=O)O[C@H](C)CC(=O)O[C@@H](C)CC(=O)O[C@H](C)CC(=O)O[C@@H](C)CC(=O)O[C@H](C)CC(=O)O[C@@H](C)CC(=O)O,C[C@@H](O)CC(=O)O.C[C@H](O)CC(=O)O,"('C[C@@H](O)CC(=O)O', 'C[C@H](O)CC(=O)O')",0.06,,11.2,183.0,182.53194,10.97216,0,[],"Ajellal, N., Bouyahyi, M., Amgoune, A., Thomas, C. M., Bondon, A., Pillin, I., Grohens, Y., & Carpentier, J. F. (2009). Syndiotactic-enriched poly(3-hydroxybutyrate)s via stereoselective ring-opening polymerization of racemic _-butyrolactone with discrete yttrium catalysts. Macromolecules, 42(4), 987-993. https://doi.org/10.1021/ma8022734","Table 3, #3",ester_stereo,"('C[C@@H](O)CC(=O)O', 'C[C@H](O)CC(=O)O')",25,3,0.46806000000000836,7.371587699999999
C[C@H](O)CC(=O)O[C@H](C)CC(=O)O[C@@H](C)CC(=O)O[C@H](C)CC(=O)O[C@@H](C)CC(=O)O[C@H](C)CC(=O)O[C@@H](C)CC(=O)O[C@H](C)CC(=O)O[C@@H](C)CC(=O)O[C@H](C)CC(=O)O[C@@H](C)CC(=O)O[C@H](C)CC(=O)O[C@@H](C)CC(=O)O[C@H](C)CC(=O)O[C@@H](C)CC(=O)O[C@H](C)CC(=O)O[C@H](C)CC(=O)O[C@@H](C)CC(=O)O[C@H](C)CC(=O)O[C@@H](C)CC(=O)O[C@H](C)CC(=O)O[C@@H](C)CC(=O)O[C@H](C)CC(=O)O[C@H](C)CC(=O)O[C@@H](C)CC(=O)O,C[C@@H](O)CC(=O)O.C[C@H](O)CC(=O)O,"('C[C@@H](O)CC(=O)O', 'C[C@H](O)CC(=O)O')",0.06,37100.0,,178.0,182.47581,10.967443,0,[],"Ajellal, N., Bouyahyi, M., Amgoune, A., Thomas, C. M., Bondon, A., Pillin, I., Grohens, Y., & Carpentier, J. F. (2009). Syndiotactic-enriched poly(3-hydroxybutyrate)s via stereoselective ring-opening polymerization of racemic _-butyrolactone with discrete yttrium catalysts. Macromolecules, 42(4), 987-993. https://doi.org/10.1021/ma8022734","Table 1, #4",ester_stereo,"('C[C@@H](O)CC(=O)O', 'C[C@H](O)CC(=O)O')",25,3,4.475809999999996,
C[C@H](O)CC(=O)O[C@H](C)CC(=O)O[C@@H](C)CC(=O)O[C@H](C)CC(=O)O[C@@H](C)CC(=O)O[C@H](C)CC(=O)O[C@@H](C)CC(=O)O[C@H](C)CC(=O)O[C@@H](C)CC(=O)O[C@H](C)CC(=O)O[C@@H](C)CC(=O)O[C@H](C)CC(=O)O[C@@H](C)CC(=O)O[C@@H](C)CC(=O)O[C@H](C)CC(=O)O[C@@H](C)CC(=O)O[C@H](C)CC(=O)O[C@@H](C)CC(=O)O[C@H](C)CC(=O)O[C@@H](C)CC(=O)O[C@@H](C)CC(=O)O[C@H](C)CC(=O)O[C@@H](C)CC(=O)O[C@H](C)CC(=O)O[C@@H](C)CC(=O)O,C[C@@H](O)CC(=O)O.C[C@H](O)CC(=O)O,"('C[C@@H](O)CC(=O)O', 'C[C@H](O)CC(=O)O')",0.06,,,183.0,182.58723,10.976792,0,[],"Ajellal, N., Bouyahyi, M., Amgoune, A., Thomas, C. M., Bondon, A., Pillin, I., Grohens, Y., & Carpentier, J. F. (2009). Syndiotactic-enriched poly(3-hydroxybutyrate)s via stereoselective ring-opening polymerization of racemic _-butyrolactone with discrete yttrium catalysts. Macromolecules, 42(4), 987-993. https://doi.org/10.1021/ma8022734","Table 1, #8",ester_stereo,"('C[C@@H](O)CC(=O)O', 'C[C@H](O)CC(=O)O')",25,3,0.41276999999999475,
C[C@H](O)CC(=O)O[C@H](C)CC(=O)O[C@H](C)CC(=O)O[C@@H](C)CC(=O)O[C@H](C)CC(=O)O[C@@H](C)CC(=O)O[C@H](C)CC(=O)O[C@@H](C)CC(=O)O[C@H](C)CC(=O)O[C@@H](C)CC(=O)O[C@H](C)CC(=O)O[C@@H](C)CC(=O)O[C@H](C)CC(=O)O[C@@H](C)CC(=O)O[C@H](C)CC(=O)O[C@@H](C)CC(=O)O[C@H](C)CC(=O)O[C@@H](C)CC(=O)O[C@H](C)CC(=O)O[C@@H](C)CC(=O)O[C@H](C)CC(=O)O[C@@H](C)CC(=O)O[C@@H](C)CC(=O)O[C@H](C)CC(=O)O[C@@H](C)CC(=O)O,C[C@@H](O)CC(=O)O.C[C@H](O)CC(=O)O,"('C[C@@H](O)CC(=O)O', 'C[C@H](O)CC(=O)O')",0.06,,11.2,183.0,182.53192,10.972157,0,[],"Ajellal, N., Bouyahyi, M., Amgoune, A., Thomas, C. M., Bondon, A., Pillin, I., Grohens, Y., & Carpentier, J. F. (2009). Syndiotactic-enriched poly(3-hydroxybutyrate)s via stereoselective ring-opening polymerization of racemic _-butyrolactone with discrete yttrium catalysts. Macromolecules, 42(4), 987-993. https://doi.org/10.1021/ma8022734","Table 3, #3",ester_stereo,"('C[C@@H](O)CC(=O)O', 'C[C@H](O)CC(=O)O')",25,4,0.4680799999999863,7.371587699999999
C[C@@H](CC(=O)O[C@@H](C)CC(=O)O[C@H](C)CC(=O)O[C@@H](C)CC(=O)O[C@H](C)CC(=O)O[C@@H](C)CC(=O)O[C@H](C)CC(=O)O[C@@H](C)CC(=O)O[C@H](C)CC(=O)O)OC(=O)C[C@@H](C)OC(=O)C[C@H](C)OC(=O)C[C@@H](C)OC(=O)C[C@H](C)OC(=O)C[C@@H](C)OC(=O)C[C@H](C)OC(=O)C[C@@H](C)OC(=O)C[C@H](C)OC(=O)C[C@@H](C)OC(=O)C[C@@H](C)OC(=O)C[C@H](C)OC(=O)C[C@@H](C)OC(=O)C[C@H](C)OC(=O)C[C@@H](C)OC(=O)C[C@H](C)OC(=O)C[C@@H](C)O,C[C@@H](O)CC(=O)O.C[C@H](O)CC(=O)O,"('C[C@@H](O)CC(=O)O', 'C[C@H](O)CC(=O)O')",0.06,37100.0,,178.0,182.40965,10.696956,0,[],"Ajellal, N., Bouyahyi, M., Amgoune, A., Thomas, C. M., Bondon, A., Pillin, I., Grohens, Y., & Carpentier, J. F. (2009). Syndiotactic-enriched poly(3-hydroxybutyrate)s via stereoselective ring-opening polymerization of racemic _-butyrolactone with discrete yttrium catalysts. Macromolecules, 42(4), 987-993. https://doi.org/10.1021/ma8022734","Table 1, #4",ester_stereo,"('C[C@@H](O)CC(=O)O', 'C[C@H](O)CC(=O)O')",25,4,4.409649999999999,
C[C@@H](CC(=O)O[C@@H](C)CC(=O)O[C@H](C)CC(=O)O[C@@H](C)CC(=O)O[C@H](C)CC(=O)O[C@@H](C)CC(=O)O[C@H](C)CC(=O)O[C@@H](C)CC(=O)O[C@H](C)CC(=O)O[C@@H](C)CC(=O)O[C@H](C)CC(=O)O[C@@H](C)CC(=O)O[C@H](C)CC(=O)O[C@@H](C)CC(=O)O[C@@H](C)CC(=O)O[C@H](C)CC(=O)O[C@@H](C)CC(=O)O[C@H](C)CC(=O)O)OC(=O)C[C@@H](C)OC(=O)C[C@H](C)OC(=O)C[C@@H](C)OC(=O)C[C@H](C)OC(=O)C[C@@H](C)OC(=O)C[C@H](C)OC(=O)C[C@@H](C)O,C[C@@H](O)CC(=O)O.C[C@H](O)CC(=O)O,"('C[C@@H](O)CC(=O)O', 'C[C@H](O)CC(=O)O')",0.06,,,183.0,182.40964,10.696957,0,[],"Ajellal, N., Bouyahyi, M., Amgoune, A., Thomas, C. M., Bondon, A., Pillin, I., Grohens, Y., & Carpentier, J. F. (2009). Syndiotactic-enriched poly(3-hydroxybutyrate)s via stereoselective ring-opening polymerization of racemic _-butyrolactone with discrete yttrium catalysts. Macromolecules, 42(4), 987-993. https://doi.org/10.1021/ma8022734","Table 1, #8",ester_stereo,"('C[C@@H](O)CC(=O)O', 'C[C@H](O)CC(=O)O')",25,4,0.590360000000004,
C[C@H](O)CC(=O)O[C@@H](C)CC(=O)O[C@H](C)CC(=O)O[C@@H](C)CC(=O)O[C@H](C)CC(=O)O[C@@H](C)CC(=O)O[C@H](C)CC(=O)O[C@@H](C)CC(=O)O[C@H](C)CC(=O)O[C@@H](C)CC(=O)O[C@@H](C)CC(=O)O[C@H](C)CC(=O)O[C@@H](C)CC(=O)O[C@H](C)CC(=O)O[C@@H](C)CC(=O)O[C@@H](C)CC(=O)O[C@H](C)CC(=O)O[C@@H](C)CC(=O)O[C@H](C)CC(=O)O[C@@H](C)CC(=O)O[C@H](C)CC(=O)O[C@@H](C)CC(=O)O[C@H](C)CC(=O)O[C@@H](C)CC(=O)O[C@H](C)CC(=O)O,C[C@@H](O)CC(=O)O.C[C@H](O)CC(=O)O,"('C[C@@H](O)CC(=O)O', 'C[C@H](O)CC(=O)O')",0.1,37400.0,,167.0,168.21764,7.501145,0,[],"Ajellal, N., Bouyahyi, M., Amgoune, A., Thomas, C. M., Bondon, A., Pillin, I., Grohens, Y., & Carpentier, J. F. (2009). Syndiotactic-enriched poly(3-hydroxybutyrate)s via stereoselective ring-opening polymerization of racemic _-butyrolactone with discrete yttrium catalysts. Macromolecules, 42(4), 987-993. https://doi.org/10.1021/ma8022734","Table 1, #3",ester_stereo,"('C[C@@H](O)CC(=O)O', 'C[C@H](O)CC(=O)O')",25,0,1.2176399999999887,
C[C@@H](CC(=O)O)OC(=O)C[C@@H](C)OC(=O)C[C@H](C)OC(=O)C[C@@H](C)OC(=O)C[C@H](C)OC(=O)C[C@@H](C)OC(=O)C[C@H](C)OC(=O)C[C@H](C)OC(=O)C[C@@H](C)OC(=O)C[C@H](C)OC(=O)C[C@@H](C)OC(=O)C[C@H](C)OC(=O)C[C@@H](C)OC(=O)C[C@H](C)OC(=O)C[C@@H](C)OC(=O)C[C@H](C)OC(=O)C[C@@H](C)OC(=O)C[C@H](C)OC(=O)C[C@H](C)OC(=O)C[C@@H](C)OC(=O)C[C@H](C)OC(=O)C[C@@H](C)OC(=O)C[C@H](C)OC(=O)C[C@@H](C)OC(=O)C[C@@H](C)O,C[C@@H](O)CC(=O)O.C[C@H](O)CC(=O)O,"('C[C@@H](O)CC(=O)O', 'C[C@H](O)CC(=O)O')",0.1,37400.0,,167.0,167.64903,7.1320267,0,[],"Ajellal, N., Bouyahyi, M., Amgoune, A., Thomas, C. M., Bondon, A., Pillin, I., Grohens, Y., & Carpentier, J. F. (2009). Syndiotactic-enriched poly(3-hydroxybutyrate)s via stereoselective ring-opening polymerization of racemic _-butyrolactone with discrete yttrium catalysts. Macromolecules, 42(4), 987-993. https://doi.org/10.1021/ma8022734","Table 1, #3",ester_stereo,"('C[C@@H](O)CC(=O)O', 'C[C@H](O)CC(=O)O')",25,1,0.6490300000000104,
C[C@H](O)CC(=O)O[C@@H](C)CC(=O)O[C@H](C)CC(=O)O[C@@H](C)CC(=O)O[C@H](C)CC(=O)O[C@H](C)CC(=O)O[C@@H](C)CC(=O)O[C@H](C)CC(=O)O[C@@H](C)CC(=O)O[C@H](C)CC(=O)O[C@@H](C)CC(=O)O[C@H](C)CC(=O)O[C@@H](C)CC(=O)O[C@H](C)CC(=O)O[C@@H](C)CC(=O)O[C@H](C)CC(=O)O[C@@H](C)CC(=O)O[C@H](C)CC(=O)O[C@@H](C)CC(=O)O[C@H](C)CC(=O)O[C@@H](C)CC(=O)O[C@H](C)CC(=O)O[C@H](C)CC(=O)O[C@@H](C)CC(=O)O[C@H](C)CC(=O)O,C[C@@H](O)CC(=O)O.C[C@H](O)CC(=O)O,"('C[C@@H](O)CC(=O)O', 'C[C@H](O)CC(=O)O')",0.1,37400.0,,167.0,168.05898,7.4603553,0,[],"Ajellal, N., Bouyahyi, M., Amgoune, A., Thomas, C. M., Bondon, A., Pillin, I., Grohens, Y., & Carpentier, J. F. (2009). Syndiotactic-enriched poly(3-hydroxybutyrate)s via stereoselective ring-opening polymerization of racemic _-butyrolactone with discrete yttrium catalysts. Macromolecules, 42(4), 987-993. https://doi.org/10.1021/ma8022734","Table 1, #3",ester_stereo,"('C[C@@H](O)CC(=O)O', 'C[C@H](O)CC(=O)O')",25,2,1.0589799999999912,
C[C@H](O)CC(=O)O[C@H](C)CC(=O)O[C@@H](C)CC(=O)O[C@H](C)CC(=O)O[C@@H](C)CC(=O)O[C@H](C)CC(=O)O[C@@H](C)CC(=O)O[C@H](C)CC(=O)O[C@@H](C)CC(=O)O[C@H](C)CC(=O)O[C@H](C)CC(=O)O[C@@H](C)CC(=O)O[C@H](C)CC(=O)O[C@@H](C)CC(=O)O[C@H](C)CC(=O)O[C@H](C)CC(=O)O[C@@H](C)CC(=O)O[C@H](C)CC(=O)O[C@@H](C)CC(=O)O[C@H](C)CC(=O)O[C@@H](C)CC(=O)O[C@H](C)CC(=O)O[C@H](C)CC(=O)O[C@@H](C)CC(=O)O[C@H](C)CC(=O)O,C[C@@H](O)CC(=O)O.C[C@H](O)CC(=O)O,"('C[C@@H](O)CC(=O)O', 'C[C@H](O)CC(=O)O')",0.1,37400.0,,167.0,167.95428,7.418971,0,[],"Ajellal, N., Bouyahyi, M., Amgoune, A., Thomas, C. M., Bondon, A., Pillin, I., Grohens, Y., & Carpentier, J. F. (2009). Syndiotactic-enriched poly(3-hydroxybutyrate)s via stereoselective ring-opening polymerization of racemic _-butyrolactone with discrete yttrium catalysts. Macromolecules, 42(4), 987-993. https://doi.org/10.1021/ma8022734","Table 1, #3",ester_stereo,"('C[C@@H](O)CC(=O)O', 'C[C@H](O)CC(=O)O')",25,3,0.9542800000000113,
C[C@H](O)CC(=O)O[C@@H](C)CC(=O)O[C@H](C)CC(=O)O[C@@H](C)CC(=O)O[C@H](C)CC(=O)O[C@@H](C)CC(=O)O[C@H](C)CC(=O)O[C@@H](C)CC(=O)O[C@H](C)CC(=O)O[C@@H](C)CC(=O)O[C@@H](C)CC(=O)O[C@H](C)CC(=O)O[C@@H](C)CC(=O)O[C@H](C)CC(=O)O[C@@H](C)CC(=O)O[C@H](C)CC(=O)O[C@@H](C)CC(=O)O[C@H](C)CC(=O)O[C@@H](C)CC(=O)O[C@H](C)CC(=O)O[C@@H](C)CC(=O)O[C@H](C)CC(=O)O[C@@H](C)CC(=O)O[C@@H](C)CC(=O)O[C@H](C)CC(=O)O,C[C@@H](O)CC(=O)O.C[C@H](O)CC(=O)O,"('C[C@@H](O)CC(=O)O', 'C[C@H](O)CC(=O)O')",0.1,37400.0,,167.0,168.21764,7.501144,0,[],"Ajellal, N., Bouyahyi, M., Amgoune, A., Thomas, C. M., Bondon, A., Pillin, I., Grohens, Y., & Carpentier, J. F. (2009). Syndiotactic-enriched poly(3-hydroxybutyrate)s via stereoselective ring-opening polymerization of racemic _-butyrolactone with discrete yttrium catalysts. Macromolecules, 42(4), 987-993. https://doi.org/10.1021/ma8022734","Table 1, #3",ester_stereo,"('C[C@@H](O)CC(=O)O', 'C[C@H](O)CC(=O)O')",25,4,1.2176399999999887,
C[C@@H](CC(=O)O)OC(=O)C[C@@H](C)OC(=O)C[C@H](C)OC(=O)C[C@H](C)OC(=O)C[C@@H](C)OC(=O)C[C@H](C)OC(=O)C[C@@H](C)OC(=O)C[C@H](C)OC(=O)C[C@@H](C)OC(=O)C[C@H](C)OC(=O)C[C@@H](C)OC(=O)C[C@H](C)OC(=O)C[C@@H](C)OC(=O)C[C@H](C)OC(=O)C[C@H](C)OC(=O)C[C@@H](C)OC(=O)C[C@H](C)OC(=O)C[C@H](C)OC(=O)C[C@@H](C)OC(=O)C[C@H](C)OC(=O)C[C@@H](C)OC(=O)C[C@H](C)OC(=O)C[C@@H](C)OC(=O)C[C@H](C)OC(=O)C[C@@H](C)O,C[C@@H](O)CC(=O)O.C[C@H](O)CC(=O)O,"('C[C@@H](O)CC(=O)O', 'C[C@H](O)CC(=O)O')",0.12,64300.0,4.0,150.0,153.44456,3.5327463,0,[],"Ajellal, N., Bouyahyi, M., Amgoune, A., Thomas, C. M., Bondon, A., Pillin, I., Grohens, Y., & Carpentier, J. F. (2009). Syndiotactic-enriched poly(3-hydroxybutyrate)s via stereoselective ring-opening polymerization of racemic _-butyrolactone with discrete yttrium catalysts. Macromolecules, 42(4), 987-993. https://doi.org/10.1021/ma8022734","Table 3, #2",ester_stereo,"('C[C@@H](O)CC(=O)O', 'C[C@H](O)CC(=O)O')",25,0,3.4445599999999956,0.17158909999999983
C[C@@H](CC(=O)O)OC(=O)C[C@@H](C)OC(=O)C[C@H](C)OC(=O)C[C@@H](C)OC(=O)C[C@H](C)OC(=O)C[C@@H](C)OC(=O)C[C@H](C)OC(=O)C[C@@H](C)OC(=O)C[C@H](C)OC(=O)C[C@@H](C)OC(=O)C[C@H](C)OC(=O)C[C@@H](C)OC(=O)C[C@H](C)OC(=O)C[C@H](C)OC(=O)C[C@H](C)OC(=O)C[C@H](C)OC(=O)C[C@@H](C)OC(=O)C[C@H](C)OC(=O)C[C@@H](C)OC(=O)C[C@H](C)OC(=O)C[C@@H](C)OC(=O)C[C@H](C)OC(=O)C[C@@H](C)OC(=O)C[C@H](C)OC(=O)C[C@@H](C)O,C[C@@H](O)CC(=O)O.C[C@H](O)CC(=O)O,"('C[C@@H](O)CC(=O)O', 'C[C@H](O)CC(=O)O')",0.12,64300.0,,150.0,153.44453,3.5327544,0,[],"Ajellal, N., Bouyahyi, M., Amgoune, A., Thomas, C. M., Bondon, A., Pillin, I., Grohens, Y., & Carpentier, J. F. (2009). Syndiotactic-enriched poly(3-hydroxybutyrate)s via stereoselective ring-opening polymerization of racemic _-butyrolactone with discrete yttrium catalysts. Macromolecules, 42(4), 987-993. https://doi.org/10.1021/ma8022734","Table 1, #6",ester_stereo,"('C[C@@H](O)CC(=O)O', 'C[C@H](O)CC(=O)O')",25,0,3.444529999999986,
C[C@@H](CC(=O)O)OC(=O)C[C@@H](C)OC(=O)C[C@@H](C)OC(=O)C[C@@H](C)OC(=O)C[C@H](C)OC(=O)C[C@@H](C)OC(=O)C[C@H](C)OC(=O)C[C@@H](C)OC(=O)C[C@@H](C)OC(=O)C[C@H](C)OC(=O)C[C@@H](C)OC(=O)C[C@H](C)OC(=O)C[C@@H](C)OC(=O)C[C@H](C)OC(=O)C[C@@H](C)OC(=O)C[C@H](C)OC(=O)C[C@@H](C)OC(=O)C[C@H](C)OC(=O)C[C@@H](C)OC(=O)C[C@H](C)OC(=O)C[C@@H](C)OC(=O)C[C@H](C)OC(=O)C[C@@H](C)OC(=O)C[C@H](C)OC(=O)C[C@@H](C)O,C[C@@H](O)CC(=O)O.C[C@H](O)CC(=O)O,"('C[C@@H](O)CC(=O)O', 'C[C@H](O)CC(=O)O')",0.12,47200.0,,155.0,153.70699,3.5695627,0,[],"Ajellal, N., Bouyahyi, M., Amgoune, A., Thomas, C. M., Bondon, A., Pillin, I., Grohens, Y., & Carpentier, J. F. (2009). Syndiotactic-enriched poly(3-hydroxybutyrate)s via stereoselective ring-opening polymerization of racemic _-butyrolactone with discrete yttrium catalysts. Macromolecules, 42(4), 987-993. https://doi.org/10.1021/ma8022734","Table 1, #5",ester_stereo,"('C[C@@H](O)CC(=O)O', 'C[C@H](O)CC(=O)O')",25,0,1.2930100000000095,
C[C@H](O)CC(=O)O[C@H](C)CC(=O)O[C@@H](C)CC(=O)O[C@H](C)CC(=O)O[C@@H](C)CC(=O)O[C@H](C)CC(=O)O[C@@H](C)CC(=O)O[C@H](C)CC(=O)O[C@H](C)CC(=O)O[C@@H](C)CC(=O)O[C@H](C)CC(=O)O[C@@H](C)CC(=O)O[C@H](C)CC(=O)O[C@@H](C)CC(=O)O[C@H](C)CC(=O)O[C@@H](C)CC(=O)O[C@@H](C)CC(=O)O[C@H](C)CC(=O)O[C@@H](C)CC(=O)O[C@H](C)CC(=O)O[C@H](C)CC(=O)O[C@@H](C)CC(=O)O[C@H](C)CC(=O)O[C@@H](C)CC(=O)O[C@H](C)CC(=O)O,C[C@@H](O)CC(=O)O.C[C@H](O)CC(=O)O,"('C[C@@H](O)CC(=O)O', 'C[C@H](O)CC(=O)O')",0.12,64300.0,4.0,150.0,154.03851,3.8397791,0,[],"Ajellal, N., Bouyahyi, M., Amgoune, A., Thomas, C. M., Bondon, A., Pillin, I., Grohens, Y., & Carpentier, J. F. (2009). Syndiotactic-enriched poly(3-hydroxybutyrate)s via stereoselective ring-opening polymerization of racemic _-butyrolactone with discrete yttrium catalysts. Macromolecules, 42(4), 987-993. https://doi.org/10.1021/ma8022734","Table 3, #2",ester_stereo,"('C[C@@H](O)CC(=O)O', 'C[C@H](O)CC(=O)O')",25,1,4.038510000000002,0.1715876999999999
C[C@@H](CC(=O)O)OC(=O)C[C@H](C)OC(=O)C[C@@H](C)OC(=O)C[C@H](C)OC(=O)C[C@@H](C)OC(=O)C[C@@H](C)OC(=O)C[C@H](C)OC(=O)C[C@@H](C)OC(=O)C[C@H](C)OC(=O)C[C@@H](C)OC(=O)C[C@H](C)OC(=O)C[C@@H](C)OC(=O)C[C@H](C)OC(=O)C[C@@H](C)OC(=O)C[C@H](C)OC(=O)C[C@H](C)OC(=O)C[C@@H](C)OC(=O)C[C@H](C)OC(=O)C[C@@H](C)OC(=O)C[C@H](C)OC(=O)C[C@@H](C)OC(=O)C[C@H](C)OC(=O)C[C@@H](C)OC(=O)C[C@H](C)OC(=O)C[C@@H](C)O,C[C@@H](O)CC(=O)O.C[C@H](O)CC(=O)O,"('C[C@@H](O)CC(=O)O', 'C[C@H](O)CC(=O)O')",0.12,64300.0,,150.0,153.53223,3.5458148,0,[],"Ajellal, N., Bouyahyi, M., Amgoune, A., Thomas, C. M., Bondon, A., Pillin, I., Grohens, Y., & Carpentier, J. F. (2009). Syndiotactic-enriched poly(3-hydroxybutyrate)s via stereoselective ring-opening polymerization of racemic _-butyrolactone with discrete yttrium catalysts. Macromolecules, 42(4), 987-993. https://doi.org/10.1021/ma8022734","Table 1, #6",ester_stereo,"('C[C@@H](O)CC(=O)O', 'C[C@H](O)CC(=O)O')",25,1,3.5322299999999984,
C[C@@H](CC(=O)O)OC(=O)C[C@@H](C)OC(=O)C[C@H](C)OC(=O)C[C@@H](C)OC(=O)C[C@H](C)OC(=O)C[C@@H](C)OC(=O)C[C@@H](C)OC(=O)C[C@H](C)OC(=O)C[C@@H](C)OC(=O)C[C@H](C)OC(=O)C[C@@H](C)OC(=O)C[C@H](C)OC(=O)C[C@@H](C)OC(=O)C[C@H](C)OC(=O)C[C@H](C)OC(=O)C[C@@H](C)OC(=O)C[C@H](C)OC(=O)C[C@H](C)OC(=O)C[C@@H](C)OC(=O)C[C@H](C)OC(=O)C[C@@H](C)OC(=O)C[C@H](C)OC(=O)C[C@@H](C)OC(=O)C[C@H](C)OC(=O)C[C@@H](C)O,C[C@@H](O)CC(=O)O.C[C@H](O)CC(=O)O,"('C[C@@H](O)CC(=O)O', 'C[C@H](O)CC(=O)O')",0.12,47200.0,,155.0,153.53148,3.5447893,0,[],"Ajellal, N., Bouyahyi, M., Amgoune, A., Thomas, C. M., Bondon, A., Pillin, I., Grohens, Y., & Carpentier, J. F. (2009). Syndiotactic-enriched poly(3-hydroxybutyrate)s via stereoselective ring-opening polymerization of racemic _-butyrolactone with discrete yttrium catalysts. Macromolecules, 42(4), 987-993. https://doi.org/10.1021/ma8022734","Table 1, #5",ester_stereo,"('C[C@@H](O)CC(=O)O', 'C[C@H](O)CC(=O)O')",25,1,1.4685200000000123,
C[C@H](O)CC(=O)O[C@H](C)CC(=O)O[C@@H](C)CC(=O)O[C@H](C)CC(=O)O[C@H](C)CC(=O)O[C@@H](C)CC(=O)O[C@H](C)CC(=O)O[C@@H](C)CC(=O)O[C@H](C)CC(=O)O[C@@H](C)CC(=O)O[C@@H](C)CC(=O)O[C@H](C)CC(=O)O[C@@H](C)CC(=O)O[C@H](C)CC(=O)O[C@@H](C)CC(=O)O[C@H](C)CC(=O)O[C@@H](C)CC(=O)O[C@H](C)CC(=O)O[C@@H](C)CC(=O)O[C@@H](C)CC(=O)O[C@H](C)CC(=O)O[C@@H](C)CC(=O)O[C@H](C)CC(=O)O[C@@H](C)CC(=O)O[C@H](C)CC(=O)O,C[C@@H](O)CC(=O)O.C[C@H](O)CC(=O)O,"('C[C@@H](O)CC(=O)O', 'C[C@H](O)CC(=O)O')",0.12,64300.0,4.0,150.0,154.12662,3.8519864,0,[],"Ajellal, N., Bouyahyi, M., Amgoune, A., Thomas, C. M., Bondon, A., Pillin, I., Grohens, Y., & Carpentier, J. F. (2009). Syndiotactic-enriched poly(3-hydroxybutyrate)s via stereoselective ring-opening polymerization of racemic _-butyrolactone with discrete yttrium catalysts. Macromolecules, 42(4), 987-993. https://doi.org/10.1021/ma8022734","Table 3, #2",ester_stereo,"('C[C@@H](O)CC(=O)O', 'C[C@H](O)CC(=O)O')",25,2,4.126620000000003,0.1715876999999999
C[C@H](O)CC(=O)O[C@H](C)CC(=O)O[C@@H](C)CC(=O)O[C@H](C)CC(=O)O[C@@H](C)CC(=O)O[C@H](C)CC(=O)O[C@H](C)CC(=O)O[C@H](C)CC(=O)O[C@@H](C)CC(=O)O[C@H](C)CC(=O)O[C@@H](C)CC(=O)O[C@H](C)CC(=O)O[C@@H](C)CC(=O)O[C@H](C)CC(=O)O[C@@H](C)CC(=O)O[C@H](C)CC(=O)O[C@@H](C)CC(=O)O[C@H](C)CC(=O)O[C@@H](C)CC(=O)O[C@H](C)CC(=O)O[C@@H](C)CC(=O)O[C@H](C)CC(=O)O[C@@H](C)CC(=O)O[C@@H](C)CC(=O)O[C@H](C)CC(=O)O,C[C@@H](O)CC(=O)O.C[C@H](O)CC(=O)O,"('C[C@@H](O)CC(=O)O', 'C[C@H](O)CC(=O)O')",0.12,64300.0,,150.0,154.03851,3.8397913,0,[],"Ajellal, N., Bouyahyi, M., Amgoune, A., Thomas, C. M., Bondon, A., Pillin, I., Grohens, Y., & Carpentier, J. F. (2009). Syndiotactic-enriched poly(3-hydroxybutyrate)s via stereoselective ring-opening polymerization of racemic _-butyrolactone with discrete yttrium catalysts. Macromolecules, 42(4), 987-993. https://doi.org/10.1021/ma8022734","Table 1, #6",ester_stereo,"('C[C@@H](O)CC(=O)O', 'C[C@H](O)CC(=O)O')",25,2,4.038510000000002,
C[C@H](O)CC(=O)O[C@H](C)CC(=O)O[C@@H](C)CC(=O)O[C@@H](C)CC(=O)O[C@H](C)CC(=O)O[C@@H](C)CC(=O)O[C@H](C)CC(=O)O[C@H](C)CC(=O)O[C@@H](C)CC(=O)O[C@H](C)CC(=O)O[C@@H](C)CC(=O)O[C@H](C)CC(=O)O[C@@H](C)CC(=O)O[C@H](C)CC(=O)O[C@@H](C)CC(=O)O[C@H](C)CC(=O)O[C@H](C)CC(=O)O[C@@H](C)CC(=O)O[C@H](C)CC(=O)O[C@@H](C)CC(=O)O[C@H](C)CC(=O)O[C@@H](C)CC(=O)O[C@H](C)CC(=O)O[C@@H](C)CC(=O)O[C@H](C)CC(=O)O,C[C@@H](O)CC(=O)O.C[C@H](O)CC(=O)O,"('C[C@@H](O)CC(=O)O', 'C[C@H](O)CC(=O)O')",0.12,47200.0,,155.0,154.03851,3.8397768,0,[],"Ajellal, N., Bouyahyi, M., Amgoune, A., Thomas, C. M., Bondon, A., Pillin, I., Grohens, Y., & Carpentier, J. F. (2009). Syndiotactic-enriched poly(3-hydroxybutyrate)s via stereoselective ring-opening polymerization of racemic _-butyrolactone with discrete yttrium catalysts. Macromolecules, 42(4), 987-993. https://doi.org/10.1021/ma8022734","Table 1, #5",ester_stereo,"('C[C@@H](O)CC(=O)O', 'C[C@H](O)CC(=O)O')",25,2,0.9614899999999977,
C[C@H](O)CC(=O)O[C@@H](C)CC(=O)O[C@H](C)CC(=O)O[C@@H](C)CC(=O)O[C@H](C)CC(=O)O[C@@H](C)CC(=O)O[C@@H](C)CC(=O)O[C@H](C)CC(=O)O[C@@H](C)CC(=O)O[C@@H](C)CC(=O)O[C@H](C)CC(=O)O[C@@H](C)CC(=O)O[C@H](C)CC(=O)O[C@@H](C)CC(=O)O[C@H](C)CC(=O)O[C@@H](C)CC(=O)O[C@H](C)CC(=O)O[C@@H](C)CC(=O)O[C@H](C)CC(=O)O[C@@H](C)CC(=O)O[C@H](C)CC(=O)O[C@@H](C)CC(=O)O[C@H](C)CC(=O)O[C@@H](C)CC(=O)O[C@H](C)CC(=O)O,C[C@@H](O)CC(=O)O.C[C@H](O)CC(=O)O,"('C[C@@H](O)CC(=O)O', 'C[C@H](O)CC(=O)O')",0.12,64300.0,4.0,150.0,154.24455,3.8877168,0,[],"Ajellal, N., Bouyahyi, M., Amgoune, A., Thomas, C. M., Bondon, A., Pillin, I., Grohens, Y., & Carpentier, J. F. (2009). Syndiotactic-enriched poly(3-hydroxybutyrate)s via stereoselective ring-opening polymerization of racemic _-butyrolactone with discrete yttrium catalysts. Macromolecules, 42(4), 987-993. https://doi.org/10.1021/ma8022734","Table 3, #2",ester_stereo,"('C[C@@H](O)CC(=O)O', 'C[C@H](O)CC(=O)O')",25,3,4.244550000000004,0.1715876999999999
C[C@H](O)CC(=O)O[C@H](C)CC(=O)O[C@@H](C)CC(=O)O[C@H](C)CC(=O)O[C@@H](C)CC(=O)O[C@@H](C)CC(=O)O[C@H](C)CC(=O)O[C@H](C)CC(=O)O[C@@H](C)CC(=O)O[C@H](C)CC(=O)O[C@@H](C)CC(=O)O[C@@H](C)CC(=O)O[C@H](C)CC(=O)O[C@@H](C)CC(=O)O[C@H](C)CC(=O)O[C@@H](C)CC(=O)O[C@H](C)CC(=O)O[C@@H](C)CC(=O)O[C@H](C)CC(=O)O[C@@H](C)CC(=O)O[C@H](C)CC(=O)O[C@@H](C)CC(=O)O[C@H](C)CC(=O)O[C@@H](C)CC(=O)O[C@H](C)CC(=O)O,C[C@@H](O)CC(=O)O.C[C@H](O)CC(=O)O,"('C[C@@H](O)CC(=O)O', 'C[C@H](O)CC(=O)O')",0.12,64300.0,,150.0,154.1266,3.8519893,0,[],"Ajellal, N., Bouyahyi, M., Amgoune, A., Thomas, C. M., Bondon, A., Pillin, I., Grohens, Y., & Carpentier, J. F. (2009). Syndiotactic-enriched poly(3-hydroxybutyrate)s via stereoselective ring-opening polymerization of racemic _-butyrolactone with discrete yttrium catalysts. Macromolecules, 42(4), 987-993. https://doi.org/10.1021/ma8022734","Table 1, #6",ester_stereo,"('C[C@@H](O)CC(=O)O', 'C[C@H](O)CC(=O)O')",25,3,4.126599999999996,
C[C@H](O)CC(=O)O[C@H](C)CC(=O)O[C@@H](C)CC(=O)O[C@H](C)CC(=O)O[C@H](C)CC(=O)O[C@@H](C)CC(=O)O[C@H](C)CC(=O)O[C@H](C)CC(=O)O[C@@H](C)CC(=O)O[C@H](C)CC(=O)O[C@H](C)CC(=O)O[C@@H](C)CC(=O)O[C@H](C)CC(=O)O[C@@H](C)CC(=O)O[C@H](C)CC(=O)O[C@@H](C)CC(=O)O[C@H](C)CC(=O)O[C@@H](C)CC(=O)O[C@H](C)CC(=O)O[C@@H](C)CC(=O)O[C@H](C)CC(=O)O[C@@H](C)CC(=O)O[C@H](C)CC(=O)O[C@@H](C)CC(=O)O[C@H](C)CC(=O)O,C[C@@H](O)CC(=O)O.C[C@H](O)CC(=O)O,"('C[C@@H](O)CC(=O)O', 'C[C@H](O)CC(=O)O')",0.12,47200.0,,155.0,153.95047,3.8287094,0,[],"Ajellal, N., Bouyahyi, M., Amgoune, A., Thomas, C. M., Bondon, A., Pillin, I., Grohens, Y., & Carpentier, J. F. (2009). Syndiotactic-enriched poly(3-hydroxybutyrate)s via stereoselective ring-opening polymerization of racemic _-butyrolactone with discrete yttrium catalysts. Macromolecules, 42(4), 987-993. https://doi.org/10.1021/ma8022734","Table 1, #5",ester_stereo,"('C[C@@H](O)CC(=O)O', 'C[C@H](O)CC(=O)O')",25,3,1.0495300000000043,
C[C@H](O)CC(=O)O[C@H](C)CC(=O)O[C@@H](C)CC(=O)O[C@H](C)CC(=O)O[C@@H](C)CC(=O)O[C@H](C)CC(=O)O[C@@H](C)CC(=O)O[C@H](C)CC(=O)O[C@@H](C)CC(=O)O[C@H](C)CC(=O)O[C@@H](C)CC(=O)O[C@H](C)CC(=O)O[C@H](C)CC(=O)O[C@H](C)CC(=O)O[C@@H](C)CC(=O)O[C@H](C)CC(=O)O[C@@H](C)CC(=O)O[C@H](C)CC(=O)O[C@@H](C)CC(=O)O[C@H](C)CC(=O)O[C@@H](C)CC(=O)O[C@@H](C)CC(=O)O[C@H](C)CC(=O)O[C@@H](C)CC(=O)O[C@H](C)CC(=O)O,C[C@@H](O)CC(=O)O.C[C@H](O)CC(=O)O,"('C[C@@H](O)CC(=O)O', 'C[C@H](O)CC(=O)O')",0.12,64300.0,4.0,150.0,154.03851,3.8397896,0,[],"Ajellal, N., Bouyahyi, M., Amgoune, A., Thomas, C. M., Bondon, A., Pillin, I., Grohens, Y., & Carpentier, J. F. (2009). Syndiotactic-enriched poly(3-hydroxybutyrate)s via stereoselective ring-opening polymerization of racemic _-butyrolactone with discrete yttrium catalysts. Macromolecules, 42(4), 987-993. https://doi.org/10.1021/ma8022734","Table 3, #2",ester_stereo,"('C[C@@H](O)CC(=O)O', 'C[C@H](O)CC(=O)O')",25,4,4.038510000000002,0.1715876999999999
C[C@@H](CC(=O)O)OC(=O)C[C@H](C)OC(=O)C[C@H](C)OC(=O)C[C@@H](C)OC(=O)C[C@H](C)OC(=O)C[C@@H](C)OC(=O)C[C@H](C)OC(=O)C[C@@H](C)OC(=O)C[C@H](C)OC(=O)C[C@@H](C)OC(=O)C[C@H](C)OC(=O)C[C@@H](C)OC(=O)C[C@H](C)OC(=O)C[C@@H](C)OC(=O)C[C@H](C)OC(=O)C[C@@H](C)OC(=O)C[C@H](C)OC(=O)C[C@@H](C)OC(=O)C[C@H](C)OC(=O)C[C@H](C)OC(=O)C[C@@H](C)OC(=O)C[C@H](C)OC(=O)C[C@@H](C)OC(=O)C[C@H](C)OC(=O)C[C@@H](C)O,C[C@@H](O)CC(=O)O.C[C@H](O)CC(=O)O,"('C[C@@H](O)CC(=O)O', 'C[C@H](O)CC(=O)O')",0.12,64300.0,,150.0,153.44525,3.5337582,0,[],"Ajellal, N., Bouyahyi, M., Amgoune, A., Thomas, C. M., Bondon, A., Pillin, I., Grohens, Y., & Carpentier, J. F. (2009). Syndiotactic-enriched poly(3-hydroxybutyrate)s via stereoselective ring-opening polymerization of racemic _-butyrolactone with discrete yttrium catalysts. Macromolecules, 42(4), 987-993. https://doi.org/10.1021/ma8022734","Table 1, #6",ester_stereo,"('C[C@@H](O)CC(=O)O', 'C[C@H](O)CC(=O)O')",25,4,3.4452499999999873,
C[C@H](O)CC(=O)O[C@H](C)CC(=O)O[C@@H](C)CC(=O)O[C@@H](C)CC(=O)O[C@H](C)CC(=O)O[C@@H](C)CC(=O)O[C@H](C)CC(=O)O[C@@H](C)CC(=O)O[C@H](C)CC(=O)O[C@@H](C)CC(=O)O[C@@H](C)CC(=O)O[C@H](C)CC(=O)O[C@@H](C)CC(=O)O[C@H](C)CC(=O)O[C@@H](C)CC(=O)O[C@H](C)CC(=O)O[C@@H](C)CC(=O)O[C@@H](C)CC(=O)O[C@H](C)CC(=O)O[C@@H](C)CC(=O)O[C@H](C)CC(=O)O[C@@H](C)CC(=O)O[C@H](C)CC(=O)O[C@@H](C)CC(=O)O[C@H](C)CC(=O)O,C[C@@H](O)CC(=O)O.C[C@H](O)CC(=O)O,"('C[C@@H](O)CC(=O)O', 'C[C@H](O)CC(=O)O')",0.12,47200.0,,155.0,154.21506,3.863891,0,[],"Ajellal, N., Bouyahyi, M., Amgoune, A., Thomas, C. M., Bondon, A., Pillin, I., Grohens, Y., & Carpentier, J. F. (2009). Syndiotactic-enriched poly(3-hydroxybutyrate)s via stereoselective ring-opening polymerization of racemic _-butyrolactone with discrete yttrium catalysts. Macromolecules, 42(4), 987-993. https://doi.org/10.1021/ma8022734","Table 1, #5",ester_stereo,"('C[C@@H](O)CC(=O)O', 'C[C@H](O)CC(=O)O')",25,4,0.784940000000006,
C[C@H](O)CC(=O)O[C@H](C)CC(=O)O[C@H](C)CC(=O)O[C@@H](C)CC(=O)O[C@H](C)CC(=O)O[C@@H](C)CC(=O)O[C@H](C)CC(=O)O[C@H](C)CC(=O)O[C@@H](C)CC(=O)O[C@@H](C)CC(=O)O[C@H](C)CC(=O)O[C@H](C)CC(=O)O[C@@H](C)CC(=O)O[C@H](C)CC(=O)O[C@@H](C)CC(=O)O[C@H](C)CC(=O)O[C@@H](C)CC(=O)O[C@H](C)CC(=O)O[C@@H](C)CC(=O)O[C@H](C)CC(=O)O[C@@H](C)CC(=O)O[C@H](C)CC(=O)O[C@@H](C)CC(=O)O[C@H](C)CC(=O)O[C@@H](C)CC(=O)O,C[C@@H](O)CC(=O)O.C[C@H](O)CC(=O)O,"('C[C@@H](O)CC(=O)O', 'C[C@H](O)CC(=O)O')",0.13,36100.0,,150.0,151.00008,3.4666412,0,[],"Ajellal, N., Bouyahyi, M., Amgoune, A., Thomas, C. M., Bondon, A., Pillin, I., Grohens, Y., & Carpentier, J. F. (2009). Syndiotactic-enriched poly(3-hydroxybutyrate)s via stereoselective ring-opening polymerization of racemic _-butyrolactone with discrete yttrium catalysts. Macromolecules, 42(4), 987-993. https://doi.org/10.1021/ma8022734","Table 1, #7",ester_stereo,"('C[C@@H](O)CC(=O)O', 'C[C@H](O)CC(=O)O')",25,0,1.000079999999997,
C[C@H](O)CC(=O)O[C@H](C)CC(=O)O[C@@H](C)CC(=O)O[C@H](C)CC(=O)O[C@@H](C)CC(=O)O[C@H](C)CC(=O)O[C@H](C)CC(=O)O[C@@H](C)CC(=O)O[C@H](C)CC(=O)O[C@@H](C)CC(=O)O[C@H](C)CC(=O)O[C@@H](C)CC(=O)O[C@@H](C)CC(=O)O[C@H](C)CC(=O)O[C@@H](C)CC(=O)O[C@H](C)CC(=O)O[C@@H](C)CC(=O)O[C@H](C)CC(=O)O[C@@H](C)CC(=O)O[C@H](C)CC(=O)O[C@H](C)CC(=O)O[C@H](C)CC(=O)O[C@@H](C)CC(=O)O[C@H](C)CC(=O)O[C@@H](C)CC(=O)O,C[C@@H](O)CC(=O)O.C[C@H](O)CC(=O)O,"('C[C@@H](O)CC(=O)O', 'C[C@H](O)CC(=O)O')",0.13,36100.0,,150.0,151.00008,3.4666488,0,[],"Ajellal, N., Bouyahyi, M., Amgoune, A., Thomas, C. M., Bondon, A., Pillin, I., Grohens, Y., & Carpentier, J. F. (2009). Syndiotactic-enriched poly(3-hydroxybutyrate)s via stereoselective ring-opening polymerization of racemic _-butyrolactone with discrete yttrium catalysts. Macromolecules, 42(4), 987-993. https://doi.org/10.1021/ma8022734","Table 1, #7",ester_stereo,"('C[C@@H](O)CC(=O)O', 'C[C@H](O)CC(=O)O')",25,1,1.000079999999997,
C[C@@H](CC(=O)O[C@@H](C)CC(=O)O[C@H](C)CC(=O)O[C@@H](C)CC(=O)O[C@H](C)CC(=O)O[C@@H](C)CC(=O)O[C@H](C)CC(=O)O[C@H](C)CC(=O)O[C@@H](C)CC(=O)O[C@@H](C)CC(=O)O[C@H](C)CC(=O)O[C@@H](C)CC(=O)O[C@H](C)CC(=O)O[C@@H](C)CC(=O)O[C@H](C)CC(=O)O[C@H](C)CC(=O)O)OC(=O)C[C@@H](C)OC(=O)C[C@H](C)OC(=O)C[C@@H](C)OC(=O)C[C@H](C)OC(=O)C[C@@H](C)OC(=O)C[C@H](C)OC(=O)C[C@@H](C)OC(=O)C[C@H](C)OC(=O)C[C@@H](C)O,C[C@@H](O)CC(=O)O.C[C@H](O)CC(=O)O,"('C[C@@H](O)CC(=O)O', 'C[C@H](O)CC(=O)O')",0.13,36100.0,,150.0,150.45567,3.1791322,0,[],"Ajellal, N., Bouyahyi, M., Amgoune, A., Thomas, C. M., Bondon, A., Pillin, I., Grohens, Y., & Carpentier, J. F. (2009). Syndiotactic-enriched poly(3-hydroxybutyrate)s via stereoselective ring-opening polymerization of racemic _-butyrolactone with discrete yttrium catalysts. Macromolecules, 42(4), 987-993. https://doi.org/10.1021/ma8022734","Table 1, #7",ester_stereo,"('C[C@@H](O)CC(=O)O', 'C[C@H](O)CC(=O)O')",25,2,0.4556699999999978,
C[C@@H](CC(=O)O[C@@H](C)CC(=O)O[C@H](C)CC(=O)O)OC(=O)C[C@@H](C)OC(=O)C[C@H](C)OC(=O)C[C@@H](C)OC(=O)C[C@H](C)OC(=O)C[C@@H](C)OC(=O)C[C@H](C)OC(=O)C[C@@H](C)OC(=O)C[C@H](C)OC(=O)C[C@@H](C)OC(=O)C[C@H](C)OC(=O)C[C@@H](C)OC(=O)C[C@H](C)OC(=O)C[C@@H](C)OC(=O)C[C@H](C)OC(=O)C[C@H](C)OC(=O)C[C@@H](C)OC(=O)C[C@@H](C)OC(=O)C[C@H](C)OC(=O)C[C@@H](C)OC(=O)C[C@@H](C)OC(=O)C[C@H](C)OC(=O)C[C@@H](C)O,C[C@@H](O)CC(=O)O.C[C@H](O)CC(=O)O,"('C[C@@H](O)CC(=O)O', 'C[C@H](O)CC(=O)O')",0.13,36100.0,,150.0,150.5336,3.1883013,0,[],"Ajellal, N., Bouyahyi, M., Amgoune, A., Thomas, C. M., Bondon, A., Pillin, I., Grohens, Y., & Carpentier, J. F. (2009). Syndiotactic-enriched poly(3-hydroxybutyrate)s via stereoselective ring-opening polymerization of racemic _-butyrolactone with discrete yttrium catalysts. Macromolecules, 42(4), 987-993. https://doi.org/10.1021/ma8022734","Table 1, #7",ester_stereo,"('C[C@@H](O)CC(=O)O', 'C[C@H](O)CC(=O)O')",25,3,0.533600000000007,
C[C@H](O)CC(=O)O[C@@H](C)CC(=O)O[C@H](C)CC(=O)O[C@@H](C)CC(=O)O[C@H](C)CC(=O)O[C@@H](C)CC(=O)O[C@H](C)CC(=O)O[C@@H](C)CC(=O)O[C@H](C)CC(=O)O[C@@H](C)CC(=O)O[C@@H](C)CC(=O)O[C@H](C)CC(=O)O[C@@H](C)CC(=O)O[C@@H](C)CC(=O)O[C@H](C)CC(=O)O[C@@H](C)CC(=O)O[C@H](C)CC(=O)O[C@@H](C)CC(=O)O[C@H](C)CC(=O)O[C@@H](C)CC(=O)O[C@H](C)CC(=O)O[C@H](C)CC(=O)O[C@@H](C)CC(=O)O[C@H](C)CC(=O)O[C@@H](C)CC(=O)O,C[C@@H](O)CC(=O)O.C[C@H](O)CC(=O)O,"('C[C@@H](O)CC(=O)O', 'C[C@H](O)CC(=O)O')",0.13,36100.0,,150.0,151.18857,3.507692,0,[],"Ajellal, N., Bouyahyi, M., Amgoune, A., Thomas, C. M., Bondon, A., Pillin, I., Grohens, Y., & Carpentier, J. F. (2009). Syndiotactic-enriched poly(3-hydroxybutyrate)s via stereoselective ring-opening polymerization of racemic _-butyrolactone with discrete yttrium catalysts. Macromolecules, 42(4), 987-993. https://doi.org/10.1021/ma8022734","Table 1, #7",ester_stereo,"('C[C@@H](O)CC(=O)O', 'C[C@H](O)CC(=O)O')",25,4,1.1885699999999986,
C[C@H](O)CC(=O)O[C@H](C)CC(=O)O[C@@H](C)CC(=O)O[C@H](C)CC(=O)O[C@@H](C)CC(=O)O[C@H](C)CC(=O)O[C@H](C)CC(=O)O[C@@H](C)CC(=O)O[C@H](C)CC(=O)O[C@@H](C)CC(=O)O[C@H](C)CC(=O)O[C@@H](C)CC(=O)O[C@H](C)CC(=O)O[C@H](C)CC(=O)O[C@@H](C)CC(=O)O[C@H](C)CC(=O)O[C@@H](C)CC(=O)O[C@H](C)CC(=O)O[C@H](C)CC(=O)O[C@H](C)CC(=O)O[C@@H](C)CC(=O)O[C@H](C)CC(=O)O[C@H](C)CC(=O)O[C@@H](C)CC(=O)O[C@H](C)CC(=O)O,C[C@@H](O)CC(=O)O.C[C@H](O)CC(=O)O,"('C[C@@H](O)CC(=O)O', 'C[C@H](O)CC(=O)O')",0.18,61200.0,-3.0,126.0,127.74688,-3.214752,0,[],"Ajellal, N., Bouyahyi, M., Amgoune, A., Thomas, C. M., Bondon, A., Pillin, I., Grohens, Y., & Carpentier, J. F. (2009). Syndiotactic-enriched poly(3-hydroxybutyrate)s via stereoselective ring-opening polymerization of racemic _-butyrolactone with discrete yttrium catalysts. Macromolecules, 42(4), 987-993. https://doi.org/10.1021/ma8022734","Table 3, #1",ester_stereo,"('C[C@@H](O)CC(=O)O', 'C[C@H](O)CC(=O)O')",25,0,1.7468800000000044,6.8284123
