Repository: tyo-nu/PolyIDRS_Paper

# PolyIDRS_Paper
Code and Figures for the PolyIDRS paper.

File: Figures/Figure_5/data/U_shaped_Tm_data.csv (part 38 of 60)
smiles_polymer,smiles_monomer,monomers,pm,Mn,Tg,Tm,Tm_pred,Tg_pred,model_id,distribution,ref,comment,mechanism,monomers.1,DP,replicate_structure,dTm,dTg
C[C@H](O)CC(=O)O[C@H](C)CC(=O)O[C@@H](C)CC(=O)O[C@H](C)CC(=O)O[C@@H](C)CC(=O)O[C@@H](C)CC(=O)O[C@@H](C)CC(=O)O[C@H](C)CC(=O)O[C@@H](C)CC(=O)O[C@H](C)CC(=O)O[C@@H](C)CC(=O)O[C@@H](C)CC(=O)O[C@H](C)CC(=O)O[C@@H](C)CC(=O)O[C@H](C)CC(=O)O[C@@H](C)CC(=O)O[C@H](C)CC(=O)O[C@@H](C)CC(=O)O[C@@H](C)CC(=O)O[C@H](C)CC(=O)O[C@@H](C)CC(=O)O[C@@H](C)CC(=O)O[C@H](C)CC(=O)O[C@@H](C)CC(=O)O[C@H](C)CC(=O)O,C[C@@H](O)CC(=O)O.C[C@H](O)CC(=O)O,"('C[C@@H](O)CC(=O)O', 'C[C@H](O)CC(=O)O')",0.18,61200.0,,126.0,127.92744,-3.1953967,0,[],"Ajellal, N., Bouyahyi, M., Amgoune, A., Thomas, C. M., Bondon, A., Pillin, I., Grohens, Y., & Carpentier, J. F. (2009). Syndiotactic-enriched poly(3-hydroxybutyrate)s via stereoselective ring-opening polymerization of racemic _-butyrolactone with discrete yttrium catalysts. Macromolecules, 42(4), 987-993. https://doi.org/10.1021/ma8022734","Table 1, #2",ester_stereo,"('C[C@@H](O)CC(=O)O', 'C[C@H](O)CC(=O)O')",25,0,1.9274400000000043,
C[C@@H](CC(=O)O)OC(=O)C[C@@H](C)OC(=O)C[C@H](C)OC(=O)C[C@@H](C)OC(=O)C[C@H](C)OC(=O)C[C@@H](C)OC(=O)C[C@H](C)OC(=O)C[C@@H](C)OC(=O)C[C@@H](C)OC(=O)C[C@H](C)OC(=O)C[C@H](C)OC(=O)C[C@@H](C)OC(=O)C[C@H](C)OC(=O)C[C@@H](C)OC(=O)C[C@H](C)OC(=O)C[C@@H](C)OC(=O)C[C@@H](C)OC(=O)C[C@H](C)OC(=O)C[C@@H](C)OC(=O)C[C@H](C)OC(=O)C[C@H](C)OC(=O)C[C@H](C)OC(=O)C[C@@H](C)OC(=O)C[C@H](C)OC(=O)C[C@@H](C)O,C[C@@H](O)CC(=O)O.C[C@H](O)CC(=O)O,"('C[C@@H](O)CC(=O)O', 'C[C@H](O)CC(=O)O')",0.18,61200.0,-3.0,126.0,126.989006,-3.4577258,0,[],"Ajellal, N., Bouyahyi, M., Amgoune, A., Thomas, C. M., Bondon, A., Pillin, I., Grohens, Y., & Carpentier, J. F. (2009). Syndiotactic-enriched poly(3-hydroxybutyrate)s via stereoselective ring-opening polymerization of racemic _-butyrolactone with discrete yttrium catalysts. Macromolecules, 42(4), 987-993. https://doi.org/10.1021/ma8022734","Table 3, #1",ester_stereo,"('C[C@@H](O)CC(=O)O', 'C[C@H](O)CC(=O)O')",25,1,0.9890060000000034,6.8284109
C[C@H](O)CC(=O)O[C@H](C)CC(=O)O[C@@H](C)CC(=O)O[C@H](C)CC(=O)O[C@H](C)CC(=O)O[C@@H](C)CC(=O)O[C@H](C)CC(=O)O[C@H](C)CC(=O)O[C@@H](C)CC(=O)O[C@H](C)CC(=O)O[C@@H](C)CC(=O)O[C@H](C)CC(=O)O[C@@H](C)CC(=O)O[C@H](C)CC(=O)O[C@@H](C)CC(=O)O[C@H](C)CC(=O)O[C@@H](C)CC(=O)O[C@H](C)CC(=O)O[C@H](C)CC(=O)O[C@@H](C)CC(=O)O[C@H](C)CC(=O)O[C@@H](C)CC(=O)O[C@H](C)CC(=O)O[C@H](C)CC(=O)O[C@H](C)CC(=O)O,C[C@@H](O)CC(=O)O.C[C@H](O)CC(=O)O,"('C[C@@H](O)CC(=O)O', 'C[C@H](O)CC(=O)O')",0.18,61200.0,,126.0,127.74701,-3.2147543,0,[],"Ajellal, N., Bouyahyi, M., Amgoune, A., Thomas, C. M., Bondon, A., Pillin, I., Grohens, Y., & Carpentier, J. F. (2009). Syndiotactic-enriched poly(3-hydroxybutyrate)s via stereoselective ring-opening polymerization of racemic _-butyrolactone with discrete yttrium catalysts. Macromolecules, 42(4), 987-993. https://doi.org/10.1021/ma8022734","Table 1, #2",ester_stereo,"('C[C@@H](O)CC(=O)O', 'C[C@H](O)CC(=O)O')",25,1,1.747010000000003,
C[C@@H](CC(=O)O)OC(=O)C[C@H](C)OC(=O)C[C@@H](C)OC(=O)C[C@H](C)OC(=O)C[C@@H](C)OC(=O)C[C@H](C)OC(=O)C[C@@H](C)OC(=O)C[C@H](C)OC(=O)C[C@@H](C)OC(=O)C[C@H](C)OC(=O)C[C@H](C)OC(=O)C[C@@H](C)OC(=O)C[C@@H](C)OC(=O)C[C@H](C)OC(=O)C[C@@H](C)OC(=O)C[C@H](C)OC(=O)C[C@@H](C)OC(=O)C[C@H](C)OC(=O)C[C@H](C)OC(=O)C[C@H](C)OC(=O)C[C@@H](C)OC(=O)C[C@H](C)OC(=O)C[C@@H](C)OC(=O)C[C@H](C)OC(=O)C[C@@H](C)O,C[C@@H](O)CC(=O)O.C[C@H](O)CC(=O)O,"('C[C@@H](O)CC(=O)O', 'C[C@H](O)CC(=O)O')",0.18,61200.0,-3.0,126.0,126.95342,-3.4621506,0,[],"Ajellal, N., Bouyahyi, M., Amgoune, A., Thomas, C. M., Bondon, A., Pillin, I., Grohens, Y., & Carpentier, J. F. (2009). Syndiotactic-enriched poly(3-hydroxybutyrate)s via stereoselective ring-opening polymerization of racemic _-butyrolactone with discrete yttrium catalysts. Macromolecules, 42(4), 987-993. https://doi.org/10.1021/ma8022734","Table 3, #1",ester_stereo,"('C[C@@H](O)CC(=O)O', 'C[C@H](O)CC(=O)O')",25,2,0.9534199999999942,6.8284109
C[C@H](O)CC(=O)O[C@H](C)CC(=O)O[C@@H](C)CC(=O)O[C@H](C)CC(=O)O[C@@H](C)CC(=O)O[C@H](C)CC(=O)O[C@H](C)CC(=O)O[C@@H](C)CC(=O)O[C@H](C)CC(=O)O[C@H](C)CC(=O)O[C@@H](C)CC(=O)O[C@@H](C)CC(=O)O[C@H](C)CC(=O)O[C@@H](C)CC(=O)O[C@H](C)CC(=O)O[C@@H](C)CC(=O)O[C@H](C)CC(=O)O[C@H](C)CC(=O)O[C@@H](C)CC(=O)O[C@H](C)CC(=O)O[C@@H](C)CC(=O)O[C@H](C)CC(=O)O[C@@H](C)CC(=O)O[C@@H](C)CC(=O)O[C@H](C)CC(=O)O,C[C@@H](O)CC(=O)O.C[C@H](O)CC(=O)O,"('C[C@@H](O)CC(=O)O', 'C[C@H](O)CC(=O)O')",0.18,61200.0,,126.0,127.815735,-3.2068393,0,[],"Ajellal, N., Bouyahyi, M., Amgoune, A., Thomas, C. M., Bondon, A., Pillin, I., Grohens, Y., & Carpentier, J. F. (2009). Syndiotactic-enriched poly(3-hydroxybutyrate)s via stereoselective ring-opening polymerization of racemic _-butyrolactone with discrete yttrium catalysts. Macromolecules, 42(4), 987-993. https://doi.org/10.1021/ma8022734","Table 1, #2",ester_stereo,"('C[C@@H](O)CC(=O)O', 'C[C@H](O)CC(=O)O')",25,2,1.8157350000000037,
C[C@@H](CC(=O)O)OC(=O)C[C@@H](C)OC(=O)C[C@H](C)OC(=O)C[C@@H](C)OC(=O)C[C@@H](C)OC(=O)C[C@H](C)OC(=O)C[C@H](C)OC(=O)C[C@@H](C)OC(=O)C[C@H](C)OC(=O)C[C@H](C)OC(=O)C[C@@H](C)OC(=O)C[C@H](C)OC(=O)C[C@@H](C)OC(=O)C[C@H](C)OC(=O)C[C@@H](C)OC(=O)C[C@H](C)OC(=O)C[C@@H](C)OC(=O)C[C@H](C)OC(=O)C[C@H](C)OC(=O)C[C@@H](C)OC(=O)C[C@H](C)OC(=O)C[C@@H](C)OC(=O)C[C@H](C)OC(=O)C[C@H](C)OC(=O)C[C@@H](C)O,C[C@@H](O)CC(=O)O.C[C@H](O)CC(=O)O,"('C[C@@H](O)CC(=O)O', 'C[C@H](O)CC(=O)O')",0.18,61200.0,-3.0,126.0,126.95236,-3.4622645,0,[],"Ajellal, N., Bouyahyi, M., Amgoune, A., Thomas, C. M., Bondon, A., Pillin, I., Grohens, Y., & Carpentier, J. F. (2009). Syndiotactic-enriched poly(3-hydroxybutyrate)s via stereoselective ring-opening polymerization of racemic _-butyrolactone with discrete yttrium catalysts. Macromolecules, 42(4), 987-993. https://doi.org/10.1021/ma8022734","Table 3, #1",ester_stereo,"('C[C@@H](O)CC(=O)O', 'C[C@H](O)CC(=O)O')",25,3,0.9523599999999988,6.8284109
C[C@@H](CC(=O)O)OC(=O)C[C@@H](C)OC(=O)C[C@@H](C)OC(=O)C[C@H](C)OC(=O)C[C@@H](C)OC(=O)C[C@H](C)OC(=O)C[C@@H](C)OC(=O)C[C@H](C)OC(=O)C[C@@H](C)OC(=O)C[C@H](C)OC(=O)C[C@@H](C)OC(=O)C[C@H](C)OC(=O)C[C@@H](C)OC(=O)C[C@@H](C)OC(=O)C[C@H](C)OC(=O)C[C@H](C)OC(=O)C[C@@H](C)OC(=O)C[C@H](C)OC(=O)C[C@@H](C)OC(=O)C[C@@H](C)OC(=O)C[C@H](C)OC(=O)C[C@@H](C)OC(=O)C[C@H](C)OC(=O)C[C@H](C)OC(=O)C[C@@H](C)O,C[C@@H](O)CC(=O)O.C[C@H](O)CC(=O)O,"('C[C@@H](O)CC(=O)O', 'C[C@H](O)CC(=O)O')",0.18,61200.0,,126.0,127.02732,-3.4532597,0,[],"Ajellal, N., Bouyahyi, M., Amgoune, A., Thomas, C. M., Bondon, A., Pillin, I., Grohens, Y., & Carpentier, J. F. (2009). Syndiotactic-enriched poly(3-hydroxybutyrate)s via stereoselective ring-opening polymerization of racemic _-butyrolactone with discrete yttrium catalysts. Macromolecules, 42(4), 987-993. https://doi.org/10.1021/ma8022734","Table 1, #2",ester_stereo,"('C[C@@H](O)CC(=O)O', 'C[C@H](O)CC(=O)O')",25,3,1.0273200000000031,
C[C@@H](CC(=O)O)OC(=O)C[C@@H](C)OC(=O)C[C@@H](C)OC(=O)C[C@H](C)OC(=O)C[C@@H](C)OC(=O)C[C@H](C)OC(=O)C[C@@H](C)OC(=O)C[C@H](C)OC(=O)C[C@H](C)OC(=O)C[C@@H](C)OC(=O)C[C@H](C)OC(=O)C[C@@H](C)OC(=O)C[C@H](C)OC(=O)C[C@@H](C)OC(=O)C[C@@H](C)OC(=O)C[C@H](C)OC(=O)C[C@@H](C)OC(=O)C[C@@H](C)OC(=O)C[C@H](C)OC(=O)C[C@@H](C)OC(=O)C[C@H](C)OC(=O)C[C@@H](C)OC(=O)C[C@@H](C)OC(=O)C[C@H](C)OC(=O)C[C@@H](C)O,C[C@@H](O)CC(=O)O.C[C@H](O)CC(=O)O,"('C[C@@H](O)CC(=O)O', 'C[C@H](O)CC(=O)O')",0.18,61200.0,-3.0,126.0,127.06695,-3.4487379,0,[],"Ajellal, N., Bouyahyi, M., Amgoune, A., Thomas, C. M., Bondon, A., Pillin, I., Grohens, Y., & Carpentier, J. F. (2009). Syndiotactic-enriched poly(3-hydroxybutyrate)s via stereoselective ring-opening polymerization of racemic _-butyrolactone with discrete yttrium catalysts. Macromolecules, 42(4), 987-993. https://doi.org/10.1021/ma8022734","Table 3, #1",ester_stereo,"('C[C@@H](O)CC(=O)O', 'C[C@H](O)CC(=O)O')",25,4,1.0669500000000056,6.8284109
C[C@H](O)CC(=O)O[C@H](C)CC(=O)O[C@@H](C)CC(=O)O[C@H](C)CC(=O)O[C@@H](C)CC(=O)O[C@H](C)CC(=O)O[C@@H](C)CC(=O)O[C@H](C)CC(=O)O[C@@H](C)CC(=O)O[C@H](C)CC(=O)O[C@@H](C)CC(=O)O[C@@H](C)CC(=O)O[C@H](C)CC(=O)O[C@H](C)CC(=O)O[C@@H](C)CC(=O)O[C@H](C)CC(=O)O[C@H](C)CC(=O)O[C@@H](C)CC(=O)O[C@H](C)CC(=O)O[C@@H](C)CC(=O)O[C@@H](C)CC(=O)O[C@H](C)CC(=O)O[C@@H](C)CC(=O)O[C@@H](C)CC(=O)O[C@H](C)CC(=O)O,C[C@@H](O)CC(=O)O.C[C@H](O)CC(=O)O,"('C[C@@H](O)CC(=O)O', 'C[C@H](O)CC(=O)O')",0.18,61200.0,,126.0,127.851974,-3.202766,0,[],"Ajellal, N., Bouyahyi, M., Amgoune, A., Thomas, C. M., Bondon, A., Pillin, I., Grohens, Y., & Carpentier, J. F. (2009). Syndiotactic-enriched poly(3-hydroxybutyrate)s via stereoselective ring-opening polymerization of racemic _-butyrolactone with discrete yttrium catalysts. Macromolecules, 42(4), 987-993. https://doi.org/10.1021/ma8022734","Table 1, #2",ester_stereo,"('C[C@@H](O)CC(=O)O', 'C[C@H](O)CC(=O)O')",25,4,1.8519739999999985,
C[C@H](O)CC(=O)O[C@H](C)CC(=O)O[C@@H](C)CC(=O)O[C@H](C)CC(=O)O[C@H](C)CC(=O)O[C@H](C)CC(=O)O[C@@H](C)CC(=O)O[C@H](C)CC(=O)O[C@@H](C)CC(=O)O[C@H](C)CC(=O)O[C@@H](C)CC(=O)O[C@H](C)CC(=O)O[C@@H](C)CC(=O)O[C@@H](C)CC(=O)O[C@H](C)CC(=O)O[C@@H](C)CC(=O)O[C@H](C)CC(=O)O[C@@H](C)CC(=O)O[C@H](C)CC(=O)O[C@@H](C)CC(=O)O[C@H](C)CC(=O)O[C@@H](C)CC(=O)O[C@@H](C)CC(=O)O[C@@H](C)CC(=O)O[C@H](C)CC(=O)O,C[C@@H](O)CC(=O)O.C[C@H](O)CC(=O)O,"('C[C@@H](O)CC(=O)O', 'C[C@H](O)CC(=O)O')",0.2,27400.0,,133.0,133.85037,0.21608017,0,[],"Ajellal, N., Bouyahyi, M., Amgoune, A., Thomas, C. M., Bondon, A., Pillin, I., Grohens, Y., & Carpentier, J. F. (2009). Syndiotactic-enriched poly(3-hydroxybutyrate)s via stereoselective ring-opening polymerization of racemic _-butyrolactone with discrete yttrium catalysts. Macromolecules, 42(4), 987-993. https://doi.org/10.1021/ma8022734","Table 1, #1",ester_stereo,"('C[C@@H](O)CC(=O)O', 'C[C@H](O)CC(=O)O')",25,0,0.8503699999999981,
C[C@H](O)CC(=O)O[C@@H](C)CC(=O)O[C@H](C)CC(=O)O[C@@H](C)CC(=O)O[C@H](C)CC(=O)O[C@@H](C)CC(=O)O[C@H](C)CC(=O)O[C@@H](C)CC(=O)O[C@H](C)CC(=O)O[C@@H](C)CC(=O)O[C@H](C)CC(=O)O[C@@H](C)CC(=O)O[C@H](C)CC(=O)O[C@@H](C)CC(=O)O[C@@H](C)CC(=O)O[C@@H](C)CC(=O)O[C@H](C)CC(=O)O[C@@H](C)CC(=O)O[C@H](C)CC(=O)O[C@H](C)CC(=O)O[C@@H](C)CC(=O)O[C@H](C)CC(=O)O[C@H](C)CC(=O)O[C@@H](C)CC(=O)O[C@H](C)CC(=O)O,C[C@@H](O)CC(=O)O.C[C@H](O)CC(=O)O,"('C[C@@H](O)CC(=O)O', 'C[C@H](O)CC(=O)O')",0.2,27400.0,,133.0,133.89767,0.24126042,0,[],"Ajellal, N., Bouyahyi, M., Amgoune, A., Thomas, C. M., Bondon, A., Pillin, I., Grohens, Y., & Carpentier, J. F. (2009). Syndiotactic-enriched poly(3-hydroxybutyrate)s via stereoselective ring-opening polymerization of racemic _-butyrolactone with discrete yttrium catalysts. Macromolecules, 42(4), 987-993. https://doi.org/10.1021/ma8022734","Table 1, #1",ester_stereo,"('C[C@@H](O)CC(=O)O', 'C[C@H](O)CC(=O)O')",25,1,0.8976700000000051,
C[C@H](O)CC(=O)O[C@H](C)CC(=O)O[C@H](C)CC(=O)O[C@@H](C)CC(=O)O[C@H](C)CC(=O)O[C@@H](C)CC(=O)O[C@H](C)CC(=O)O[C@H](C)CC(=O)O[C@@H](C)CC(=O)O[C@H](C)CC(=O)O[C@@H](C)CC(=O)O[C@H](C)CC(=O)O[C@@H](C)CC(=O)O[C@H](C)CC(=O)O[C@H](C)CC(=O)O[C@@H](C)CC(=O)O[C@H](C)CC(=O)O[C@H](C)CC(=O)O[C@H](C)CC(=O)O[C@@H](C)CC(=O)O[C@H](C)CC(=O)O[C@@H](C)CC(=O)O[C@H](C)CC(=O)O[C@@H](C)CC(=O)O[C@H](C)CC(=O)O,C[C@@H](O)CC(=O)O.C[C@H](O)CC(=O)O,"('C[C@@H](O)CC(=O)O', 'C[C@H](O)CC(=O)O')",0.2,27400.0,,133.0,133.83717,0.22920462,0,[],"Ajellal, N., Bouyahyi, M., Amgoune, A., Thomas, C. M., Bondon, A., Pillin, I., Grohens, Y., & Carpentier, J. F. (2009). Syndiotactic-enriched poly(3-hydroxybutyrate)s via stereoselective ring-opening polymerization of racemic _-butyrolactone with discrete yttrium catalysts. Macromolecules, 42(4), 987-993. https://doi.org/10.1021/ma8022734","Table 1, #1",ester_stereo,"('C[C@@H](O)CC(=O)O', 'C[C@H](O)CC(=O)O')",25,2,0.8371699999999862,
C[C@H](O)CC(=O)O[C@H](C)CC(=O)O[C@@H](C)CC(=O)O[C@H](C)CC(=O)O[C@@H](C)CC(=O)O[C@@H](C)CC(=O)O[C@H](C)CC(=O)O[C@@H](C)CC(=O)O[C@H](C)CC(=O)O[C@@H](C)CC(=O)O[C@H](C)CC(=O)O[C@@H](C)CC(=O)O[C@H](C)CC(=O)O[C@@H](C)CC(=O)O[C@@H](C)CC(=O)O[C@H](C)CC(=O)O[C@H](C)CC(=O)O[C@@H](C)CC(=O)O[C@H](C)CC(=O)O[C@H](C)CC(=O)O[C@@H](C)CC(=O)O[C@@H](C)CC(=O)O[C@H](C)CC(=O)O[C@@H](C)CC(=O)O[C@H](C)CC(=O)O,C[C@@H](O)CC(=O)O.C[C@H](O)CC(=O)O,"('C[C@@H](O)CC(=O)O', 'C[C@H](O)CC(=O)O')",0.2,27400.0,,133.0,133.85042,0.21607643,0,[],"Ajellal, N., Bouyahyi, M., Amgoune, A., Thomas, C. M., Bondon, A., Pillin, I., Grohens, Y., & Carpentier, J. F. (2009). Syndiotactic-enriched poly(3-hydroxybutyrate)s via stereoselective ring-opening polymerization of racemic _-butyrolactone with discrete yttrium catalysts. Macromolecules, 42(4), 987-993. https://doi.org/10.1021/ma8022734","Table 1, #1",ester_stereo,"('C[C@@H](O)CC(=O)O', 'C[C@H](O)CC(=O)O')",25,3,0.8504200000000139,
C[C@H](O)CC(=O)O[C@H](C)CC(=O)O[C@H](C)CC(=O)O[C@@H](C)CC(=O)O[C@H](C)CC(=O)O[C@@H](C)CC(=O)O[C@@H](C)CC(=O)O[C@H](C)CC(=O)O[C@@H](C)CC(=O)O[C@H](C)CC(=O)O[C@@H](C)CC(=O)O[C@H](C)CC(=O)O[C@@H](C)CC(=O)O[C@H](C)CC(=O)O[C@@H](C)CC(=O)O[C@H](C)CC(=O)O[C@@H](C)CC(=O)O[C@H](C)CC(=O)O[C@@H](C)CC(=O)O[C@H](C)CC(=O)O[C@@H](C)CC(=O)O[C@@H](C)CC(=O)O[C@H](C)CC(=O)O[C@H](C)CC(=O)O[C@H](C)CC(=O)O,C[C@@H](O)CC(=O)O.C[C@H](O)CC(=O)O,"('C[C@@H](O)CC(=O)O', 'C[C@H](O)CC(=O)O')",0.2,27400.0,,133.0,133.84592,0.22053427,0,[],"Ajellal, N., Bouyahyi, M., Amgoune, A., Thomas, C. M., Bondon, A., Pillin, I., Grohens, Y., & Carpentier, J. F. (2009). Syndiotactic-enriched poly(3-hydroxybutyrate)s via stereoselective ring-opening polymerization of racemic _-butyrolactone with discrete yttrium catalysts. Macromolecules, 42(4), 987-993. https://doi.org/10.1021/ma8022734","Table 1, #1",ester_stereo,"('C[C@@H](O)CC(=O)O', 'C[C@H](O)CC(=O)O')",25,4,0.8459200000000067,
C[C@@H](CC(=O)O[C@@H](C)CC(=O)O[C@H](C)CC(=O)O[C@H](C)CC(=O)O[C@@H](C)CC(=O)O[C@@H](C)CC(=O)O[C@H](C)CC(=O)O[C@@H](C)CC(=O)O[C@H](C)CC(=O)O[C@@H](C)CC(=O)O[C@@H](C)CC(=O)O[C@H](C)CC(=O)O[C@H](C)CC(=O)O[C@H](C)CC(=O)O[C@@H](C)CC(=O)O[C@H](C)CC(=O)O[C@@H](C)CC(=O)O[C@H](C)CC(=O)O[C@@H](C)CC(=O)O[C@H](C)CC(=O)O[C@@H](C)CC(=O)O[C@@H](C)CC(=O)O[C@H](C)CC(=O)O[C@H](C)CC(=O)O)OC(=O)C[C@@H](C)O,C[C@@H](O)CC(=O)O.C[C@H](O)CC(=O)O,"('C[C@@H](O)CC(=O)O', 'C[C@H](O)CC(=O)O')",0.33,,5.0,66.0,65.834175,4.999043,0,[],"Kricheldorf, H. R., & Lee, S. R. (1995). Polylactones. 35. Macrocyclic and Stereoselective Polymerization of _-D,L-Butyrolactone with Cyclic Dibutyltin Initiators. Macromolecules, 28(20), 6718-6725. https://doi.org/10.1021/ma00124a004",Table 2.1,ester_stereo,"('C[C@@H](O)CC(=O)O', 'C[C@H](O)CC(=O)O')",25,0,0.1658249999999981,1.1715884
C[C@@H](CC(=O)O[C@@H](C)CC(=O)O[C@H](C)CC(=O)O[C@@H](C)CC(=O)O[C@@H](C)CC(=O)O[C@H](C)CC(=O)O[C@@H](C)CC(=O)O[C@H](C)CC(=O)O[C@H](C)CC(=O)O[C@@H](C)CC(=O)O[C@@H](C)CC(=O)O[C@H](C)CC(=O)O[C@H](C)CC(=O)O[C@H](C)CC(=O)O[C@@H](C)CC(=O)O[C@H](C)CC(=O)O[C@H](C)CC(=O)O[C@@H](C)CC(=O)O[C@H](C)CC(=O)O[C@@H](C)CC(=O)O[C@H](C)CC(=O)O[C@@H](C)CC(=O)O[C@@H](C)CC(=O)O[C@H](C)CC(=O)O)OC(=O)C[C@@H](C)O,C[C@@H](O)CC(=O)O.C[C@H](O)CC(=O)O,"('C[C@@H](O)CC(=O)O', 'C[C@H](O)CC(=O)O')",0.33,,5.0,66.0,65.833565,4.99861,0,[],"Kricheldorf, H. R., & Lee, S. R. (1995). Polylactones. 35. Macrocyclic and Stereoselective Polymerization of _-D,L-Butyrolactone with Cyclic Dibutyltin Initiators. Macromolecules, 28(20), 6718-6725. https://doi.org/10.1021/ma00124a004",Table 2.1,ester_stereo,"('C[C@@H](O)CC(=O)O', 'C[C@H](O)CC(=O)O')",25,1,0.166435000000007,1.1715884
C[C@H](O)CC(=O)O[C@@H](C)CC(=O)O[C@@H](C)CC(=O)O[C@H](C)CC(=O)O[C@@H](C)CC(=O)O[C@H](C)CC(=O)O[C@@H](C)CC(=O)O[C@H](C)CC(=O)O[C@@H](C)CC(=O)O[C@@H](C)CC(=O)O[C@H](C)CC(=O)O[C@H](C)CC(=O)O[C@@H](C)CC(=O)O[C@@H](C)CC(=O)O[C@H](C)CC(=O)O[C@@H](C)CC(=O)O[C@H](C)CC(=O)O[C@H](C)CC(=O)O[C@H](C)CC(=O)O[C@@H](C)CC(=O)O[C@H](C)CC(=O)O[C@@H](C)CC(=O)O[C@@H](C)CC(=O)O[C@H](C)CC(=O)O[C@@H](C)CC(=O)O,C[C@@H](O)CC(=O)O.C[C@H](O)CC(=O)O,"('C[C@@H](O)CC(=O)O', 'C[C@H](O)CC(=O)O')",0.33,,5.0,66.0,65.65745,4.774959,0,[],"Kricheldorf, H. R., & Lee, S. R. (1995). Polylactones. 35. Macrocyclic and Stereoselective Polymerization of _-D,L-Butyrolactone with Cyclic Dibutyltin Initiators. Macromolecules, 28(20), 6718-6725. https://doi.org/10.1021/ma00124a004",Table 2.1,ester_stereo,"('C[C@@H](O)CC(=O)O', 'C[C@H](O)CC(=O)O')",25,2,0.3425500000000028,1.1715877
C[C@@H](CC(=O)O[C@@H](C)CC(=O)O[C@H](C)CC(=O)O[C@@H](C)CC(=O)O[C@H](C)CC(=O)O[C@@H](C)CC(=O)O[C@H](C)CC(=O)O)OC(=O)C[C@H](C)OC(=O)C[C@@H](C)OC(=O)C[C@@H](C)OC(=O)C[C@H](C)OC(=O)C[C@H](C)OC(=O)C[C@@H](C)OC(=O)C[C@@H](C)OC(=O)C[C@H](C)OC(=O)C[C@@H](C)OC(=O)C[C@H](C)OC(=O)C[C@H](C)OC(=O)C[C@@H](C)OC(=O)C[C@@H](C)OC(=O)C[C@H](C)OC(=O)C[C@@H](C)OC(=O)C[C@H](C)OC(=O)C[C@H](C)OC(=O)C[C@@H](C)O,C[C@@H](O)CC(=O)O.C[C@H](O)CC(=O)O,"('C[C@@H](O)CC(=O)O', 'C[C@H](O)CC(=O)O')",0.33,,5.0,66.0,65.80426,4.9973664,0,[],"Kricheldorf, H. R., & Lee, S. R. (1995). Polylactones. 35. Macrocyclic and Stereoselective Polymerization of _-D,L-Butyrolactone with Cyclic Dibutyltin Initiators. Macromolecules, 28(20), 6718-6725. https://doi.org/10.1021/ma00124a004",Table 2.1,ester_stereo,"('C[C@@H](O)CC(=O)O', 'C[C@H](O)CC(=O)O')",25,3,0.1957400000000007,1.1715884
C[C@@H](CC(=O)O[C@@H](C)CC(=O)O[C@@H](C)CC(=O)O[C@H](C)CC(=O)O[C@@H](C)CC(=O)O[C@H](C)CC(=O)O[C@@H](C)CC(=O)O[C@@H](C)CC(=O)O[C@@H](C)CC(=O)O[C@H](C)CC(=O)O[C@@H](C)CC(=O)O[C@H](C)CC(=O)O[C@@H](C)CC(=O)O[C@H](C)CC(=O)O[C@H](C)CC(=O)O[C@H](C)CC(=O)O[C@@H](C)CC(=O)O[C@H](C)CC(=O)O)OC(=O)C[C@H](C)OC(=O)C[C@@H](C)OC(=O)C[C@H](C)OC(=O)C[C@@H](C)OC(=O)C[C@H](C)OC(=O)C[C@H](C)OC(=O)C[C@@H](C)O,C[C@@H](O)CC(=O)O.C[C@H](O)CC(=O)O,"('C[C@@H](O)CC(=O)O', 'C[C@H](O)CC(=O)O')",0.33,,5.0,66.0,65.804474,4.997475,0,[],"Kricheldorf, H. R., & Lee, S. R. (1995). Polylactones. 35. Macrocyclic and Stereoselective Polymerization of _-D,L-Butyrolactone with Cyclic Dibutyltin Initiators. Macromolecules, 28(20), 6718-6725. https://doi.org/10.1021/ma00124a004",Table 2.1,ester_stereo,"('C[C@@H](O)CC(=O)O', 'C[C@H](O)CC(=O)O')",25,4,0.19552600000000098,1.1715884
C[C@H](O)CC(=O)O[C@@H](C)CC(=O)O[C@H](C)CC(=O)O[C@@H](C)CC(=O)O[C@H](C)CC(=O)O[C@@H](C)CC(=O)O[C@H](C)CC(=O)O[C@H](C)CC(=O)O[C@H](C)CC(=O)O[C@H](C)CC(=O)O[C@H](C)CC(=O)O[C@@H](C)CC(=O)O[C@@H](C)CC(=O)O[C@H](C)CC(=O)O[C@@H](C)CC(=O)O[C@H](C)CC(=O)O[C@@H](C)CC(=O)O[C@@H](C)CC(=O)O[C@H](C)CC(=O)O[C@H](C)CC(=O)O[C@@H](C)CC(=O)O[C@H](C)CC(=O)O[C@H](C)CC(=O)O[C@@H](C)CC(=O)O[C@H](C)CC(=O)O,C[C@@H](O)CC(=O)O.C[C@H](O)CC(=O)O,"('C[C@@H](O)CC(=O)O', 'C[C@H](O)CC(=O)O')",0.36,33000.0,,51.0,50.12708,1.8906904,0,[],"Ajellal, N., Bouyahyi, M., Amgoune, A., Thomas, C. M., Bondon, A., Pillin, I., Grohens, Y., & Carpentier, J. F. (2009). Syndiotactic-enriched poly(3-hydroxybutyrate)s via stereoselective ring-opening polymerization of racemic _-butyrolactone with discrete yttrium catalysts. Macromolecules, 42(4), 987-993. https://doi.org/10.1021/ma8022734","Table 1, #9",ester_stereo,"('C[C@@H](O)CC(=O)O', 'C[C@H](O)CC(=O)O')",25,0,0.8729200000000006,
C[C@@H](CC(=O)O)OC(=O)C[C@H](C)OC(=O)C[C@@H](C)OC(=O)C[C@H](C)OC(=O)C[C@@H](C)OC(=O)C[C@@H](C)OC(=O)C[C@@H](C)OC(=O)C[C@H](C)OC(=O)C[C@@H](C)OC(=O)C[C@@H](C)OC(=O)C[C@@H](C)OC(=O)C[C@H](C)OC(=O)C[C@@H](C)OC(=O)C[C@H](C)OC(=O)C[C@@H](C)OC(=O)C[C@@H](C)OC(=O)C[C@H](C)OC(=O)C[C@@H](C)OC(=O)C[C@H](C)OC(=O)C[C@@H](C)OC(=O)C[C@H](C)OC(=O)C[C@@H](C)OC(=O)C[C@@H](C)OC(=O)C[C@@H](C)OC(=O)C[C@@H](C)O,C[C@@H](O)CC(=O)O.C[C@H](O)CC(=O)O,"('C[C@@H](O)CC(=O)O', 'C[C@H](O)CC(=O)O')",0.36,33000.0,,51.0,49.523613,1.8526419,0,[],"Ajellal, N., Bouyahyi, M., Amgoune, A., Thomas, C. M., Bondon, A., Pillin, I., Grohens, Y., & Carpentier, J. F. (2009). Syndiotactic-enriched poly(3-hydroxybutyrate)s via stereoselective ring-opening polymerization of racemic _-butyrolactone with discrete yttrium catalysts. Macromolecules, 42(4), 987-993. https://doi.org/10.1021/ma8022734","Table 1, #9",ester_stereo,"('C[C@@H](O)CC(=O)O', 'C[C@H](O)CC(=O)O')",25,1,1.4763870000000026,
C[C@@H](CC(=O)O)OC(=O)C[C@@H](C)OC(=O)C[C@H](C)OC(=O)C[C@@H](C)OC(=O)C[C@@H](C)OC(=O)C[C@H](C)OC(=O)C[C@H](C)OC(=O)C[C@@H](C)OC(=O)C[C@H](C)OC(=O)C[C@H](C)OC(=O)C[C@@H](C)OC(=O)C[C@H](C)OC(=O)C[C@@H](C)OC(=O)C[C@@H](C)OC(=O)C[C@@H](C)OC(=O)C[C@H](C)OC(=O)C[C@H](C)OC(=O)C[C@@H](C)OC(=O)C[C@H](C)OC(=O)C[C@H](C)OC(=O)C[C@@H](C)OC(=O)C[C@@H](C)OC(=O)C[C@H](C)OC(=O)C[C@@H](C)OC(=O)C[C@@H](C)O,C[C@@H](O)CC(=O)O.C[C@H](O)CC(=O)O,"('C[C@@H](O)CC(=O)O', 'C[C@H](O)CC(=O)O')",0.36,33000.0,,51.0,49.7823,1.9128962,0,[],"Ajellal, N., Bouyahyi, M., Amgoune, A., Thomas, C. M., Bondon, A., Pillin, I., Grohens, Y., & Carpentier, J. F. (2009). Syndiotactic-enriched poly(3-hydroxybutyrate)s via stereoselective ring-opening polymerization of racemic _-butyrolactone with discrete yttrium catalysts. Macromolecules, 42(4), 987-993. https://doi.org/10.1021/ma8022734","Table 1, #9",ester_stereo,"('C[C@@H](O)CC(=O)O', 'C[C@H](O)CC(=O)O')",25,2,1.2177000000000007,
C[C@H](O)CC(=O)O[C@@H](C)CC(=O)O[C@H](C)CC(=O)O[C@@H](C)CC(=O)O[C@H](C)CC(=O)O[C@@H](C)CC(=O)O[C@H](C)CC(=O)O[C@H](C)CC(=O)O[C@@H](C)CC(=O)O[C@H](C)CC(=O)O[C@H](C)CC(=O)O[C@@H](C)CC(=O)O[C@H](C)CC(=O)O[C@H](C)CC(=O)O[C@@H](C)CC(=O)O[C@@H](C)CC(=O)O[C@H](C)CC(=O)O[C@@H](C)CC(=O)O[C@@H](C)CC(=O)O[C@H](C)CC(=O)O[C@H](C)CC(=O)O[C@H](C)CC(=O)O[C@@H](C)CC(=O)O[C@H](C)CC(=O)O[C@H](C)CC(=O)O,C[C@@H](O)CC(=O)O.C[C@H](O)CC(=O)O,"('C[C@@H](O)CC(=O)O', 'C[C@H](O)CC(=O)O')",0.36,33000.0,,51.0,50.126328,1.890626,0,[],"Ajellal, N., Bouyahyi, M., Amgoune, A., Thomas, C. M., Bondon, A., Pillin, I., Grohens, Y., & Carpentier, J. F. (2009). Syndiotactic-enriched poly(3-hydroxybutyrate)s via stereoselective ring-opening polymerization of racemic _-butyrolactone with discrete yttrium catalysts. Macromolecules, 42(4), 987-993. https://doi.org/10.1021/ma8022734","Table 1, #9",ester_stereo,"('C[C@@H](O)CC(=O)O', 'C[C@H](O)CC(=O)O')",25,3,0.8736719999999991,
C[C@@H](CC(=O)O)OC(=O)C[C@@H](C)OC(=O)C[C@@H](C)OC(=O)C[C@H](C)OC(=O)C[C@@H](C)OC(=O)C[C@H](C)OC(=O)C[C@@H](C)OC(=O)C[C@H](C)OC(=O)C[C@@H](C)OC(=O)C[C@@H](C)OC(=O)C[C@H](C)OC(=O)C[C@@H](C)OC(=O)C[C@@H](C)OC(=O)C[C@@H](C)OC(=O)C[C@H](C)OC(=O)C[C@H](C)OC(=O)C[C@@H](C)OC(=O)C[C@@H](C)OC(=O)C[C@H](C)OC(=O)C[C@@H](C)OC(=O)C[C@@H](C)OC(=O)C[C@H](C)OC(=O)C[C@H](C)OC(=O)C[C@H](C)OC(=O)C[C@@H](C)O,C[C@@H](O)CC(=O)O.C[C@H](O)CC(=O)O,"('C[C@@H](O)CC(=O)O', 'C[C@H](O)CC(=O)O')",0.36,33000.0,,51.0,49.695004,1.8882523,0,[],"Ajellal, N., Bouyahyi, M., Amgoune, A., Thomas, C. M., Bondon, A., Pillin, I., Grohens, Y., & Carpentier, J. F. (2009). Syndiotactic-enriched poly(3-hydroxybutyrate)s via stereoselective ring-opening polymerization of racemic _-butyrolactone with discrete yttrium catalysts. Macromolecules, 42(4), 987-993. https://doi.org/10.1021/ma8022734","Table 1, #9",ester_stereo,"('C[C@@H](O)CC(=O)O', 'C[C@H](O)CC(=O)O')",25,4,1.3049960000000027,
C[C@H](O)CC(=O)O[C@@H](C)CC(=O)O[C@H](C)CC(=O)O[C@@H](C)CC(=O)O[C@H](C)CC(=O)O[C@H](C)CC(=O)O[C@H](C)CC(=O)O[C@@H](C)CC(=O)O[C@H](C)CC(=O)O[C@H](C)CC(=O)O[C@@H](C)CC(=O)O[C@@H](C)CC(=O)O[C@@H](C)CC(=O)O[C@H](C)CC(=O)O[C@@H](C)CC(=O)O[C@H](C)CC(=O)O[C@H](C)CC(=O)O[C@H](C)CC(=O)O[C@H](C)CC(=O)O[C@@H](C)CC(=O)O[C@H](C)CC(=O)O[C@@H](C)CC(=O)O[C@@H](C)CC(=O)O[C@H](C)CC(=O)O[C@@H](C)CC(=O)O,C[C@@H](O)CC(=O)O.C[C@H](O)CC(=O)O,"('C[C@@H](O)CC(=O)O', 'C[C@H](O)CC(=O)O')",0.38,,-1.0,65.0,68.05346,6.043471,0,[],"Kricheldorf, H. R., & Lee, S. R. (1995). Polylactones. 35. Macrocyclic and Stereoselective Polymerization of _-D,L-Butyrolactone with Cyclic Dibutyltin Initiators. Macromolecules, 28(20), 6718-6725. https://doi.org/10.1021/ma00124a004",Table 1.1,ester_stereo,"('C[C@@H](O)CC(=O)O', 'C[C@H](O)CC(=O)O')",25,0,3.053460000000001,4.8284123
C[C@H](O)CC(=O)O[C@H](C)CC(=O)O[C@H](C)CC(=O)O[C@H](C)CC(=O)O[C@@H](C)CC(=O)O[C@H](C)CC(=O)O[C@@H](C)CC(=O)O[C@@H](C)CC(=O)O[C@H](C)CC(=O)O[C@@H](C)CC(=O)O[C@H](C)CC(=O)O[C@@H](C)CC(=O)O[C@@H](C)CC(=O)O[C@@H](C)CC(=O)O[C@H](C)CC(=O)O[C@H](C)CC(=O)O[C@@H](C)CC(=O)O[C@H](C)CC(=O)O[C@H](C)CC(=O)O[C@@H](C)CC(=O)O[C@H](C)CC(=O)O[C@@H](C)CC(=O)O[C@@H](C)CC(=O)O[C@@H](C)CC(=O)O[C@@H](C)CC(=O)O,C[C@@H](O)CC(=O)O.C[C@H](O)CC(=O)O,"('C[C@@H](O)CC(=O)O', 'C[C@H](O)CC(=O)O')",0.38,,2.0,61.0,67.8566,5.9823356,0,[],"Kricheldorf, H. R., & Lee, S. R. (1995). Polylactones. 35. Macrocyclic and Stereoselective Polymerization of _-D,L-Butyrolactone with Cyclic Dibutyltin Initiators. Macromolecules, 28(20), 6718-6725. https://doi.org/10.1021/ma00124a004",Table 3.1,ester_stereo,"('C[C@@H](O)CC(=O)O', 'C[C@H](O)CC(=O)O')",25,0,6.8566,1.8284123
C[C@H](O)CC(=O)O[C@H](C)CC(=O)O[C@@H](C)CC(=O)O[C@H](C)CC(=O)O[C@@H](C)CC(=O)O[C@H](C)CC(=O)O[C@@H](C)CC(=O)O[C@@H](C)CC(=O)O[C@H](C)CC(=O)O[C@@H](C)CC(=O)O[C@@H](C)CC(=O)O[C@@H](C)CC(=O)O[C@H](C)CC(=O)O[C@H](C)CC(=O)O[C@@H](C)CC(=O)O[C@H](C)CC(=O)O[C@H](C)CC(=O)O[C@H](C)CC(=O)O[C@H](C)CC(=O)O[C@H](C)CC(=O)O[C@@H](C)CC(=O)O[C@@H](C)CC(=O)O[C@H](C)CC(=O)O[C@H](C)CC(=O)O[C@@H](C)CC(=O)O,C[C@@H](O)CC(=O)O.C[C@H](O)CC(=O)O,"('C[C@@H](O)CC(=O)O', 'C[C@H](O)CC(=O)O')",0.38,,4.0,72.0,68.03914,6.039196,0,[],"Kricheldorf, H. R., & Lee, S. R. (1995). Polylactones. 35. Macrocyclic and Stereoselective Polymerization of _-D,L-Butyrolactone with Cyclic Dibutyltin Initiators. Macromolecules, 28(20), 6718-6725. https://doi.org/10.1021/ma00124a004",Table 3.2,ester_stereo,"('C[C@@H](O)CC(=O)O', 'C[C@H](O)CC(=O)O')",25,0,3.9608599999999967,0.1715876999999999
C[C@H](O)CC(=O)O[C@H](C)CC(=O)O[C@@H](C)CC(=O)O[C@@H](C)CC(=O)O[C@H](C)CC(=O)O[C@@H](C)CC(=O)O[C@@H](C)CC(=O)O[C@@H](C)CC(=O)O[C@@H](C)CC(=O)O[C@H](C)CC(=O)O[C@H](C)CC(=O)O[C@@H](C)CC(=O)O[C@H](C)CC(=O)O[C@H](C)CC(=O)O[C@@H](C)CC(=O)O[C@H](C)CC(=O)O[C@H](C)CC(=O)O[C@@H](C)CC(=O)O[C@H](C)CC(=O)O[C@H](C)CC(=O)O[C@H](C)CC(=O)O[C@@H](C)CC(=O)O[C@H](C)CC(=O)O[C@H](C)CC(=O)O[C@@H](C)CC(=O)O,C[C@@H](O)CC(=O)O.C[C@H](O)CC(=O)O,"('C[C@@H](O)CC(=O)O', 'C[C@H](O)CC(=O)O')",0.38,,6.0,69.0,68.039085,6.0391846,0,[],"Kricheldorf, H. R., & Lee, S. R. (1995). Polylactones. 35. Macrocyclic and Stereoselective Polymerization of _-D,L-Butyrolactone with Cyclic Dibutyltin Initiators. Macromolecules, 28(20), 6718-6725. https://doi.org/10.1021/ma00124a004",Table 1.2,ester_stereo,"('C[C@@H](O)CC(=O)O', 'C[C@H](O)CC(=O)O')",25,0,0.960915,2.1715877
C[C@H](O)CC(=O)O[C@H](C)CC(=O)O[C@@H](C)CC(=O)O[C@H](C)CC(=O)O[C@@H](C)CC(=O)O[C@H](C)CC(=O)O[C@H](C)CC(=O)O[C@@H](C)CC(=O)O[C@@H](C)CC(=O)O[C@H](C)CC(=O)O[C@@H](C)CC(=O)O[C@H](C)CC(=O)O[C@H](C)CC(=O)O[C@@H](C)CC(=O)O[C@@H](C)CC(=O)O[C@@H](C)CC(=O)O[C@H](C)CC(=O)O[C@@H](C)CC(=O)O[C@@H](C)CC(=O)O[C@H](C)CC(=O)O[C@H](C)CC(=O)O[C@H](C)CC(=O)O[C@H](C)CC(=O)O[C@@H](C)CC(=O)O[C@@H](C)CC(=O)O,C[C@@H](O)CC(=O)O.C[C@H](O)CC(=O)O,"('C[C@@H](O)CC(=O)O', 'C[C@H](O)CC(=O)O')",0.38,,7.0,67.0,67.94827,6.010708,0,[],"Kricheldorf, H. R., & Lee, S. R. (1995). Polylactones. 35. Macrocyclic and Stereoselective Polymerization of _-D,L-Butyrolactone with Cyclic Dibutyltin Initiators. Macromolecules, 28(20), 6718-6725. https://doi.org/10.1021/ma00124a004",Table 2.4,ester_stereo,"('C[C@@H](O)CC(=O)O', 'C[C@H](O)CC(=O)O')",25,0,0.9482699999999937,3.1715877
C[C@H](O)CC(=O)O[C@@H](C)CC(=O)O[C@@H](C)CC(=O)O[C@H](C)CC(=O)O[C@H](C)CC(=O)O[C@H](C)CC(=O)O[C@@H](C)CC(=O)O[C@H](C)CC(=O)O[C@@H](C)CC(=O)O[C@@H](C)CC(=O)O[C@@H](C)CC(=O)O[C@@H](C)CC(=O)O[C@@H](C)CC(=O)O[C@H](C)CC(=O)O[C@@H](C)CC(=O)O[C@H](C)CC(=O)O[C@@H](C)CC(=O)O[C@@H](C)CC(=O)O[C@H](C)CC(=O)O[C@@H](C)CC(=O)O[C@H](C)CC(=O)O[C@@H](C)CC(=O)O[C@H](C)CC(=O)O[C@@H](C)CC(=O)O[C@@H](C)CC(=O)O,C[C@@H](O)CC(=O)O.C[C@H](O)CC(=O)O,"('C[C@@H](O)CC(=O)O', 'C[C@H](O)CC(=O)O')",0.38,,8.0,64.0,67.68638,5.9298873,0,[],"Kricheldorf, H. R., & Lee, S. R. (1995). Polylactones. 35. Macrocyclic and Stereoselective Polymerization of _-D,L-Butyrolactone with Cyclic Dibutyltin Initiators. Macromolecules, 28(20), 6718-6725. https://doi.org/10.1021/ma00124a004",Table 3.7,ester_stereo,"('C[C@@H](O)CC(=O)O', 'C[C@H](O)CC(=O)O')",25,0,3.6863799999999998,4.1715877
C[C@@H](CC(=O)O[C@@H](C)CC(=O)O[C@@H](C)CC(=O)O[C@H](C)CC(=O)O[C@H](C)CC(=O)O[C@H](C)CC(=O)O[C@H](C)CC(=O)O[C@H](C)CC(=O)O)OC(=O)C[C@H](C)OC(=O)C[C@@H](C)OC(=O)C[C@H](C)OC(=O)C[C@@H](C)OC(=O)C[C@H](C)OC(=O)C[C@H](C)OC(=O)C[C@@H](C)OC(=O)C[C@H](C)OC(=O)C[C@@H](C)OC(=O)C[C@H](C)OC(=O)C[C@@H](C)OC(=O)C[C@@H](C)OC(=O)C[C@H](C)OC(=O)C[C@@H](C)OC(=O)C[C@H](C)OC(=O)C[C@H](C)OC(=O)C[C@@H](C)O,C[C@@H](O)CC(=O)O.C[C@H](O)CC(=O)O,"('C[C@@H](O)CC(=O)O', 'C[C@H](O)CC(=O)O')",0.38,,8.0,73.0,68.72384,6.258998,0,[],"Kricheldorf, H. R., & Lee, S. R. (1995). Polylactones. 35. Macrocyclic and Stereoselective Polymerization of _-D,L-Butyrolactone with Cyclic Dibutyltin Initiators. Macromolecules, 28(20), 6718-6725. https://doi.org/10.1021/ma00124a004",Table 3.4,ester_stereo,"('C[C@@H](O)CC(=O)O', 'C[C@H](O)CC(=O)O')",25,0,4.276160000000004,4.1715903
C[C@H](O)CC(=O)O[C@@H](C)CC(=O)O[C@H](C)CC(=O)O[C@@H](C)CC(=O)O[C@@H](C)CC(=O)O[C@H](C)CC(=O)O[C@@H](C)CC(=O)O[C@H](C)CC(=O)O[C@@H](C)CC(=O)O[C@H](C)CC(=O)O[C@@H](C)CC(=O)O[C@@H](C)CC(=O)O[C@H](C)CC(=O)O[C@@H](C)CC(=O)O[C@@H](C)CC(=O)O[C@H](C)CC(=O)O[C@H](C)CC(=O)O[C@@H](C)CC(=O)O[C@@H](C)CC(=O)O[C@@H](C)CC(=O)O[C@@H](C)CC(=O)O[C@H](C)CC(=O)O[C@H](C)CC(=O)O[C@H](C)CC(=O)O[C@@H](C)CC(=O)O,C[C@@H](O)CC(=O)O.C[C@H](O)CC(=O)O,"('C[C@@H](O)CC(=O)O', 'C[C@H](O)CC(=O)O')",0.38,,,69.0,67.77873,5.9583187,0,[],"Kricheldorf, H. R., & Lee, S. R. (1995). Polylactones. 35. Macrocyclic and Stereoselective Polymerization of _-D,L-Butyrolactone with Cyclic Dibutyltin Initiators. Macromolecules, 28(20), 6718-6725. https://doi.org/10.1021/ma00124a004",Table 3.6,ester_stereo,"('C[C@@H](O)CC(=O)O', 'C[C@H](O)CC(=O)O')",25,0,1.221270000000004,
C[C@H](O)CC(=O)O[C@H](C)CC(=O)O[C@@H](C)CC(=O)O[C@@H](C)CC(=O)O[C@H](C)CC(=O)O[C@H](C)CC(=O)O[C@@H](C)CC(=O)O[C@H](C)CC(=O)O[C@@H](C)CC(=O)O[C@@H](C)CC(=O)O[C@@H](C)CC(=O)O[C@H](C)CC(=O)O[C@H](C)CC(=O)O[C@H](C)CC(=O)O[C@@H](C)CC(=O)O[C@H](C)CC(=O)O[C@@H](C)CC(=O)O[C@@H](C)CC(=O)O[C@@H](C)CC(=O)O[C@@H](C)CC(=O)O[C@@H](C)CC(=O)O[C@H](C)CC(=O)O[C@@H](C)CC(=O)O[C@H](C)CC(=O)O[C@@H](C)CC(=O)O,C[C@@H](O)CC(=O)O.C[C@H](O)CC(=O)O,"('C[C@@H](O)CC(=O)O', 'C[C@H](O)CC(=O)O')",0.38,,-1.0,65.0,67.76418,5.954155,0,[],"Kricheldorf, H. R., & Lee, S. R. (1995). Polylactones. 35. Macrocyclic and Stereoselective Polymerization of _-D,L-Butyrolactone with Cyclic Dibutyltin Initiators. Macromolecules, 28(20), 6718-6725. https://doi.org/10.1021/ma00124a004",Table 1.1,ester_stereo,"('C[C@@H](O)CC(=O)O', 'C[C@H](O)CC(=O)O')",25,1,2.764179999999996,4.8284123
C[C@H](O)CC(=O)O[C@@H](C)CC(=O)O[C@@H](C)CC(=O)O[C@H](C)CC(=O)O[C@H](C)CC(=O)O[C@@H](C)CC(=O)O[C@H](C)CC(=O)O[C@@H](C)CC(=O)O[C@H](C)CC(=O)O[C@@H](C)CC(=O)O[C@H](C)CC(=O)O[C@@H](C)CC(=O)O[C@H](C)CC(=O)O[C@@H](C)CC(=O)O[C@@H](C)CC(=O)O[C@H](C)CC(=O)O[C@@H](C)CC(=O)O[C@@H](C)CC(=O)O[C@@H](C)CC(=O)O[C@H](C)CC(=O)O[C@H](C)CC(=O)O[C@H](C)CC(=O)O[C@@H](C)CC(=O)O[C@@H](C)CC(=O)O[C@@H](C)CC(=O)O,C[C@@H](O)CC(=O)O.C[C@H](O)CC(=O)O,"('C[C@@H](O)CC(=O)O', 'C[C@H](O)CC(=O)O')",0.38,,2.0,61.0,67.7789,5.9581313,0,[],"Kricheldorf, H. R., & Lee, S. R. (1995). Polylactones. 35. Macrocyclic and Stereoselective Polymerization of _-D,L-Butyrolactone with Cyclic Dibutyltin Initiators. Macromolecules, 28(20), 6718-6725. https://doi.org/10.1021/ma00124a004",Table 3.1,ester_stereo,"('C[C@@H](O)CC(=O)O', 'C[C@H](O)CC(=O)O')",25,1,6.778899999999993,1.8284123
C[C@@H](CC(=O)O[C@@H](C)CC(=O)O[C@@H](C)CC(=O)O[C@H](C)CC(=O)O[C@@H](C)CC(=O)O[C@@H](C)CC(=O)O[C@H](C)CC(=O)O[C@H](C)CC(=O)O[C@H](C)CC(=O)O[C@H](C)CC(=O)O)OC(=O)C[C@H](C)OC(=O)C[C@@H](C)OC(=O)C[C@H](C)OC(=O)C[C@H](C)OC(=O)C[C@@H](C)OC(=O)C[C@@H](C)OC(=O)C[C@H](C)OC(=O)C[C@@H](C)OC(=O)C[C@@H](C)OC(=O)C[C@H](C)OC(=O)C[C@@H](C)OC(=O)C[C@H](C)OC(=O)C[C@@H](C)OC(=O)C[C@H](C)OC(=O)C[C@@H](C)O,C[C@@H](O)CC(=O)O.C[C@H](O)CC(=O)O,"('C[C@@H](O)CC(=O)O', 'C[C@H](O)CC(=O)O')",0.38,,4.0,72.0,68.53305,6.198452,0,[],"Kricheldorf, H. R., & Lee, S. R. (1995). Polylactones. 35. Macrocyclic and Stereoselective Polymerization of _-D,L-Butyrolactone with Cyclic Dibutyltin Initiators. Macromolecules, 28(20), 6718-6725. https://doi.org/10.1021/ma00124a004",Table 3.2,ester_stereo,"('C[C@@H](O)CC(=O)O', 'C[C@H](O)CC(=O)O')",25,1,3.466949999999997,0.17158840000000009
C[C@H](O)CC(=O)O[C@H](C)CC(=O)O[C@H](C)CC(=O)O[C@@H](C)CC(=O)O[C@H](C)CC(=O)O[C@H](C)CC(=O)O[C@@H](C)CC(=O)O[C@@H](C)CC(=O)O[C@@H](C)CC(=O)O[C@H](C)CC(=O)O[C@H](C)CC(=O)O[C@H](C)CC(=O)O[C@@H](C)CC(=O)O[C@H](C)CC(=O)O[C@@H](C)CC(=O)O[C@@H](C)CC(=O)O[C@@H](C)CC(=O)O[C@H](C)CC(=O)O[C@@H](C)CC(=O)O[C@H](C)CC(=O)O[C@@H](C)CC(=O)O[C@H](C)CC(=O)O[C@@H](C)CC(=O)O[C@@H](C)CC(=O)O[C@@H](C)CC(=O)O,C[C@@H](O)CC(=O)O.C[C@H](O)CC(=O)O,"('C[C@@H](O)CC(=O)O', 'C[C@H](O)CC(=O)O')",0.38,,6.0,69.0,67.8566,5.9823346,0,[],"Kricheldorf, H. R., & Lee, S. R. (1995). Polylactones. 35. Macrocyclic and Stereoselective Polymerization of _-D,L-Butyrolactone with Cyclic Dibutyltin Initiators. Macromolecules, 28(20), 6718-6725. https://doi.org/10.1021/ma00124a004",Table 1.2,ester_stereo,"('C[C@@H](O)CC(=O)O', 'C[C@H](O)CC(=O)O')",25,1,1.1433999999999997,2.1715877
C[C@H](O)CC(=O)O[C@H](C)CC(=O)O[C@H](C)CC(=O)O[C@H](C)CC(=O)O[C@@H](C)CC(=O)O[C@H](C)CC(=O)O[C@H](C)CC(=O)O[C@@H](C)CC(=O)O[C@H](C)CC(=O)O[C@H](C)CC(=O)O[C@@H](C)CC(=O)O[C@H](C)CC(=O)O[C@@H](C)CC(=O)O[C@@H](C)CC(=O)O[C@H](C)CC(=O)O[C@H](C)CC(=O)O[C@H](C)CC(=O)O[C@@H](C)CC(=O)O[C@@H](C)CC(=O)O[C@@H](C)CC(=O)O[C@H](C)CC(=O)O[C@@H](C)CC(=O)O[C@H](C)CC(=O)O[C@H](C)CC(=O)O[C@@H](C)CC(=O)O,C[C@@H](O)CC(=O)O.C[C@H](O)CC(=O)O,"('C[C@@H](O)CC(=O)O', 'C[C@H](O)CC(=O)O')",0.38,,7.0,67.0,68.13,6.067747,0,[],"Kricheldorf, H. R., & Lee, S. R. (1995). Polylactones. 35. Macrocyclic and Stereoselective Polymerization of _-D,L-Butyrolactone with Cyclic Dibutyltin Initiators. Macromolecules, 28(20), 6718-6725. https://doi.org/10.1021/ma00124a004",Table 2.4,ester_stereo,"('C[C@@H](O)CC(=O)O', 'C[C@H](O)CC(=O)O')",25,1,1.1299999999999955,3.1715877
C[C@@H](CC(=O)O[C@@H](C)CC(=O)O[C@@H](C)CC(=O)O[C@H](C)CC(=O)O[C@@H](C)CC(=O)O[C@@H](C)CC(=O)O[C@@H](C)CC(=O)O[C@H](C)CC(=O)O[C@H](C)CC(=O)O[C@H](C)CC(=O)O[C@@H](C)CC(=O)O[C@H](C)CC(=O)O[C@@H](C)CC(=O)O[C@H](C)CC(=O)O[C@@H](C)CC(=O)O[C@H](C)CC(=O)O[C@H](C)CC(=O)O[C@@H](C)CC(=O)O[C@@H](C)CC(=O)O[C@@H](C)CC(=O)O[C@H](C)CC(=O)O)OC(=O)C[C@H](C)OC(=O)C[C@@H](C)OC(=O)C[C@H](C)OC(=O)C[C@@H](C)O,C[C@@H](O)CC(=O)O.C[C@H](O)CC(=O)O,"('C[C@@H](O)CC(=O)O', 'C[C@H](O)CC(=O)O')",0.38,,8.0,64.0,68.436966,6.168404,0,[],"Kricheldorf, H. R., & Lee, S. R. (1995). Polylactones. 35. Macrocyclic and Stereoselective Polymerization of _-D,L-Butyrolactone with Cyclic Dibutyltin Initiators. Macromolecules, 28(20), 6718-6725. https://doi.org/10.1021/ma00124a004",Table 3.7,ester_stereo,"('C[C@@H](O)CC(=O)O', 'C[C@H](O)CC(=O)O')",25,1,4.436965999999998,4.171587199999999
C[C@H](O)CC(=O)O[C@H](C)CC(=O)O[C@H](C)CC(=O)O[C@H](C)CC(=O)O[C@@H](C)CC(=O)O[C@H](C)CC(=O)O[C@H](C)CC(=O)O[C@H](C)CC(=O)O[C@@H](C)CC(=O)O[C@@H](C)CC(=O)O[C@H](C)CC(=O)O[C@H](C)CC(=O)O[C@@H](C)CC(=O)O[C@H](C)CC(=O)O[C@@H](C)CC(=O)O[C@@H](C)CC(=O)O[C@H](C)CC(=O)O[C@H](C)CC(=O)O[C@@H](C)CC(=O)O[C@H](C)CC(=O)O[C@@H](C)CC(=O)O[C@@H](C)CC(=O)O[C@H](C)CC(=O)O[C@H](C)CC(=O)O[C@@H](C)CC(=O)O,C[C@@H](O)CC(=O)O.C[C@H](O)CC(=O)O,"('C[C@@H](O)CC(=O)O', 'C[C@H](O)CC(=O)O')",0.38,,8.0,73.0,68.13009,6.067791,0,[],"Kricheldorf, H. R., & Lee, S. R. (1995). Polylactones. 35. Macrocyclic and Stereoselective Polymerization of _-D,L-Butyrolactone with Cyclic Dibutyltin Initiators. Macromolecules, 28(20), 6718-6725. https://doi.org/10.1021/ma00124a004",Table 3.4,ester_stereo,"('C[C@@H](O)CC(=O)O', 'C[C@H](O)CC(=O)O')",25,1,4.869910000000004,4.1715877
C[C@@H](CC(=O)O[C@@H](C)CC(=O)O[C@@H](C)CC(=O)O[C@H](C)CC(=O)O)OC(=O)C[C@H](C)OC(=O)C[C@H](C)OC(=O)C[C@@H](C)OC(=O)C[C@@H](C)OC(=O)C[C@H](C)OC(=O)C[C@@H](C)OC(=O)C[C@H](C)OC(=O)C[C@H](C)OC(=O)C[C@H](C)OC(=O)C[C@H](C)OC(=O)C[C@H](C)OC(=O)C[C@@H](C)OC(=O)C[C@H](C)OC(=O)C[C@@H](C)OC(=O)C[C@H](C)OC(=O)C[C@@H](C)OC(=O)C[C@H](C)OC(=O)C[C@@H](C)OC(=O)C[C@@H](C)OC(=O)C[C@H](C)OC(=O)C[C@@H](C)O,C[C@@H](O)CC(=O)O.C[C@H](O)CC(=O)O,"('C[C@@H](O)CC(=O)O', 'C[C@H](O)CC(=O)O')",0.38,,,69.0,68.62868,6.228656,0,[],"Kricheldorf, H. R., & Lee, S. R. (1995). Polylactones. 35. Macrocyclic and Stereoselective Polymerization of _-D,L-Butyrolactone with Cyclic Dibutyltin Initiators. Macromolecules, 28(20), 6718-6725. https://doi.org/10.1021/ma00124a004",Table 3.6,ester_stereo,"('C[C@@H](O)CC(=O)O', 'C[C@H](O)CC(=O)O')",25,1,0.3713199999999972,
C[C@@H](CC(=O)O[C@@H](C)CC(=O)O[C@@H](C)CC(=O)O[C@H](C)CC(=O)O[C@@H](C)CC(=O)O[C@H](C)CC(=O)O)OC(=O)C[C@H](C)OC(=O)C[C@H](C)OC(=O)C[C@@H](C)OC(=O)C[C@H](C)OC(=O)C[C@H](C)OC(=O)C[C@H](C)OC(=O)C[C@H](C)OC(=O)C[C@@H](C)OC(=O)C[C@H](C)OC(=O)C[C@@H](C)OC(=O)C[C@H](C)OC(=O)C[C@H](C)OC(=O)C[C@@H](C)OC(=O)C[C@@H](C)OC(=O)C[C@H](C)OC(=O)C[C@@H](C)OC(=O)C[C@H](C)OC(=O)C[C@@H](C)OC(=O)C[C@@H](C)O,C[C@@H](O)CC(=O)O.C[C@H](O)CC(=O)O,"('C[C@@H](O)CC(=O)O', 'C[C@H](O)CC(=O)O')",0.38,,-1.0,65.0,68.650566,6.2333755,0,[],"Kricheldorf, H. R., & Lee, S. R. (1995). Polylactones. 35. Macrocyclic and Stereoselective Polymerization of _-D,L-Butyrolactone with Cyclic Dibutyltin Initiators. Macromolecules, 28(20), 6718-6725. https://doi.org/10.1021/ma00124a004",Table 1.1,ester_stereo,"('C[C@@H](O)CC(=O)O', 'C[C@H](O)CC(=O)O')",25,2,3.6505659999999978,4.828411
C[C@@H](CC(=O)O[C@@H](C)CC(=O)O[C@@H](C)CC(=O)O[C@H](C)CC(=O)O[C@H](C)CC(=O)O[C@H](C)CC(=O)O[C@@H](C)CC(=O)O[C@H](C)CC(=O)O[C@H](C)CC(=O)O[C@H](C)CC(=O)O[C@@H](C)CC(=O)O[C@H](C)CC(=O)O[C@@H](C)CC(=O)O[C@H](C)CC(=O)O[C@@H](C)CC(=O)O[C@@H](C)CC(=O)O[C@H](C)CC(=O)O)OC(=O)C[C@H](C)OC(=O)C[C@@H](C)OC(=O)C[C@H](C)OC(=O)C[C@@H](C)OC(=O)C[C@@H](C)OC(=O)C[C@@H](C)OC(=O)C[C@H](C)OC(=O)C[C@@H](C)O,C[C@@H](O)CC(=O)O.C[C@H](O)CC(=O)O,"('C[C@@H](O)CC(=O)O', 'C[C@H](O)CC(=O)O')",0.38,,2.0,61.0,68.53317,6.1984706,0,[],"Kricheldorf, H. R., & Lee, S. R. (1995). Polylactones. 35. Macrocyclic and Stereoselective Polymerization of _-D,L-Butyrolactone with Cyclic Dibutyltin Initiators. Macromolecules, 28(20), 6718-6725. https://doi.org/10.1021/ma00124a004",Table 3.1,ester_stereo,"('C[C@@H](O)CC(=O)O', 'C[C@H](O)CC(=O)O')",25,2,7.533169999999998,1.8284099999999999
C[C@H](O)CC(=O)O[C@H](C)CC(=O)O[C@H](C)CC(=O)O[C@@H](C)CC(=O)O[C@H](C)CC(=O)O[C@@H](C)CC(=O)O[C@@H](C)CC(=O)O[C@@H](C)CC(=O)O[C@H](C)CC(=O)O[C@H](C)CC(=O)O[C@H](C)CC(=O)O[C@H](C)CC(=O)O[C@H](C)CC(=O)O[C@@H](C)CC(=O)O[C@@H](C)CC(=O)O[C@@H](C)CC(=O)O[C@H](C)CC(=O)O[C@@H](C)CC(=O)O[C@H](C)CC(=O)O[C@@H](C)CC(=O)O[C@H](C)CC(=O)O[C@@H](C)CC(=O)O[C@H](C)CC(=O)O[C@H](C)CC(=O)O[C@@H](C)CC(=O)O,C[C@@H](O)CC(=O)O.C[C@H](O)CC(=O)O,"('C[C@@H](O)CC(=O)O', 'C[C@H](O)CC(=O)O')",0.38,,4.0,72.0,68.03902,6.039157,0,[],"Kricheldorf, H. R., & Lee, S. R. (1995). Polylactones. 35. Macrocyclic and Stereoselective Polymerization of _-D,L-Butyrolactone with Cyclic Dibutyltin Initiators. Macromolecules, 28(20), 6718-6725. https://doi.org/10.1021/ma00124a004",Table 3.2,ester_stereo,"('C[C@@H](O)CC(=O)O', 'C[C@H](O)CC(=O)O')",25,2,3.9609800000000064,0.1715876999999999
C[C@@H](CC(=O)O[C@@H](C)CC(=O)O[C@H](C)CC(=O)O[C@@H](C)CC(=O)O[C@@H](C)CC(=O)O[C@@H](C)CC(=O)O[C@H](C)CC(=O)O[C@H](C)CC(=O)O)OC(=O)C[C@H](C)OC(=O)C[C@@H](C)OC(=O)C[C@H](C)OC(=O)C[C@H](C)OC(=O)C[C@H](C)OC(=O)C[C@@H](C)OC(=O)C[C@H](C)OC(=O)C[C@@H](C)OC(=O)C[C@H](C)OC(=O)C[C@@H](C)OC(=O)C[C@@H](C)OC(=O)C[C@H](C)OC(=O)C[C@@H](C)OC(=O)C[C@H](C)OC(=O)C[C@@H](C)OC(=O)C[C@@H](C)OC(=O)C[C@@H](C)O,C[C@@H](O)CC(=O)O.C[C@H](O)CC(=O)O,"('C[C@@H](O)CC(=O)O', 'C[C@H](O)CC(=O)O')",0.38,,6.0,69.0,68.45846,6.172914,0,[],"Kricheldorf, H. R., & Lee, S. R. (1995). Polylactones. 35. Macrocyclic and Stereoselective Polymerization of _-D,L-Butyrolactone with Cyclic Dibutyltin Initiators. Macromolecules, 28(20), 6718-6725. https://doi.org/10.1021/ma00124a004",Table 1.2,ester_stereo,"('C[C@@H](O)CC(=O)O', 'C[C@H](O)CC(=O)O')",25,2,0.5415399999999977,2.1715903
