Repository: tyo-nu/PolyIDRS_Paper

# PolyIDRS_Paper
Code and Figures for the PolyIDRS paper.

File: Figures/Figure_5/data/U_shaped_Tm_data.csv (part 40 of 60)
smiles_polymer,smiles_monomer,monomers,pm,Mn,Tg,Tm,Tm_pred,Tg_pred,model_id,distribution,ref,comment,mechanism,monomers.1,DP,replicate_structure,dTm,dTg
C[C@H](O)CC(=O)O[C@@H](C)CC(=O)O[C@H](C)CC(=O)O[C@H](C)CC(=O)O[C@H](C)CC(=O)O[C@H](C)CC(=O)O[C@@H](C)CC(=O)O[C@H](C)CC(=O)O[C@H](C)CC(=O)O[C@@H](C)CC(=O)O[C@H](C)CC(=O)O[C@H](C)CC(=O)O[C@H](C)CC(=O)O[C@@H](C)CC(=O)O[C@H](C)CC(=O)O[C@H](C)CC(=O)O[C@H](C)CC(=O)O[C@@H](C)CC(=O)O[C@H](C)CC(=O)O[C@@H](C)CC(=O)O[C@@H](C)CC(=O)O[C@H](C)CC(=O)O[C@@H](C)CC(=O)O[C@H](C)CC(=O)O[C@H](C)CC(=O)O,C[C@@H](O)CC(=O)O.C[C@H](O)CC(=O)O,"('C[C@@H](O)CC(=O)O', 'C[C@H](O)CC(=O)O')",0.45,,6.0,66.0,70.3466,8.94981,0,[],"Kricheldorf, H. R., & Lee, S. R. (1995). Polylactones. 35. Macrocyclic and Stereoselective Polymerization of _-D,L-Butyrolactone with Cyclic Dibutyltin Initiators. Macromolecules, 28(20), 6718-6725. https://doi.org/10.1021/ma00124a004",Table 1.6,ester_stereo,"('C[C@@H](O)CC(=O)O', 'C[C@H](O)CC(=O)O')",25,3,4.346599999999995,2.1715877
C[C@@H](CC(=O)O)OC(=O)C[C@H](C)OC(=O)C[C@@H](C)OC(=O)C[C@H](C)OC(=O)C[C@H](C)OC(=O)C[C@@H](C)OC(=O)C[C@H](C)OC(=O)C[C@H](C)OC(=O)C[C@H](C)OC(=O)C[C@@H](C)OC(=O)C[C@@H](C)OC(=O)C[C@H](C)OC(=O)C[C@@H](C)OC(=O)C[C@H](C)OC(=O)C[C@H](C)OC(=O)C[C@@H](C)OC(=O)C[C@@H](C)OC(=O)C[C@H](C)OC(=O)C[C@H](C)OC(=O)C[C@@H](C)OC(=O)C[C@@H](C)OC(=O)C[C@H](C)OC(=O)C[C@H](C)OC(=O)C[C@@H](C)OC(=O)C[C@@H](C)O,C[C@@H](O)CC(=O)O.C[C@H](O)CC(=O)O,"('C[C@@H](O)CC(=O)O', 'C[C@H](O)CC(=O)O')",0.45,,7.0,68.0,71.60428,9.3186035,0,[],"Kricheldorf, H. R., & Lee, S. R. (1995). Polylactones. 35. Macrocyclic and Stereoselective Polymerization of _-D,L-Butyrolactone with Cyclic Dibutyltin Initiators. Macromolecules, 28(20), 6718-6725. https://doi.org/10.1021/ma00124a004",Table 1.7,ester_stereo,"('C[C@@H](O)CC(=O)O', 'C[C@H](O)CC(=O)O')",25,3,3.604280000000003,3.1715891
C[C@@H](CC(=O)O)OC(=O)C[C@@H](C)OC(=O)C[C@@H](C)OC(=O)C[C@@H](C)OC(=O)C[C@H](C)OC(=O)C[C@@H](C)OC(=O)C[C@@H](C)OC(=O)C[C@@H](C)OC(=O)C[C@@H](C)OC(=O)C[C@H](C)OC(=O)C[C@H](C)OC(=O)C[C@@H](C)OC(=O)C[C@@H](C)OC(=O)C[C@@H](C)OC(=O)C[C@@H](C)OC(=O)C[C@H](C)OC(=O)C[C@@H](C)OC(=O)C[C@H](C)OC(=O)C[C@@H](C)OC(=O)C[C@H](C)OC(=O)C[C@@H](C)OC(=O)C[C@@H](C)OC(=O)C[C@H](C)OC(=O)C[C@H](C)OC(=O)C[C@@H](C)O,C[C@@H](O)CC(=O)O.C[C@H](O)CC(=O)O,"('C[C@@H](O)CC(=O)O', 'C[C@H](O)CC(=O)O')",0.45,,8.0,73.0,71.44444,9.2196665,0,[],"Kricheldorf, H. R., & Lee, S. R. (1995). Polylactones. 35. Macrocyclic and Stereoselective Polymerization of _-D,L-Butyrolactone with Cyclic Dibutyltin Initiators. Macromolecules, 28(20), 6718-6725. https://doi.org/10.1021/ma00124a004",Table 1.5,ester_stereo,"('C[C@@H](O)CC(=O)O', 'C[C@H](O)CC(=O)O')",25,3,1.5555599999999998,4.1715891
C[C@@H](CC(=O)O)OC(=O)C[C@H](C)OC(=O)C[C@H](C)OC(=O)C[C@@H](C)OC(=O)C[C@H](C)OC(=O)C[C@H](C)OC(=O)C[C@H](C)OC(=O)C[C@@H](C)OC(=O)C[C@@H](C)OC(=O)C[C@H](C)OC(=O)C[C@@H](C)OC(=O)C[C@@H](C)OC(=O)C[C@@H](C)OC(=O)C[C@H](C)OC(=O)C[C@H](C)OC(=O)C[C@H](C)OC(=O)C[C@H](C)OC(=O)C[C@@H](C)OC(=O)C[C@H](C)OC(=O)C[C@H](C)OC(=O)C[C@@H](C)OC(=O)C[C@H](C)OC(=O)C[C@@H](C)OC(=O)C[C@H](C)OC(=O)C[C@@H](C)O,C[C@@H](O)CC(=O)O.C[C@H](O)CC(=O)O,"('C[C@@H](O)CC(=O)O', 'C[C@H](O)CC(=O)O')",0.45,,9.0,,71.62023,9.332532,0,[],"Kricheldorf, H. R., & Lee, S. R. (1995). Polylactones. 35. Macrocyclic and Stereoselective Polymerization of _-D,L-Butyrolactone with Cyclic Dibutyltin Initiators. Macromolecules, 28(20), 6718-6725. https://doi.org/10.1021/ma00124a004",Table 3.6,ester_stereo,"('C[C@@H](O)CC(=O)O', 'C[C@H](O)CC(=O)O')",25,3,,5.1715891
C[C@H](O)CC(=O)O[C@H](C)CC(=O)O[C@H](C)CC(=O)O[C@@H](C)CC(=O)O[C@@H](C)CC(=O)O[C@H](C)CC(=O)O[C@H](C)CC(=O)O[C@@H](C)CC(=O)O[C@H](C)CC(=O)O[C@H](C)CC(=O)O[C@@H](C)CC(=O)O[C@H](C)CC(=O)O[C@@H](C)CC(=O)O[C@@H](C)CC(=O)O[C@@H](C)CC(=O)O[C@H](C)CC(=O)O[C@H](C)CC(=O)O[C@H](C)CC(=O)O[C@@H](C)CC(=O)O[C@@H](C)CC(=O)O[C@H](C)CC(=O)O[C@H](C)CC(=O)O[C@@H](C)CC(=O)O[C@@H](C)CC(=O)O[C@H](C)CC(=O)O,C[C@@H](O)CC(=O)O.C[C@H](O)CC(=O)O,"('C[C@@H](O)CC(=O)O', 'C[C@H](O)CC(=O)O')",0.45,,6.0,66.0,70.249245,8.893563,0,[],"Kricheldorf, H. R., & Lee, S. R. (1995). Polylactones. 35. Macrocyclic and Stereoselective Polymerization of _-D,L-Butyrolactone with Cyclic Dibutyltin Initiators. Macromolecules, 28(20), 6718-6725. https://doi.org/10.1021/ma00124a004",Table 1.6,ester_stereo,"('C[C@@H](O)CC(=O)O', 'C[C@H](O)CC(=O)O')",25,4,4.249245000000002,2.1715877
C[C@@H](CC(=O)O)OC(=O)C[C@H](C)OC(=O)C[C@@H](C)OC(=O)C[C@@H](C)OC(=O)C[C@H](C)OC(=O)C[C@@H](C)OC(=O)C[C@H](C)OC(=O)C[C@@H](C)OC(=O)C[C@@H](C)OC(=O)C[C@@H](C)OC(=O)C[C@H](C)OC(=O)C[C@H](C)OC(=O)C[C@@H](C)OC(=O)C[C@@H](C)OC(=O)C[C@@H](C)OC(=O)C[C@H](C)OC(=O)C[C@@H](C)OC(=O)C[C@@H](C)OC(=O)C[C@@H](C)OC(=O)C[C@@H](C)OC(=O)C[C@@H](C)OC(=O)C[C@H](C)OC(=O)C[C@@H](C)OC(=O)C[C@H](C)OC(=O)C[C@@H](C)O,C[C@@H](O)CC(=O)O.C[C@H](O)CC(=O)O,"('C[C@@H](O)CC(=O)O', 'C[C@H](O)CC(=O)O')",0.45,,7.0,68.0,71.44478,9.21997,0,[],"Kricheldorf, H. R., & Lee, S. R. (1995). Polylactones. 35. Macrocyclic and Stereoselective Polymerization of _-D,L-Butyrolactone with Cyclic Dibutyltin Initiators. Macromolecules, 28(20), 6718-6725. https://doi.org/10.1021/ma00124a004",Table 1.7,ester_stereo,"('C[C@@H](O)CC(=O)O', 'C[C@H](O)CC(=O)O')",25,4,3.4447799999999944,3.1715891
C[C@H](O)CC(=O)O[C@H](C)CC(=O)O[C@H](C)CC(=O)O[C@@H](C)CC(=O)O[C@H](C)CC(=O)O[C@H](C)CC(=O)O[C@H](C)CC(=O)O[C@H](C)CC(=O)O[C@@H](C)CC(=O)O[C@H](C)CC(=O)O[C@@H](C)CC(=O)O[C@H](C)CC(=O)O[C@H](C)CC(=O)O[C@@H](C)CC(=O)O[C@H](C)CC(=O)O[C@H](C)CC(=O)O[C@@H](C)CC(=O)O[C@@H](C)CC(=O)O[C@@H](C)CC(=O)O[C@H](C)CC(=O)O[C@H](C)CC(=O)O[C@H](C)CC(=O)O[C@H](C)CC(=O)O[C@@H](C)CC(=O)O[C@H](C)CC(=O)O,C[C@@H](O)CC(=O)O.C[C@H](O)CC(=O)O,"('C[C@@H](O)CC(=O)O', 'C[C@H](O)CC(=O)O')",0.45,,8.0,73.0,70.344986,8.949344,0,[],"Kricheldorf, H. R., & Lee, S. R. (1995). Polylactones. 35. Macrocyclic and Stereoselective Polymerization of _-D,L-Butyrolactone with Cyclic Dibutyltin Initiators. Macromolecules, 28(20), 6718-6725. https://doi.org/10.1021/ma00124a004",Table 1.5,ester_stereo,"('C[C@@H](O)CC(=O)O', 'C[C@H](O)CC(=O)O')",25,4,2.655013999999994,4.1715877
C[C@@H](CC(=O)O)OC(=O)C[C@@H](C)OC(=O)C[C@H](C)OC(=O)C[C@H](C)OC(=O)C[C@@H](C)OC(=O)C[C@H](C)OC(=O)C[C@@H](C)OC(=O)C[C@@H](C)OC(=O)C[C@H](C)OC(=O)C[C@H](C)OC(=O)C[C@@H](C)OC(=O)C[C@@H](C)OC(=O)C[C@H](C)OC(=O)C[C@H](C)OC(=O)C[C@@H](C)OC(=O)C[C@@H](C)OC(=O)C[C@H](C)OC(=O)C[C@H](C)OC(=O)C[C@H](C)OC(=O)C[C@@H](C)OC(=O)C[C@@H](C)OC(=O)C[C@@H](C)OC(=O)C[C@H](C)OC(=O)C[C@@H](C)OC(=O)C[C@@H](C)O,C[C@@H](O)CC(=O)O.C[C@H](O)CC(=O)O,"('C[C@@H](O)CC(=O)O', 'C[C@H](O)CC(=O)O')",0.45,,9.0,,71.54551,9.280955,0,[],"Kricheldorf, H. R., & Lee, S. R. (1995). Polylactones. 35. Macrocyclic and Stereoselective Polymerization of _-D,L-Butyrolactone with Cyclic Dibutyltin Initiators. Macromolecules, 28(20), 6718-6725. https://doi.org/10.1021/ma00124a004",Table 3.6,ester_stereo,"('C[C@@H](O)CC(=O)O', 'C[C@H](O)CC(=O)O')",25,4,,5.1715891
C[C@@H](CC(=O)O)OC(=O)C[C@@H](C)OC(=O)C[C@H](C)OC(=O)C[C@@H](C)OC(=O)C[C@@H](C)OC(=O)C[C@@H](C)OC(=O)C[C@H](C)OC(=O)C[C@H](C)OC(=O)C[C@H](C)OC(=O)C[C@H](C)OC(=O)C[C@H](C)OC(=O)C[C@@H](C)OC(=O)C[C@@H](C)OC(=O)C[C@H](C)OC(=O)C[C@H](C)OC(=O)C[C@H](C)OC(=O)C[C@H](C)OC(=O)C[C@H](C)OC(=O)C[C@H](C)OC(=O)C[C@H](C)OC(=O)C[C@H](C)OC(=O)C[C@@H](C)OC(=O)C[C@@H](C)OC(=O)C[C@@H](C)OC(=O)C[C@@H](C)O,C[C@@H](O)CC(=O)O.C[C@H](O)CC(=O)O,"('C[C@@H](O)CC(=O)O', 'C[C@H](O)CC(=O)O')",0.7,,-10.0,,83.37829,-9.481958,0,[],"Tang, X., & Chen, E. Y. X. (2018). Chemical synthesis of perfectly isotactic and high melting bacterial poly(3-hydroxybutyrate) from bio-sourced racemic cyclic diolide. Nature Communications, 9(1), 1-11. https://doi.org/10.1038/s41467-018-04734-3","1, SI Fig 34, SI Table 1",ester_stereo,"('C[C@@H](O)CC(=O)O', 'C[C@H](O)CC(=O)O')",25,0,,13.8284109
C[C@H](O)CC(=O)O[C@H](C)CC(=O)O[C@@H](C)CC(=O)O[C@@H](C)CC(=O)O[C@H](C)CC(=O)O[C@H](C)CC(=O)O[C@H](C)CC(=O)O[C@H](C)CC(=O)O[C@@H](C)CC(=O)O[C@H](C)CC(=O)O[C@H](C)CC(=O)O[C@H](C)CC(=O)O[C@H](C)CC(=O)O[C@H](C)CC(=O)O[C@H](C)CC(=O)O[C@H](C)CC(=O)O[C@H](C)CC(=O)O[C@H](C)CC(=O)O[C@@H](C)CC(=O)O[C@@H](C)CC(=O)O[C@H](C)CC(=O)O[C@H](C)CC(=O)O[C@H](C)CC(=O)O[C@H](C)CC(=O)O[C@H](C)CC(=O)O,C[C@@H](O)CC(=O)O.C[C@H](O)CC(=O)O,"('C[C@@H](O)CC(=O)O', 'C[C@H](O)CC(=O)O')",0.7,,-10.0,,85.31452,-9.3215685,0,[],"Tang, X., & Chen, E. Y. X. (2018). Chemical synthesis of perfectly isotactic and high melting bacterial poly(3-hydroxybutyrate) from bio-sourced racemic cyclic diolide. Nature Communications, 9(1), 1-11. https://doi.org/10.1038/s41467-018-04734-3","1, SI Fig 34, SI Table 1",ester_stereo,"('C[C@@H](O)CC(=O)O', 'C[C@H](O)CC(=O)O')",25,1,,13.8284123
C[C@@H](CC(=O)O)OC(=O)C[C@@H](C)OC(=O)C[C@H](C)OC(=O)C[C@H](C)OC(=O)C[C@H](C)OC(=O)C[C@H](C)OC(=O)C[C@H](C)OC(=O)C[C@@H](C)OC(=O)C[C@@H](C)OC(=O)C[C@@H](C)OC(=O)C[C@@H](C)OC(=O)C[C@H](C)OC(=O)C[C@H](C)OC(=O)C[C@H](C)OC(=O)C[C@H](C)OC(=O)C[C@H](C)OC(=O)C[C@@H](C)OC(=O)C[C@@H](C)OC(=O)C[C@@H](C)OC(=O)C[C@H](C)OC(=O)C[C@H](C)OC(=O)C[C@@H](C)OC(=O)C[C@@H](C)OC(=O)C[C@@H](C)OC(=O)C[C@@H](C)O,C[C@@H](O)CC(=O)O.C[C@H](O)CC(=O)O,"('C[C@@H](O)CC(=O)O', 'C[C@H](O)CC(=O)O')",0.7,,-10.0,,83.29503,-9.528029,0,[],"Tang, X., & Chen, E. Y. X. (2018). Chemical synthesis of perfectly isotactic and high melting bacterial poly(3-hydroxybutyrate) from bio-sourced racemic cyclic diolide. Nature Communications, 9(1), 1-11. https://doi.org/10.1038/s41467-018-04734-3","1, SI Fig 34, SI Table 1",ester_stereo,"('C[C@@H](O)CC(=O)O', 'C[C@H](O)CC(=O)O')",25,2,,13.8284109
C[C@H](O)CC(=O)O[C@@H](C)CC(=O)O[C@@H](C)CC(=O)O[C@@H](C)CC(=O)O[C@H](C)CC(=O)O[C@H](C)CC(=O)O[C@H](C)CC(=O)O[C@@H](C)CC(=O)O[C@H](C)CC(=O)O[C@H](C)CC(=O)O[C@H](C)CC(=O)O[C@H](C)CC(=O)O[C@@H](C)CC(=O)O[C@@H](C)CC(=O)O[C@H](C)CC(=O)O[C@H](C)CC(=O)O[C@H](C)CC(=O)O[C@@H](C)CC(=O)O[C@@H](C)CC(=O)O[C@@H](C)CC(=O)O[C@@H](C)CC(=O)O[C@@H](C)CC(=O)O[C@H](C)CC(=O)O[C@H](C)CC(=O)O[C@H](C)CC(=O)O,C[C@@H](O)CC(=O)O.C[C@H](O)CC(=O)O,"('C[C@@H](O)CC(=O)O', 'C[C@H](O)CC(=O)O')",0.7,,-10.0,,84.97435,-9.463924,0,[],"Tang, X., & Chen, E. Y. X. (2018). Chemical synthesis of perfectly isotactic and high melting bacterial poly(3-hydroxybutyrate) from bio-sourced racemic cyclic diolide. Nature Communications, 9(1), 1-11. https://doi.org/10.1038/s41467-018-04734-3","1, SI Fig 34, SI Table 1",ester_stereo,"('C[C@@H](O)CC(=O)O', 'C[C@H](O)CC(=O)O')",25,3,,13.8284123
C[C@@H](CC(=O)O)OC(=O)C[C@H](C)OC(=O)C[C@@H](C)OC(=O)C[C@H](C)OC(=O)C[C@H](C)OC(=O)C[C@@H](C)OC(=O)C[C@H](C)OC(=O)C[C@H](C)OC(=O)C[C@@H](C)OC(=O)C[C@@H](C)OC(=O)C[C@@H](C)OC(=O)C[C@@H](C)OC(=O)C[C@@H](C)OC(=O)C[C@@H](C)OC(=O)C[C@@H](C)OC(=O)C[C@H](C)OC(=O)C[C@H](C)OC(=O)C[C@H](C)OC(=O)C[C@H](C)OC(=O)C[C@H](C)OC(=O)C[C@@H](C)OC(=O)C[C@@H](C)OC(=O)C[C@@H](C)OC(=O)C[C@@H](C)OC(=O)C[C@@H](C)O,C[C@@H](O)CC(=O)O.C[C@H](O)CC(=O)O,"('C[C@@H](O)CC(=O)O', 'C[C@H](O)CC(=O)O')",0.7,,-10.0,,83.222084,-9.576547,0,[],"Tang, X., & Chen, E. Y. X. (2018). Chemical synthesis of perfectly isotactic and high melting bacterial poly(3-hydroxybutyrate) from bio-sourced racemic cyclic diolide. Nature Communications, 9(1), 1-11. https://doi.org/10.1038/s41467-018-04734-3","1, SI Fig 34, SI Table 1",ester_stereo,"('C[C@@H](O)CC(=O)O', 'C[C@H](O)CC(=O)O')",25,4,,13.8284109
C[C@H](O)CC(=O)O[C@@H](C)CC(=O)O[C@@H](C)CC(=O)O[C@@H](C)CC(=O)O[C@@H](C)CC(=O)O[C@@H](C)CC(=O)O[C@@H](C)CC(=O)O[C@@H](C)CC(=O)O[C@H](C)CC(=O)O[C@H](C)CC(=O)O[C@@H](C)CC(=O)O[C@H](C)CC(=O)O[C@H](C)CC(=O)O[C@H](C)CC(=O)O[C@@H](C)CC(=O)O[C@@H](C)CC(=O)O[C@@H](C)CC(=O)O[C@@H](C)CC(=O)O[C@@H](C)CC(=O)O[C@@H](C)CC(=O)O[C@H](C)CC(=O)O[C@H](C)CC(=O)O[C@@H](C)CC(=O)O[C@@H](C)CC(=O)O[C@@H](C)CC(=O)O,C[C@@H](O)CC(=O)O.C[C@H](O)CC(=O)O,"('C[C@@H](O)CC(=O)O', 'C[C@H](O)CC(=O)O')",0.74,,-15.0,,81.59353,-15.359944,0,[],"Tang, X., & Chen, E. Y. X. (2018). Chemical synthesis of perfectly isotactic and high melting bacterial poly(3-hydroxybutyrate) from bio-sourced racemic cyclic diolide. Nature Communications, 9(1), 1-11. https://doi.org/10.1038/s41467-018-04734-3","1, SI Fig 34, SI Table 1",ester_stereo,"('C[C@@H](O)CC(=O)O', 'C[C@H](O)CC(=O)O')",25,0,,18.8284123
C[C@@H](CC(=O)O[C@@H](C)CC(=O)O[C@H](C)CC(=O)O)OC(=O)C[C@@H](C)OC(=O)C[C@H](C)OC(=O)C[C@H](C)OC(=O)C[C@@H](C)OC(=O)C[C@@H](C)OC(=O)C[C@@H](C)OC(=O)C[C@@H](C)OC(=O)C[C@@H](C)OC(=O)C[C@@H](C)OC(=O)C[C@@H](C)OC(=O)C[C@@H](C)OC(=O)C[C@@H](C)OC(=O)C[C@@H](C)OC(=O)C[C@@H](C)OC(=O)C[C@H](C)OC(=O)C[C@H](C)OC(=O)C[C@@H](C)OC(=O)C[C@@H](C)OC(=O)C[C@@H](C)OC(=O)C[C@@H](C)OC(=O)C[C@@H](C)OC(=O)C[C@@H](C)O,C[C@@H](O)CC(=O)O.C[C@H](O)CC(=O)O,"('C[C@@H](O)CC(=O)O', 'C[C@H](O)CC(=O)O')",0.74,,-15.0,,81.67683,-15.27719,0,[],"Tang, X., & Chen, E. Y. X. (2018). Chemical synthesis of perfectly isotactic and high melting bacterial poly(3-hydroxybutyrate) from bio-sourced racemic cyclic diolide. Nature Communications, 9(1), 1-11. https://doi.org/10.1038/s41467-018-04734-3","1, SI Fig 34, SI Table 1",ester_stereo,"('C[C@@H](O)CC(=O)O', 'C[C@H](O)CC(=O)O')",25,1,,18.828409999999998
C[C@H](O)CC(=O)O[C@H](C)CC(=O)O[C@H](C)CC(=O)O[C@@H](C)CC(=O)O[C@@H](C)CC(=O)O[C@@H](C)CC(=O)O[C@@H](C)CC(=O)O[C@H](C)CC(=O)O[C@H](C)CC(=O)O[C@H](C)CC(=O)O[C@H](C)CC(=O)O[C@H](C)CC(=O)O[C@H](C)CC(=O)O[C@H](C)CC(=O)O[C@H](C)CC(=O)O[C@H](C)CC(=O)O[C@@H](C)CC(=O)O[C@H](C)CC(=O)O[C@H](C)CC(=O)O[C@H](C)CC(=O)O[C@H](C)CC(=O)O[C@H](C)CC(=O)O[C@H](C)CC(=O)O[C@H](C)CC(=O)O[C@@H](C)CC(=O)O,C[C@@H](O)CC(=O)O.C[C@H](O)CC(=O)O,"('C[C@@H](O)CC(=O)O', 'C[C@H](O)CC(=O)O')",0.74,,-15.0,,82.364296,-15.052647,0,[],"Tang, X., & Chen, E. Y. X. (2018). Chemical synthesis of perfectly isotactic and high melting bacterial poly(3-hydroxybutyrate) from bio-sourced racemic cyclic diolide. Nature Communications, 9(1), 1-11. https://doi.org/10.1038/s41467-018-04734-3","1, SI Fig 34, SI Table 1",ester_stereo,"('C[C@@H](O)CC(=O)O', 'C[C@H](O)CC(=O)O')",25,2,,18.8284123
C[C@@H](CC(=O)O[C@@H](C)CC(=O)O[C@@H](C)CC(=O)O[C@@H](C)CC(=O)O[C@@H](C)CC(=O)O[C@H](C)CC(=O)O)OC(=O)C[C@H](C)OC(=O)C[C@H](C)OC(=O)C[C@H](C)OC(=O)C[C@H](C)OC(=O)C[C@@H](C)OC(=O)C[C@@H](C)OC(=O)C[C@@H](C)OC(=O)C[C@@H](C)OC(=O)C[C@@H](C)OC(=O)C[C@H](C)OC(=O)C[C@@H](C)OC(=O)C[C@H](C)OC(=O)C[C@H](C)OC(=O)C[C@H](C)OC(=O)C[C@H](C)OC(=O)C[C@H](C)OC(=O)C[C@@H](C)OC(=O)C[C@@H](C)OC(=O)C[C@@H](C)O,C[C@@H](O)CC(=O)O.C[C@H](O)CC(=O)O,"('C[C@@H](O)CC(=O)O', 'C[C@H](O)CC(=O)O')",0.74,,-15.0,,82.06197,-15.117333,0,[],"Tang, X., & Chen, E. Y. X. (2018). Chemical synthesis of perfectly isotactic and high melting bacterial poly(3-hydroxybutyrate) from bio-sourced racemic cyclic diolide. Nature Communications, 9(1), 1-11. https://doi.org/10.1038/s41467-018-04734-3","1, SI Fig 34, SI Table 1",ester_stereo,"('C[C@@H](O)CC(=O)O', 'C[C@H](O)CC(=O)O')",25,3,,18.828411
C[C@H](O)CC(=O)O[C@@H](C)CC(=O)O[C@@H](C)CC(=O)O[C@@H](C)CC(=O)O[C@@H](C)CC(=O)O[C@H](C)CC(=O)O[C@@H](C)CC(=O)O[C@H](C)CC(=O)O[C@H](C)CC(=O)O[C@H](C)CC(=O)O[C@H](C)CC(=O)O[C@H](C)CC(=O)O[C@H](C)CC(=O)O[C@H](C)CC(=O)O[C@H](C)CC(=O)O[C@H](C)CC(=O)O[C@H](C)CC(=O)O[C@H](C)CC(=O)O[C@@H](C)CC(=O)O[C@H](C)CC(=O)O[C@H](C)CC(=O)O[C@H](C)CC(=O)O[C@H](C)CC(=O)O[C@@H](C)CC(=O)O[C@@H](C)CC(=O)O,C[C@@H](O)CC(=O)O.C[C@H](O)CC(=O)O,"('C[C@@H](O)CC(=O)O', 'C[C@H](O)CC(=O)O')",0.74,,-15.0,,82.22648,-15.107308,0,[],"Tang, X., & Chen, E. Y. X. (2018). Chemical synthesis of perfectly isotactic and high melting bacterial poly(3-hydroxybutyrate) from bio-sourced racemic cyclic diolide. Nature Communications, 9(1), 1-11. https://doi.org/10.1038/s41467-018-04734-3","1, SI Fig 34, SI Table 1",ester_stereo,"('C[C@@H](O)CC(=O)O', 'C[C@H](O)CC(=O)O')",25,4,,18.8284123
C[C@H](O)CC(=O)O[C@@H](C)CC(=O)O[C@@H](C)CC(=O)O[C@@H](C)CC(=O)O[C@@H](C)CC(=O)O[C@@H](C)CC(=O)O[C@@H](C)CC(=O)O[C@@H](C)CC(=O)O[C@H](C)CC(=O)O[C@H](C)CC(=O)O[C@H](C)CC(=O)O[C@H](C)CC(=O)O[C@H](C)CC(=O)O[C@H](C)CC(=O)O[C@H](C)CC(=O)O[C@@H](C)CC(=O)O[C@@H](C)CC(=O)O[C@@H](C)CC(=O)O[C@@H](C)CC(=O)O[C@@H](C)CC(=O)O[C@@H](C)CC(=O)O[C@@H](C)CC(=O)O[C@@H](C)CC(=O)O[C@@H](C)CC(=O)O[C@@H](C)CC(=O)O,C[C@@H](O)CC(=O)O.C[C@H](O)CC(=O)O,"('C[C@@H](O)CC(=O)O', 'C[C@H](O)CC(=O)O')",0.88,,3.0,,118.361664,1.9981061,0,[],"Tang, X., & Chen, E. Y. X. (2018). Chemical synthesis of perfectly isotactic and high melting bacterial poly(3-hydroxybutyrate) from bio-sourced racemic cyclic diolide. Nature Communications, 9(1), 1-11. https://doi.org/10.1038/s41467-018-04734-3","4e, table1, si fig 38",ester_stereo,"('C[C@@H](O)CC(=O)O', 'C[C@H](O)CC(=O)O')",25,0,,0.8284123000000001
C[C@H](O)CC(=O)O[C@@H](C)CC(=O)O[C@@H](C)CC(=O)O[C@@H](C)CC(=O)O[C@@H](C)CC(=O)O[C@H](C)CC(=O)O[C@H](C)CC(=O)O[C@H](C)CC(=O)O[C@H](C)CC(=O)O[C@H](C)CC(=O)O[C@H](C)CC(=O)O[C@H](C)CC(=O)O[C@H](C)CC(=O)O[C@H](C)CC(=O)O[C@H](C)CC(=O)O[C@H](C)CC(=O)O[C@H](C)CC(=O)O[C@H](C)CC(=O)O[C@H](C)CC(=O)O[C@H](C)CC(=O)O[C@H](C)CC(=O)O[C@H](C)CC(=O)O[C@H](C)CC(=O)O[C@@H](C)CC(=O)O[C@@H](C)CC(=O)O,C[C@@H](O)CC(=O)O.C[C@H](O)CC(=O)O,"('C[C@@H](O)CC(=O)O', 'C[C@H](O)CC(=O)O')",0.88,23700.0,,121.0,119.09807,1.974601,0,[],"Tang, X., & Chen, E. Y. X. (2018). Chemical synthesis of perfectly isotactic and high melting bacterial poly(3-hydroxybutyrate) from bio-sourced racemic cyclic diolide. Nature Communications, 9(1), 1-11. https://doi.org/10.1038/s41467-018-04734-3",Table 1.14,ester_stereo,"('C[C@@H](O)CC(=O)O', 'C[C@H](O)CC(=O)O')",25,0,1.901929999999993,
C[C@H](O)CC(=O)O[C@H](C)CC(=O)O[C@H](C)CC(=O)O[C@H](C)CC(=O)O[C@H](C)CC(=O)O[C@H](C)CC(=O)O[C@H](C)CC(=O)O[C@H](C)CC(=O)O[C@H](C)CC(=O)O[C@H](C)CC(=O)O[C@H](C)CC(=O)O[C@H](C)CC(=O)O[C@H](C)CC(=O)O[C@H](C)CC(=O)O[C@H](C)CC(=O)O[C@H](C)CC(=O)O[C@H](C)CC(=O)O[C@H](C)CC(=O)O[C@H](C)CC(=O)O[C@@H](C)CC(=O)O[C@@H](C)CC(=O)O[C@@H](C)CC(=O)O[C@@H](C)CC(=O)O[C@@H](C)CC(=O)O[C@@H](C)CC(=O)O,C[C@@H](O)CC(=O)O.C[C@H](O)CC(=O)O,"('C[C@@H](O)CC(=O)O', 'C[C@H](O)CC(=O)O')",0.88,,3.0,,119.10609,1.980587,0,[],"Tang, X., & Chen, E. Y. X. (2018). Chemical synthesis of perfectly isotactic and high melting bacterial poly(3-hydroxybutyrate) from bio-sourced racemic cyclic diolide. Nature Communications, 9(1), 1-11. https://doi.org/10.1038/s41467-018-04734-3","4e, table1, si fig 38",ester_stereo,"('C[C@@H](O)CC(=O)O', 'C[C@H](O)CC(=O)O')",25,1,,0.8284123000000001
C[C@H](O)CC(=O)O[C@@H](C)CC(=O)O[C@@H](C)CC(=O)O[C@@H](C)CC(=O)O[C@@H](C)CC(=O)O[C@@H](C)CC(=O)O[C@@H](C)CC(=O)O[C@@H](C)CC(=O)O[C@@H](C)CC(=O)O[C@@H](C)CC(=O)O[C@@H](C)CC(=O)O[C@@H](C)CC(=O)O[C@H](C)CC(=O)O[C@H](C)CC(=O)O[C@H](C)CC(=O)O[C@H](C)CC(=O)O[C@@H](C)CC(=O)O[C@@H](C)CC(=O)O[C@@H](C)CC(=O)O[C@@H](C)CC(=O)O[C@@H](C)CC(=O)O[C@@H](C)CC(=O)O[C@@H](C)CC(=O)O[C@@H](C)CC(=O)O[C@@H](C)CC(=O)O,C[C@@H](O)CC(=O)O.C[C@H](O)CC(=O)O,"('C[C@@H](O)CC(=O)O', 'C[C@H](O)CC(=O)O')",0.88,23700.0,,121.0,118.17109,2.0162184,0,[],"Tang, X., & Chen, E. Y. X. (2018). Chemical synthesis of perfectly isotactic and high melting bacterial poly(3-hydroxybutyrate) from bio-sourced racemic cyclic diolide. Nature Communications, 9(1), 1-11. https://doi.org/10.1038/s41467-018-04734-3",Table 1.14,ester_stereo,"('C[C@@H](O)CC(=O)O', 'C[C@H](O)CC(=O)O')",25,1,2.8289099999999934,
C[C@@H](CC(=O)O[C@@H](C)CC(=O)O[C@@H](C)CC(=O)O[C@@H](C)CC(=O)O[C@@H](C)CC(=O)O[C@@H](C)CC(=O)O[C@@H](C)CC(=O)O[C@H](C)CC(=O)O[C@H](C)CC(=O)O[C@H](C)CC(=O)O[C@H](C)CC(=O)O)OC(=O)C[C@H](C)OC(=O)C[C@H](C)OC(=O)C[C@H](C)OC(=O)C[C@H](C)OC(=O)C[C@H](C)OC(=O)C[C@@H](C)OC(=O)C[C@@H](C)OC(=O)C[C@@H](C)OC(=O)C[C@@H](C)OC(=O)C[C@@H](C)OC(=O)C[C@@H](C)OC(=O)C[C@@H](C)OC(=O)C[C@@H](C)OC(=O)C[C@@H](C)O,C[C@@H](O)CC(=O)O.C[C@H](O)CC(=O)O,"('C[C@@H](O)CC(=O)O', 'C[C@H](O)CC(=O)O')",0.88,,3.0,,118.48932,1.9083973,0,[],"Tang, X., & Chen, E. Y. X. (2018). Chemical synthesis of perfectly isotactic and high melting bacterial poly(3-hydroxybutyrate) from bio-sourced racemic cyclic diolide. Nature Communications, 9(1), 1-11. https://doi.org/10.1038/s41467-018-04734-3","4e, table1, si fig 38",ester_stereo,"('C[C@@H](O)CC(=O)O', 'C[C@H](O)CC(=O)O')",25,2,,0.8284104000000001
C[C@H](O)CC(=O)O[C@@H](C)CC(=O)O[C@@H](C)CC(=O)O[C@@H](C)CC(=O)O[C@@H](C)CC(=O)O[C@@H](C)CC(=O)O[C@@H](C)CC(=O)O[C@@H](C)CC(=O)O[C@@H](C)CC(=O)O[C@@H](C)CC(=O)O[C@@H](C)CC(=O)O[C@@H](C)CC(=O)O[C@@H](C)CC(=O)O[C@@H](C)CC(=O)O[C@@H](C)CC(=O)O[C@@H](C)CC(=O)O[C@@H](C)CC(=O)O[C@H](C)CC(=O)O[C@H](C)CC(=O)O[C@H](C)CC(=O)O[C@@H](C)CC(=O)O[C@@H](C)CC(=O)O[C@@H](C)CC(=O)O[C@@H](C)CC(=O)O[C@@H](C)CC(=O)O,C[C@@H](O)CC(=O)O.C[C@H](O)CC(=O)O,"('C[C@@H](O)CC(=O)O', 'C[C@H](O)CC(=O)O')",0.88,23700.0,,121.0,118.10847,2.0236192,0,[],"Tang, X., & Chen, E. Y. X. (2018). Chemical synthesis of perfectly isotactic and high melting bacterial poly(3-hydroxybutyrate) from bio-sourced racemic cyclic diolide. Nature Communications, 9(1), 1-11. https://doi.org/10.1038/s41467-018-04734-3",Table 1.14,ester_stereo,"('C[C@@H](O)CC(=O)O', 'C[C@H](O)CC(=O)O')",25,2,2.891530000000003,
C[C@H](O)CC(=O)O[C@@H](C)CC(=O)O[C@@H](C)CC(=O)O[C@@H](C)CC(=O)O[C@@H](C)CC(=O)O[C@@H](C)CC(=O)O[C@@H](C)CC(=O)O[C@@H](C)CC(=O)O[C@H](C)CC(=O)O[C@H](C)CC(=O)O[C@H](C)CC(=O)O[C@H](C)CC(=O)O[C@H](C)CC(=O)O[C@@H](C)CC(=O)O[C@@H](C)CC(=O)O[C@@H](C)CC(=O)O[C@@H](C)CC(=O)O[C@@H](C)CC(=O)O[C@@H](C)CC(=O)O[C@@H](C)CC(=O)O[C@@H](C)CC(=O)O[C@@H](C)CC(=O)O[C@@H](C)CC(=O)O[C@@H](C)CC(=O)O[C@@H](C)CC(=O)O,C[C@@H](O)CC(=O)O.C[C@H](O)CC(=O)O,"('C[C@@H](O)CC(=O)O', 'C[C@H](O)CC(=O)O')",0.88,,3.0,,118.234055,2.0095215,0,[],"Tang, X., & Chen, E. Y. X. (2018). Chemical synthesis of perfectly isotactic and high melting bacterial poly(3-hydroxybutyrate) from bio-sourced racemic cyclic diolide. Nature Communications, 9(1), 1-11. https://doi.org/10.1038/s41467-018-04734-3","4e, table1, si fig 38",ester_stereo,"('C[C@@H](O)CC(=O)O', 'C[C@H](O)CC(=O)O')",25,3,,0.8284123000000001
C[C@H](O)CC(=O)O[C@@H](C)CC(=O)O[C@H](C)CC(=O)O[C@H](C)CC(=O)O[C@H](C)CC(=O)O[C@H](C)CC(=O)O[C@H](C)CC(=O)O[C@H](C)CC(=O)O[C@H](C)CC(=O)O[C@H](C)CC(=O)O[C@H](C)CC(=O)O[C@H](C)CC(=O)O[C@H](C)CC(=O)O[C@H](C)CC(=O)O[C@H](C)CC(=O)O[C@H](C)CC(=O)O[C@H](C)CC(=O)O[C@H](C)CC(=O)O[C@@H](C)CC(=O)O[C@@H](C)CC(=O)O[C@@H](C)CC(=O)O[C@@H](C)CC(=O)O[C@@H](C)CC(=O)O[C@@H](C)CC(=O)O[C@@H](C)CC(=O)O,C[C@@H](O)CC(=O)O.C[C@H](O)CC(=O)O,"('C[C@@H](O)CC(=O)O', 'C[C@H](O)CC(=O)O')",0.88,23700.0,,121.0,118.962906,1.9765395,0,[],"Tang, X., & Chen, E. Y. X. (2018). Chemical synthesis of perfectly isotactic and high melting bacterial poly(3-hydroxybutyrate) from bio-sourced racemic cyclic diolide. Nature Communications, 9(1), 1-11. https://doi.org/10.1038/s41467-018-04734-3",Table 1.14,ester_stereo,"('C[C@@H](O)CC(=O)O', 'C[C@H](O)CC(=O)O')",25,3,2.037093999999996,
C[C@@H](CC(=O)O[C@@H](C)CC(=O)O[C@@H](C)CC(=O)O[C@H](C)CC(=O)O[C@H](C)CC(=O)O[C@H](C)CC(=O)O[C@H](C)CC(=O)O[C@H](C)CC(=O)O[C@H](C)CC(=O)O[C@H](C)CC(=O)O[C@H](C)CC(=O)O[C@H](C)CC(=O)O[C@H](C)CC(=O)O[C@H](C)CC(=O)O[C@H](C)CC(=O)O[C@H](C)CC(=O)O[C@H](C)CC(=O)O[C@H](C)CC(=O)O[C@H](C)CC(=O)O[C@H](C)CC(=O)O[C@H](C)CC(=O)O)OC(=O)C[C@H](C)OC(=O)C[C@@H](C)OC(=O)C[C@@H](C)OC(=O)C[C@@H](C)O,C[C@@H](O)CC(=O)O.C[C@H](O)CC(=O)O,"('C[C@@H](O)CC(=O)O', 'C[C@H](O)CC(=O)O')",0.88,,3.0,,119.14613,1.8860384,0,[],"Tang, X., & Chen, E. Y. X. (2018). Chemical synthesis of perfectly isotactic and high melting bacterial poly(3-hydroxybutyrate) from bio-sourced racemic cyclic diolide. Nature Communications, 9(1), 1-11. https://doi.org/10.1038/s41467-018-04734-3","4e, table1, si fig 38",ester_stereo,"('C[C@@H](O)CC(=O)O', 'C[C@H](O)CC(=O)O')",25,4,,0.8284128000000002
C[C@H](O)CC(=O)O[C@@H](C)CC(=O)O[C@@H](C)CC(=O)O[C@@H](C)CC(=O)O[C@@H](C)CC(=O)O[C@@H](C)CC(=O)O[C@@H](C)CC(=O)O[C@H](C)CC(=O)O[C@H](C)CC(=O)O[C@H](C)CC(=O)O[C@H](C)CC(=O)O[C@H](C)CC(=O)O[C@H](C)CC(=O)O[C@@H](C)CC(=O)O[C@@H](C)CC(=O)O[C@@H](C)CC(=O)O[C@@H](C)CC(=O)O[C@@H](C)CC(=O)O[C@@H](C)CC(=O)O[C@@H](C)CC(=O)O[C@@H](C)CC(=O)O[C@@H](C)CC(=O)O[C@@H](C)CC(=O)O[C@@H](C)CC(=O)O[C@@H](C)CC(=O)O,C[C@@H](O)CC(=O)O.C[C@H](O)CC(=O)O,"('C[C@@H](O)CC(=O)O', 'C[C@H](O)CC(=O)O')",0.88,23700.0,,121.0,118.29755,2.0034804,0,[],"Tang, X., & Chen, E. Y. X. (2018). Chemical synthesis of perfectly isotactic and high melting bacterial poly(3-hydroxybutyrate) from bio-sourced racemic cyclic diolide. Nature Communications, 9(1), 1-11. https://doi.org/10.1038/s41467-018-04734-3",Table 1.14,ester_stereo,"('C[C@@H](O)CC(=O)O', 'C[C@H](O)CC(=O)O')",25,4,2.702449999999999,
C[C@@H](CC(=O)O[C@@H](C)CC(=O)O[C@H](C)CC(=O)O[C@H](C)CC(=O)O[C@H](C)CC(=O)O[C@H](C)CC(=O)O[C@H](C)CC(=O)O[C@H](C)CC(=O)O[C@H](C)CC(=O)O[C@H](C)CC(=O)O[C@H](C)CC(=O)O[C@H](C)CC(=O)O[C@H](C)CC(=O)O[C@H](C)CC(=O)O[C@H](C)CC(=O)O[C@H](C)CC(=O)O[C@H](C)CC(=O)O[C@H](C)CC(=O)O[C@H](C)CC(=O)O[C@H](C)CC(=O)O)OC(=O)C[C@H](C)OC(=O)C[C@@H](C)OC(=O)C[C@@H](C)OC(=O)C[C@@H](C)OC(=O)C[C@@H](C)O,C[C@@H](O)CC(=O)O.C[C@H](O)CC(=O)O,"('C[C@@H](O)CC(=O)O', 'C[C@H](O)CC(=O)O')",0.89,,3.0,,121.03662,1.7586653,0,[],"Tang, X., & Chen, E. Y. X. (2018). Chemical synthesis of perfectly isotactic and high melting bacterial poly(3-hydroxybutyrate) from bio-sourced racemic cyclic diolide. Nature Communications, 9(1), 1-11. https://doi.org/10.1038/s41467-018-04734-3","4e, table1, si fig 39",ester_stereo,"('C[C@@H](O)CC(=O)O', 'C[C@H](O)CC(=O)O')",25,0,,0.828411
C[C@@H](CC(=O)O[C@@H](C)CC(=O)O[C@@H](C)CC(=O)O[C@@H](C)CC(=O)O[C@@H](C)CC(=O)O[C@@H](C)CC(=O)O[C@@H](C)CC(=O)O[C@@H](C)CC(=O)O[C@@H](C)CC(=O)O[C@@H](C)CC(=O)O[C@H](C)CC(=O)O[C@H](C)CC(=O)O)OC(=O)C[C@H](C)OC(=O)C[C@H](C)OC(=O)C[C@H](C)OC(=O)C[C@H](C)OC(=O)C[C@H](C)OC(=O)C[C@H](C)OC(=O)C[C@H](C)OC(=O)C[C@H](C)OC(=O)C[C@H](C)OC(=O)C[C@@H](C)OC(=O)C[C@@H](C)OC(=O)C[C@@H](C)OC(=O)C[C@@H](C)O,C[C@@H](O)CC(=O)O.C[C@H](O)CC(=O)O,"('C[C@@H](O)CC(=O)O', 'C[C@H](O)CC(=O)O')",0.89,43600.0,,122.0,120.58609,1.7828535,0,[],"Tang, X., & Chen, E. Y. X. (2018). Chemical synthesis of perfectly isotactic and high melting bacterial poly(3-hydroxybutyrate) from bio-sourced racemic cyclic diolide. Nature Communications, 9(1), 1-11. https://doi.org/10.1038/s41467-018-04734-3",Table 1.15,ester_stereo,"('C[C@@H](O)CC(=O)O', 'C[C@H](O)CC(=O)O')",25,0,1.4139100000000013,
C[C@H](O)CC(=O)O[C@H](C)CC(=O)O[C@H](C)CC(=O)O[C@H](C)CC(=O)O[C@H](C)CC(=O)O[C@H](C)CC(=O)O[C@H](C)CC(=O)O[C@H](C)CC(=O)O[C@H](C)CC(=O)O[C@H](C)CC(=O)O[C@H](C)CC(=O)O[C@H](C)CC(=O)O[C@H](C)CC(=O)O[C@H](C)CC(=O)O[C@H](C)CC(=O)O[C@H](C)CC(=O)O[C@H](C)CC(=O)O[C@H](C)CC(=O)O[C@H](C)CC(=O)O[C@H](C)CC(=O)O[C@H](C)CC(=O)O[C@H](C)CC(=O)O[C@H](C)CC(=O)O[C@H](C)CC(=O)O[C@@H](C)CC(=O)O,C[C@@H](O)CC(=O)O.C[C@H](O)CC(=O)O,"('C[C@@H](O)CC(=O)O', 'C[C@H](O)CC(=O)O')",0.89,,3.0,,121.3242,1.8781322,0,[],"Tang, X., & Chen, E. Y. X. (2018). Chemical synthesis of perfectly isotactic and high melting bacterial poly(3-hydroxybutyrate) from bio-sourced racemic cyclic diolide. Nature Communications, 9(1), 1-11. https://doi.org/10.1038/s41467-018-04734-3","4e, table1, si fig 39",ester_stereo,"('C[C@@H](O)CC(=O)O', 'C[C@H](O)CC(=O)O')",25,1,,0.8284123000000001
C[C@H](O)CC(=O)O[C@@H](C)CC(=O)O[C@@H](C)CC(=O)O[C@@H](C)CC(=O)O[C@@H](C)CC(=O)O[C@@H](C)CC(=O)O[C@@H](C)CC(=O)O[C@@H](C)CC(=O)O[C@@H](C)CC(=O)O[C@@H](C)CC(=O)O[C@H](C)CC(=O)O[C@H](C)CC(=O)O[C@H](C)CC(=O)O[C@H](C)CC(=O)O[C@@H](C)CC(=O)O[C@@H](C)CC(=O)O[C@@H](C)CC(=O)O[C@@H](C)CC(=O)O[C@@H](C)CC(=O)O[C@@H](C)CC(=O)O[C@@H](C)CC(=O)O[C@@H](C)CC(=O)O[C@@H](C)CC(=O)O[C@@H](C)CC(=O)O[C@@H](C)CC(=O)O,C[C@@H](O)CC(=O)O.C[C@H](O)CC(=O)O,"('C[C@@H](O)CC(=O)O', 'C[C@H](O)CC(=O)O')",0.89,43600.0,,122.0,120.21148,1.9168564,0,[],"Tang, X., & Chen, E. Y. X. (2018). Chemical synthesis of perfectly isotactic and high melting bacterial poly(3-hydroxybutyrate) from bio-sourced racemic cyclic diolide. Nature Communications, 9(1), 1-11. https://doi.org/10.1038/s41467-018-04734-3",Table 1.15,ester_stereo,"('C[C@@H](O)CC(=O)O', 'C[C@H](O)CC(=O)O')",25,1,1.7885200000000054,
C[C@@H](CC(=O)O[C@@H](C)CC(=O)O[C@@H](C)CC(=O)O[C@@H](C)CC(=O)O[C@@H](C)CC(=O)O[C@@H](C)CC(=O)O[C@@H](C)CC(=O)O[C@H](C)CC(=O)O[C@H](C)CC(=O)O)OC(=O)C[C@H](C)OC(=O)C[C@H](C)OC(=O)C[C@H](C)OC(=O)C[C@H](C)OC(=O)C[C@H](C)OC(=O)C[C@@H](C)OC(=O)C[C@@H](C)OC(=O)C[C@@H](C)OC(=O)C[C@@H](C)OC(=O)C[C@@H](C)OC(=O)C[C@@H](C)OC(=O)C[C@@H](C)OC(=O)C[C@@H](C)OC(=O)C[C@@H](C)OC(=O)C[C@@H](C)OC(=O)C[C@@H](C)O,C[C@@H](O)CC(=O)O.C[C@H](O)CC(=O)O,"('C[C@@H](O)CC(=O)O', 'C[C@H](O)CC(=O)O')",0.89,,3.0,,120.37323,1.8057076,0,[],"Tang, X., & Chen, E. Y. X. (2018). Chemical synthesis of perfectly isotactic and high melting bacterial poly(3-hydroxybutyrate) from bio-sourced racemic cyclic diolide. Nature Communications, 9(1), 1-11. https://doi.org/10.1038/s41467-018-04734-3","4e, table1, si fig 39",ester_stereo,"('C[C@@H](O)CC(=O)O', 'C[C@H](O)CC(=O)O')",25,2,,0.8284087000000002
C[C@@H](CC(=O)O[C@@H](C)CC(=O)O[C@@H](C)CC(=O)O[C@@H](C)CC(=O)O[C@@H](C)CC(=O)O[C@H](C)CC(=O)O[C@H](C)CC(=O)O)OC(=O)C[C@H](C)OC(=O)C[C@H](C)OC(=O)C[C@H](C)OC(=O)C[C@@H](C)OC(=O)C[C@@H](C)OC(=O)C[C@@H](C)OC(=O)C[C@@H](C)OC(=O)C[C@@H](C)OC(=O)C[C@@H](C)OC(=O)C[C@@H](C)OC(=O)C[C@@H](C)OC(=O)C[C@@H](C)OC(=O)C[C@@H](C)OC(=O)C[C@@H](C)OC(=O)C[C@@H](C)OC(=O)C[C@@H](C)OC(=O)C[C@@H](C)OC(=O)C[C@@H](C)O,C[C@@H](O)CC(=O)O.C[C@H](O)CC(=O)O,"('C[C@@H](O)CC(=O)O', 'C[C@H](O)CC(=O)O')",0.89,43600.0,,122.0,120.26866,1.8207222,0,[],"Tang, X., & Chen, E. Y. X. (2018). Chemical synthesis of perfectly isotactic and high melting bacterial poly(3-hydroxybutyrate) from bio-sourced racemic cyclic diolide. Nature Communications, 9(1), 1-11. https://doi.org/10.1038/s41467-018-04734-3",Table 1.15,ester_stereo,"('C[C@@H](O)CC(=O)O', 'C[C@H](O)CC(=O)O')",25,2,1.731340000000003,
C[C@H](O)CC(=O)O[C@@H](C)CC(=O)O[C@@H](C)CC(=O)O[C@@H](C)CC(=O)O[C@H](C)CC(=O)O[C@H](C)CC(=O)O[C@H](C)CC(=O)O[C@H](C)CC(=O)O[C@H](C)CC(=O)O[C@@H](C)CC(=O)O[C@@H](C)CC(=O)O[C@@H](C)CC(=O)O[C@@H](C)CC(=O)O[C@@H](C)CC(=O)O[C@@H](C)CC(=O)O[C@@H](C)CC(=O)O[C@@H](C)CC(=O)O[C@@H](C)CC(=O)O[C@@H](C)CC(=O)O[C@@H](C)CC(=O)O[C@@H](C)CC(=O)O[C@@H](C)CC(=O)O[C@@H](C)CC(=O)O[C@@H](C)CC(=O)O[C@@H](C)CC(=O)O,C[C@@H](O)CC(=O)O.C[C@H](O)CC(=O)O,"('C[C@@H](O)CC(=O)O', 'C[C@H](O)CC(=O)O')",0.89,,3.0,,120.26434,1.9097813,0,[],"Tang, X., & Chen, E. Y. X. (2018). Chemical synthesis of perfectly isotactic and high melting bacterial poly(3-hydroxybutyrate) from bio-sourced racemic cyclic diolide. Nature Communications, 9(1), 1-11. https://doi.org/10.1038/s41467-018-04734-3","4e, table1, si fig 39",ester_stereo,"('C[C@@H](O)CC(=O)O', 'C[C@H](O)CC(=O)O')",25,3,,0.8284123000000001
C[C@@H](CC(=O)O[C@@H](C)CC(=O)O[C@@H](C)CC(=O)O[C@@H](C)CC(=O)O[C@H](C)CC(=O)O[C@H](C)CC(=O)O[C@H](C)CC(=O)O[C@H](C)CC(=O)O[C@H](C)CC(=O)O[C@H](C)CC(=O)O[C@H](C)CC(=O)O[C@H](C)CC(=O)O[C@H](C)CC(=O)O[C@H](C)CC(=O)O[C@H](C)CC(=O)O[C@H](C)CC(=O)O)OC(=O)C[C@H](C)OC(=O)C[C@H](C)OC(=O)C[C@H](C)OC(=O)C[C@@H](C)OC(=O)C[C@@H](C)OC(=O)C[C@@H](C)OC(=O)C[C@@H](C)OC(=O)C[C@@H](C)OC(=O)C[C@@H](C)O,C[C@@H](O)CC(=O)O.C[C@H](O)CC(=O)O,"('C[C@@H](O)CC(=O)O', 'C[C@H](O)CC(=O)O')",0.89,43600.0,,122.0,120.80628,1.7678592,0,[],"Tang, X., & Chen, E. Y. X. (2018). Chemical synthesis of perfectly isotactic and high melting bacterial poly(3-hydroxybutyrate) from bio-sourced racemic cyclic diolide. Nature Communications, 9(1), 1-11. https://doi.org/10.1038/s41467-018-04734-3",Table 1.15,ester_stereo,"('C[C@@H](O)CC(=O)O', 'C[C@H](O)CC(=O)O')",25,3,1.193719999999999,
C[C@H](O)CC(=O)O[C@@H](C)CC(=O)O[C@@H](C)CC(=O)O[C@@H](C)CC(=O)O[C@@H](C)CC(=O)O[C@@H](C)CC(=O)O[C@@H](C)CC(=O)O[C@H](C)CC(=O)O[C@H](C)CC(=O)O[C@H](C)CC(=O)O[C@H](C)CC(=O)O[C@H](C)CC(=O)O[C@@H](C)CC(=O)O[C@@H](C)CC(=O)O[C@@H](C)CC(=O)O[C@@H](C)CC(=O)O[C@@H](C)CC(=O)O[C@@H](C)CC(=O)O[C@@H](C)CC(=O)O[C@@H](C)CC(=O)O[C@@H](C)CC(=O)O[C@@H](C)CC(=O)O[C@@H](C)CC(=O)O[C@@H](C)CC(=O)O[C@@H](C)CC(=O)O,C[C@@H](O)CC(=O)O.C[C@H](O)CC(=O)O,"('C[C@@H](O)CC(=O)O', 'C[C@H](O)CC(=O)O')",0.89,,3.0,,120.26436,1.9097828,0,[],"Tang, X., & Chen, E. Y. X. (2018). Chemical synthesis of perfectly isotactic and high melting bacterial poly(3-hydroxybutyrate) from bio-sourced racemic cyclic diolide. Nature Communications, 9(1), 1-11. https://doi.org/10.1038/s41467-018-04734-3","4e, table1, si fig 39",ester_stereo,"('C[C@@H](O)CC(=O)O', 'C[C@H](O)CC(=O)O')",25,4,,0.8284123000000001
C[C@H](O)CC(=O)O[C@@H](C)CC(=O)O[C@@H](C)CC(=O)O[C@@H](C)CC(=O)O[C@@H](C)CC(=O)O[C@@H](C)CC(=O)O[C@@H](C)CC(=O)O[C@@H](C)CC(=O)O[C@@H](C)CC(=O)O[C@@H](C)CC(=O)O[C@@H](C)CC(=O)O[C@@H](C)CC(=O)O[C@H](C)CC(=O)O[C@H](C)CC(=O)O[C@H](C)CC(=O)O[C@H](C)CC(=O)O[C@H](C)CC(=O)O[C@@H](C)CC(=O)O[C@@H](C)CC(=O)O[C@@H](C)CC(=O)O[C@@H](C)CC(=O)O[C@@H](C)CC(=O)O[C@@H](C)CC(=O)O[C@@H](C)CC(=O)O[C@@H](C)CC(=O)O,C[C@@H](O)CC(=O)O.C[C@H](O)CC(=O)O,"('C[C@@H](O)CC(=O)O', 'C[C@H](O)CC(=O)O')",0.89,43600.0,,122.0,120.26436,1.9097842,0,[],"Tang, X., & Chen, E. Y. X. (2018). Chemical synthesis of perfectly isotactic and high melting bacterial poly(3-hydroxybutyrate) from bio-sourced racemic cyclic diolide. Nature Communications, 9(1), 1-11. https://doi.org/10.1038/s41467-018-04734-3",Table 1.15,ester_stereo,"('C[C@@H](O)CC(=O)O', 'C[C@H](O)CC(=O)O')",25,4,1.7356400000000036,
C[C@H](O)CC(=O)O[C@@H](C)CC(=O)O[C@@H](C)CC(=O)O[C@@H](C)CC(=O)O[C@@H](C)CC(=O)O[C@@H](C)CC(=O)O[C@@H](C)CC(=O)O[C@@H](C)CC(=O)O[C@@H](C)CC(=O)O[C@@H](C)CC(=O)O[C@@H](C)CC(=O)O[C@@H](C)CC(=O)O[C@H](C)CC(=O)O[C@H](C)CC(=O)O[C@H](C)CC(=O)O[C@H](C)CC(=O)O[C@H](C)CC(=O)O[C@H](C)CC(=O)O[C@H](C)CC(=O)O[C@H](C)CC(=O)O[C@H](C)CC(=O)O[C@H](C)CC(=O)O[C@@H](C)CC(=O)O[C@@H](C)CC(=O)O[C@@H](C)CC(=O)O,C[C@@H](O)CC(=O)O.C[C@H](O)CC(=O)O,"('C[C@@H](O)CC(=O)O', 'C[C@H](O)CC(=O)O')",0.91,4770.0,-1.0,128.0,125.73503,1.6212733,0,[],"Tang, X., & Chen, E. Y. X. (2018). Chemical synthesis of perfectly isotactic and high melting bacterial poly(3-hydroxybutyrate) from bio-sourced racemic cyclic diolide. Nature Communications, 9(1), 1-11. https://doi.org/10.1038/s41467-018-04734-3",Table 1.01,ester_stereo,"('C[C@@H](O)CC(=O)O', 'C[C@H](O)CC(=O)O')",25,0,2.2649700000000053,4.8284123
C[C@@H](CC(=O)O[C@@H](C)CC(=O)O[C@@H](C)CC(=O)O[C@@H](C)CC(=O)O[C@@H](C)CC(=O)O[C@@H](C)CC(=O)O[C@@H](C)CC(=O)O[C@H](C)CC(=O)O[C@H](C)CC(=O)O[C@H](C)CC(=O)O[C@H](C)CC(=O)O[C@H](C)CC(=O)O[C@H](C)CC(=O)O[C@H](C)CC(=O)O[C@H](C)CC(=O)O[C@H](C)CC(=O)O[C@H](C)CC(=O)O)OC(=O)C[C@H](C)OC(=O)C[C@H](C)OC(=O)C[C@H](C)OC(=O)C[C@H](C)OC(=O)C[C@H](C)OC(=O)C[C@H](C)OC(=O)C[C@@H](C)OC(=O)C[C@@H](C)O,C[C@@H](O)CC(=O)O.C[C@H](O)CC(=O)O,"('C[C@@H](O)CC(=O)O', 'C[C@H](O)CC(=O)O')",0.91,4770.0,-1.0,128.0,126.0257,1.5121102,0,[],"Tang, X., & Chen, E. Y. X. (2018). Chemical synthesis of perfectly isotactic and high melting bacterial poly(3-hydroxybutyrate) from bio-sourced racemic cyclic diolide. Nature Communications, 9(1), 1-11. https://doi.org/10.1038/s41467-018-04734-3",Table 1.01,ester_stereo,"('C[C@@H](O)CC(=O)O', 'C[C@H](O)CC(=O)O')",25,1,1.9742999999999995,4.82841
C[C@@H](CC(=O)O[C@@H](C)CC(=O)O[C@@H](C)CC(=O)O[C@@H](C)CC(=O)O[C@@H](C)CC(=O)O[C@@H](C)CC(=O)O[C@@H](C)CC(=O)O[C@@H](C)CC(=O)O[C@@H](C)CC(=O)O[C@@H](C)CC(=O)O[C@@H](C)CC(=O)O[C@H](C)CC(=O)O[C@H](C)CC(=O)O[C@H](C)CC(=O)O)OC(=O)C[C@H](C)OC(=O)C[C@H](C)OC(=O)C[C@H](C)OC(=O)C[C@H](C)OC(=O)C[C@H](C)OC(=O)C[C@H](C)OC(=O)C[C@H](C)OC(=O)C[C@H](C)OC(=O)C[C@H](C)OC(=O)C[C@H](C)OC(=O)C[C@@H](C)O,C[C@@H](O)CC(=O)O.C[C@H](O)CC(=O)O,"('C[C@@H](O)CC(=O)O', 'C[C@H](O)CC(=O)O')",0.91,4770.0,-1.0,128.0,125.88523,1.5150756,0,[],"Tang, X., & Chen, E. Y. X. (2018). Chemical synthesis of perfectly isotactic and high melting bacterial poly(3-hydroxybutyrate) from bio-sourced racemic cyclic diolide. Nature Communications, 9(1), 1-11. https://doi.org/10.1038/s41467-018-04734-3",Table 1.01,ester_stereo,"('C[C@@H](O)CC(=O)O', 'C[C@H](O)CC(=O)O')",25,2,2.114769999999993,4.828409199999999
C[C@H](O)CC(=O)O[C@@H](C)CC(=O)O[C@@H](C)CC(=O)O[C@@H](C)CC(=O)O[C@@H](C)CC(=O)O[C@@H](C)CC(=O)O[C@@H](C)CC(=O)O[C@@H](C)CC(=O)O[C@H](C)CC(=O)O[C@H](C)CC(=O)O[C@H](C)CC(=O)O[C@H](C)CC(=O)O[C@H](C)CC(=O)O[C@@H](C)CC(=O)O[C@@H](C)CC(=O)O[C@@H](C)CC(=O)O[C@@H](C)CC(=O)O[C@@H](C)CC(=O)O[C@@H](C)CC(=O)O[C@@H](C)CC(=O)O[C@@H](C)CC(=O)O[C@@H](C)CC(=O)O[C@@H](C)CC(=O)O[C@@H](C)CC(=O)O[C@@H](C)CC(=O)O,C[C@@H](O)CC(=O)O.C[C@H](O)CC(=O)O,"('C[C@@H](O)CC(=O)O', 'C[C@H](O)CC(=O)O')",0.91,4770.0,-1.0,128.0,125.50426,1.6281078,0,[],"Tang, X., & Chen, E. Y. X. (2018). Chemical synthesis of perfectly isotactic and high melting bacterial poly(3-hydroxybutyrate) from bio-sourced racemic cyclic diolide. Nature Communications, 9(1), 1-11. https://doi.org/10.1038/s41467-018-04734-3",Table 1.01,ester_stereo,"('C[C@@H](O)CC(=O)O', 'C[C@H](O)CC(=O)O')",25,3,2.495739999999998,4.8284123
C[C@@H](CC(=O)O[C@H](C)CC(=O)O[C@H](C)CC(=O)O)OC(=O)C[C@@H](C)OC(=O)C[C@@H](C)OC(=O)C[C@@H](C)OC(=O)C[C@@H](C)OC(=O)C[C@@H](C)OC(=O)C[C@@H](C)OC(=O)C[C@@H](C)OC(=O)C[C@@H](C)OC(=O)C[C@@H](C)OC(=O)C[C@@H](C)OC(=O)C[C@@H](C)OC(=O)C[C@@H](C)OC(=O)C[C@@H](C)OC(=O)C[C@@H](C)OC(=O)C[C@@H](C)OC(=O)C[C@@H](C)OC(=O)C[C@@H](C)OC(=O)C[C@@H](C)OC(=O)C[C@@H](C)OC(=O)C[C@@H](C)OC(=O)C[C@@H](C)OC(=O)C[C@@H](C)O,C[C@@H](O)CC(=O)O.C[C@H](O)CC(=O)O,"('C[C@@H](O)CC(=O)O', 'C[C@H](O)CC(=O)O')",0.91,4770.0,-1.0,128.0,125.38517,1.5363942,0,[],"Tang, X., & Chen, E. Y. X. (2018). Chemical synthesis of perfectly isotactic and high melting bacterial poly(3-hydroxybutyrate) from bio-sourced racemic cyclic diolide. Nature Communications, 9(1), 1-11. https://doi.org/10.1038/s41467-018-04734-3",Table 1.01,ester_stereo,"('C[C@@H](O)CC(=O)O', 'C[C@H](O)CC(=O)O')",25,4,2.6148299999999978,4.82841
C[C@H](O)CC(=O)O[C@@H](C)CC(=O)O[C@@H](C)CC(=O)O[C@@H](C)CC(=O)O[C@@H](C)CC(=O)O[C@@H](C)CC(=O)O[C@@H](C)CC(=O)O[C@@H](C)CC(=O)O[C@@H](C)CC(=O)O[C@@H](C)CC(=O)O[C@@H](C)CC(=O)O[C@@H](C)CC(=O)O[C@@H](C)CC(=O)O[C@@H](C)CC(=O)O[C@@H](C)CC(=O)O[C@@H](C)CC(=O)O[C@@H](C)CC(=O)O[C@@H](C)CC(=O)O[C@@H](C)CC(=O)O[C@H](C)CC(=O)O[C@H](C)CC(=O)O[C@H](C)CC(=O)O[C@H](C)CC(=O)O[C@H](C)CC(=O)O[C@H](C)CC(=O)O,C[C@@H](O)CC(=O)O.C[C@H](O)CC(=O)O,"('C[C@@H](O)CC(=O)O', 'C[C@H](O)CC(=O)O')",0.93,,2.0,,133.51057,1.8302563,0,[],"Tang, X., & Chen, E. Y. X. (2018). Chemical synthesis of perfectly isotactic and high melting bacterial poly(3-hydroxybutyrate) from bio-sourced racemic cyclic diolide. Nature Communications, 9(1), 1-11. https://doi.org/10.1038/s41467-018-04734-3",Table 2.6,ester_stereo,"('C[C@@H](O)CC(=O)O', 'C[C@H](O)CC(=O)O')",25,0,,1.8284123
C[C@@H](CC(=O)O)OC(=O)C[C@H](C)OC(=O)C[C@H](C)OC(=O)C[C@H](C)OC(=O)C[C@H](C)OC(=O)C[C@H](C)OC(=O)C[C@H](C)OC(=O)C[C@H](C)OC(=O)C[C@H](C)OC(=O)C[C@H](C)OC(=O)C[C@H](C)OC(=O)C[C@H](C)OC(=O)C[C@H](C)OC(=O)C[C@H](C)OC(=O)C[C@H](C)OC(=O)C[C@H](C)OC(=O)C[C@@H](C)OC(=O)C[C@@H](C)OC(=O)C[C@@H](C)OC(=O)C[C@@H](C)OC(=O)C[C@@H](C)OC(=O)C[C@@H](C)OC(=O)C[C@@H](C)OC(=O)C[C@@H](C)OC(=O)C[C@@H](C)O,C[C@@H](O)CC(=O)O.C[C@H](O)CC(=O)O,"('C[C@@H](O)CC(=O)O', 'C[C@H](O)CC(=O)O')",0.93,10900.0,3.0,133.0,133.85002,1.7173965,0,[],"Tang, X., & Chen, E. Y. X. (2018). Chemical synthesis of perfectly isotactic and high melting bacterial poly(3-hydroxybutyrate) from bio-sourced racemic cyclic diolide. Nature Communications, 9(1), 1-11. https://doi.org/10.1038/s41467-018-04734-3",Table 1.02,ester_stereo,"('C[C@@H](O)CC(=O)O', 'C[C@H](O)CC(=O)O')",25,0,0.8500200000000007,0.8284109000000002
C[C@H](O)CC(=O)O[C@@H](C)CC(=O)O[C@@H](C)CC(=O)O[C@@H](C)CC(=O)O[C@H](C)CC(=O)O[C@H](C)CC(=O)O[C@H](C)CC(=O)O[C@H](C)CC(=O)O[C@H](C)CC(=O)O[C@H](C)CC(=O)O[C@H](C)CC(=O)O[C@H](C)CC(=O)O[C@H](C)CC(=O)O[C@H](C)CC(=O)O[C@H](C)CC(=O)O[C@H](C)CC(=O)O[C@H](C)CC(=O)O[C@H](C)CC(=O)O[C@H](C)CC(=O)O[C@H](C)CC(=O)O[C@H](C)CC(=O)O[C@H](C)CC(=O)O[C@H](C)CC(=O)O[C@H](C)CC(=O)O[C@H](C)CC(=O)O,C[C@@H](O)CC(=O)O.C[C@H](O)CC(=O)O,"('C[C@@H](O)CC(=O)O', 'C[C@H](O)CC(=O)O')",0.93,32000.0,3.4,146.0,134.25702,1.8258896,0,[],"Tang, X., & Chen, E. Y. X. (2018). Chemical synthesis of perfectly isotactic and high melting bacterial poly(3-hydroxybutyrate) from bio-sourced racemic cyclic diolide. Nature Communications, 9(1), 1-11. https://doi.org/10.1038/s41467-018-04734-3",Table 1.04,ester_stereo,"('C[C@@H](O)CC(=O)O', 'C[C@H](O)CC(=O)O')",25,0,11.742979999999989,0.4284123000000002
