Repository: tyo-nu/PolyIDRS_Paper

# PolyIDRS_Paper
Code and Figures for the PolyIDRS paper.

File: Figures/Figure_5/data/U_shaped_Tm_data.csv (part 41 of 60)
smiles_polymer,smiles_monomer,monomers,pm,Mn,Tg,Tm,Tm_pred,Tg_pred,model_id,distribution,ref,comment,mechanism,monomers.1,DP,replicate_structure,dTm,dTg
C[C@@H](CC(=O)O)OC(=O)C[C@H](C)OC(=O)C[C@H](C)OC(=O)C[C@H](C)OC(=O)C[C@H](C)OC(=O)C[C@H](C)OC(=O)C[C@H](C)OC(=O)C[C@H](C)OC(=O)C[C@H](C)OC(=O)C[C@H](C)OC(=O)C[C@H](C)OC(=O)C[C@H](C)OC(=O)C[C@H](C)OC(=O)C[C@H](C)OC(=O)C[C@H](C)OC(=O)C[C@H](C)OC(=O)C[C@H](C)OC(=O)C[C@H](C)OC(=O)C[C@H](C)OC(=O)C[C@H](C)OC(=O)C[C@H](C)OC(=O)C[C@H](C)OC(=O)C[C@H](C)OC(=O)C[C@@H](C)OC(=O)C[C@@H](C)O,C[C@@H](O)CC(=O)O.C[C@H](O)CC(=O)O,"('C[C@@H](O)CC(=O)O', 'C[C@H](O)CC(=O)O')",0.93,,2.0,,134.2115,1.7129254,0,[],"Tang, X., & Chen, E. Y. X. (2018). Chemical synthesis of perfectly isotactic and high melting bacterial poly(3-hydroxybutyrate) from bio-sourced racemic cyclic diolide. Nature Communications, 9(1), 1-11. https://doi.org/10.1038/s41467-018-04734-3",Table 2.6,ester_stereo,"('C[C@@H](O)CC(=O)O', 'C[C@H](O)CC(=O)O')",25,1,,1.8284109000000002
C[C@H](O)CC(=O)O[C@@H](C)CC(=O)O[C@@H](C)CC(=O)O[C@@H](C)CC(=O)O[C@@H](C)CC(=O)O[C@@H](C)CC(=O)O[C@@H](C)CC(=O)O[C@@H](C)CC(=O)O[C@@H](C)CC(=O)O[C@@H](C)CC(=O)O[C@@H](C)CC(=O)O[C@@H](C)CC(=O)O[C@@H](C)CC(=O)O[C@H](C)CC(=O)O[C@H](C)CC(=O)O[C@H](C)CC(=O)O[C@H](C)CC(=O)O[C@H](C)CC(=O)O[C@H](C)CC(=O)O[C@H](C)CC(=O)O[C@H](C)CC(=O)O[C@H](C)CC(=O)O[C@H](C)CC(=O)O[C@H](C)CC(=O)O[C@H](C)CC(=O)O,C[C@@H](O)CC(=O)O.C[C@H](O)CC(=O)O,"('C[C@@H](O)CC(=O)O', 'C[C@H](O)CC(=O)O')",0.93,10900.0,3.0,133.0,133.7922,1.8287115,0,[],"Tang, X., & Chen, E. Y. X. (2018). Chemical synthesis of perfectly isotactic and high melting bacterial poly(3-hydroxybutyrate) from bio-sourced racemic cyclic diolide. Nature Communications, 9(1), 1-11. https://doi.org/10.1038/s41467-018-04734-3",Table 1.02,ester_stereo,"('C[C@@H](O)CC(=O)O', 'C[C@H](O)CC(=O)O')",25,1,0.7922000000000082,0.8284123000000001
C[C@@H](CC(=O)O)OC(=O)C[C@H](C)OC(=O)C[C@@H](C)OC(=O)C[C@@H](C)OC(=O)C[C@@H](C)OC(=O)C[C@@H](C)OC(=O)C[C@@H](C)OC(=O)C[C@@H](C)OC(=O)C[C@@H](C)OC(=O)C[C@@H](C)OC(=O)C[C@@H](C)OC(=O)C[C@@H](C)OC(=O)C[C@@H](C)OC(=O)C[C@@H](C)OC(=O)C[C@@H](C)OC(=O)C[C@@H](C)OC(=O)C[C@@H](C)OC(=O)C[C@@H](C)OC(=O)C[C@@H](C)OC(=O)C[C@@H](C)OC(=O)C[C@@H](C)OC(=O)C[C@@H](C)OC(=O)C[C@@H](C)OC(=O)C[C@@H](C)OC(=O)C[C@@H](C)O,C[C@@H](O)CC(=O)O.C[C@H](O)CC(=O)O,"('C[C@@H](O)CC(=O)O', 'C[C@H](O)CC(=O)O')",0.93,32000.0,3.4,146.0,133.22015,1.7275019,0,[],"Tang, X., & Chen, E. Y. X. (2018). Chemical synthesis of perfectly isotactic and high melting bacterial poly(3-hydroxybutyrate) from bio-sourced racemic cyclic diolide. Nature Communications, 9(1), 1-11. https://doi.org/10.1038/s41467-018-04734-3",Table 1.04,ester_stereo,"('C[C@@H](O)CC(=O)O', 'C[C@H](O)CC(=O)O')",25,1,12.77985000000001,0.42841090000000026
C[C@@H](CC(=O)O)OC(=O)C[C@H](C)OC(=O)C[C@H](C)OC(=O)C[C@H](C)OC(=O)C[C@H](C)OC(=O)C[C@H](C)OC(=O)C[C@H](C)OC(=O)C[C@H](C)OC(=O)C[C@H](C)OC(=O)C[C@H](C)OC(=O)C[C@H](C)OC(=O)C[C@H](C)OC(=O)C[C@H](C)OC(=O)C[C@H](C)OC(=O)C[C@H](C)OC(=O)C[C@H](C)OC(=O)C[C@H](C)OC(=O)C[C@H](C)OC(=O)C[C@H](C)OC(=O)C[C@H](C)OC(=O)C[C@H](C)OC(=O)C[C@@H](C)OC(=O)C[C@@H](C)OC(=O)C[C@@H](C)OC(=O)C[C@@H](C)O,C[C@@H](O)CC(=O)O.C[C@H](O)CC(=O)O,"('C[C@@H](O)CC(=O)O', 'C[C@H](O)CC(=O)O')",0.93,,2.0,,134.10701,1.7140677,0,[],"Tang, X., & Chen, E. Y. X. (2018). Chemical synthesis of perfectly isotactic and high melting bacterial poly(3-hydroxybutyrate) from bio-sourced racemic cyclic diolide. Nature Communications, 9(1), 1-11. https://doi.org/10.1038/s41467-018-04734-3",Table 2.6,ester_stereo,"('C[C@@H](O)CC(=O)O', 'C[C@H](O)CC(=O)O')",25,2,,1.8284109000000002
C[C@H](O)CC(=O)O[C@@H](C)CC(=O)O[C@@H](C)CC(=O)O[C@@H](C)CC(=O)O[C@@H](C)CC(=O)O[C@@H](C)CC(=O)O[C@@H](C)CC(=O)O[C@@H](C)CC(=O)O[C@@H](C)CC(=O)O[C@@H](C)CC(=O)O[C@@H](C)CC(=O)O[C@@H](C)CC(=O)O[C@@H](C)CC(=O)O[C@@H](C)CC(=O)O[C@@H](C)CC(=O)O[C@@H](C)CC(=O)O[C@@H](C)CC(=O)O[C@@H](C)CC(=O)O[C@@H](C)CC(=O)O[C@@H](C)CC(=O)O[C@@H](C)CC(=O)O[C@@H](C)CC(=O)O[C@H](C)CC(=O)O[C@H](C)CC(=O)O[C@H](C)CC(=O)O,C[C@@H](O)CC(=O)O.C[C@H](O)CC(=O)O,"('C[C@@H](O)CC(=O)O', 'C[C@H](O)CC(=O)O')",0.93,10900.0,3.0,133.0,133.38445,1.8316509,0,[],"Tang, X., & Chen, E. Y. X. (2018). Chemical synthesis of perfectly isotactic and high melting bacterial poly(3-hydroxybutyrate) from bio-sourced racemic cyclic diolide. Nature Communications, 9(1), 1-11. https://doi.org/10.1038/s41467-018-04734-3",Table 1.02,ester_stereo,"('C[C@@H](O)CC(=O)O', 'C[C@H](O)CC(=O)O')",25,2,0.38444999999998686,0.8284123000000001
C[C@H](O)CC(=O)O[C@@H](C)CC(=O)O[C@@H](C)CC(=O)O[C@@H](C)CC(=O)O[C@@H](C)CC(=O)O[C@H](C)CC(=O)O[C@H](C)CC(=O)O[C@H](C)CC(=O)O[C@H](C)CC(=O)O[C@H](C)CC(=O)O[C@H](C)CC(=O)O[C@H](C)CC(=O)O[C@H](C)CC(=O)O[C@H](C)CC(=O)O[C@H](C)CC(=O)O[C@H](C)CC(=O)O[C@H](C)CC(=O)O[C@H](C)CC(=O)O[C@H](C)CC(=O)O[C@H](C)CC(=O)O[C@H](C)CC(=O)O[C@H](C)CC(=O)O[C@H](C)CC(=O)O[C@H](C)CC(=O)O[C@H](C)CC(=O)O,C[C@@H](O)CC(=O)O.C[C@H](O)CC(=O)O,"('C[C@@H](O)CC(=O)O', 'C[C@H](O)CC(=O)O')",0.93,32000.0,3.4,146.0,134.20413,1.826357,0,[],"Tang, X., & Chen, E. Y. X. (2018). Chemical synthesis of perfectly isotactic and high melting bacterial poly(3-hydroxybutyrate) from bio-sourced racemic cyclic diolide. Nature Communications, 9(1), 1-11. https://doi.org/10.1038/s41467-018-04734-3",Table 1.04,ester_stereo,"('C[C@@H](O)CC(=O)O', 'C[C@H](O)CC(=O)O')",25,2,11.795870000000008,0.4284123000000002
C[C@@H](CC(=O)O)OC(=O)C[C@H](C)OC(=O)C[C@H](C)OC(=O)C[C@H](C)OC(=O)C[C@H](C)OC(=O)C[C@@H](C)OC(=O)C[C@@H](C)OC(=O)C[C@@H](C)OC(=O)C[C@@H](C)OC(=O)C[C@@H](C)OC(=O)C[C@@H](C)OC(=O)C[C@@H](C)OC(=O)C[C@@H](C)OC(=O)C[C@@H](C)OC(=O)C[C@@H](C)OC(=O)C[C@@H](C)OC(=O)C[C@@H](C)OC(=O)C[C@@H](C)OC(=O)C[C@@H](C)OC(=O)C[C@@H](C)OC(=O)C[C@@H](C)OC(=O)C[C@@H](C)OC(=O)C[C@@H](C)OC(=O)C[C@@H](C)OC(=O)C[C@@H](C)O,C[C@@H](O)CC(=O)O.C[C@H](O)CC(=O)O,"('C[C@@H](O)CC(=O)O', 'C[C@H](O)CC(=O)O')",0.93,,2.0,,133.33647,1.7242862,0,[],"Tang, X., & Chen, E. Y. X. (2018). Chemical synthesis of perfectly isotactic and high melting bacterial poly(3-hydroxybutyrate) from bio-sourced racemic cyclic diolide. Nature Communications, 9(1), 1-11. https://doi.org/10.1038/s41467-018-04734-3",Table 2.6,ester_stereo,"('C[C@@H](O)CC(=O)O', 'C[C@H](O)CC(=O)O')",25,3,,1.8284109000000002
C[C@H](O)CC(=O)O[C@@H](C)CC(=O)O[C@@H](C)CC(=O)O[C@@H](C)CC(=O)O[C@@H](C)CC(=O)O[C@@H](C)CC(=O)O[C@@H](C)CC(=O)O[C@@H](C)CC(=O)O[C@@H](C)CC(=O)O[C@@H](C)CC(=O)O[C@H](C)CC(=O)O[C@H](C)CC(=O)O[C@H](C)CC(=O)O[C@H](C)CC(=O)O[C@H](C)CC(=O)O[C@H](C)CC(=O)O[C@H](C)CC(=O)O[C@H](C)CC(=O)O[C@H](C)CC(=O)O[C@H](C)CC(=O)O[C@H](C)CC(=O)O[C@H](C)CC(=O)O[C@H](C)CC(=O)O[C@H](C)CC(=O)O[C@H](C)CC(=O)O,C[C@@H](O)CC(=O)O.C[C@H](O)CC(=O)O,"('C[C@@H](O)CC(=O)O', 'C[C@H](O)CC(=O)O')",0.93,10900.0,3.0,133.0,133.9432,1.8279445,0,[],"Tang, X., & Chen, E. Y. X. (2018). Chemical synthesis of perfectly isotactic and high melting bacterial poly(3-hydroxybutyrate) from bio-sourced racemic cyclic diolide. Nature Communications, 9(1), 1-11. https://doi.org/10.1038/s41467-018-04734-3",Table 1.02,ester_stereo,"('C[C@@H](O)CC(=O)O', 'C[C@H](O)CC(=O)O')",25,3,0.9431999999999903,0.8284123000000001
C[C@H](O)CC(=O)O[C@@H](C)CC(=O)O[C@@H](C)CC(=O)O[C@@H](C)CC(=O)O[C@@H](C)CC(=O)O[C@@H](C)CC(=O)O[C@@H](C)CC(=O)O[C@@H](C)CC(=O)O[C@@H](C)CC(=O)O[C@@H](C)CC(=O)O[C@@H](C)CC(=O)O[C@@H](C)CC(=O)O[C@@H](C)CC(=O)O[C@@H](C)CC(=O)O[C@@H](C)CC(=O)O[C@@H](C)CC(=O)O[C@@H](C)CC(=O)O[C@@H](C)CC(=O)O[C@@H](C)CC(=O)O[C@H](C)CC(=O)O[C@H](C)CC(=O)O[C@H](C)CC(=O)O[C@H](C)CC(=O)O[C@H](C)CC(=O)O[C@H](C)CC(=O)O,C[C@@H](O)CC(=O)O.C[C@H](O)CC(=O)O,"('C[C@@H](O)CC(=O)O', 'C[C@H](O)CC(=O)O')",0.93,32000.0,3.4,146.0,133.51057,1.8302563,0,[],"Tang, X., & Chen, E. Y. X. (2018). Chemical synthesis of perfectly isotactic and high melting bacterial poly(3-hydroxybutyrate) from bio-sourced racemic cyclic diolide. Nature Communications, 9(1), 1-11. https://doi.org/10.1038/s41467-018-04734-3",Table 1.04,ester_stereo,"('C[C@@H](O)CC(=O)O', 'C[C@H](O)CC(=O)O')",25,3,12.489429999999999,0.4284123000000002
C[C@@H](CC(=O)O)OC(=O)C[C@H](C)OC(=O)C[C@H](C)OC(=O)C[C@H](C)OC(=O)C[C@H](C)OC(=O)C[C@H](C)OC(=O)C[C@H](C)OC(=O)C[C@H](C)OC(=O)C[C@H](C)OC(=O)C[C@H](C)OC(=O)C[C@H](C)OC(=O)C[C@H](C)OC(=O)C[C@H](C)OC(=O)C[C@H](C)OC(=O)C[C@H](C)OC(=O)C[C@H](C)OC(=O)C[C@H](C)OC(=O)C[C@H](C)OC(=O)C[C@H](C)OC(=O)C[C@H](C)OC(=O)C[C@H](C)OC(=O)C[C@H](C)OC(=O)C[C@@H](C)OC(=O)C[C@@H](C)OC(=O)C[C@@H](C)O,C[C@@H](O)CC(=O)O.C[C@H](O)CC(=O)O,"('C[C@@H](O)CC(=O)O', 'C[C@H](O)CC(=O)O')",0.93,,2.0,,134.15913,1.7135252,0,[],"Tang, X., & Chen, E. Y. X. (2018). Chemical synthesis of perfectly isotactic and high melting bacterial poly(3-hydroxybutyrate) from bio-sourced racemic cyclic diolide. Nature Communications, 9(1), 1-11. https://doi.org/10.1038/s41467-018-04734-3",Table 2.6,ester_stereo,"('C[C@@H](O)CC(=O)O', 'C[C@H](O)CC(=O)O')",25,4,,1.8284109000000002
C[C@H](O)CC(=O)O[C@@H](C)CC(=O)O[C@@H](C)CC(=O)O[C@H](C)CC(=O)O[C@H](C)CC(=O)O[C@H](C)CC(=O)O[C@H](C)CC(=O)O[C@H](C)CC(=O)O[C@H](C)CC(=O)O[C@H](C)CC(=O)O[C@H](C)CC(=O)O[C@H](C)CC(=O)O[C@H](C)CC(=O)O[C@H](C)CC(=O)O[C@H](C)CC(=O)O[C@H](C)CC(=O)O[C@H](C)CC(=O)O[C@H](C)CC(=O)O[C@H](C)CC(=O)O[C@H](C)CC(=O)O[C@H](C)CC(=O)O[C@H](C)CC(=O)O[C@H](C)CC(=O)O[C@H](C)CC(=O)O[C@H](C)CC(=O)O,C[C@@H](O)CC(=O)O.C[C@H](O)CC(=O)O,"('C[C@@H](O)CC(=O)O', 'C[C@H](O)CC(=O)O')",0.93,10900.0,3.0,133.0,134.31024,1.825393,0,[],"Tang, X., & Chen, E. Y. X. (2018). Chemical synthesis of perfectly isotactic and high melting bacterial poly(3-hydroxybutyrate) from bio-sourced racemic cyclic diolide. Nature Communications, 9(1), 1-11. https://doi.org/10.1038/s41467-018-04734-3",Table 1.02,ester_stereo,"('C[C@@H](O)CC(=O)O', 'C[C@H](O)CC(=O)O')",25,4,1.3102399999999932,0.8284123000000001
C[C@H](O)CC(=O)O[C@@H](C)CC(=O)O[C@@H](C)CC(=O)O[C@@H](C)CC(=O)O[C@@H](C)CC(=O)O[C@@H](C)CC(=O)O[C@@H](C)CC(=O)O[C@@H](C)CC(=O)O[C@@H](C)CC(=O)O[C@H](C)CC(=O)O[C@H](C)CC(=O)O[C@H](C)CC(=O)O[C@H](C)CC(=O)O[C@H](C)CC(=O)O[C@H](C)CC(=O)O[C@H](C)CC(=O)O[C@H](C)CC(=O)O[C@H](C)CC(=O)O[C@H](C)CC(=O)O[C@H](C)CC(=O)O[C@H](C)CC(=O)O[C@H](C)CC(=O)O[C@H](C)CC(=O)O[C@H](C)CC(=O)O[C@H](C)CC(=O)O,C[C@@H](O)CC(=O)O.C[C@H](O)CC(=O)O,"('C[C@@H](O)CC(=O)O', 'C[C@H](O)CC(=O)O')",0.93,32000.0,3.4,146.0,133.9947,1.8275977,0,[],"Tang, X., & Chen, E. Y. X. (2018). Chemical synthesis of perfectly isotactic and high melting bacterial poly(3-hydroxybutyrate) from bio-sourced racemic cyclic diolide. Nature Communications, 9(1), 1-11. https://doi.org/10.1038/s41467-018-04734-3",Table 1.04,ester_stereo,"('C[C@@H](O)CC(=O)O', 'C[C@H](O)CC(=O)O')",25,4,12.005300000000005,0.4284123000000002
C[C@H](O)CC(=O)O[C@@H](C)CC(=O)O[C@@H](C)CC(=O)O[C@H](C)CC(=O)O[C@H](C)CC(=O)O[C@H](C)CC(=O)O[C@H](C)CC(=O)O[C@H](C)CC(=O)O[C@H](C)CC(=O)O[C@H](C)CC(=O)O[C@H](C)CC(=O)O[C@H](C)CC(=O)O[C@H](C)CC(=O)O[C@H](C)CC(=O)O[C@H](C)CC(=O)O[C@H](C)CC(=O)O[C@H](C)CC(=O)O[C@H](C)CC(=O)O[C@H](C)CC(=O)O[C@H](C)CC(=O)O[C@H](C)CC(=O)O[C@H](C)CC(=O)O[C@H](C)CC(=O)O[C@H](C)CC(=O)O[C@H](C)CC(=O)O,C[C@@H](O)CC(=O)O.C[C@H](O)CC(=O)O,"('C[C@@H](O)CC(=O)O', 'C[C@H](O)CC(=O)O')",0.94,23000.0,4.0,136.0,139.5652,2.24063,0,[],"Tang, X., & Chen, E. Y. X. (2018). Chemical synthesis of perfectly isotactic and high melting bacterial poly(3-hydroxybutyrate) from bio-sourced racemic cyclic diolide. Nature Communications, 9(1), 1-11. https://doi.org/10.1038/s41467-018-04734-3",Table 1.03,ester_stereo,"('C[C@@H](O)CC(=O)O', 'C[C@H](O)CC(=O)O')",25,0,3.5652000000000044,0.1715876999999999
C[C@@H](CC(=O)O)OC(=O)C[C@H](C)OC(=O)C[C@H](C)OC(=O)C[C@H](C)OC(=O)C[C@H](C)OC(=O)C[C@H](C)OC(=O)C[C@H](C)OC(=O)C[C@H](C)OC(=O)C[C@@H](C)OC(=O)C[C@@H](C)OC(=O)C[C@@H](C)OC(=O)C[C@@H](C)OC(=O)C[C@@H](C)OC(=O)C[C@@H](C)OC(=O)C[C@@H](C)OC(=O)C[C@@H](C)OC(=O)C[C@@H](C)OC(=O)C[C@@H](C)OC(=O)C[C@@H](C)OC(=O)C[C@@H](C)OC(=O)C[C@@H](C)OC(=O)C[C@@H](C)OC(=O)C[C@@H](C)OC(=O)C[C@@H](C)OC(=O)C[C@@H](C)O,C[C@@H](O)CC(=O)O.C[C@H](O)CC(=O)O,"('C[C@@H](O)CC(=O)O', 'C[C@H](O)CC(=O)O')",0.94,23000.0,4.0,136.0,138.62563,2.1293588,0,[],"Tang, X., & Chen, E. Y. X. (2018). Chemical synthesis of perfectly isotactic and high melting bacterial poly(3-hydroxybutyrate) from bio-sourced racemic cyclic diolide. Nature Communications, 9(1), 1-11. https://doi.org/10.1038/s41467-018-04734-3",Table 1.03,ester_stereo,"('C[C@@H](O)CC(=O)O', 'C[C@H](O)CC(=O)O')",25,1,2.625630000000001,0.17158909999999983
C[C@@H](CC(=O)O)OC(=O)C[C@H](C)OC(=O)C[C@H](C)OC(=O)C[C@H](C)OC(=O)C[C@H](C)OC(=O)C[C@H](C)OC(=O)C[C@H](C)OC(=O)C[C@@H](C)OC(=O)C[C@@H](C)OC(=O)C[C@@H](C)OC(=O)C[C@@H](C)OC(=O)C[C@@H](C)OC(=O)C[C@@H](C)OC(=O)C[C@@H](C)OC(=O)C[C@@H](C)OC(=O)C[C@@H](C)OC(=O)C[C@@H](C)OC(=O)C[C@@H](C)OC(=O)C[C@@H](C)OC(=O)C[C@@H](C)OC(=O)C[C@@H](C)OC(=O)C[C@@H](C)OC(=O)C[C@@H](C)OC(=O)C[C@@H](C)OC(=O)C[C@@H](C)O,C[C@@H](O)CC(=O)O.C[C@H](O)CC(=O)O,"('C[C@@H](O)CC(=O)O', 'C[C@H](O)CC(=O)O')",0.94,23000.0,4.0,136.0,138.57895,2.1279233,0,[],"Tang, X., & Chen, E. Y. X. (2018). Chemical synthesis of perfectly isotactic and high melting bacterial poly(3-hydroxybutyrate) from bio-sourced racemic cyclic diolide. Nature Communications, 9(1), 1-11. https://doi.org/10.1038/s41467-018-04734-3",Table 1.03,ester_stereo,"('C[C@@H](O)CC(=O)O', 'C[C@H](O)CC(=O)O')",25,2,2.578949999999992,0.17158909999999983
C[C@H](O)CC(=O)O[C@@H](C)CC(=O)O[C@@H](C)CC(=O)O[C@@H](C)CC(=O)O[C@@H](C)CC(=O)O[C@@H](C)CC(=O)O[C@@H](C)CC(=O)O[C@@H](C)CC(=O)O[C@@H](C)CC(=O)O[C@@H](C)CC(=O)O[C@@H](C)CC(=O)O[C@@H](C)CC(=O)O[C@@H](C)CC(=O)O[C@@H](C)CC(=O)O[C@@H](C)CC(=O)O[C@@H](C)CC(=O)O[C@@H](C)CC(=O)O[C@@H](C)CC(=O)O[C@@H](C)CC(=O)O[C@H](C)CC(=O)O[C@H](C)CC(=O)O[C@H](C)CC(=O)O[C@H](C)CC(=O)O[C@H](C)CC(=O)O[C@H](C)CC(=O)O,C[C@@H](O)CC(=O)O.C[C@H](O)CC(=O)O,"('C[C@@H](O)CC(=O)O', 'C[C@H](O)CC(=O)O')",0.94,23000.0,4.0,136.0,138.68066,2.224525,0,[],"Tang, X., & Chen, E. Y. X. (2018). Chemical synthesis of perfectly isotactic and high melting bacterial poly(3-hydroxybutyrate) from bio-sourced racemic cyclic diolide. Nature Communications, 9(1), 1-11. https://doi.org/10.1038/s41467-018-04734-3",Table 1.03,ester_stereo,"('C[C@@H](O)CC(=O)O', 'C[C@H](O)CC(=O)O')",25,3,2.680659999999989,0.1715876999999999
C[C@H](O)CC(=O)O[C@@H](C)CC(=O)O[C@@H](C)CC(=O)O[C@@H](C)CC(=O)O[C@@H](C)CC(=O)O[C@@H](C)CC(=O)O[C@@H](C)CC(=O)O[C@@H](C)CC(=O)O[C@@H](C)CC(=O)O[C@@H](C)CC(=O)O[C@@H](C)CC(=O)O[C@@H](C)CC(=O)O[C@@H](C)CC(=O)O[C@@H](C)CC(=O)O[C@@H](C)CC(=O)O[C@@H](C)CC(=O)O[C@@H](C)CC(=O)O[C@@H](C)CC(=O)O[C@@H](C)CC(=O)O[C@@H](C)CC(=O)O[C@@H](C)CC(=O)O[C@@H](C)CC(=O)O[C@@H](C)CC(=O)O[C@H](C)CC(=O)O[C@H](C)CC(=O)O,C[C@@H](O)CC(=O)O.C[C@H](O)CC(=O)O,"('C[C@@H](O)CC(=O)O', 'C[C@H](O)CC(=O)O')",0.94,23000.0,4.0,136.0,138.5498,2.2173572,0,[],"Tang, X., & Chen, E. Y. X. (2018). Chemical synthesis of perfectly isotactic and high melting bacterial poly(3-hydroxybutyrate) from bio-sourced racemic cyclic diolide. Nature Communications, 9(1), 1-11. https://doi.org/10.1038/s41467-018-04734-3",Table 1.03,ester_stereo,"('C[C@@H](O)CC(=O)O', 'C[C@H](O)CC(=O)O')",25,4,2.5498000000000047,0.1715876999999999
C[C@@H](CC(=O)O)OC(=O)C[C@H](C)OC(=O)C[C@H](C)OC(=O)C[C@H](C)OC(=O)C[C@H](C)OC(=O)C[C@H](C)OC(=O)C[C@H](C)OC(=O)C[C@H](C)OC(=O)C[C@H](C)OC(=O)C[C@H](C)OC(=O)C[C@H](C)OC(=O)C[C@H](C)OC(=O)C[C@H](C)OC(=O)C[C@H](C)OC(=O)C[C@H](C)OC(=O)C[C@H](C)OC(=O)C[C@H](C)OC(=O)C[C@H](C)OC(=O)C[C@@H](C)OC(=O)C[C@@H](C)OC(=O)C[C@@H](C)OC(=O)C[C@@H](C)OC(=O)C[C@@H](C)OC(=O)C[C@@H](C)OC(=O)C[C@@H](C)O,C[C@@H](O)CC(=O)O.C[C@H](O)CC(=O)O,"('C[C@@H](O)CC(=O)O', 'C[C@H](O)CC(=O)O')",0.95,37300.0,4.1,147.0,145.22356,2.8397832,0,[],"Tang, X., & Chen, E. Y. X. (2018). Chemical synthesis of perfectly isotactic and high melting bacterial poly(3-hydroxybutyrate) from bio-sourced racemic cyclic diolide. Nature Communications, 9(1), 1-11. https://doi.org/10.1038/s41467-018-04734-3",Table 1.06,ester_stereo,"('C[C@@H](O)CC(=O)O', 'C[C@H](O)CC(=O)O')",25,0,1.776440000000008,0.2715890999999995
C[C@H](O)CC(=O)O[C@@H](C)CC(=O)O[C@@H](C)CC(=O)O[C@@H](C)CC(=O)O[C@@H](C)CC(=O)O[C@@H](C)CC(=O)O[C@@H](C)CC(=O)O[C@@H](C)CC(=O)O[C@@H](C)CC(=O)O[C@@H](C)CC(=O)O[C@@H](C)CC(=O)O[C@@H](C)CC(=O)O[C@@H](C)CC(=O)O[C@@H](C)CC(=O)O[C@H](C)CC(=O)O[C@H](C)CC(=O)O[C@H](C)CC(=O)O[C@H](C)CC(=O)O[C@H](C)CC(=O)O[C@H](C)CC(=O)O[C@H](C)CC(=O)O[C@H](C)CC(=O)O[C@H](C)CC(=O)O[C@H](C)CC(=O)O[C@H](C)CC(=O)O,C[C@@H](O)CC(=O)O.C[C@H](O)CC(=O)O,"('C[C@@H](O)CC(=O)O', 'C[C@H](O)CC(=O)O')",0.95,25100.0,,147.0,144.92053,2.9376342,0,[],"Tang, X., & Chen, E. Y. X. (2018). Chemical synthesis of perfectly isotactic and high melting bacterial poly(3-hydroxybutyrate) from bio-sourced racemic cyclic diolide. Nature Communications, 9(1), 1-11. https://doi.org/10.1038/s41467-018-04734-3",Table 1.05,ester_stereo,"('C[C@@H](O)CC(=O)O', 'C[C@H](O)CC(=O)O')",25,0,2.0794699999999864,
C[C@@H](CC(=O)O)OC(=O)C[C@H](C)OC(=O)C[C@H](C)OC(=O)C[C@H](C)OC(=O)C[C@H](C)OC(=O)C[C@H](C)OC(=O)C[C@H](C)OC(=O)C[C@H](C)OC(=O)C[C@H](C)OC(=O)C[C@H](C)OC(=O)C[C@H](C)OC(=O)C[C@H](C)OC(=O)C[C@H](C)OC(=O)C[C@H](C)OC(=O)C[C@H](C)OC(=O)C[C@H](C)OC(=O)C[C@H](C)OC(=O)C[C@H](C)OC(=O)C[C@H](C)OC(=O)C[C@H](C)OC(=O)C[C@H](C)OC(=O)C[C@@H](C)OC(=O)C[C@@H](C)OC(=O)C[C@@H](C)OC(=O)C[C@@H](C)O,C[C@@H](O)CC(=O)O.C[C@H](O)CC(=O)O,"('C[C@@H](O)CC(=O)O', 'C[C@H](O)CC(=O)O')",0.95,37300.0,4.1,147.0,145.4374,2.8383346,0,[],"Tang, X., & Chen, E. Y. X. (2018). Chemical synthesis of perfectly isotactic and high melting bacterial poly(3-hydroxybutyrate) from bio-sourced racemic cyclic diolide. Nature Communications, 9(1), 1-11. https://doi.org/10.1038/s41467-018-04734-3",Table 1.06,ester_stereo,"('C[C@@H](O)CC(=O)O', 'C[C@H](O)CC(=O)O')",25,1,1.5626000000000033,0.2715890999999995
C[C@H](O)CC(=O)O[C@@H](C)CC(=O)O[C@@H](C)CC(=O)O[C@@H](C)CC(=O)O[C@@H](C)CC(=O)O[C@@H](C)CC(=O)O[C@@H](C)CC(=O)O[C@@H](C)CC(=O)O[C@@H](C)CC(=O)O[C@@H](C)CC(=O)O[C@@H](C)CC(=O)O[C@@H](C)CC(=O)O[C@@H](C)CC(=O)O[C@@H](C)CC(=O)O[C@@H](C)CC(=O)O[C@@H](C)CC(=O)O[C@@H](C)CC(=O)O[C@@H](C)CC(=O)O[C@@H](C)CC(=O)O[C@@H](C)CC(=O)O[C@@H](C)CC(=O)O[C@@H](C)CC(=O)O[C@H](C)CC(=O)O[C@H](C)CC(=O)O[C@H](C)CC(=O)O,C[C@@H](O)CC(=O)O.C[C@H](O)CC(=O)O,"('C[C@@H](O)CC(=O)O', 'C[C@H](O)CC(=O)O')",0.95,25100.0,,147.0,144.518,2.9268646,0,[],"Tang, X., & Chen, E. Y. X. (2018). Chemical synthesis of perfectly isotactic and high melting bacterial poly(3-hydroxybutyrate) from bio-sourced racemic cyclic diolide. Nature Communications, 9(1), 1-11. https://doi.org/10.1038/s41467-018-04734-3",Table 1.05,ester_stereo,"('C[C@@H](O)CC(=O)O', 'C[C@H](O)CC(=O)O')",25,1,2.4819999999999993,
C[C@@H](CC(=O)O)OC(=O)C[C@H](C)OC(=O)C[C@H](C)OC(=O)C[C@H](C)OC(=O)C[C@H](C)OC(=O)C[C@H](C)OC(=O)C[C@H](C)OC(=O)C[C@H](C)OC(=O)C[C@H](C)OC(=O)C[C@H](C)OC(=O)C[C@H](C)OC(=O)C[C@@H](C)OC(=O)C[C@@H](C)OC(=O)C[C@@H](C)OC(=O)C[C@@H](C)OC(=O)C[C@@H](C)OC(=O)C[C@@H](C)OC(=O)C[C@@H](C)OC(=O)C[C@@H](C)OC(=O)C[C@@H](C)OC(=O)C[C@@H](C)OC(=O)C[C@@H](C)OC(=O)C[C@@H](C)OC(=O)C[C@@H](C)OC(=O)C[C@@H](C)O,C[C@@H](O)CC(=O)O.C[C@H](O)CC(=O)O,"('C[C@@H](O)CC(=O)O', 'C[C@H](O)CC(=O)O')",0.95,37300.0,4.1,147.0,144.75221,2.8397238,0,[],"Tang, X., & Chen, E. Y. X. (2018). Chemical synthesis of perfectly isotactic and high melting bacterial poly(3-hydroxybutyrate) from bio-sourced racemic cyclic diolide. Nature Communications, 9(1), 1-11. https://doi.org/10.1038/s41467-018-04734-3",Table 1.06,ester_stereo,"('C[C@@H](O)CC(=O)O', 'C[C@H](O)CC(=O)O')",25,2,2.247790000000009,0.2715890999999995
C[C@H](O)CC(=O)O[C@@H](C)CC(=O)O[C@@H](C)CC(=O)O[C@@H](C)CC(=O)O[C@@H](C)CC(=O)O[C@@H](C)CC(=O)O[C@@H](C)CC(=O)O[C@@H](C)CC(=O)O[C@@H](C)CC(=O)O[C@@H](C)CC(=O)O[C@@H](C)CC(=O)O[C@@H](C)CC(=O)O[C@H](C)CC(=O)O[C@H](C)CC(=O)O[C@H](C)CC(=O)O[C@H](C)CC(=O)O[C@H](C)CC(=O)O[C@H](C)CC(=O)O[C@H](C)CC(=O)O[C@H](C)CC(=O)O[C@H](C)CC(=O)O[C@H](C)CC(=O)O[C@H](C)CC(=O)O[C@H](C)CC(=O)O[C@H](C)CC(=O)O,C[C@@H](O)CC(=O)O.C[C@H](O)CC(=O)O,"('C[C@@H](O)CC(=O)O', 'C[C@H](O)CC(=O)O')",0.95,25100.0,,147.0,145.05057,2.9376621,0,[],"Tang, X., & Chen, E. Y. X. (2018). Chemical synthesis of perfectly isotactic and high melting bacterial poly(3-hydroxybutyrate) from bio-sourced racemic cyclic diolide. Nature Communications, 9(1), 1-11. https://doi.org/10.1038/s41467-018-04734-3",Table 1.05,ester_stereo,"('C[C@@H](O)CC(=O)O', 'C[C@H](O)CC(=O)O')",25,2,1.9494300000000067,
C[C@@H](CC(=O)O)OC(=O)C[C@H](C)OC(=O)C[C@H](C)OC(=O)C[C@H](C)OC(=O)C[C@H](C)OC(=O)C[C@H](C)OC(=O)C[C@H](C)OC(=O)C[C@H](C)OC(=O)C[C@H](C)OC(=O)C[C@H](C)OC(=O)C[C@H](C)OC(=O)C[C@H](C)OC(=O)C[C@@H](C)OC(=O)C[C@@H](C)OC(=O)C[C@@H](C)OC(=O)C[C@@H](C)OC(=O)C[C@@H](C)OC(=O)C[C@@H](C)OC(=O)C[C@@H](C)OC(=O)C[C@@H](C)OC(=O)C[C@@H](C)OC(=O)C[C@@H](C)OC(=O)C[C@@H](C)OC(=O)C[C@@H](C)OC(=O)C[C@@H](C)O,C[C@@H](O)CC(=O)O.C[C@H](O)CC(=O)O,"('C[C@@H](O)CC(=O)O', 'C[C@H](O)CC(=O)O')",0.95,37300.0,4.1,147.0,144.81577,2.8398461,0,[],"Tang, X., & Chen, E. Y. X. (2018). Chemical synthesis of perfectly isotactic and high melting bacterial poly(3-hydroxybutyrate) from bio-sourced racemic cyclic diolide. Nature Communications, 9(1), 1-11. https://doi.org/10.1038/s41467-018-04734-3",Table 1.06,ester_stereo,"('C[C@@H](O)CC(=O)O', 'C[C@H](O)CC(=O)O')",25,3,2.1842300000000137,0.2715890999999995
C[C@H](O)CC(=O)O[C@@H](C)CC(=O)O[C@@H](C)CC(=O)O[C@@H](C)CC(=O)O[C@@H](C)CC(=O)O[C@@H](C)CC(=O)O[C@@H](C)CC(=O)O[C@@H](C)CC(=O)O[C@@H](C)CC(=O)O[C@@H](C)CC(=O)O[C@@H](C)CC(=O)O[C@@H](C)CC(=O)O[C@@H](C)CC(=O)O[C@@H](C)CC(=O)O[C@@H](C)CC(=O)O[C@H](C)CC(=O)O[C@H](C)CC(=O)O[C@H](C)CC(=O)O[C@H](C)CC(=O)O[C@H](C)CC(=O)O[C@H](C)CC(=O)O[C@H](C)CC(=O)O[C@H](C)CC(=O)O[C@H](C)CC(=O)O[C@H](C)CC(=O)O,C[C@@H](O)CC(=O)O.C[C@H](O)CC(=O)O,"('C[C@@H](O)CC(=O)O', 'C[C@H](O)CC(=O)O')",0.95,25100.0,,147.0,144.85828,2.937271,0,[],"Tang, X., & Chen, E. Y. X. (2018). Chemical synthesis of perfectly isotactic and high melting bacterial poly(3-hydroxybutyrate) from bio-sourced racemic cyclic diolide. Nature Communications, 9(1), 1-11. https://doi.org/10.1038/s41467-018-04734-3",Table 1.05,ester_stereo,"('C[C@@H](O)CC(=O)O', 'C[C@H](O)CC(=O)O')",25,3,2.1417199999999923,
C[C@@H](CC(=O)O)OC(=O)C[C@H](C)OC(=O)C[C@H](C)OC(=O)C[C@H](C)OC(=O)C[C@H](C)OC(=O)C[C@H](C)OC(=O)C[C@H](C)OC(=O)C[C@H](C)OC(=O)C[C@H](C)OC(=O)C[C@H](C)OC(=O)C[C@H](C)OC(=O)C[C@H](C)OC(=O)C[C@H](C)OC(=O)C[C@H](C)OC(=O)C[C@H](C)OC(=O)C[C@H](C)OC(=O)C[C@H](C)OC(=O)C[C@H](C)OC(=O)C[C@H](C)OC(=O)C[C@H](C)OC(=O)C[C@H](C)OC(=O)C[C@H](C)OC(=O)C[C@@H](C)OC(=O)C[C@@H](C)OC(=O)C[C@@H](C)O,C[C@@H](O)CC(=O)O.C[C@H](O)CC(=O)O,"('C[C@@H](O)CC(=O)O', 'C[C@H](O)CC(=O)O')",0.95,37300.0,4.1,147.0,145.50972,2.837772,0,[],"Tang, X., & Chen, E. Y. X. (2018). Chemical synthesis of perfectly isotactic and high melting bacterial poly(3-hydroxybutyrate) from bio-sourced racemic cyclic diolide. Nature Communications, 9(1), 1-11. https://doi.org/10.1038/s41467-018-04734-3",Table 1.06,ester_stereo,"('C[C@@H](O)CC(=O)O', 'C[C@H](O)CC(=O)O')",25,4,1.4902800000000127,0.2715890999999995
C[C@@H](CC(=O)O)OC(=O)C[C@H](C)OC(=O)C[C@H](C)OC(=O)C[C@H](C)OC(=O)C[C@H](C)OC(=O)C[C@H](C)OC(=O)C[C@H](C)OC(=O)C[C@H](C)OC(=O)C[C@H](C)OC(=O)C[C@H](C)OC(=O)C[C@H](C)OC(=O)C[C@H](C)OC(=O)C[C@H](C)OC(=O)C[C@H](C)OC(=O)C[C@H](C)OC(=O)C[C@H](C)OC(=O)C[C@@H](C)OC(=O)C[C@@H](C)OC(=O)C[C@@H](C)OC(=O)C[C@@H](C)OC(=O)C[C@@H](C)OC(=O)C[C@@H](C)OC(=O)C[C@@H](C)OC(=O)C[C@@H](C)OC(=O)C[C@@H](C)O,C[C@@H](O)CC(=O)O.C[C@H](O)CC(=O)O,"('C[C@@H](O)CC(=O)O', 'C[C@H](O)CC(=O)O')",0.95,25100.0,,147.0,145.08408,2.840286,0,[],"Tang, X., & Chen, E. Y. X. (2018). Chemical synthesis of perfectly isotactic and high melting bacterial poly(3-hydroxybutyrate) from bio-sourced racemic cyclic diolide. Nature Communications, 9(1), 1-11. https://doi.org/10.1038/s41467-018-04734-3",Table 1.05,ester_stereo,"('C[C@@H](O)CC(=O)O', 'C[C@H](O)CC(=O)O')",25,4,1.9159199999999998,
C[C@@H](O)CC(=O)O[C@H](C)CC(=O)O[C@H](C)CC(=O)O[C@H](C)CC(=O)O[C@H](C)CC(=O)O[C@H](C)CC(=O)O[C@H](C)CC(=O)O[C@H](C)CC(=O)O[C@H](C)CC(=O)O[C@H](C)CC(=O)O[C@H](C)CC(=O)O[C@H](C)CC(=O)O[C@H](C)CC(=O)O[C@H](C)CC(=O)O[C@H](C)CC(=O)O[C@H](C)CC(=O)O[C@H](C)CC(=O)O[C@H](C)CC(=O)O[C@H](C)CC(=O)O[C@H](C)CC(=O)O[C@H](C)CC(=O)O[C@H](C)CC(=O)O[C@H](C)CC(=O)O[C@H](C)CC(=O)O[C@H](C)CC(=O)O,C[C@@H](O)CC(=O)O.C[C@H](O)CC(=O)O,"('C[C@@H](O)CC(=O)O', 'C[C@H](O)CC(=O)O')",0.96,52700.0,6.4,156.0,152.07523,3.6681263,0,[],"Tang, X., & Chen, E. Y. X. (2018). Chemical synthesis of perfectly isotactic and high melting bacterial poly(3-hydroxybutyrate) from bio-sourced racemic cyclic diolide. Nature Communications, 9(1), 1-11. https://doi.org/10.1038/s41467-018-04734-3",Table 1.08,ester_stereo,"('C[C@@H](O)CC(=O)O', 'C[C@H](O)CC(=O)O')",25,0,3.924769999999995,2.5715877000000003
C[C@@H](O)CC(=O)O[C@H](C)CC(=O)O[C@H](C)CC(=O)O[C@H](C)CC(=O)O[C@H](C)CC(=O)O[C@H](C)CC(=O)O[C@H](C)CC(=O)O[C@H](C)CC(=O)O[C@H](C)CC(=O)O[C@H](C)CC(=O)O[C@H](C)CC(=O)O[C@H](C)CC(=O)O[C@H](C)CC(=O)O[C@H](C)CC(=O)O[C@H](C)CC(=O)O[C@H](C)CC(=O)O[C@H](C)CC(=O)O[C@H](C)CC(=O)O[C@H](C)CC(=O)O[C@H](C)CC(=O)O[C@H](C)CC(=O)O[C@H](C)CC(=O)O[C@H](C)CC(=O)O[C@H](C)CC(=O)O[C@H](C)CC(=O)O,C[C@@H](O)CC(=O)O.C[C@H](O)CC(=O)O,"('C[C@@H](O)CC(=O)O', 'C[C@H](O)CC(=O)O')",0.96,25700.0,,153.0,152.07523,3.6681263,0,[],"Tang, X., & Chen, E. Y. X. (2018). Chemical synthesis of perfectly isotactic and high melting bacterial poly(3-hydroxybutyrate) from bio-sourced racemic cyclic diolide. Nature Communications, 9(1), 1-11. https://doi.org/10.1038/s41467-018-04734-3",Table 1.07,ester_stereo,"('C[C@@H](O)CC(=O)O', 'C[C@H](O)CC(=O)O')",25,0,0.9247699999999952,
C[C@H](O)CC(=O)O[C@@H](C)CC(=O)O[C@@H](C)CC(=O)O[C@@H](C)CC(=O)O[C@@H](C)CC(=O)O[C@@H](C)CC(=O)O[C@@H](C)CC(=O)O[C@@H](C)CC(=O)O[C@@H](C)CC(=O)O[C@@H](C)CC(=O)O[C@@H](C)CC(=O)O[C@@H](C)CC(=O)O[C@@H](C)CC(=O)O[C@@H](C)CC(=O)O[C@@H](C)CC(=O)O[C@@H](C)CC(=O)O[C@@H](C)CC(=O)O[C@@H](C)CC(=O)O[C@@H](C)CC(=O)O[C@@H](C)CC(=O)O[C@@H](C)CC(=O)O[C@@H](C)CC(=O)O[C@@H](C)CC(=O)O[C@@H](C)CC(=O)O[C@@H](C)CC(=O)O,C[C@@H](O)CC(=O)O.C[C@H](O)CC(=O)O,"('C[C@@H](O)CC(=O)O', 'C[C@H](O)CC(=O)O')",0.96,52700.0,6.4,156.0,150.50446,3.8685575,0,[],"Tang, X., & Chen, E. Y. X. (2018). Chemical synthesis of perfectly isotactic and high melting bacterial poly(3-hydroxybutyrate) from bio-sourced racemic cyclic diolide. Nature Communications, 9(1), 1-11. https://doi.org/10.1038/s41467-018-04734-3",Table 1.08,ester_stereo,"('C[C@@H](O)CC(=O)O', 'C[C@H](O)CC(=O)O')",25,1,5.495540000000005,2.5715877000000003
C[C@H](O)CC(=O)O[C@@H](C)CC(=O)O[C@@H](C)CC(=O)O[C@@H](C)CC(=O)O[C@@H](C)CC(=O)O[C@@H](C)CC(=O)O[C@@H](C)CC(=O)O[C@@H](C)CC(=O)O[C@@H](C)CC(=O)O[C@@H](C)CC(=O)O[C@@H](C)CC(=O)O[C@@H](C)CC(=O)O[C@@H](C)CC(=O)O[C@@H](C)CC(=O)O[C@@H](C)CC(=O)O[C@@H](C)CC(=O)O[C@@H](C)CC(=O)O[C@@H](C)CC(=O)O[C@@H](C)CC(=O)O[C@@H](C)CC(=O)O[C@@H](C)CC(=O)O[C@@H](C)CC(=O)O[C@@H](C)CC(=O)O[C@@H](C)CC(=O)O[C@@H](C)CC(=O)O,C[C@@H](O)CC(=O)O.C[C@H](O)CC(=O)O,"('C[C@@H](O)CC(=O)O', 'C[C@H](O)CC(=O)O')",0.96,25700.0,,153.0,150.50446,3.8685575,0,[],"Tang, X., & Chen, E. Y. X. (2018). Chemical synthesis of perfectly isotactic and high melting bacterial poly(3-hydroxybutyrate) from bio-sourced racemic cyclic diolide. Nature Communications, 9(1), 1-11. https://doi.org/10.1038/s41467-018-04734-3",Table 1.07,ester_stereo,"('C[C@@H](O)CC(=O)O', 'C[C@H](O)CC(=O)O')",25,1,2.4955400000000054,
C[C@H](O)CC(=O)O[C@@H](C)CC(=O)O[C@@H](C)CC(=O)O[C@@H](C)CC(=O)O[C@@H](C)CC(=O)O[C@@H](C)CC(=O)O[C@@H](C)CC(=O)O[C@@H](C)CC(=O)O[C@@H](C)CC(=O)O[C@@H](C)CC(=O)O[C@@H](C)CC(=O)O[C@@H](C)CC(=O)O[C@@H](C)CC(=O)O[C@@H](C)CC(=O)O[C@@H](C)CC(=O)O[C@@H](C)CC(=O)O[C@@H](C)CC(=O)O[C@@H](C)CC(=O)O[C@@H](C)CC(=O)O[C@@H](C)CC(=O)O[C@@H](C)CC(=O)O[C@@H](C)CC(=O)O[C@@H](C)CC(=O)O[C@@H](C)CC(=O)O[C@@H](C)CC(=O)O,C[C@@H](O)CC(=O)O.C[C@H](O)CC(=O)O,"('C[C@@H](O)CC(=O)O', 'C[C@H](O)CC(=O)O')",0.96,52700.0,6.4,156.0,150.50446,3.8685575,0,[],"Tang, X., & Chen, E. Y. X. (2018). Chemical synthesis of perfectly isotactic and high melting bacterial poly(3-hydroxybutyrate) from bio-sourced racemic cyclic diolide. Nature Communications, 9(1), 1-11. https://doi.org/10.1038/s41467-018-04734-3",Table 1.08,ester_stereo,"('C[C@@H](O)CC(=O)O', 'C[C@H](O)CC(=O)O')",25,2,5.495540000000005,2.5715877000000003
C[C@H](O)CC(=O)O[C@@H](C)CC(=O)O[C@@H](C)CC(=O)O[C@@H](C)CC(=O)O[C@@H](C)CC(=O)O[C@@H](C)CC(=O)O[C@@H](C)CC(=O)O[C@@H](C)CC(=O)O[C@@H](C)CC(=O)O[C@@H](C)CC(=O)O[C@@H](C)CC(=O)O[C@@H](C)CC(=O)O[C@@H](C)CC(=O)O[C@@H](C)CC(=O)O[C@@H](C)CC(=O)O[C@@H](C)CC(=O)O[C@@H](C)CC(=O)O[C@@H](C)CC(=O)O[C@@H](C)CC(=O)O[C@@H](C)CC(=O)O[C@@H](C)CC(=O)O[C@@H](C)CC(=O)O[C@@H](C)CC(=O)O[C@@H](C)CC(=O)O[C@@H](C)CC(=O)O,C[C@@H](O)CC(=O)O.C[C@H](O)CC(=O)O,"('C[C@@H](O)CC(=O)O', 'C[C@H](O)CC(=O)O')",0.96,25700.0,,153.0,150.50446,3.8685575,0,[],"Tang, X., & Chen, E. Y. X. (2018). Chemical synthesis of perfectly isotactic and high melting bacterial poly(3-hydroxybutyrate) from bio-sourced racemic cyclic diolide. Nature Communications, 9(1), 1-11. https://doi.org/10.1038/s41467-018-04734-3",Table 1.07,ester_stereo,"('C[C@@H](O)CC(=O)O', 'C[C@H](O)CC(=O)O')",25,2,2.4955400000000054,
C[C@H](O)CC(=O)O[C@@H](C)CC(=O)O[C@@H](C)CC(=O)O[C@@H](C)CC(=O)O[C@@H](C)CC(=O)O[C@@H](C)CC(=O)O[C@@H](C)CC(=O)O[C@@H](C)CC(=O)O[C@@H](C)CC(=O)O[C@@H](C)CC(=O)O[C@@H](C)CC(=O)O[C@@H](C)CC(=O)O[C@@H](C)CC(=O)O[C@@H](C)CC(=O)O[C@@H](C)CC(=O)O[C@@H](C)CC(=O)O[C@@H](C)CC(=O)O[C@@H](C)CC(=O)O[C@@H](C)CC(=O)O[C@@H](C)CC(=O)O[C@@H](C)CC(=O)O[C@@H](C)CC(=O)O[C@@H](C)CC(=O)O[C@@H](C)CC(=O)O[C@@H](C)CC(=O)O,C[C@@H](O)CC(=O)O.C[C@H](O)CC(=O)O,"('C[C@@H](O)CC(=O)O', 'C[C@H](O)CC(=O)O')",0.96,52700.0,6.4,156.0,150.50446,3.8685575,0,[],"Tang, X., & Chen, E. Y. X. (2018). Chemical synthesis of perfectly isotactic and high melting bacterial poly(3-hydroxybutyrate) from bio-sourced racemic cyclic diolide. Nature Communications, 9(1), 1-11. https://doi.org/10.1038/s41467-018-04734-3",Table 1.08,ester_stereo,"('C[C@@H](O)CC(=O)O', 'C[C@H](O)CC(=O)O')",25,3,5.495540000000005,2.5715877000000003
C[C@@H](O)CC(=O)O[C@H](C)CC(=O)O[C@H](C)CC(=O)O[C@H](C)CC(=O)O[C@H](C)CC(=O)O[C@H](C)CC(=O)O[C@H](C)CC(=O)O[C@H](C)CC(=O)O[C@H](C)CC(=O)O[C@H](C)CC(=O)O[C@H](C)CC(=O)O[C@H](C)CC(=O)O[C@H](C)CC(=O)O[C@H](C)CC(=O)O[C@H](C)CC(=O)O[C@H](C)CC(=O)O[C@H](C)CC(=O)O[C@H](C)CC(=O)O[C@H](C)CC(=O)O[C@H](C)CC(=O)O[C@H](C)CC(=O)O[C@H](C)CC(=O)O[C@H](C)CC(=O)O[C@H](C)CC(=O)O[C@H](C)CC(=O)O,C[C@@H](O)CC(=O)O.C[C@H](O)CC(=O)O,"('C[C@@H](O)CC(=O)O', 'C[C@H](O)CC(=O)O')",0.96,25700.0,,153.0,152.07523,3.6681263,0,[],"Tang, X., & Chen, E. Y. X. (2018). Chemical synthesis of perfectly isotactic and high melting bacterial poly(3-hydroxybutyrate) from bio-sourced racemic cyclic diolide. Nature Communications, 9(1), 1-11. https://doi.org/10.1038/s41467-018-04734-3",Table 1.07,ester_stereo,"('C[C@@H](O)CC(=O)O', 'C[C@H](O)CC(=O)O')",25,3,0.9247699999999952,
C[C@@H](O)CC(=O)O[C@H](C)CC(=O)O[C@H](C)CC(=O)O[C@H](C)CC(=O)O[C@H](C)CC(=O)O[C@H](C)CC(=O)O[C@H](C)CC(=O)O[C@H](C)CC(=O)O[C@H](C)CC(=O)O[C@H](C)CC(=O)O[C@H](C)CC(=O)O[C@H](C)CC(=O)O[C@H](C)CC(=O)O[C@H](C)CC(=O)O[C@H](C)CC(=O)O[C@H](C)CC(=O)O[C@H](C)CC(=O)O[C@H](C)CC(=O)O[C@H](C)CC(=O)O[C@H](C)CC(=O)O[C@H](C)CC(=O)O[C@H](C)CC(=O)O[C@H](C)CC(=O)O[C@H](C)CC(=O)O[C@H](C)CC(=O)O,C[C@@H](O)CC(=O)O.C[C@H](O)CC(=O)O,"('C[C@@H](O)CC(=O)O', 'C[C@H](O)CC(=O)O')",0.96,52700.0,6.4,156.0,152.07523,3.6681263,0,[],"Tang, X., & Chen, E. Y. X. (2018). Chemical synthesis of perfectly isotactic and high melting bacterial poly(3-hydroxybutyrate) from bio-sourced racemic cyclic diolide. Nature Communications, 9(1), 1-11. https://doi.org/10.1038/s41467-018-04734-3",Table 1.08,ester_stereo,"('C[C@@H](O)CC(=O)O', 'C[C@H](O)CC(=O)O')",25,4,3.924769999999995,2.5715877000000003
C[C@@H](O)CC(=O)O[C@H](C)CC(=O)O[C@H](C)CC(=O)O[C@H](C)CC(=O)O[C@H](C)CC(=O)O[C@H](C)CC(=O)O[C@H](C)CC(=O)O[C@H](C)CC(=O)O[C@H](C)CC(=O)O[C@H](C)CC(=O)O[C@H](C)CC(=O)O[C@H](C)CC(=O)O[C@H](C)CC(=O)O[C@H](C)CC(=O)O[C@H](C)CC(=O)O[C@H](C)CC(=O)O[C@H](C)CC(=O)O[C@H](C)CC(=O)O[C@H](C)CC(=O)O[C@H](C)CC(=O)O[C@H](C)CC(=O)O[C@H](C)CC(=O)O[C@H](C)CC(=O)O[C@H](C)CC(=O)O[C@H](C)CC(=O)O,C[C@@H](O)CC(=O)O.C[C@H](O)CC(=O)O,"('C[C@@H](O)CC(=O)O', 'C[C@H](O)CC(=O)O')",0.96,25700.0,,153.0,152.07523,3.6681263,0,[],"Tang, X., & Chen, E. Y. X. (2018). Chemical synthesis of perfectly isotactic and high melting bacterial poly(3-hydroxybutyrate) from bio-sourced racemic cyclic diolide. Nature Communications, 9(1), 1-11. https://doi.org/10.1038/s41467-018-04734-3",Table 1.07,ester_stereo,"('C[C@@H](O)CC(=O)O', 'C[C@H](O)CC(=O)O')",25,4,0.9247699999999952,
C[C@@H](O)CC(=O)O[C@H](C)CC(=O)O[C@H](C)CC(=O)O[C@H](C)CC(=O)O[C@H](C)CC(=O)O[C@H](C)CC(=O)O[C@H](C)CC(=O)O[C@H](C)CC(=O)O[C@H](C)CC(=O)O[C@H](C)CC(=O)O[C@H](C)CC(=O)O[C@H](C)CC(=O)O[C@H](C)CC(=O)O[C@H](C)CC(=O)O[C@H](C)CC(=O)O[C@H](C)CC(=O)O[C@H](C)CC(=O)O[C@H](C)CC(=O)O[C@H](C)CC(=O)O[C@H](C)CC(=O)O[C@H](C)CC(=O)O[C@H](C)CC(=O)O[C@H](C)CC(=O)O[C@H](C)CC(=O)O[C@H](C)CC(=O)O,C[C@@H](O)CC(=O)O.C[C@H](O)CC(=O)O,"('C[C@@H](O)CC(=O)O', 'C[C@H](O)CC(=O)O')",0.99,20100.0,,161.0,170.97958,5.014484,0,[],"Tang, X., & Chen, E. Y. X. (2018). Chemical synthesis of perfectly isotactic and high melting bacterial poly(3-hydroxybutyrate) from bio-sourced racemic cyclic diolide. Nature Communications, 9(1), 1-11. https://doi.org/10.1038/s41467-018-04734-3",Table 1.09,ester_stereo,"('C[C@@H](O)CC(=O)O', 'C[C@H](O)CC(=O)O')",25,0,9.979579999999999,
C[C@H](O)CC(=O)O[C@@H](C)CC(=O)O[C@@H](C)CC(=O)O[C@@H](C)CC(=O)O[C@@H](C)CC(=O)O[C@@H](C)CC(=O)O[C@@H](C)CC(=O)O[C@@H](C)CC(=O)O[C@@H](C)CC(=O)O[C@@H](C)CC(=O)O[C@@H](C)CC(=O)O[C@@H](C)CC(=O)O[C@@H](C)CC(=O)O[C@@H](C)CC(=O)O[C@@H](C)CC(=O)O[C@@H](C)CC(=O)O[C@@H](C)CC(=O)O[C@@H](C)CC(=O)O[C@@H](C)CC(=O)O[C@@H](C)CC(=O)O[C@@H](C)CC(=O)O[C@@H](C)CC(=O)O[C@@H](C)CC(=O)O[C@@H](C)CC(=O)O[C@@H](C)CC(=O)O,C[C@@H](O)CC(=O)O.C[C@H](O)CC(=O)O,"('C[C@@H](O)CC(=O)O', 'C[C@H](O)CC(=O)O')",0.99,37400.0,,164.0,170.2169,5.3824854,0,[],"Tang, X., & Chen, E. Y. X. (2018). Chemical synthesis of perfectly isotactic and high melting bacterial poly(3-hydroxybutyrate) from bio-sourced racemic cyclic diolide. Nature Communications, 9(1), 1-11. https://doi.org/10.1038/s41467-018-04734-3",Table 1.10,ester_stereo,"('C[C@@H](O)CC(=O)O', 'C[C@H](O)CC(=O)O')",25,0,6.21690000000001,
C[C@H](O)CC(=O)O[C@@H](C)CC(=O)O[C@@H](C)CC(=O)O[C@@H](C)CC(=O)O[C@@H](C)CC(=O)O[C@@H](C)CC(=O)O[C@@H](C)CC(=O)O[C@@H](C)CC(=O)O[C@@H](C)CC(=O)O[C@@H](C)CC(=O)O[C@@H](C)CC(=O)O[C@@H](C)CC(=O)O[C@@H](C)CC(=O)O[C@@H](C)CC(=O)O[C@@H](C)CC(=O)O[C@@H](C)CC(=O)O[C@@H](C)CC(=O)O[C@@H](C)CC(=O)O[C@@H](C)CC(=O)O[C@@H](C)CC(=O)O[C@@H](C)CC(=O)O[C@@H](C)CC(=O)O[C@@H](C)CC(=O)O[C@@H](C)CC(=O)O[C@@H](C)CC(=O)O,C[C@@H](O)CC(=O)O.C[C@H](O)CC(=O)O,"('C[C@@H](O)CC(=O)O', 'C[C@H](O)CC(=O)O')",0.99,64300.0,,169.0,170.2169,5.3824854,0,[],"Tang, X., & Chen, E. Y. X. (2018). Chemical synthesis of perfectly isotactic and high melting bacterial poly(3-hydroxybutyrate) from bio-sourced racemic cyclic diolide. Nature Communications, 9(1), 1-11. https://doi.org/10.1038/s41467-018-04734-3",Table 1.11,ester_stereo,"('C[C@@H](O)CC(=O)O', 'C[C@H](O)CC(=O)O')",25,0,1.2169000000000096,
C[C@@H](O)CC(=O)O[C@H](C)CC(=O)O[C@H](C)CC(=O)O[C@H](C)CC(=O)O[C@H](C)CC(=O)O[C@H](C)CC(=O)O[C@H](C)CC(=O)O[C@H](C)CC(=O)O[C@H](C)CC(=O)O[C@H](C)CC(=O)O[C@H](C)CC(=O)O[C@H](C)CC(=O)O[C@H](C)CC(=O)O[C@H](C)CC(=O)O[C@H](C)CC(=O)O[C@H](C)CC(=O)O[C@H](C)CC(=O)O[C@H](C)CC(=O)O[C@H](C)CC(=O)O[C@H](C)CC(=O)O[C@H](C)CC(=O)O[C@H](C)CC(=O)O[C@H](C)CC(=O)O[C@H](C)CC(=O)O[C@H](C)CC(=O)O,C[C@@H](O)CC(=O)O.C[C@H](O)CC(=O)O,"('C[C@@H](O)CC(=O)O', 'C[C@H](O)CC(=O)O')",0.99,119000.0,,170.0,170.97958,5.014484,0,[],"Tang, X., & Chen, E. Y. X. (2018). Chemical synthesis of perfectly isotactic and high melting bacterial poly(3-hydroxybutyrate) from bio-sourced racemic cyclic diolide. Nature Communications, 9(1), 1-11. https://doi.org/10.1038/s41467-018-04734-3",Table 1.12,ester_stereo,"('C[C@@H](O)CC(=O)O', 'C[C@H](O)CC(=O)O')",25,0,0.9795799999999986,
C[C@@H](O)CC(=O)O[C@H](C)CC(=O)O[C@H](C)CC(=O)O[C@H](C)CC(=O)O[C@H](C)CC(=O)O[C@H](C)CC(=O)O[C@H](C)CC(=O)O[C@H](C)CC(=O)O[C@H](C)CC(=O)O[C@H](C)CC(=O)O[C@H](C)CC(=O)O[C@H](C)CC(=O)O[C@H](C)CC(=O)O[C@H](C)CC(=O)O[C@H](C)CC(=O)O[C@H](C)CC(=O)O[C@H](C)CC(=O)O[C@H](C)CC(=O)O[C@H](C)CC(=O)O[C@H](C)CC(=O)O[C@H](C)CC(=O)O[C@H](C)CC(=O)O[C@H](C)CC(=O)O[C@H](C)CC(=O)O[C@H](C)CC(=O)O,C[C@@H](O)CC(=O)O.C[C@H](O)CC(=O)O,"('C[C@@H](O)CC(=O)O', 'C[C@H](O)CC(=O)O')",0.99,154000.0,,171.0,170.97958,5.014484,0,[],"Tang, X., & Chen, E. Y. X. (2018). Chemical synthesis of perfectly isotactic and high melting bacterial poly(3-hydroxybutyrate) from bio-sourced racemic cyclic diolide. Nature Communications, 9(1), 1-11. https://doi.org/10.1038/s41467-018-04734-3",Table 1.13,ester_stereo,"('C[C@@H](O)CC(=O)O', 'C[C@H](O)CC(=O)O')",25,0,0.020420000000001437,
C[C@H](O)CC(=O)O[C@@H](C)CC(=O)O[C@@H](C)CC(=O)O[C@@H](C)CC(=O)O[C@@H](C)CC(=O)O[C@@H](C)CC(=O)O[C@@H](C)CC(=O)O[C@@H](C)CC(=O)O[C@@H](C)CC(=O)O[C@@H](C)CC(=O)O[C@@H](C)CC(=O)O[C@@H](C)CC(=O)O[C@@H](C)CC(=O)O[C@@H](C)CC(=O)O[C@@H](C)CC(=O)O[C@@H](C)CC(=O)O[C@@H](C)CC(=O)O[C@@H](C)CC(=O)O[C@@H](C)CC(=O)O[C@@H](C)CC(=O)O[C@@H](C)CC(=O)O[C@@H](C)CC(=O)O[C@@H](C)CC(=O)O[C@@H](C)CC(=O)O[C@@H](C)CC(=O)O,C[C@@H](O)CC(=O)O.C[C@H](O)CC(=O)O,"('C[C@@H](O)CC(=O)O', 'C[C@H](O)CC(=O)O')",0.99,43000.0,,172.0,170.2169,5.3824854,0,[],"Tang, X., & Chen, E. Y. X. (2018). Chemical synthesis of perfectly isotactic and high melting bacterial poly(3-hydroxybutyrate) from bio-sourced racemic cyclic diolide. Nature Communications, 9(1), 1-11. https://doi.org/10.1038/s41467-018-04734-3",Table 2.1,ester_stereo,"('C[C@@H](O)CC(=O)O', 'C[C@H](O)CC(=O)O')",25,0,1.7830999999999904,
C[C@@H](O)CC(=O)O[C@H](C)CC(=O)O[C@H](C)CC(=O)O[C@H](C)CC(=O)O[C@H](C)CC(=O)O[C@H](C)CC(=O)O[C@H](C)CC(=O)O[C@H](C)CC(=O)O[C@H](C)CC(=O)O[C@H](C)CC(=O)O[C@H](C)CC(=O)O[C@H](C)CC(=O)O[C@H](C)CC(=O)O[C@H](C)CC(=O)O[C@H](C)CC(=O)O[C@H](C)CC(=O)O[C@H](C)CC(=O)O[C@H](C)CC(=O)O[C@H](C)CC(=O)O[C@H](C)CC(=O)O[C@H](C)CC(=O)O[C@H](C)CC(=O)O[C@H](C)CC(=O)O[C@H](C)CC(=O)O[C@H](C)CC(=O)O,C[C@@H](O)CC(=O)O.C[C@H](O)CC(=O)O,"('C[C@@H](O)CC(=O)O', 'C[C@H](O)CC(=O)O')",0.99,74800.0,,172.0,170.97958,5.014484,0,[],"Tang, X., & Chen, E. Y. X. (2018). Chemical synthesis of perfectly isotactic and high melting bacterial poly(3-hydroxybutyrate) from bio-sourced racemic cyclic diolide. Nature Communications, 9(1), 1-11. https://doi.org/10.1038/s41467-018-04734-3",Table 2.2,ester_stereo,"('C[C@@H](O)CC(=O)O', 'C[C@H](O)CC(=O)O')",25,0,1.0204200000000014,
C[C@@H](O)CC(=O)O[C@H](C)CC(=O)O[C@H](C)CC(=O)O[C@H](C)CC(=O)O[C@H](C)CC(=O)O[C@H](C)CC(=O)O[C@H](C)CC(=O)O[C@H](C)CC(=O)O[C@H](C)CC(=O)O[C@H](C)CC(=O)O[C@H](C)CC(=O)O[C@H](C)CC(=O)O[C@H](C)CC(=O)O[C@H](C)CC(=O)O[C@H](C)CC(=O)O[C@H](C)CC(=O)O[C@H](C)CC(=O)O[C@H](C)CC(=O)O[C@H](C)CC(=O)O[C@H](C)CC(=O)O[C@H](C)CC(=O)O[C@H](C)CC(=O)O[C@H](C)CC(=O)O[C@H](C)CC(=O)O[C@H](C)CC(=O)O,C[C@@H](O)CC(=O)O.C[C@H](O)CC(=O)O,"('C[C@@H](O)CC(=O)O', 'C[C@H](O)CC(=O)O')",0.99,42900.0,,172.0,170.97958,5.014484,0,[],"Tang, X., & Chen, E. Y. X. (2018). Chemical synthesis of perfectly isotactic and high melting bacterial poly(3-hydroxybutyrate) from bio-sourced racemic cyclic diolide. Nature Communications, 9(1), 1-11. https://doi.org/10.1038/s41467-018-04734-3",Table 2.4,ester_stereo,"('C[C@@H](O)CC(=O)O', 'C[C@H](O)CC(=O)O')",25,0,1.0204200000000014,
C[C@@H](O)CC(=O)O[C@H](C)CC(=O)O[C@H](C)CC(=O)O[C@H](C)CC(=O)O[C@H](C)CC(=O)O[C@H](C)CC(=O)O[C@H](C)CC(=O)O[C@H](C)CC(=O)O[C@H](C)CC(=O)O[C@H](C)CC(=O)O[C@H](C)CC(=O)O[C@H](C)CC(=O)O[C@H](C)CC(=O)O[C@H](C)CC(=O)O[C@H](C)CC(=O)O[C@H](C)CC(=O)O[C@H](C)CC(=O)O[C@H](C)CC(=O)O[C@H](C)CC(=O)O[C@H](C)CC(=O)O[C@H](C)CC(=O)O[C@H](C)CC(=O)O[C@H](C)CC(=O)O[C@H](C)CC(=O)O[C@H](C)CC(=O)O,C[C@@H](O)CC(=O)O.C[C@H](O)CC(=O)O,"('C[C@@H](O)CC(=O)O', 'C[C@H](O)CC(=O)O')",0.99,72100.0,,172.0,170.97958,5.014484,0,[],"Tang, X., & Chen, E. Y. X. (2018). Chemical synthesis of perfectly isotactic and high melting bacterial poly(3-hydroxybutyrate) from bio-sourced racemic cyclic diolide. Nature Communications, 9(1), 1-11. https://doi.org/10.1038/s41467-018-04734-3",Table 2.5,ester_stereo,"('C[C@@H](O)CC(=O)O', 'C[C@H](O)CC(=O)O')",25,0,1.0204200000000014,
