Repository: tyo-nu/PolyIDRS_Paper

# PolyIDRS_Paper
Code and Figures for the PolyIDRS paper.

File: Figures/Figure_5/data/U_shaped_Tm_data.csv (part 43 of 60)
smiles_polymer,smiles_monomer,monomers,pm,Mn,Tg,Tm,Tm_pred,Tg_pred,model_id,distribution,ref,comment,mechanism,monomers.1,DP,replicate_structure,dTm,dTg
C[C@H](O)CC(=O)O[C@@H](C)CC(=O)O[C@H](C)CC(=O)O[C@@H](C)CC(=O)O[C@H](C)CC(=O)O[C@@H](C)CC(=O)O[C@H](C)CC(=O)O[C@@H](C)CC(=O)O[C@H](C)CC(=O)O[C@@H](C)CC(=O)O[C@H](C)CC(=O)O[C@@H](C)CC(=O)O[C@@H](C)CC(=O)O[C@H](C)CC(=O)O[C@@H](C)CC(=O)O[C@H](C)CC(=O)O[C@@H](C)CC(=O)O[C@H](C)CC(=O)O[C@@H](C)CC(=O)O[C@H](C)CC(=O)O[C@@H](C)CC(=O)O[C@H](C)CC(=O)O[C@@H](C)CC(=O)O[C@H](C)CC(=O)O[C@@H](C)CC(=O)O,C[C@@H](O)CC(=O)O.C[C@H](O)CC(=O)O,"('C[C@@H](O)CC(=O)O', 'C[C@H](O)CC(=O)O')",0.06,,11.2,183.0,179.93271,12.056468,1,[],"Ajellal, N., Bouyahyi, M., Amgoune, A., Thomas, C. M., Bondon, A., Pillin, I., Grohens, Y., & Carpentier, J. F. (2009). Syndiotactic-enriched poly(3-hydroxybutyrate)s via stereoselective ring-opening polymerization of racemic _-butyrolactone with discrete yttrium catalysts. Macromolecules, 42(4), 987-993. https://doi.org/10.1021/ma8022734","Table 3, #3",ester_stereo,"('C[C@@H](O)CC(=O)O', 'C[C@H](O)CC(=O)O')",25,0,3.067290000000014,6.509931299999999
C[C@H](O)CC(=O)O[C@H](C)CC(=O)O[C@@H](C)CC(=O)O[C@H](C)CC(=O)O[C@@H](C)CC(=O)O[C@H](C)CC(=O)O[C@H](C)CC(=O)O[C@@H](C)CC(=O)O[C@H](C)CC(=O)O[C@@H](C)CC(=O)O[C@H](C)CC(=O)O[C@@H](C)CC(=O)O[C@H](C)CC(=O)O[C@@H](C)CC(=O)O[C@H](C)CC(=O)O[C@@H](C)CC(=O)O[C@H](C)CC(=O)O[C@H](C)CC(=O)O[C@@H](C)CC(=O)O[C@H](C)CC(=O)O[C@@H](C)CC(=O)O[C@H](C)CC(=O)O[C@@H](C)CC(=O)O[C@H](C)CC(=O)O[C@@H](C)CC(=O)O,C[C@@H](O)CC(=O)O.C[C@H](O)CC(=O)O,"('C[C@@H](O)CC(=O)O', 'C[C@H](O)CC(=O)O')",0.06,37100.0,,178.0,179.86954,12.047268,1,[],"Ajellal, N., Bouyahyi, M., Amgoune, A., Thomas, C. M., Bondon, A., Pillin, I., Grohens, Y., & Carpentier, J. F. (2009). Syndiotactic-enriched poly(3-hydroxybutyrate)s via stereoselective ring-opening polymerization of racemic _-butyrolactone with discrete yttrium catalysts. Macromolecules, 42(4), 987-993. https://doi.org/10.1021/ma8022734","Table 1, #4",ester_stereo,"('C[C@@H](O)CC(=O)O', 'C[C@H](O)CC(=O)O')",25,0,1.8695400000000006,
C[C@H](O)CC(=O)O[C@@H](C)CC(=O)O[C@H](C)CC(=O)O[C@@H](C)CC(=O)O[C@H](C)CC(=O)O[C@@H](C)CC(=O)O[C@H](C)CC(=O)O[C@@H](C)CC(=O)O[C@H](C)CC(=O)O[C@@H](C)CC(=O)O[C@H](C)CC(=O)O[C@@H](C)CC(=O)O[C@H](C)CC(=O)O[C@@H](C)CC(=O)O[C@H](C)CC(=O)O[C@@H](C)CC(=O)O[C@H](C)CC(=O)O[C@@H](C)CC(=O)O[C@@H](C)CC(=O)O[C@H](C)CC(=O)O[C@@H](C)CC(=O)O[C@H](C)CC(=O)O[C@@H](C)CC(=O)O[C@H](C)CC(=O)O[C@@H](C)CC(=O)O,C[C@@H](O)CC(=O)O.C[C@H](O)CC(=O)O,"('C[C@@H](O)CC(=O)O', 'C[C@H](O)CC(=O)O')",0.06,,,183.0,179.93271,12.056469,1,[],"Ajellal, N., Bouyahyi, M., Amgoune, A., Thomas, C. M., Bondon, A., Pillin, I., Grohens, Y., & Carpentier, J. F. (2009). Syndiotactic-enriched poly(3-hydroxybutyrate)s via stereoselective ring-opening polymerization of racemic _-butyrolactone with discrete yttrium catalysts. Macromolecules, 42(4), 987-993. https://doi.org/10.1021/ma8022734","Table 1, #8",ester_stereo,"('C[C@@H](O)CC(=O)O', 'C[C@H](O)CC(=O)O')",25,0,3.067290000000014,
C[C@H](O)CC(=O)O[C@H](C)CC(=O)O[C@@H](C)CC(=O)O[C@H](C)CC(=O)O[C@@H](C)CC(=O)O[C@H](C)CC(=O)O[C@@H](C)CC(=O)O[C@H](C)CC(=O)O[C@@H](C)CC(=O)O[C@H](C)CC(=O)O[C@@H](C)CC(=O)O[C@H](C)CC(=O)O[C@@H](C)CC(=O)O[C@H](C)CC(=O)O[C@@H](C)CC(=O)O[C@H](C)CC(=O)O[C@@H](C)CC(=O)O[C@H](C)CC(=O)O[C@H](C)CC(=O)O[C@@H](C)CC(=O)O[C@H](C)CC(=O)O[C@@H](C)CC(=O)O[C@@H](C)CC(=O)O[C@H](C)CC(=O)O[C@@H](C)CC(=O)O,C[C@@H](O)CC(=O)O.C[C@H](O)CC(=O)O,"('C[C@@H](O)CC(=O)O', 'C[C@H](O)CC(=O)O')",0.06,,11.2,183.0,179.89705,12.0510025,1,[],"Ajellal, N., Bouyahyi, M., Amgoune, A., Thomas, C. M., Bondon, A., Pillin, I., Grohens, Y., & Carpentier, J. F. (2009). Syndiotactic-enriched poly(3-hydroxybutyrate)s via stereoselective ring-opening polymerization of racemic _-butyrolactone with discrete yttrium catalysts. Macromolecules, 42(4), 987-993. https://doi.org/10.1021/ma8022734","Table 3, #3",ester_stereo,"('C[C@@H](O)CC(=O)O', 'C[C@H](O)CC(=O)O')",25,1,3.1029499999999928,6.509931299999999
C[C@@H](CC(=O)O[C@@H](C)CC(=O)O[C@H](C)CC(=O)O[C@@H](C)CC(=O)O[C@H](C)CC(=O)O[C@@H](C)CC(=O)O[C@H](C)CC(=O)O[C@@H](C)CC(=O)O[C@H](C)CC(=O)O[C@@H](C)CC(=O)O[C@H](C)CC(=O)O)OC(=O)C[C@@H](C)OC(=O)C[C@H](C)OC(=O)C[C@@H](C)OC(=O)C[C@H](C)OC(=O)C[C@@H](C)OC(=O)C[C@H](C)OC(=O)C[C@@H](C)OC(=O)C[C@@H](C)OC(=O)C[C@H](C)OC(=O)C[C@@H](C)OC(=O)C[C@H](C)OC(=O)C[C@@H](C)OC(=O)C[C@H](C)OC(=O)C[C@@H](C)O,C[C@@H](O)CC(=O)O.C[C@H](O)CC(=O)O,"('C[C@@H](O)CC(=O)O', 'C[C@H](O)CC(=O)O')",0.06,37100.0,,178.0,179.57791,11.91883,1,[],"Ajellal, N., Bouyahyi, M., Amgoune, A., Thomas, C. M., Bondon, A., Pillin, I., Grohens, Y., & Carpentier, J. F. (2009). Syndiotactic-enriched poly(3-hydroxybutyrate)s via stereoselective ring-opening polymerization of racemic _-butyrolactone with discrete yttrium catalysts. Macromolecules, 42(4), 987-993. https://doi.org/10.1021/ma8022734","Table 1, #4",ester_stereo,"('C[C@@H](O)CC(=O)O', 'C[C@H](O)CC(=O)O')",25,1,1.5779100000000028,
C[C@@H](CC(=O)O[C@H](C)CC(=O)O)OC(=O)C[C@@H](C)OC(=O)C[C@@H](C)OC(=O)C[C@H](C)OC(=O)C[C@@H](C)OC(=O)C[C@H](C)OC(=O)C[C@@H](C)OC(=O)C[C@H](C)OC(=O)C[C@@H](C)OC(=O)C[C@H](C)OC(=O)C[C@@H](C)OC(=O)C[C@H](C)OC(=O)C[C@@H](C)OC(=O)C[C@H](C)OC(=O)C[C@@H](C)OC(=O)C[C@H](C)OC(=O)C[C@@H](C)OC(=O)C[C@H](C)OC(=O)C[C@@H](C)OC(=O)C[C@H](C)OC(=O)C[C@@H](C)OC(=O)C[C@@H](C)OC(=O)C[C@H](C)OC(=O)C[C@@H](C)O,C[C@@H](O)CC(=O)O.C[C@H](O)CC(=O)O,"('C[C@@H](O)CC(=O)O', 'C[C@H](O)CC(=O)O')",0.06,,,183.0,179.57791,11.918829,1,[],"Ajellal, N., Bouyahyi, M., Amgoune, A., Thomas, C. M., Bondon, A., Pillin, I., Grohens, Y., & Carpentier, J. F. (2009). Syndiotactic-enriched poly(3-hydroxybutyrate)s via stereoselective ring-opening polymerization of racemic _-butyrolactone with discrete yttrium catalysts. Macromolecules, 42(4), 987-993. https://doi.org/10.1021/ma8022734","Table 1, #8",ester_stereo,"('C[C@@H](O)CC(=O)O', 'C[C@H](O)CC(=O)O')",25,1,3.422089999999997,
C[C@@H](CC(=O)O[C@H](C)CC(=O)O)OC(=O)C[C@@H](C)OC(=O)C[C@@H](C)OC(=O)C[C@H](C)OC(=O)C[C@@H](C)OC(=O)C[C@H](C)OC(=O)C[C@@H](C)OC(=O)C[C@H](C)OC(=O)C[C@@H](C)OC(=O)C[C@H](C)OC(=O)C[C@@H](C)OC(=O)C[C@H](C)OC(=O)C[C@@H](C)OC(=O)C[C@H](C)OC(=O)C[C@@H](C)OC(=O)C[C@H](C)OC(=O)C[C@@H](C)OC(=O)C[C@@H](C)OC(=O)C[C@H](C)OC(=O)C[C@@H](C)OC(=O)C[C@H](C)OC(=O)C[C@@H](C)OC(=O)C[C@H](C)OC(=O)C[C@@H](C)O,C[C@@H](O)CC(=O)O.C[C@H](O)CC(=O)O,"('C[C@@H](O)CC(=O)O', 'C[C@H](O)CC(=O)O')",0.06,,11.2,183.0,179.57791,11.91883,1,[],"Ajellal, N., Bouyahyi, M., Amgoune, A., Thomas, C. M., Bondon, A., Pillin, I., Grohens, Y., & Carpentier, J. F. (2009). Syndiotactic-enriched poly(3-hydroxybutyrate)s via stereoselective ring-opening polymerization of racemic _-butyrolactone with discrete yttrium catalysts. Macromolecules, 42(4), 987-993. https://doi.org/10.1021/ma8022734","Table 3, #3",ester_stereo,"('C[C@@H](O)CC(=O)O', 'C[C@H](O)CC(=O)O')",25,2,3.422089999999997,6.5099317999999995
C[C@H](O)CC(=O)O[C@H](C)CC(=O)O[C@@H](C)CC(=O)O[C@H](C)CC(=O)O[C@H](C)CC(=O)O[C@@H](C)CC(=O)O[C@H](C)CC(=O)O[C@H](C)CC(=O)O[C@@H](C)CC(=O)O[C@H](C)CC(=O)O[C@@H](C)CC(=O)O[C@H](C)CC(=O)O[C@@H](C)CC(=O)O[C@H](C)CC(=O)O[C@@H](C)CC(=O)O[C@H](C)CC(=O)O[C@@H](C)CC(=O)O[C@H](C)CC(=O)O[C@@H](C)CC(=O)O[C@H](C)CC(=O)O[C@@H](C)CC(=O)O[C@H](C)CC(=O)O[C@@H](C)CC(=O)O[C@H](C)CC(=O)O[C@@H](C)CC(=O)O,C[C@@H](O)CC(=O)O.C[C@H](O)CC(=O)O,"('C[C@@H](O)CC(=O)O', 'C[C@H](O)CC(=O)O')",0.06,37100.0,,178.0,179.86954,12.047271,1,[],"Ajellal, N., Bouyahyi, M., Amgoune, A., Thomas, C. M., Bondon, A., Pillin, I., Grohens, Y., & Carpentier, J. F. (2009). Syndiotactic-enriched poly(3-hydroxybutyrate)s via stereoselective ring-opening polymerization of racemic _-butyrolactone with discrete yttrium catalysts. Macromolecules, 42(4), 987-993. https://doi.org/10.1021/ma8022734","Table 1, #4",ester_stereo,"('C[C@@H](O)CC(=O)O', 'C[C@H](O)CC(=O)O')",25,2,1.8695400000000006,
C[C@H](O)CC(=O)O[C@H](C)CC(=O)O[C@@H](C)CC(=O)O[C@H](C)CC(=O)O[C@@H](C)CC(=O)O[C@H](C)CC(=O)O[C@H](C)CC(=O)O[C@@H](C)CC(=O)O[C@H](C)CC(=O)O[C@@H](C)CC(=O)O[C@H](C)CC(=O)O[C@@H](C)CC(=O)O[C@H](C)CC(=O)O[C@H](C)CC(=O)O[C@@H](C)CC(=O)O[C@H](C)CC(=O)O[C@@H](C)CC(=O)O[C@H](C)CC(=O)O[C@@H](C)CC(=O)O[C@H](C)CC(=O)O[C@@H](C)CC(=O)O[C@H](C)CC(=O)O[C@@H](C)CC(=O)O[C@H](C)CC(=O)O[C@@H](C)CC(=O)O,C[C@@H](O)CC(=O)O.C[C@H](O)CC(=O)O,"('C[C@@H](O)CC(=O)O', 'C[C@H](O)CC(=O)O')",0.06,,,183.0,179.86955,12.047273,1,[],"Ajellal, N., Bouyahyi, M., Amgoune, A., Thomas, C. M., Bondon, A., Pillin, I., Grohens, Y., & Carpentier, J. F. (2009). Syndiotactic-enriched poly(3-hydroxybutyrate)s via stereoselective ring-opening polymerization of racemic _-butyrolactone with discrete yttrium catalysts. Macromolecules, 42(4), 987-993. https://doi.org/10.1021/ma8022734","Table 1, #8",ester_stereo,"('C[C@@H](O)CC(=O)O', 'C[C@H](O)CC(=O)O')",25,2,3.130449999999996,
C[C@H](O)CC(=O)O[C@H](C)CC(=O)O[C@@H](C)CC(=O)O[C@H](C)CC(=O)O[C@@H](C)CC(=O)O[C@@H](C)CC(=O)O[C@H](C)CC(=O)O[C@@H](C)CC(=O)O[C@H](C)CC(=O)O[C@@H](C)CC(=O)O[C@H](C)CC(=O)O[C@H](C)CC(=O)O[C@@H](C)CC(=O)O[C@H](C)CC(=O)O[C@@H](C)CC(=O)O[C@H](C)CC(=O)O[C@@H](C)CC(=O)O[C@H](C)CC(=O)O[C@@H](C)CC(=O)O[C@H](C)CC(=O)O[C@@H](C)CC(=O)O[C@H](C)CC(=O)O[C@@H](C)CC(=O)O[C@H](C)CC(=O)O[C@@H](C)CC(=O)O,C[C@@H](O)CC(=O)O.C[C@H](O)CC(=O)O,"('C[C@@H](O)CC(=O)O', 'C[C@H](O)CC(=O)O')",0.06,,11.2,183.0,179.89705,12.051005,1,[],"Ajellal, N., Bouyahyi, M., Amgoune, A., Thomas, C. M., Bondon, A., Pillin, I., Grohens, Y., & Carpentier, J. F. (2009). Syndiotactic-enriched poly(3-hydroxybutyrate)s via stereoselective ring-opening polymerization of racemic _-butyrolactone with discrete yttrium catalysts. Macromolecules, 42(4), 987-993. https://doi.org/10.1021/ma8022734","Table 3, #3",ester_stereo,"('C[C@@H](O)CC(=O)O', 'C[C@H](O)CC(=O)O')",25,3,3.1029499999999928,6.509931299999999
C[C@H](O)CC(=O)O[C@H](C)CC(=O)O[C@@H](C)CC(=O)O[C@H](C)CC(=O)O[C@@H](C)CC(=O)O[C@H](C)CC(=O)O[C@@H](C)CC(=O)O[C@H](C)CC(=O)O[C@@H](C)CC(=O)O[C@H](C)CC(=O)O[C@@H](C)CC(=O)O[C@H](C)CC(=O)O[C@@H](C)CC(=O)O[C@H](C)CC(=O)O[C@@H](C)CC(=O)O[C@H](C)CC(=O)O[C@H](C)CC(=O)O[C@@H](C)CC(=O)O[C@H](C)CC(=O)O[C@@H](C)CC(=O)O[C@H](C)CC(=O)O[C@@H](C)CC(=O)O[C@H](C)CC(=O)O[C@H](C)CC(=O)O[C@@H](C)CC(=O)O,C[C@@H](O)CC(=O)O.C[C@H](O)CC(=O)O,"('C[C@@H](O)CC(=O)O', 'C[C@H](O)CC(=O)O')",0.06,37100.0,,178.0,179.86954,12.04727,1,[],"Ajellal, N., Bouyahyi, M., Amgoune, A., Thomas, C. M., Bondon, A., Pillin, I., Grohens, Y., & Carpentier, J. F. (2009). Syndiotactic-enriched poly(3-hydroxybutyrate)s via stereoselective ring-opening polymerization of racemic _-butyrolactone with discrete yttrium catalysts. Macromolecules, 42(4), 987-993. https://doi.org/10.1021/ma8022734","Table 1, #4",ester_stereo,"('C[C@@H](O)CC(=O)O', 'C[C@H](O)CC(=O)O')",25,3,1.8695400000000006,
C[C@H](O)CC(=O)O[C@H](C)CC(=O)O[C@@H](C)CC(=O)O[C@H](C)CC(=O)O[C@@H](C)CC(=O)O[C@H](C)CC(=O)O[C@@H](C)CC(=O)O[C@H](C)CC(=O)O[C@@H](C)CC(=O)O[C@H](C)CC(=O)O[C@@H](C)CC(=O)O[C@H](C)CC(=O)O[C@@H](C)CC(=O)O[C@@H](C)CC(=O)O[C@H](C)CC(=O)O[C@@H](C)CC(=O)O[C@H](C)CC(=O)O[C@@H](C)CC(=O)O[C@H](C)CC(=O)O[C@@H](C)CC(=O)O[C@@H](C)CC(=O)O[C@H](C)CC(=O)O[C@@H](C)CC(=O)O[C@H](C)CC(=O)O[C@@H](C)CC(=O)O,C[C@@H](O)CC(=O)O.C[C@H](O)CC(=O)O,"('C[C@@H](O)CC(=O)O', 'C[C@H](O)CC(=O)O')",0.06,,,183.0,179.92278,12.054038,1,[],"Ajellal, N., Bouyahyi, M., Amgoune, A., Thomas, C. M., Bondon, A., Pillin, I., Grohens, Y., & Carpentier, J. F. (2009). Syndiotactic-enriched poly(3-hydroxybutyrate)s via stereoselective ring-opening polymerization of racemic _-butyrolactone with discrete yttrium catalysts. Macromolecules, 42(4), 987-993. https://doi.org/10.1021/ma8022734","Table 1, #8",ester_stereo,"('C[C@@H](O)CC(=O)O', 'C[C@H](O)CC(=O)O')",25,3,3.077220000000011,
C[C@H](O)CC(=O)O[C@H](C)CC(=O)O[C@H](C)CC(=O)O[C@@H](C)CC(=O)O[C@H](C)CC(=O)O[C@@H](C)CC(=O)O[C@H](C)CC(=O)O[C@@H](C)CC(=O)O[C@H](C)CC(=O)O[C@@H](C)CC(=O)O[C@H](C)CC(=O)O[C@@H](C)CC(=O)O[C@H](C)CC(=O)O[C@@H](C)CC(=O)O[C@H](C)CC(=O)O[C@@H](C)CC(=O)O[C@H](C)CC(=O)O[C@@H](C)CC(=O)O[C@H](C)CC(=O)O[C@@H](C)CC(=O)O[C@H](C)CC(=O)O[C@@H](C)CC(=O)O[C@@H](C)CC(=O)O[C@H](C)CC(=O)O[C@@H](C)CC(=O)O,C[C@@H](O)CC(=O)O.C[C@H](O)CC(=O)O,"('C[C@@H](O)CC(=O)O', 'C[C@H](O)CC(=O)O')",0.06,,11.2,183.0,179.89705,12.051006,1,[],"Ajellal, N., Bouyahyi, M., Amgoune, A., Thomas, C. M., Bondon, A., Pillin, I., Grohens, Y., & Carpentier, J. F. (2009). Syndiotactic-enriched poly(3-hydroxybutyrate)s via stereoselective ring-opening polymerization of racemic _-butyrolactone with discrete yttrium catalysts. Macromolecules, 42(4), 987-993. https://doi.org/10.1021/ma8022734","Table 3, #3",ester_stereo,"('C[C@@H](O)CC(=O)O', 'C[C@H](O)CC(=O)O')",25,4,3.1029499999999928,6.509931299999999
C[C@@H](CC(=O)O[C@@H](C)CC(=O)O[C@H](C)CC(=O)O[C@@H](C)CC(=O)O[C@H](C)CC(=O)O[C@@H](C)CC(=O)O[C@H](C)CC(=O)O[C@@H](C)CC(=O)O[C@H](C)CC(=O)O)OC(=O)C[C@@H](C)OC(=O)C[C@H](C)OC(=O)C[C@@H](C)OC(=O)C[C@H](C)OC(=O)C[C@@H](C)OC(=O)C[C@H](C)OC(=O)C[C@@H](C)OC(=O)C[C@H](C)OC(=O)C[C@@H](C)OC(=O)C[C@@H](C)OC(=O)C[C@H](C)OC(=O)C[C@@H](C)OC(=O)C[C@H](C)OC(=O)C[C@@H](C)OC(=O)C[C@H](C)OC(=O)C[C@@H](C)O,C[C@@H](O)CC(=O)O.C[C@H](O)CC(=O)O,"('C[C@@H](O)CC(=O)O', 'C[C@H](O)CC(=O)O')",0.06,37100.0,,178.0,179.57791,11.918829,1,[],"Ajellal, N., Bouyahyi, M., Amgoune, A., Thomas, C. M., Bondon, A., Pillin, I., Grohens, Y., & Carpentier, J. F. (2009). Syndiotactic-enriched poly(3-hydroxybutyrate)s via stereoselective ring-opening polymerization of racemic _-butyrolactone with discrete yttrium catalysts. Macromolecules, 42(4), 987-993. https://doi.org/10.1021/ma8022734","Table 1, #4",ester_stereo,"('C[C@@H](O)CC(=O)O', 'C[C@H](O)CC(=O)O')",25,4,1.5779100000000028,
C[C@@H](CC(=O)O[C@@H](C)CC(=O)O[C@H](C)CC(=O)O[C@@H](C)CC(=O)O[C@H](C)CC(=O)O[C@@H](C)CC(=O)O[C@H](C)CC(=O)O[C@@H](C)CC(=O)O[C@H](C)CC(=O)O[C@@H](C)CC(=O)O[C@H](C)CC(=O)O[C@@H](C)CC(=O)O[C@H](C)CC(=O)O[C@@H](C)CC(=O)O[C@@H](C)CC(=O)O[C@H](C)CC(=O)O[C@@H](C)CC(=O)O[C@H](C)CC(=O)O)OC(=O)C[C@@H](C)OC(=O)C[C@H](C)OC(=O)C[C@@H](C)OC(=O)C[C@H](C)OC(=O)C[C@@H](C)OC(=O)C[C@H](C)OC(=O)C[C@@H](C)O,C[C@@H](O)CC(=O)O.C[C@H](O)CC(=O)O,"('C[C@@H](O)CC(=O)O', 'C[C@H](O)CC(=O)O')",0.06,,,183.0,179.57791,11.918832,1,[],"Ajellal, N., Bouyahyi, M., Amgoune, A., Thomas, C. M., Bondon, A., Pillin, I., Grohens, Y., & Carpentier, J. F. (2009). Syndiotactic-enriched poly(3-hydroxybutyrate)s via stereoselective ring-opening polymerization of racemic _-butyrolactone with discrete yttrium catalysts. Macromolecules, 42(4), 987-993. https://doi.org/10.1021/ma8022734","Table 1, #8",ester_stereo,"('C[C@@H](O)CC(=O)O', 'C[C@H](O)CC(=O)O')",25,4,3.422089999999997,
C[C@H](O)CC(=O)O[C@@H](C)CC(=O)O[C@H](C)CC(=O)O[C@@H](C)CC(=O)O[C@H](C)CC(=O)O[C@@H](C)CC(=O)O[C@H](C)CC(=O)O[C@@H](C)CC(=O)O[C@H](C)CC(=O)O[C@@H](C)CC(=O)O[C@@H](C)CC(=O)O[C@H](C)CC(=O)O[C@@H](C)CC(=O)O[C@H](C)CC(=O)O[C@@H](C)CC(=O)O[C@@H](C)CC(=O)O[C@H](C)CC(=O)O[C@@H](C)CC(=O)O[C@H](C)CC(=O)O[C@@H](C)CC(=O)O[C@H](C)CC(=O)O[C@@H](C)CC(=O)O[C@H](C)CC(=O)O[C@@H](C)CC(=O)O[C@H](C)CC(=O)O,C[C@@H](O)CC(=O)O.C[C@H](O)CC(=O)O,"('C[C@@H](O)CC(=O)O', 'C[C@H](O)CC(=O)O')",0.1,37400.0,,167.0,165.25174,7.9147115,1,[],"Ajellal, N., Bouyahyi, M., Amgoune, A., Thomas, C. M., Bondon, A., Pillin, I., Grohens, Y., & Carpentier, J. F. (2009). Syndiotactic-enriched poly(3-hydroxybutyrate)s via stereoselective ring-opening polymerization of racemic _-butyrolactone with discrete yttrium catalysts. Macromolecules, 42(4), 987-993. https://doi.org/10.1021/ma8022734","Table 1, #3",ester_stereo,"('C[C@@H](O)CC(=O)O', 'C[C@H](O)CC(=O)O')",25,0,1.7482599999999877,
C[C@@H](CC(=O)O)OC(=O)C[C@@H](C)OC(=O)C[C@H](C)OC(=O)C[C@@H](C)OC(=O)C[C@H](C)OC(=O)C[C@@H](C)OC(=O)C[C@H](C)OC(=O)C[C@H](C)OC(=O)C[C@@H](C)OC(=O)C[C@H](C)OC(=O)C[C@@H](C)OC(=O)C[C@H](C)OC(=O)C[C@@H](C)OC(=O)C[C@H](C)OC(=O)C[C@@H](C)OC(=O)C[C@H](C)OC(=O)C[C@@H](C)OC(=O)C[C@H](C)OC(=O)C[C@H](C)OC(=O)C[C@@H](C)OC(=O)C[C@H](C)OC(=O)C[C@@H](C)OC(=O)C[C@H](C)OC(=O)C[C@@H](C)OC(=O)C[C@@H](C)O,C[C@@H](O)CC(=O)O.C[C@H](O)CC(=O)O,"('C[C@@H](O)CC(=O)O', 'C[C@H](O)CC(=O)O')",0.1,37400.0,,167.0,164.66978,7.7370486,1,[],"Ajellal, N., Bouyahyi, M., Amgoune, A., Thomas, C. M., Bondon, A., Pillin, I., Grohens, Y., & Carpentier, J. F. (2009). Syndiotactic-enriched poly(3-hydroxybutyrate)s via stereoselective ring-opening polymerization of racemic _-butyrolactone with discrete yttrium catalysts. Macromolecules, 42(4), 987-993. https://doi.org/10.1021/ma8022734","Table 1, #3",ester_stereo,"('C[C@@H](O)CC(=O)O', 'C[C@H](O)CC(=O)O')",25,1,2.330219999999997,
C[C@H](O)CC(=O)O[C@@H](C)CC(=O)O[C@H](C)CC(=O)O[C@@H](C)CC(=O)O[C@H](C)CC(=O)O[C@H](C)CC(=O)O[C@@H](C)CC(=O)O[C@H](C)CC(=O)O[C@@H](C)CC(=O)O[C@H](C)CC(=O)O[C@@H](C)CC(=O)O[C@H](C)CC(=O)O[C@@H](C)CC(=O)O[C@H](C)CC(=O)O[C@@H](C)CC(=O)O[C@H](C)CC(=O)O[C@@H](C)CC(=O)O[C@H](C)CC(=O)O[C@@H](C)CC(=O)O[C@H](C)CC(=O)O[C@@H](C)CC(=O)O[C@H](C)CC(=O)O[C@H](C)CC(=O)O[C@@H](C)CC(=O)O[C@H](C)CC(=O)O,C[C@@H](O)CC(=O)O.C[C@H](O)CC(=O)O,"('C[C@@H](O)CC(=O)O', 'C[C@H](O)CC(=O)O')",0.1,37400.0,,167.0,165.25537,7.9066896,1,[],"Ajellal, N., Bouyahyi, M., Amgoune, A., Thomas, C. M., Bondon, A., Pillin, I., Grohens, Y., & Carpentier, J. F. (2009). Syndiotactic-enriched poly(3-hydroxybutyrate)s via stereoselective ring-opening polymerization of racemic _-butyrolactone with discrete yttrium catalysts. Macromolecules, 42(4), 987-993. https://doi.org/10.1021/ma8022734","Table 1, #3",ester_stereo,"('C[C@@H](O)CC(=O)O', 'C[C@H](O)CC(=O)O')",25,2,1.7446300000000008,
C[C@H](O)CC(=O)O[C@H](C)CC(=O)O[C@@H](C)CC(=O)O[C@H](C)CC(=O)O[C@@H](C)CC(=O)O[C@H](C)CC(=O)O[C@@H](C)CC(=O)O[C@H](C)CC(=O)O[C@@H](C)CC(=O)O[C@H](C)CC(=O)O[C@H](C)CC(=O)O[C@@H](C)CC(=O)O[C@H](C)CC(=O)O[C@@H](C)CC(=O)O[C@H](C)CC(=O)O[C@H](C)CC(=O)O[C@@H](C)CC(=O)O[C@H](C)CC(=O)O[C@@H](C)CC(=O)O[C@H](C)CC(=O)O[C@@H](C)CC(=O)O[C@H](C)CC(=O)O[C@H](C)CC(=O)O[C@@H](C)CC(=O)O[C@H](C)CC(=O)O,C[C@@H](O)CC(=O)O.C[C@H](O)CC(=O)O,"('C[C@@H](O)CC(=O)O', 'C[C@H](O)CC(=O)O')",0.1,37400.0,,167.0,165.25055,7.9026475,1,[],"Ajellal, N., Bouyahyi, M., Amgoune, A., Thomas, C. M., Bondon, A., Pillin, I., Grohens, Y., & Carpentier, J. F. (2009). Syndiotactic-enriched poly(3-hydroxybutyrate)s via stereoselective ring-opening polymerization of racemic _-butyrolactone with discrete yttrium catalysts. Macromolecules, 42(4), 987-993. https://doi.org/10.1021/ma8022734","Table 1, #3",ester_stereo,"('C[C@@H](O)CC(=O)O', 'C[C@H](O)CC(=O)O')",25,3,1.749449999999996,
C[C@H](O)CC(=O)O[C@@H](C)CC(=O)O[C@H](C)CC(=O)O[C@@H](C)CC(=O)O[C@H](C)CC(=O)O[C@@H](C)CC(=O)O[C@H](C)CC(=O)O[C@@H](C)CC(=O)O[C@H](C)CC(=O)O[C@@H](C)CC(=O)O[C@@H](C)CC(=O)O[C@H](C)CC(=O)O[C@@H](C)CC(=O)O[C@H](C)CC(=O)O[C@@H](C)CC(=O)O[C@H](C)CC(=O)O[C@@H](C)CC(=O)O[C@H](C)CC(=O)O[C@@H](C)CC(=O)O[C@H](C)CC(=O)O[C@@H](C)CC(=O)O[C@H](C)CC(=O)O[C@@H](C)CC(=O)O[C@@H](C)CC(=O)O[C@H](C)CC(=O)O,C[C@@H](O)CC(=O)O.C[C@H](O)CC(=O)O,"('C[C@@H](O)CC(=O)O', 'C[C@H](O)CC(=O)O')",0.1,37400.0,,167.0,165.25171,7.91471,1,[],"Ajellal, N., Bouyahyi, M., Amgoune, A., Thomas, C. M., Bondon, A., Pillin, I., Grohens, Y., & Carpentier, J. F. (2009). Syndiotactic-enriched poly(3-hydroxybutyrate)s via stereoselective ring-opening polymerization of racemic _-butyrolactone with discrete yttrium catalysts. Macromolecules, 42(4), 987-993. https://doi.org/10.1021/ma8022734","Table 1, #3",ester_stereo,"('C[C@@H](O)CC(=O)O', 'C[C@H](O)CC(=O)O')",25,4,1.7482899999999972,
C[C@@H](CC(=O)O)OC(=O)C[C@@H](C)OC(=O)C[C@H](C)OC(=O)C[C@H](C)OC(=O)C[C@@H](C)OC(=O)C[C@H](C)OC(=O)C[C@@H](C)OC(=O)C[C@H](C)OC(=O)C[C@@H](C)OC(=O)C[C@H](C)OC(=O)C[C@@H](C)OC(=O)C[C@H](C)OC(=O)C[C@@H](C)OC(=O)C[C@H](C)OC(=O)C[C@H](C)OC(=O)C[C@@H](C)OC(=O)C[C@H](C)OC(=O)C[C@H](C)OC(=O)C[C@@H](C)OC(=O)C[C@H](C)OC(=O)C[C@@H](C)OC(=O)C[C@H](C)OC(=O)C[C@@H](C)OC(=O)C[C@H](C)OC(=O)C[C@@H](C)O,C[C@@H](O)CC(=O)O.C[C@H](O)CC(=O)O,"('C[C@@H](O)CC(=O)O', 'C[C@H](O)CC(=O)O')",0.12,64300.0,4.0,150.0,150.5752,3.7991629,1,[],"Ajellal, N., Bouyahyi, M., Amgoune, A., Thomas, C. M., Bondon, A., Pillin, I., Grohens, Y., & Carpentier, J. F. (2009). Syndiotactic-enriched poly(3-hydroxybutyrate)s via stereoselective ring-opening polymerization of racemic _-butyrolactone with discrete yttrium catalysts. Macromolecules, 42(4), 987-993. https://doi.org/10.1021/ma8022734","Table 3, #2",ester_stereo,"('C[C@@H](O)CC(=O)O', 'C[C@H](O)CC(=O)O')",25,0,0.5751999999999953,0.6900653999999999
C[C@@H](CC(=O)O)OC(=O)C[C@@H](C)OC(=O)C[C@H](C)OC(=O)C[C@@H](C)OC(=O)C[C@H](C)OC(=O)C[C@@H](C)OC(=O)C[C@H](C)OC(=O)C[C@@H](C)OC(=O)C[C@H](C)OC(=O)C[C@@H](C)OC(=O)C[C@H](C)OC(=O)C[C@@H](C)OC(=O)C[C@H](C)OC(=O)C[C@H](C)OC(=O)C[C@H](C)OC(=O)C[C@H](C)OC(=O)C[C@@H](C)OC(=O)C[C@H](C)OC(=O)C[C@@H](C)OC(=O)C[C@H](C)OC(=O)C[C@@H](C)OC(=O)C[C@H](C)OC(=O)C[C@@H](C)OC(=O)C[C@H](C)OC(=O)C[C@@H](C)O,C[C@@H](O)CC(=O)O.C[C@H](O)CC(=O)O,"('C[C@@H](O)CC(=O)O', 'C[C@H](O)CC(=O)O')",0.12,64300.0,,150.0,150.57521,3.7991688,1,[],"Ajellal, N., Bouyahyi, M., Amgoune, A., Thomas, C. M., Bondon, A., Pillin, I., Grohens, Y., & Carpentier, J. F. (2009). Syndiotactic-enriched poly(3-hydroxybutyrate)s via stereoselective ring-opening polymerization of racemic _-butyrolactone with discrete yttrium catalysts. Macromolecules, 42(4), 987-993. https://doi.org/10.1021/ma8022734","Table 1, #6",ester_stereo,"('C[C@@H](O)CC(=O)O', 'C[C@H](O)CC(=O)O')",25,0,0.5752099999999984,
C[C@@H](CC(=O)O)OC(=O)C[C@@H](C)OC(=O)C[C@@H](C)OC(=O)C[C@@H](C)OC(=O)C[C@H](C)OC(=O)C[C@@H](C)OC(=O)C[C@H](C)OC(=O)C[C@@H](C)OC(=O)C[C@@H](C)OC(=O)C[C@H](C)OC(=O)C[C@@H](C)OC(=O)C[C@H](C)OC(=O)C[C@@H](C)OC(=O)C[C@H](C)OC(=O)C[C@@H](C)OC(=O)C[C@H](C)OC(=O)C[C@@H](C)OC(=O)C[C@H](C)OC(=O)C[C@@H](C)OC(=O)C[C@H](C)OC(=O)C[C@@H](C)OC(=O)C[C@H](C)OC(=O)C[C@@H](C)OC(=O)C[C@H](C)OC(=O)C[C@@H](C)O,C[C@@H](O)CC(=O)O.C[C@H](O)CC(=O)O,"('C[C@@H](O)CC(=O)O', 'C[C@H](O)CC(=O)O')",0.12,47200.0,,155.0,150.8323,3.8504436,1,[],"Ajellal, N., Bouyahyi, M., Amgoune, A., Thomas, C. M., Bondon, A., Pillin, I., Grohens, Y., & Carpentier, J. F. (2009). Syndiotactic-enriched poly(3-hydroxybutyrate)s via stereoselective ring-opening polymerization of racemic _-butyrolactone with discrete yttrium catalysts. Macromolecules, 42(4), 987-993. https://doi.org/10.1021/ma8022734","Table 1, #5",ester_stereo,"('C[C@@H](O)CC(=O)O', 'C[C@H](O)CC(=O)O')",25,0,4.167699999999996,
C[C@H](O)CC(=O)O[C@H](C)CC(=O)O[C@@H](C)CC(=O)O[C@H](C)CC(=O)O[C@@H](C)CC(=O)O[C@H](C)CC(=O)O[C@@H](C)CC(=O)O[C@H](C)CC(=O)O[C@H](C)CC(=O)O[C@@H](C)CC(=O)O[C@H](C)CC(=O)O[C@@H](C)CC(=O)O[C@H](C)CC(=O)O[C@@H](C)CC(=O)O[C@H](C)CC(=O)O[C@@H](C)CC(=O)O[C@@H](C)CC(=O)O[C@H](C)CC(=O)O[C@@H](C)CC(=O)O[C@H](C)CC(=O)O[C@H](C)CC(=O)O[C@@H](C)CC(=O)O[C@H](C)CC(=O)O[C@@H](C)CC(=O)O[C@H](C)CC(=O)O,C[C@@H](O)CC(=O)O.C[C@H](O)CC(=O)O,"('C[C@@H](O)CC(=O)O', 'C[C@H](O)CC(=O)O')",0.12,64300.0,4.0,150.0,151.24309,3.9071372,1,[],"Ajellal, N., Bouyahyi, M., Amgoune, A., Thomas, C. M., Bondon, A., Pillin, I., Grohens, Y., & Carpentier, J. F. (2009). Syndiotactic-enriched poly(3-hydroxybutyrate)s via stereoselective ring-opening polymerization of racemic _-butyrolactone with discrete yttrium catalysts. Macromolecules, 42(4), 987-993. https://doi.org/10.1021/ma8022734","Table 3, #2",ester_stereo,"('C[C@@H](O)CC(=O)O', 'C[C@H](O)CC(=O)O')",25,1,1.2430899999999951,0.6900687000000003
C[C@@H](CC(=O)O)OC(=O)C[C@H](C)OC(=O)C[C@@H](C)OC(=O)C[C@H](C)OC(=O)C[C@@H](C)OC(=O)C[C@@H](C)OC(=O)C[C@H](C)OC(=O)C[C@@H](C)OC(=O)C[C@H](C)OC(=O)C[C@@H](C)OC(=O)C[C@H](C)OC(=O)C[C@@H](C)OC(=O)C[C@H](C)OC(=O)C[C@@H](C)OC(=O)C[C@H](C)OC(=O)C[C@H](C)OC(=O)C[C@@H](C)OC(=O)C[C@H](C)OC(=O)C[C@@H](C)OC(=O)C[C@H](C)OC(=O)C[C@@H](C)OC(=O)C[C@H](C)OC(=O)C[C@@H](C)OC(=O)C[C@H](C)OC(=O)C[C@@H](C)O,C[C@@H](O)CC(=O)O.C[C@H](O)CC(=O)O,"('C[C@@H](O)CC(=O)O', 'C[C@H](O)CC(=O)O')",0.12,64300.0,,150.0,150.65956,3.8163157,1,[],"Ajellal, N., Bouyahyi, M., Amgoune, A., Thomas, C. M., Bondon, A., Pillin, I., Grohens, Y., & Carpentier, J. F. (2009). Syndiotactic-enriched poly(3-hydroxybutyrate)s via stereoselective ring-opening polymerization of racemic _-butyrolactone with discrete yttrium catalysts. Macromolecules, 42(4), 987-993. https://doi.org/10.1021/ma8022734","Table 1, #6",ester_stereo,"('C[C@@H](O)CC(=O)O', 'C[C@H](O)CC(=O)O')",25,1,0.659559999999999,
C[C@@H](CC(=O)O)OC(=O)C[C@@H](C)OC(=O)C[C@H](C)OC(=O)C[C@@H](C)OC(=O)C[C@H](C)OC(=O)C[C@@H](C)OC(=O)C[C@@H](C)OC(=O)C[C@H](C)OC(=O)C[C@@H](C)OC(=O)C[C@H](C)OC(=O)C[C@@H](C)OC(=O)C[C@H](C)OC(=O)C[C@@H](C)OC(=O)C[C@H](C)OC(=O)C[C@H](C)OC(=O)C[C@@H](C)OC(=O)C[C@H](C)OC(=O)C[C@H](C)OC(=O)C[C@@H](C)OC(=O)C[C@H](C)OC(=O)C[C@@H](C)OC(=O)C[C@H](C)OC(=O)C[C@@H](C)OC(=O)C[C@H](C)OC(=O)C[C@@H](C)O,C[C@@H](O)CC(=O)O.C[C@H](O)CC(=O)O,"('C[C@@H](O)CC(=O)O', 'C[C@H](O)CC(=O)O')",0.12,47200.0,,155.0,150.66122,3.8163695,1,[],"Ajellal, N., Bouyahyi, M., Amgoune, A., Thomas, C. M., Bondon, A., Pillin, I., Grohens, Y., & Carpentier, J. F. (2009). Syndiotactic-enriched poly(3-hydroxybutyrate)s via stereoselective ring-opening polymerization of racemic _-butyrolactone with discrete yttrium catalysts. Macromolecules, 42(4), 987-993. https://doi.org/10.1021/ma8022734","Table 1, #5",ester_stereo,"('C[C@@H](O)CC(=O)O', 'C[C@H](O)CC(=O)O')",25,1,4.338780000000014,
C[C@H](O)CC(=O)O[C@H](C)CC(=O)O[C@@H](C)CC(=O)O[C@H](C)CC(=O)O[C@H](C)CC(=O)O[C@@H](C)CC(=O)O[C@H](C)CC(=O)O[C@@H](C)CC(=O)O[C@H](C)CC(=O)O[C@@H](C)CC(=O)O[C@@H](C)CC(=O)O[C@H](C)CC(=O)O[C@@H](C)CC(=O)O[C@H](C)CC(=O)O[C@@H](C)CC(=O)O[C@H](C)CC(=O)O[C@@H](C)CC(=O)O[C@H](C)CC(=O)O[C@@H](C)CC(=O)O[C@@H](C)CC(=O)O[C@H](C)CC(=O)O[C@@H](C)CC(=O)O[C@H](C)CC(=O)O[C@@H](C)CC(=O)O[C@H](C)CC(=O)O,C[C@@H](O)CC(=O)O.C[C@H](O)CC(=O)O,"('C[C@@H](O)CC(=O)O', 'C[C@H](O)CC(=O)O')",0.12,64300.0,4.0,150.0,151.32843,3.9239838,1,[],"Ajellal, N., Bouyahyi, M., Amgoune, A., Thomas, C. M., Bondon, A., Pillin, I., Grohens, Y., & Carpentier, J. F. (2009). Syndiotactic-enriched poly(3-hydroxybutyrate)s via stereoselective ring-opening polymerization of racemic _-butyrolactone with discrete yttrium catalysts. Macromolecules, 42(4), 987-993. https://doi.org/10.1021/ma8022734","Table 3, #2",ester_stereo,"('C[C@@H](O)CC(=O)O', 'C[C@H](O)CC(=O)O')",25,2,1.3284299999999973,0.6900687000000003
C[C@H](O)CC(=O)O[C@H](C)CC(=O)O[C@@H](C)CC(=O)O[C@H](C)CC(=O)O[C@@H](C)CC(=O)O[C@H](C)CC(=O)O[C@H](C)CC(=O)O[C@H](C)CC(=O)O[C@@H](C)CC(=O)O[C@H](C)CC(=O)O[C@@H](C)CC(=O)O[C@H](C)CC(=O)O[C@@H](C)CC(=O)O[C@H](C)CC(=O)O[C@@H](C)CC(=O)O[C@H](C)CC(=O)O[C@@H](C)CC(=O)O[C@H](C)CC(=O)O[C@@H](C)CC(=O)O[C@H](C)CC(=O)O[C@@H](C)CC(=O)O[C@H](C)CC(=O)O[C@@H](C)CC(=O)O[C@@H](C)CC(=O)O[C@H](C)CC(=O)O,C[C@@H](O)CC(=O)O.C[C@H](O)CC(=O)O,"('C[C@@H](O)CC(=O)O', 'C[C@H](O)CC(=O)O')",0.12,64300.0,,150.0,151.24307,3.9071405,1,[],"Ajellal, N., Bouyahyi, M., Amgoune, A., Thomas, C. M., Bondon, A., Pillin, I., Grohens, Y., & Carpentier, J. F. (2009). Syndiotactic-enriched poly(3-hydroxybutyrate)s via stereoselective ring-opening polymerization of racemic _-butyrolactone with discrete yttrium catalysts. Macromolecules, 42(4), 987-993. https://doi.org/10.1021/ma8022734","Table 1, #6",ester_stereo,"('C[C@@H](O)CC(=O)O', 'C[C@H](O)CC(=O)O')",25,2,1.2430699999999888,
C[C@H](O)CC(=O)O[C@H](C)CC(=O)O[C@@H](C)CC(=O)O[C@@H](C)CC(=O)O[C@H](C)CC(=O)O[C@@H](C)CC(=O)O[C@H](C)CC(=O)O[C@H](C)CC(=O)O[C@@H](C)CC(=O)O[C@H](C)CC(=O)O[C@@H](C)CC(=O)O[C@H](C)CC(=O)O[C@@H](C)CC(=O)O[C@H](C)CC(=O)O[C@@H](C)CC(=O)O[C@H](C)CC(=O)O[C@H](C)CC(=O)O[C@@H](C)CC(=O)O[C@H](C)CC(=O)O[C@@H](C)CC(=O)O[C@H](C)CC(=O)O[C@@H](C)CC(=O)O[C@H](C)CC(=O)O[C@@H](C)CC(=O)O[C@H](C)CC(=O)O,C[C@@H](O)CC(=O)O.C[C@H](O)CC(=O)O,"('C[C@@H](O)CC(=O)O', 'C[C@H](O)CC(=O)O')",0.12,47200.0,,155.0,151.24307,3.9071395,1,[],"Ajellal, N., Bouyahyi, M., Amgoune, A., Thomas, C. M., Bondon, A., Pillin, I., Grohens, Y., & Carpentier, J. F. (2009). Syndiotactic-enriched poly(3-hydroxybutyrate)s via stereoselective ring-opening polymerization of racemic _-butyrolactone with discrete yttrium catalysts. Macromolecules, 42(4), 987-993. https://doi.org/10.1021/ma8022734","Table 1, #5",ester_stereo,"('C[C@@H](O)CC(=O)O', 'C[C@H](O)CC(=O)O')",25,2,3.756930000000011,
C[C@H](O)CC(=O)O[C@@H](C)CC(=O)O[C@H](C)CC(=O)O[C@@H](C)CC(=O)O[C@H](C)CC(=O)O[C@@H](C)CC(=O)O[C@@H](C)CC(=O)O[C@H](C)CC(=O)O[C@@H](C)CC(=O)O[C@@H](C)CC(=O)O[C@H](C)CC(=O)O[C@@H](C)CC(=O)O[C@H](C)CC(=O)O[C@@H](C)CC(=O)O[C@H](C)CC(=O)O[C@@H](C)CC(=O)O[C@H](C)CC(=O)O[C@@H](C)CC(=O)O[C@H](C)CC(=O)O[C@@H](C)CC(=O)O[C@H](C)CC(=O)O[C@@H](C)CC(=O)O[C@H](C)CC(=O)O[C@@H](C)CC(=O)O[C@H](C)CC(=O)O,C[C@@H](O)CC(=O)O.C[C@H](O)CC(=O)O,"('C[C@@H](O)CC(=O)O', 'C[C@H](O)CC(=O)O')",0.12,64300.0,4.0,150.0,151.41418,3.9395525,1,[],"Ajellal, N., Bouyahyi, M., Amgoune, A., Thomas, C. M., Bondon, A., Pillin, I., Grohens, Y., & Carpentier, J. F. (2009). Syndiotactic-enriched poly(3-hydroxybutyrate)s via stereoselective ring-opening polymerization of racemic _-butyrolactone with discrete yttrium catalysts. Macromolecules, 42(4), 987-993. https://doi.org/10.1021/ma8022734","Table 3, #2",ester_stereo,"('C[C@@H](O)CC(=O)O', 'C[C@H](O)CC(=O)O')",25,3,1.4141799999999876,0.6900687000000003
C[C@H](O)CC(=O)O[C@H](C)CC(=O)O[C@@H](C)CC(=O)O[C@H](C)CC(=O)O[C@@H](C)CC(=O)O[C@@H](C)CC(=O)O[C@H](C)CC(=O)O[C@H](C)CC(=O)O[C@@H](C)CC(=O)O[C@H](C)CC(=O)O[C@@H](C)CC(=O)O[C@@H](C)CC(=O)O[C@H](C)CC(=O)O[C@@H](C)CC(=O)O[C@H](C)CC(=O)O[C@@H](C)CC(=O)O[C@H](C)CC(=O)O[C@@H](C)CC(=O)O[C@H](C)CC(=O)O[C@@H](C)CC(=O)O[C@H](C)CC(=O)O[C@@H](C)CC(=O)O[C@H](C)CC(=O)O[C@@H](C)CC(=O)O[C@H](C)CC(=O)O,C[C@@H](O)CC(=O)O.C[C@H](O)CC(=O)O,"('C[C@@H](O)CC(=O)O', 'C[C@H](O)CC(=O)O')",0.12,64300.0,,150.0,151.32843,3.9239814,1,[],"Ajellal, N., Bouyahyi, M., Amgoune, A., Thomas, C. M., Bondon, A., Pillin, I., Grohens, Y., & Carpentier, J. F. (2009). Syndiotactic-enriched poly(3-hydroxybutyrate)s via stereoselective ring-opening polymerization of racemic _-butyrolactone with discrete yttrium catalysts. Macromolecules, 42(4), 987-993. https://doi.org/10.1021/ma8022734","Table 1, #6",ester_stereo,"('C[C@@H](O)CC(=O)O', 'C[C@H](O)CC(=O)O')",25,3,1.3284299999999973,
C[C@H](O)CC(=O)O[C@H](C)CC(=O)O[C@@H](C)CC(=O)O[C@H](C)CC(=O)O[C@H](C)CC(=O)O[C@@H](C)CC(=O)O[C@H](C)CC(=O)O[C@H](C)CC(=O)O[C@@H](C)CC(=O)O[C@H](C)CC(=O)O[C@H](C)CC(=O)O[C@@H](C)CC(=O)O[C@H](C)CC(=O)O[C@@H](C)CC(=O)O[C@H](C)CC(=O)O[C@@H](C)CC(=O)O[C@H](C)CC(=O)O[C@@H](C)CC(=O)O[C@H](C)CC(=O)O[C@@H](C)CC(=O)O[C@H](C)CC(=O)O[C@@H](C)CC(=O)O[C@H](C)CC(=O)O[C@@H](C)CC(=O)O[C@H](C)CC(=O)O,C[C@@H](O)CC(=O)O.C[C@H](O)CC(=O)O,"('C[C@@H](O)CC(=O)O', 'C[C@H](O)CC(=O)O')",0.12,47200.0,,155.0,151.15755,3.8902798,1,[],"Ajellal, N., Bouyahyi, M., Amgoune, A., Thomas, C. M., Bondon, A., Pillin, I., Grohens, Y., & Carpentier, J. F. (2009). Syndiotactic-enriched poly(3-hydroxybutyrate)s via stereoselective ring-opening polymerization of racemic _-butyrolactone with discrete yttrium catalysts. Macromolecules, 42(4), 987-993. https://doi.org/10.1021/ma8022734","Table 1, #5",ester_stereo,"('C[C@@H](O)CC(=O)O', 'C[C@H](O)CC(=O)O')",25,3,3.8424500000000137,
C[C@H](O)CC(=O)O[C@H](C)CC(=O)O[C@@H](C)CC(=O)O[C@H](C)CC(=O)O[C@@H](C)CC(=O)O[C@H](C)CC(=O)O[C@@H](C)CC(=O)O[C@H](C)CC(=O)O[C@@H](C)CC(=O)O[C@H](C)CC(=O)O[C@@H](C)CC(=O)O[C@H](C)CC(=O)O[C@H](C)CC(=O)O[C@H](C)CC(=O)O[C@@H](C)CC(=O)O[C@H](C)CC(=O)O[C@@H](C)CC(=O)O[C@H](C)CC(=O)O[C@@H](C)CC(=O)O[C@H](C)CC(=O)O[C@@H](C)CC(=O)O[C@@H](C)CC(=O)O[C@H](C)CC(=O)O[C@@H](C)CC(=O)O[C@H](C)CC(=O)O,C[C@@H](O)CC(=O)O.C[C@H](O)CC(=O)O,"('C[C@@H](O)CC(=O)O', 'C[C@H](O)CC(=O)O')",0.12,64300.0,4.0,150.0,151.24309,3.9071383,1,[],"Ajellal, N., Bouyahyi, M., Amgoune, A., Thomas, C. M., Bondon, A., Pillin, I., Grohens, Y., & Carpentier, J. F. (2009). Syndiotactic-enriched poly(3-hydroxybutyrate)s via stereoselective ring-opening polymerization of racemic _-butyrolactone with discrete yttrium catalysts. Macromolecules, 42(4), 987-993. https://doi.org/10.1021/ma8022734","Table 3, #2",ester_stereo,"('C[C@@H](O)CC(=O)O', 'C[C@H](O)CC(=O)O')",25,4,1.2430899999999951,0.6900687000000003
C[C@@H](CC(=O)O)OC(=O)C[C@H](C)OC(=O)C[C@H](C)OC(=O)C[C@@H](C)OC(=O)C[C@H](C)OC(=O)C[C@@H](C)OC(=O)C[C@H](C)OC(=O)C[C@@H](C)OC(=O)C[C@H](C)OC(=O)C[C@@H](C)OC(=O)C[C@H](C)OC(=O)C[C@@H](C)OC(=O)C[C@H](C)OC(=O)C[C@@H](C)OC(=O)C[C@H](C)OC(=O)C[C@@H](C)OC(=O)C[C@H](C)OC(=O)C[C@@H](C)OC(=O)C[C@H](C)OC(=O)C[C@H](C)OC(=O)C[C@@H](C)OC(=O)C[C@H](C)OC(=O)C[C@@H](C)OC(=O)C[C@H](C)OC(=O)C[C@@H](C)O,C[C@@H](O)CC(=O)O.C[C@H](O)CC(=O)O,"('C[C@@H](O)CC(=O)O', 'C[C@H](O)CC(=O)O')",0.12,64300.0,,150.0,150.5735,3.7991073,1,[],"Ajellal, N., Bouyahyi, M., Amgoune, A., Thomas, C. M., Bondon, A., Pillin, I., Grohens, Y., & Carpentier, J. F. (2009). Syndiotactic-enriched poly(3-hydroxybutyrate)s via stereoselective ring-opening polymerization of racemic _-butyrolactone with discrete yttrium catalysts. Macromolecules, 42(4), 987-993. https://doi.org/10.1021/ma8022734","Table 1, #6",ester_stereo,"('C[C@@H](O)CC(=O)O', 'C[C@H](O)CC(=O)O')",25,4,0.5734999999999957,
C[C@H](O)CC(=O)O[C@H](C)CC(=O)O[C@@H](C)CC(=O)O[C@@H](C)CC(=O)O[C@H](C)CC(=O)O[C@@H](C)CC(=O)O[C@H](C)CC(=O)O[C@@H](C)CC(=O)O[C@H](C)CC(=O)O[C@@H](C)CC(=O)O[C@@H](C)CC(=O)O[C@H](C)CC(=O)O[C@@H](C)CC(=O)O[C@H](C)CC(=O)O[C@@H](C)CC(=O)O[C@H](C)CC(=O)O[C@@H](C)CC(=O)O[C@@H](C)CC(=O)O[C@H](C)CC(=O)O[C@@H](C)CC(=O)O[C@H](C)CC(=O)O[C@@H](C)CC(=O)O[C@H](C)CC(=O)O[C@@H](C)CC(=O)O[C@H](C)CC(=O)O,C[C@@H](O)CC(=O)O.C[C@H](O)CC(=O)O,"('C[C@@H](O)CC(=O)O', 'C[C@H](O)CC(=O)O')",0.12,47200.0,,155.0,151.41342,3.9407349,1,[],"Ajellal, N., Bouyahyi, M., Amgoune, A., Thomas, C. M., Bondon, A., Pillin, I., Grohens, Y., & Carpentier, J. F. (2009). Syndiotactic-enriched poly(3-hydroxybutyrate)s via stereoselective ring-opening polymerization of racemic _-butyrolactone with discrete yttrium catalysts. Macromolecules, 42(4), 987-993. https://doi.org/10.1021/ma8022734","Table 1, #5",ester_stereo,"('C[C@@H](O)CC(=O)O', 'C[C@H](O)CC(=O)O')",25,4,3.586579999999998,
C[C@H](O)CC(=O)O[C@H](C)CC(=O)O[C@H](C)CC(=O)O[C@@H](C)CC(=O)O[C@H](C)CC(=O)O[C@@H](C)CC(=O)O[C@H](C)CC(=O)O[C@H](C)CC(=O)O[C@@H](C)CC(=O)O[C@@H](C)CC(=O)O[C@H](C)CC(=O)O[C@H](C)CC(=O)O[C@@H](C)CC(=O)O[C@H](C)CC(=O)O[C@@H](C)CC(=O)O[C@H](C)CC(=O)O[C@@H](C)CC(=O)O[C@H](C)CC(=O)O[C@@H](C)CC(=O)O[C@H](C)CC(=O)O[C@@H](C)CC(=O)O[C@H](C)CC(=O)O[C@@H](C)CC(=O)O[C@H](C)CC(=O)O[C@@H](C)CC(=O)O,C[C@@H](O)CC(=O)O.C[C@H](O)CC(=O)O,"('C[C@@H](O)CC(=O)O', 'C[C@H](O)CC(=O)O')",0.13,36100.0,,150.0,148.63026,2.6760542,1,[],"Ajellal, N., Bouyahyi, M., Amgoune, A., Thomas, C. M., Bondon, A., Pillin, I., Grohens, Y., & Carpentier, J. F. (2009). Syndiotactic-enriched poly(3-hydroxybutyrate)s via stereoselective ring-opening polymerization of racemic _-butyrolactone with discrete yttrium catalysts. Macromolecules, 42(4), 987-993. https://doi.org/10.1021/ma8022734","Table 1, #7",ester_stereo,"('C[C@@H](O)CC(=O)O', 'C[C@H](O)CC(=O)O')",25,0,1.3697400000000073,
C[C@H](O)CC(=O)O[C@H](C)CC(=O)O[C@@H](C)CC(=O)O[C@H](C)CC(=O)O[C@@H](C)CC(=O)O[C@H](C)CC(=O)O[C@H](C)CC(=O)O[C@@H](C)CC(=O)O[C@H](C)CC(=O)O[C@@H](C)CC(=O)O[C@H](C)CC(=O)O[C@@H](C)CC(=O)O[C@@H](C)CC(=O)O[C@H](C)CC(=O)O[C@@H](C)CC(=O)O[C@H](C)CC(=O)O[C@@H](C)CC(=O)O[C@H](C)CC(=O)O[C@@H](C)CC(=O)O[C@H](C)CC(=O)O[C@H](C)CC(=O)O[C@H](C)CC(=O)O[C@@H](C)CC(=O)O[C@H](C)CC(=O)O[C@@H](C)CC(=O)O,C[C@@H](O)CC(=O)O.C[C@H](O)CC(=O)O,"('C[C@@H](O)CC(=O)O', 'C[C@H](O)CC(=O)O')",0.13,36100.0,,150.0,148.63028,2.6760578,1,[],"Ajellal, N., Bouyahyi, M., Amgoune, A., Thomas, C. M., Bondon, A., Pillin, I., Grohens, Y., & Carpentier, J. F. (2009). Syndiotactic-enriched poly(3-hydroxybutyrate)s via stereoselective ring-opening polymerization of racemic _-butyrolactone with discrete yttrium catalysts. Macromolecules, 42(4), 987-993. https://doi.org/10.1021/ma8022734","Table 1, #7",ester_stereo,"('C[C@@H](O)CC(=O)O', 'C[C@H](O)CC(=O)O')",25,1,1.369720000000001,
C[C@@H](CC(=O)O[C@@H](C)CC(=O)O[C@H](C)CC(=O)O[C@@H](C)CC(=O)O[C@H](C)CC(=O)O[C@@H](C)CC(=O)O[C@H](C)CC(=O)O[C@H](C)CC(=O)O[C@@H](C)CC(=O)O[C@@H](C)CC(=O)O[C@H](C)CC(=O)O[C@@H](C)CC(=O)O[C@H](C)CC(=O)O[C@@H](C)CC(=O)O[C@H](C)CC(=O)O[C@H](C)CC(=O)O)OC(=O)C[C@@H](C)OC(=O)C[C@H](C)OC(=O)C[C@@H](C)OC(=O)C[C@H](C)OC(=O)C[C@@H](C)OC(=O)C[C@H](C)OC(=O)C[C@@H](C)OC(=O)C[C@H](C)OC(=O)C[C@@H](C)O,C[C@@H](O)CC(=O)O.C[C@H](O)CC(=O)O,"('C[C@@H](O)CC(=O)O', 'C[C@H](O)CC(=O)O')",0.13,36100.0,,150.0,147.99728,2.6110935,1,[],"Ajellal, N., Bouyahyi, M., Amgoune, A., Thomas, C. M., Bondon, A., Pillin, I., Grohens, Y., & Carpentier, J. F. (2009). Syndiotactic-enriched poly(3-hydroxybutyrate)s via stereoselective ring-opening polymerization of racemic _-butyrolactone with discrete yttrium catalysts. Macromolecules, 42(4), 987-993. https://doi.org/10.1021/ma8022734","Table 1, #7",ester_stereo,"('C[C@@H](O)CC(=O)O', 'C[C@H](O)CC(=O)O')",25,2,2.0027200000000107,
C[C@@H](CC(=O)O[C@@H](C)CC(=O)O[C@H](C)CC(=O)O)OC(=O)C[C@@H](C)OC(=O)C[C@H](C)OC(=O)C[C@@H](C)OC(=O)C[C@H](C)OC(=O)C[C@@H](C)OC(=O)C[C@H](C)OC(=O)C[C@@H](C)OC(=O)C[C@H](C)OC(=O)C[C@@H](C)OC(=O)C[C@H](C)OC(=O)C[C@@H](C)OC(=O)C[C@H](C)OC(=O)C[C@@H](C)OC(=O)C[C@H](C)OC(=O)C[C@H](C)OC(=O)C[C@@H](C)OC(=O)C[C@@H](C)OC(=O)C[C@H](C)OC(=O)C[C@@H](C)OC(=O)C[C@@H](C)OC(=O)C[C@H](C)OC(=O)C[C@@H](C)O,C[C@@H](O)CC(=O)O.C[C@H](O)CC(=O)O,"('C[C@@H](O)CC(=O)O', 'C[C@H](O)CC(=O)O')",0.13,36100.0,,150.0,148.07544,2.626645,1,[],"Ajellal, N., Bouyahyi, M., Amgoune, A., Thomas, C. M., Bondon, A., Pillin, I., Grohens, Y., & Carpentier, J. F. (2009). Syndiotactic-enriched poly(3-hydroxybutyrate)s via stereoselective ring-opening polymerization of racemic _-butyrolactone with discrete yttrium catalysts. Macromolecules, 42(4), 987-993. https://doi.org/10.1021/ma8022734","Table 1, #7",ester_stereo,"('C[C@@H](O)CC(=O)O', 'C[C@H](O)CC(=O)O')",25,3,1.9245600000000138,
C[C@H](O)CC(=O)O[C@@H](C)CC(=O)O[C@H](C)CC(=O)O[C@@H](C)CC(=O)O[C@H](C)CC(=O)O[C@@H](C)CC(=O)O[C@H](C)CC(=O)O[C@@H](C)CC(=O)O[C@H](C)CC(=O)O[C@@H](C)CC(=O)O[C@@H](C)CC(=O)O[C@H](C)CC(=O)O[C@@H](C)CC(=O)O[C@@H](C)CC(=O)O[C@H](C)CC(=O)O[C@@H](C)CC(=O)O[C@H](C)CC(=O)O[C@@H](C)CC(=O)O[C@H](C)CC(=O)O[C@@H](C)CC(=O)O[C@H](C)CC(=O)O[C@H](C)CC(=O)O[C@@H](C)CC(=O)O[C@H](C)CC(=O)O[C@@H](C)CC(=O)O,C[C@@H](O)CC(=O)O.C[C@H](O)CC(=O)O,"('C[C@@H](O)CC(=O)O', 'C[C@H](O)CC(=O)O')",0.13,36100.0,,150.0,148.78525,2.7047434,1,[],"Ajellal, N., Bouyahyi, M., Amgoune, A., Thomas, C. M., Bondon, A., Pillin, I., Grohens, Y., & Carpentier, J. F. (2009). Syndiotactic-enriched poly(3-hydroxybutyrate)s via stereoselective ring-opening polymerization of racemic _-butyrolactone with discrete yttrium catalysts. Macromolecules, 42(4), 987-993. https://doi.org/10.1021/ma8022734","Table 1, #7",ester_stereo,"('C[C@@H](O)CC(=O)O', 'C[C@H](O)CC(=O)O')",25,4,1.2147500000000093,
C[C@H](O)CC(=O)O[C@H](C)CC(=O)O[C@@H](C)CC(=O)O[C@H](C)CC(=O)O[C@@H](C)CC(=O)O[C@H](C)CC(=O)O[C@H](C)CC(=O)O[C@@H](C)CC(=O)O[C@H](C)CC(=O)O[C@@H](C)CC(=O)O[C@H](C)CC(=O)O[C@@H](C)CC(=O)O[C@H](C)CC(=O)O[C@H](C)CC(=O)O[C@@H](C)CC(=O)O[C@H](C)CC(=O)O[C@@H](C)CC(=O)O[C@H](C)CC(=O)O[C@H](C)CC(=O)O[C@H](C)CC(=O)O[C@@H](C)CC(=O)O[C@H](C)CC(=O)O[C@H](C)CC(=O)O[C@@H](C)CC(=O)O[C@H](C)CC(=O)O,C[C@@H](O)CC(=O)O.C[C@H](O)CC(=O)O,"('C[C@@H](O)CC(=O)O', 'C[C@H](O)CC(=O)O')",0.18,61200.0,-3.0,126.0,127.71125,-2.5784564,1,[],"Ajellal, N., Bouyahyi, M., Amgoune, A., Thomas, C. M., Bondon, A., Pillin, I., Grohens, Y., & Carpentier, J. F. (2009). Syndiotactic-enriched poly(3-hydroxybutyrate)s via stereoselective ring-opening polymerization of racemic _-butyrolactone with discrete yttrium catalysts. Macromolecules, 42(4), 987-993. https://doi.org/10.1021/ma8022734","Table 3, #1",ester_stereo,"('C[C@@H](O)CC(=O)O', 'C[C@H](O)CC(=O)O')",25,0,1.7112500000000068,7.6900687
