Repository: tyo-nu/PolyIDRS_Paper

# PolyIDRS_Paper
Code and Figures for the PolyIDRS paper.

File: Figures/Figure_5/data/U_shaped_Tm_data.csv (part 44 of 60)
smiles_polymer,smiles_monomer,monomers,pm,Mn,Tg,Tm,Tm_pred,Tg_pred,model_id,distribution,ref,comment,mechanism,monomers.1,DP,replicate_structure,dTm,dTg
C[C@H](O)CC(=O)O[C@H](C)CC(=O)O[C@@H](C)CC(=O)O[C@H](C)CC(=O)O[C@@H](C)CC(=O)O[C@@H](C)CC(=O)O[C@@H](C)CC(=O)O[C@H](C)CC(=O)O[C@@H](C)CC(=O)O[C@H](C)CC(=O)O[C@@H](C)CC(=O)O[C@@H](C)CC(=O)O[C@H](C)CC(=O)O[C@@H](C)CC(=O)O[C@H](C)CC(=O)O[C@@H](C)CC(=O)O[C@H](C)CC(=O)O[C@@H](C)CC(=O)O[C@@H](C)CC(=O)O[C@H](C)CC(=O)O[C@@H](C)CC(=O)O[C@@H](C)CC(=O)O[C@H](C)CC(=O)O[C@@H](C)CC(=O)O[C@H](C)CC(=O)O,C[C@@H](O)CC(=O)O.C[C@H](O)CC(=O)O,"('C[C@@H](O)CC(=O)O', 'C[C@H](O)CC(=O)O')",0.18,61200.0,,126.0,127.99059,-2.56141,1,[],"Ajellal, N., Bouyahyi, M., Amgoune, A., Thomas, C. M., Bondon, A., Pillin, I., Grohens, Y., & Carpentier, J. F. (2009). Syndiotactic-enriched poly(3-hydroxybutyrate)s via stereoselective ring-opening polymerization of racemic _-butyrolactone with discrete yttrium catalysts. Macromolecules, 42(4), 987-993. https://doi.org/10.1021/ma8022734","Table 1, #2",ester_stereo,"('C[C@@H](O)CC(=O)O', 'C[C@H](O)CC(=O)O')",25,0,1.9905899999999974,
C[C@@H](CC(=O)O)OC(=O)C[C@@H](C)OC(=O)C[C@H](C)OC(=O)C[C@@H](C)OC(=O)C[C@H](C)OC(=O)C[C@@H](C)OC(=O)C[C@H](C)OC(=O)C[C@@H](C)OC(=O)C[C@@H](C)OC(=O)C[C@H](C)OC(=O)C[C@H](C)OC(=O)C[C@@H](C)OC(=O)C[C@H](C)OC(=O)C[C@@H](C)OC(=O)C[C@H](C)OC(=O)C[C@@H](C)OC(=O)C[C@@H](C)OC(=O)C[C@H](C)OC(=O)C[C@@H](C)OC(=O)C[C@H](C)OC(=O)C[C@H](C)OC(=O)C[C@H](C)OC(=O)C[C@@H](C)OC(=O)C[C@H](C)OC(=O)C[C@@H](C)O,C[C@@H](O)CC(=O)O.C[C@H](O)CC(=O)O,"('C[C@@H](O)CC(=O)O', 'C[C@H](O)CC(=O)O')",0.18,61200.0,-3.0,126.0,126.661736,-2.6091175,1,[],"Ajellal, N., Bouyahyi, M., Amgoune, A., Thomas, C. M., Bondon, A., Pillin, I., Grohens, Y., & Carpentier, J. F. (2009). Syndiotactic-enriched poly(3-hydroxybutyrate)s via stereoselective ring-opening polymerization of racemic _-butyrolactone with discrete yttrium catalysts. Macromolecules, 42(4), 987-993. https://doi.org/10.1021/ma8022734","Table 3, #1",ester_stereo,"('C[C@@H](O)CC(=O)O', 'C[C@H](O)CC(=O)O')",25,1,0.6617360000000048,7.6900654
C[C@H](O)CC(=O)O[C@H](C)CC(=O)O[C@@H](C)CC(=O)O[C@H](C)CC(=O)O[C@H](C)CC(=O)O[C@@H](C)CC(=O)O[C@H](C)CC(=O)O[C@H](C)CC(=O)O[C@@H](C)CC(=O)O[C@H](C)CC(=O)O[C@@H](C)CC(=O)O[C@H](C)CC(=O)O[C@@H](C)CC(=O)O[C@H](C)CC(=O)O[C@@H](C)CC(=O)O[C@H](C)CC(=O)O[C@@H](C)CC(=O)O[C@H](C)CC(=O)O[C@H](C)CC(=O)O[C@@H](C)CC(=O)O[C@H](C)CC(=O)O[C@@H](C)CC(=O)O[C@H](C)CC(=O)O[C@H](C)CC(=O)O[C@H](C)CC(=O)O,C[C@@H](O)CC(=O)O.C[C@H](O)CC(=O)O,"('C[C@@H](O)CC(=O)O', 'C[C@H](O)CC(=O)O')",0.18,61200.0,,126.0,127.71127,-2.5784392,1,[],"Ajellal, N., Bouyahyi, M., Amgoune, A., Thomas, C. M., Bondon, A., Pillin, I., Grohens, Y., & Carpentier, J. F. (2009). Syndiotactic-enriched poly(3-hydroxybutyrate)s via stereoselective ring-opening polymerization of racemic _-butyrolactone with discrete yttrium catalysts. Macromolecules, 42(4), 987-993. https://doi.org/10.1021/ma8022734","Table 1, #2",ester_stereo,"('C[C@@H](O)CC(=O)O', 'C[C@H](O)CC(=O)O')",25,1,1.711269999999999,
C[C@@H](CC(=O)O)OC(=O)C[C@H](C)OC(=O)C[C@@H](C)OC(=O)C[C@H](C)OC(=O)C[C@@H](C)OC(=O)C[C@H](C)OC(=O)C[C@@H](C)OC(=O)C[C@H](C)OC(=O)C[C@@H](C)OC(=O)C[C@H](C)OC(=O)C[C@H](C)OC(=O)C[C@@H](C)OC(=O)C[C@@H](C)OC(=O)C[C@H](C)OC(=O)C[C@@H](C)OC(=O)C[C@H](C)OC(=O)C[C@@H](C)OC(=O)C[C@H](C)OC(=O)C[C@H](C)OC(=O)C[C@H](C)OC(=O)C[C@@H](C)OC(=O)C[C@H](C)OC(=O)C[C@@H](C)OC(=O)C[C@H](C)OC(=O)C[C@@H](C)O,C[C@@H](O)CC(=O)O.C[C@H](O)CC(=O)O,"('C[C@@H](O)CC(=O)O', 'C[C@H](O)CC(=O)O')",0.18,61200.0,-3.0,126.0,126.606255,-2.6128356,1,[],"Ajellal, N., Bouyahyi, M., Amgoune, A., Thomas, C. M., Bondon, A., Pillin, I., Grohens, Y., & Carpentier, J. F. (2009). Syndiotactic-enriched poly(3-hydroxybutyrate)s via stereoselective ring-opening polymerization of racemic _-butyrolactone with discrete yttrium catalysts. Macromolecules, 42(4), 987-993. https://doi.org/10.1021/ma8022734","Table 3, #1",ester_stereo,"('C[C@@H](O)CC(=O)O', 'C[C@H](O)CC(=O)O')",25,2,0.6062550000000044,7.6900654
C[C@H](O)CC(=O)O[C@H](C)CC(=O)O[C@@H](C)CC(=O)O[C@H](C)CC(=O)O[C@@H](C)CC(=O)O[C@H](C)CC(=O)O[C@H](C)CC(=O)O[C@@H](C)CC(=O)O[C@H](C)CC(=O)O[C@H](C)CC(=O)O[C@@H](C)CC(=O)O[C@@H](C)CC(=O)O[C@H](C)CC(=O)O[C@@H](C)CC(=O)O[C@H](C)CC(=O)O[C@@H](C)CC(=O)O[C@H](C)CC(=O)O[C@H](C)CC(=O)O[C@@H](C)CC(=O)O[C@H](C)CC(=O)O[C@@H](C)CC(=O)O[C@H](C)CC(=O)O[C@@H](C)CC(=O)O[C@@H](C)CC(=O)O[C@H](C)CC(=O)O,C[C@@H](O)CC(=O)O.C[C@H](O)CC(=O)O,"('C[C@@H](O)CC(=O)O', 'C[C@H](O)CC(=O)O')",0.18,61200.0,,126.0,127.821434,-2.5706437,1,[],"Ajellal, N., Bouyahyi, M., Amgoune, A., Thomas, C. M., Bondon, A., Pillin, I., Grohens, Y., & Carpentier, J. F. (2009). Syndiotactic-enriched poly(3-hydroxybutyrate)s via stereoselective ring-opening polymerization of racemic _-butyrolactone with discrete yttrium catalysts. Macromolecules, 42(4), 987-993. https://doi.org/10.1021/ma8022734","Table 1, #2",ester_stereo,"('C[C@@H](O)CC(=O)O', 'C[C@H](O)CC(=O)O')",25,2,1.8214339999999964,
C[C@@H](CC(=O)O)OC(=O)C[C@@H](C)OC(=O)C[C@H](C)OC(=O)C[C@@H](C)OC(=O)C[C@@H](C)OC(=O)C[C@H](C)OC(=O)C[C@H](C)OC(=O)C[C@@H](C)OC(=O)C[C@H](C)OC(=O)C[C@H](C)OC(=O)C[C@@H](C)OC(=O)C[C@H](C)OC(=O)C[C@@H](C)OC(=O)C[C@H](C)OC(=O)C[C@@H](C)OC(=O)C[C@H](C)OC(=O)C[C@@H](C)OC(=O)C[C@H](C)OC(=O)C[C@H](C)OC(=O)C[C@@H](C)OC(=O)C[C@H](C)OC(=O)C[C@@H](C)OC(=O)C[C@H](C)OC(=O)C[C@H](C)OC(=O)C[C@@H](C)O,C[C@@H](O)CC(=O)O.C[C@H](O)CC(=O)O,"('C[C@@H](O)CC(=O)O', 'C[C@H](O)CC(=O)O')",0.18,61200.0,-3.0,126.0,126.607346,-2.6118078,1,[],"Ajellal, N., Bouyahyi, M., Amgoune, A., Thomas, C. M., Bondon, A., Pillin, I., Grohens, Y., & Carpentier, J. F. (2009). Syndiotactic-enriched poly(3-hydroxybutyrate)s via stereoselective ring-opening polymerization of racemic _-butyrolactone with discrete yttrium catalysts. Macromolecules, 42(4), 987-993. https://doi.org/10.1021/ma8022734","Table 3, #1",ester_stereo,"('C[C@@H](O)CC(=O)O', 'C[C@H](O)CC(=O)O')",25,3,0.6073460000000068,7.6900654
C[C@@H](CC(=O)O)OC(=O)C[C@@H](C)OC(=O)C[C@@H](C)OC(=O)C[C@H](C)OC(=O)C[C@@H](C)OC(=O)C[C@H](C)OC(=O)C[C@@H](C)OC(=O)C[C@H](C)OC(=O)C[C@@H](C)OC(=O)C[C@H](C)OC(=O)C[C@@H](C)OC(=O)C[C@H](C)OC(=O)C[C@@H](C)OC(=O)C[C@@H](C)OC(=O)C[C@H](C)OC(=O)C[C@H](C)OC(=O)C[C@@H](C)OC(=O)C[C@H](C)OC(=O)C[C@@H](C)OC(=O)C[C@@H](C)OC(=O)C[C@H](C)OC(=O)C[C@@H](C)OC(=O)C[C@H](C)OC(=O)C[C@H](C)OC(=O)C[C@@H](C)O,C[C@@H](O)CC(=O)O.C[C@H](O)CC(=O)O,"('C[C@@H](O)CC(=O)O', 'C[C@H](O)CC(=O)O')",0.18,61200.0,,126.0,126.71616,-2.6069887,1,[],"Ajellal, N., Bouyahyi, M., Amgoune, A., Thomas, C. M., Bondon, A., Pillin, I., Grohens, Y., & Carpentier, J. F. (2009). Syndiotactic-enriched poly(3-hydroxybutyrate)s via stereoselective ring-opening polymerization of racemic _-butyrolactone with discrete yttrium catalysts. Macromolecules, 42(4), 987-993. https://doi.org/10.1021/ma8022734","Table 1, #2",ester_stereo,"('C[C@@H](O)CC(=O)O', 'C[C@H](O)CC(=O)O')",25,3,0.7161600000000021,
C[C@@H](CC(=O)O)OC(=O)C[C@@H](C)OC(=O)C[C@@H](C)OC(=O)C[C@H](C)OC(=O)C[C@@H](C)OC(=O)C[C@H](C)OC(=O)C[C@@H](C)OC(=O)C[C@H](C)OC(=O)C[C@H](C)OC(=O)C[C@@H](C)OC(=O)C[C@H](C)OC(=O)C[C@@H](C)OC(=O)C[C@H](C)OC(=O)C[C@@H](C)OC(=O)C[C@@H](C)OC(=O)C[C@H](C)OC(=O)C[C@@H](C)OC(=O)C[C@@H](C)OC(=O)C[C@H](C)OC(=O)C[C@@H](C)OC(=O)C[C@H](C)OC(=O)C[C@@H](C)OC(=O)C[C@@H](C)OC(=O)C[C@H](C)OC(=O)C[C@@H](C)O,C[C@@H](O)CC(=O)O.C[C@H](O)CC(=O)O,"('C[C@@H](O)CC(=O)O', 'C[C@H](O)CC(=O)O')",0.18,61200.0,-3.0,126.0,126.77065,-2.6051826,1,[],"Ajellal, N., Bouyahyi, M., Amgoune, A., Thomas, C. M., Bondon, A., Pillin, I., Grohens, Y., & Carpentier, J. F. (2009). Syndiotactic-enriched poly(3-hydroxybutyrate)s via stereoselective ring-opening polymerization of racemic _-butyrolactone with discrete yttrium catalysts. Macromolecules, 42(4), 987-993. https://doi.org/10.1021/ma8022734","Table 3, #1",ester_stereo,"('C[C@@H](O)CC(=O)O', 'C[C@H](O)CC(=O)O')",25,4,0.7706500000000034,7.6900654
C[C@H](O)CC(=O)O[C@H](C)CC(=O)O[C@@H](C)CC(=O)O[C@H](C)CC(=O)O[C@@H](C)CC(=O)O[C@H](C)CC(=O)O[C@@H](C)CC(=O)O[C@H](C)CC(=O)O[C@@H](C)CC(=O)O[C@H](C)CC(=O)O[C@@H](C)CC(=O)O[C@@H](C)CC(=O)O[C@H](C)CC(=O)O[C@H](C)CC(=O)O[C@@H](C)CC(=O)O[C@H](C)CC(=O)O[C@H](C)CC(=O)O[C@@H](C)CC(=O)O[C@H](C)CC(=O)O[C@@H](C)CC(=O)O[C@@H](C)CC(=O)O[C@H](C)CC(=O)O[C@@H](C)CC(=O)O[C@@H](C)CC(=O)O[C@H](C)CC(=O)O,C[C@@H](O)CC(=O)O.C[C@H](O)CC(=O)O,"('C[C@@H](O)CC(=O)O', 'C[C@H](O)CC(=O)O')",0.18,61200.0,,126.0,127.87721,-2.5673552,1,[],"Ajellal, N., Bouyahyi, M., Amgoune, A., Thomas, C. M., Bondon, A., Pillin, I., Grohens, Y., & Carpentier, J. F. (2009). Syndiotactic-enriched poly(3-hydroxybutyrate)s via stereoselective ring-opening polymerization of racemic _-butyrolactone with discrete yttrium catalysts. Macromolecules, 42(4), 987-993. https://doi.org/10.1021/ma8022734","Table 1, #2",ester_stereo,"('C[C@@H](O)CC(=O)O', 'C[C@H](O)CC(=O)O')",25,4,1.8772100000000052,
C[C@H](O)CC(=O)O[C@H](C)CC(=O)O[C@@H](C)CC(=O)O[C@H](C)CC(=O)O[C@H](C)CC(=O)O[C@H](C)CC(=O)O[C@@H](C)CC(=O)O[C@H](C)CC(=O)O[C@@H](C)CC(=O)O[C@H](C)CC(=O)O[C@@H](C)CC(=O)O[C@H](C)CC(=O)O[C@@H](C)CC(=O)O[C@@H](C)CC(=O)O[C@H](C)CC(=O)O[C@@H](C)CC(=O)O[C@H](C)CC(=O)O[C@@H](C)CC(=O)O[C@H](C)CC(=O)O[C@@H](C)CC(=O)O[C@H](C)CC(=O)O[C@@H](C)CC(=O)O[C@@H](C)CC(=O)O[C@@H](C)CC(=O)O[C@H](C)CC(=O)O,C[C@@H](O)CC(=O)O.C[C@H](O)CC(=O)O,"('C[C@@H](O)CC(=O)O', 'C[C@H](O)CC(=O)O')",0.2,27400.0,,133.0,133.2594,0.22913174,1,[],"Ajellal, N., Bouyahyi, M., Amgoune, A., Thomas, C. M., Bondon, A., Pillin, I., Grohens, Y., & Carpentier, J. F. (2009). Syndiotactic-enriched poly(3-hydroxybutyrate)s via stereoselective ring-opening polymerization of racemic _-butyrolactone with discrete yttrium catalysts. Macromolecules, 42(4), 987-993. https://doi.org/10.1021/ma8022734","Table 1, #1",ester_stereo,"('C[C@@H](O)CC(=O)O', 'C[C@H](O)CC(=O)O')",25,0,0.2593999999999994,
C[C@H](O)CC(=O)O[C@@H](C)CC(=O)O[C@H](C)CC(=O)O[C@@H](C)CC(=O)O[C@H](C)CC(=O)O[C@@H](C)CC(=O)O[C@H](C)CC(=O)O[C@@H](C)CC(=O)O[C@H](C)CC(=O)O[C@@H](C)CC(=O)O[C@H](C)CC(=O)O[C@@H](C)CC(=O)O[C@H](C)CC(=O)O[C@@H](C)CC(=O)O[C@@H](C)CC(=O)O[C@@H](C)CC(=O)O[C@H](C)CC(=O)O[C@@H](C)CC(=O)O[C@H](C)CC(=O)O[C@H](C)CC(=O)O[C@@H](C)CC(=O)O[C@H](C)CC(=O)O[C@H](C)CC(=O)O[C@@H](C)CC(=O)O[C@H](C)CC(=O)O,C[C@@H](O)CC(=O)O.C[C@H](O)CC(=O)O,"('C[C@@H](O)CC(=O)O', 'C[C@H](O)CC(=O)O')",0.2,27400.0,,133.0,133.26451,0.22421972,1,[],"Ajellal, N., Bouyahyi, M., Amgoune, A., Thomas, C. M., Bondon, A., Pillin, I., Grohens, Y., & Carpentier, J. F. (2009). Syndiotactic-enriched poly(3-hydroxybutyrate)s via stereoselective ring-opening polymerization of racemic _-butyrolactone with discrete yttrium catalysts. Macromolecules, 42(4), 987-993. https://doi.org/10.1021/ma8022734","Table 1, #1",ester_stereo,"('C[C@@H](O)CC(=O)O', 'C[C@H](O)CC(=O)O')",25,1,0.26451000000000136,
C[C@H](O)CC(=O)O[C@H](C)CC(=O)O[C@H](C)CC(=O)O[C@@H](C)CC(=O)O[C@H](C)CC(=O)O[C@@H](C)CC(=O)O[C@H](C)CC(=O)O[C@H](C)CC(=O)O[C@@H](C)CC(=O)O[C@H](C)CC(=O)O[C@@H](C)CC(=O)O[C@H](C)CC(=O)O[C@@H](C)CC(=O)O[C@H](C)CC(=O)O[C@H](C)CC(=O)O[C@@H](C)CC(=O)O[C@H](C)CC(=O)O[C@H](C)CC(=O)O[C@H](C)CC(=O)O[C@@H](C)CC(=O)O[C@H](C)CC(=O)O[C@@H](C)CC(=O)O[C@H](C)CC(=O)O[C@@H](C)CC(=O)O[C@H](C)CC(=O)O,C[C@@H](O)CC(=O)O.C[C@H](O)CC(=O)O,"('C[C@@H](O)CC(=O)O', 'C[C@H](O)CC(=O)O')",0.2,27400.0,,133.0,133.13846,0.23246336,1,[],"Ajellal, N., Bouyahyi, M., Amgoune, A., Thomas, C. M., Bondon, A., Pillin, I., Grohens, Y., & Carpentier, J. F. (2009). Syndiotactic-enriched poly(3-hydroxybutyrate)s via stereoselective ring-opening polymerization of racemic _-butyrolactone with discrete yttrium catalysts. Macromolecules, 42(4), 987-993. https://doi.org/10.1021/ma8022734","Table 1, #1",ester_stereo,"('C[C@@H](O)CC(=O)O', 'C[C@H](O)CC(=O)O')",25,2,0.13846000000000913,
C[C@H](O)CC(=O)O[C@H](C)CC(=O)O[C@@H](C)CC(=O)O[C@H](C)CC(=O)O[C@@H](C)CC(=O)O[C@@H](C)CC(=O)O[C@H](C)CC(=O)O[C@@H](C)CC(=O)O[C@H](C)CC(=O)O[C@@H](C)CC(=O)O[C@H](C)CC(=O)O[C@@H](C)CC(=O)O[C@H](C)CC(=O)O[C@@H](C)CC(=O)O[C@@H](C)CC(=O)O[C@H](C)CC(=O)O[C@H](C)CC(=O)O[C@@H](C)CC(=O)O[C@H](C)CC(=O)O[C@H](C)CC(=O)O[C@@H](C)CC(=O)O[C@@H](C)CC(=O)O[C@H](C)CC(=O)O[C@@H](C)CC(=O)O[C@H](C)CC(=O)O,C[C@@H](O)CC(=O)O.C[C@H](O)CC(=O)O,"('C[C@@H](O)CC(=O)O', 'C[C@H](O)CC(=O)O')",0.2,27400.0,,133.0,133.25938,0.22913215,1,[],"Ajellal, N., Bouyahyi, M., Amgoune, A., Thomas, C. M., Bondon, A., Pillin, I., Grohens, Y., & Carpentier, J. F. (2009). Syndiotactic-enriched poly(3-hydroxybutyrate)s via stereoselective ring-opening polymerization of racemic _-butyrolactone with discrete yttrium catalysts. Macromolecules, 42(4), 987-993. https://doi.org/10.1021/ma8022734","Table 1, #1",ester_stereo,"('C[C@@H](O)CC(=O)O', 'C[C@H](O)CC(=O)O')",25,3,0.25937999999999306,
C[C@H](O)CC(=O)O[C@H](C)CC(=O)O[C@H](C)CC(=O)O[C@@H](C)CC(=O)O[C@H](C)CC(=O)O[C@@H](C)CC(=O)O[C@@H](C)CC(=O)O[C@H](C)CC(=O)O[C@@H](C)CC(=O)O[C@H](C)CC(=O)O[C@@H](C)CC(=O)O[C@H](C)CC(=O)O[C@@H](C)CC(=O)O[C@H](C)CC(=O)O[C@@H](C)CC(=O)O[C@H](C)CC(=O)O[C@@H](C)CC(=O)O[C@H](C)CC(=O)O[C@@H](C)CC(=O)O[C@H](C)CC(=O)O[C@@H](C)CC(=O)O[C@@H](C)CC(=O)O[C@H](C)CC(=O)O[C@H](C)CC(=O)O[C@H](C)CC(=O)O,C[C@@H](O)CC(=O)O.C[C@H](O)CC(=O)O,"('C[C@@H](O)CC(=O)O', 'C[C@H](O)CC(=O)O')",0.2,27400.0,,133.0,133.21916,0.23072663,1,[],"Ajellal, N., Bouyahyi, M., Amgoune, A., Thomas, C. M., Bondon, A., Pillin, I., Grohens, Y., & Carpentier, J. F. (2009). Syndiotactic-enriched poly(3-hydroxybutyrate)s via stereoselective ring-opening polymerization of racemic _-butyrolactone with discrete yttrium catalysts. Macromolecules, 42(4), 987-993. https://doi.org/10.1021/ma8022734","Table 1, #1",ester_stereo,"('C[C@@H](O)CC(=O)O', 'C[C@H](O)CC(=O)O')",25,4,0.21915999999998803,
C[C@@H](CC(=O)O[C@@H](C)CC(=O)O[C@H](C)CC(=O)O[C@H](C)CC(=O)O[C@@H](C)CC(=O)O[C@@H](C)CC(=O)O[C@H](C)CC(=O)O[C@@H](C)CC(=O)O[C@H](C)CC(=O)O[C@@H](C)CC(=O)O[C@@H](C)CC(=O)O[C@H](C)CC(=O)O[C@H](C)CC(=O)O[C@H](C)CC(=O)O[C@@H](C)CC(=O)O[C@H](C)CC(=O)O[C@@H](C)CC(=O)O[C@H](C)CC(=O)O[C@@H](C)CC(=O)O[C@H](C)CC(=O)O[C@@H](C)CC(=O)O[C@@H](C)CC(=O)O[C@H](C)CC(=O)O[C@H](C)CC(=O)O)OC(=O)C[C@@H](C)O,C[C@@H](O)CC(=O)O.C[C@H](O)CC(=O)O,"('C[C@@H](O)CC(=O)O', 'C[C@H](O)CC(=O)O')",0.33,,5.0,66.0,48.964077,7.01893,1,[],"Kricheldorf, H. R., & Lee, S. R. (1995). Polylactones. 35. Macrocyclic and Stereoselective Polymerization of _-D,L-Butyrolactone with Cyclic Dibutyltin Initiators. Macromolecules, 28(20), 6718-6725. https://doi.org/10.1021/ma00124a004",Table 2.1,ester_stereo,"('C[C@@H](O)CC(=O)O', 'C[C@H](O)CC(=O)O')",25,0,17.035922999999997,0.3099318000000002
C[C@@H](CC(=O)O[C@@H](C)CC(=O)O[C@H](C)CC(=O)O[C@@H](C)CC(=O)O[C@@H](C)CC(=O)O[C@H](C)CC(=O)O[C@@H](C)CC(=O)O[C@H](C)CC(=O)O[C@H](C)CC(=O)O[C@@H](C)CC(=O)O[C@@H](C)CC(=O)O[C@H](C)CC(=O)O[C@H](C)CC(=O)O[C@H](C)CC(=O)O[C@@H](C)CC(=O)O[C@H](C)CC(=O)O[C@H](C)CC(=O)O[C@@H](C)CC(=O)O[C@H](C)CC(=O)O[C@@H](C)CC(=O)O[C@H](C)CC(=O)O[C@@H](C)CC(=O)O[C@@H](C)CC(=O)O[C@H](C)CC(=O)O)OC(=O)C[C@@H](C)O,C[C@@H](O)CC(=O)O.C[C@H](O)CC(=O)O,"('C[C@@H](O)CC(=O)O', 'C[C@H](O)CC(=O)O')",0.33,,5.0,66.0,48.964153,7.018713,1,[],"Kricheldorf, H. R., & Lee, S. R. (1995). Polylactones. 35. Macrocyclic and Stereoselective Polymerization of _-D,L-Butyrolactone with Cyclic Dibutyltin Initiators. Macromolecules, 28(20), 6718-6725. https://doi.org/10.1021/ma00124a004",Table 2.1,ester_stereo,"('C[C@@H](O)CC(=O)O', 'C[C@H](O)CC(=O)O')",25,1,17.035846999999997,0.3099318000000002
C[C@H](O)CC(=O)O[C@@H](C)CC(=O)O[C@@H](C)CC(=O)O[C@H](C)CC(=O)O[C@@H](C)CC(=O)O[C@H](C)CC(=O)O[C@@H](C)CC(=O)O[C@H](C)CC(=O)O[C@@H](C)CC(=O)O[C@@H](C)CC(=O)O[C@H](C)CC(=O)O[C@H](C)CC(=O)O[C@@H](C)CC(=O)O[C@@H](C)CC(=O)O[C@H](C)CC(=O)O[C@@H](C)CC(=O)O[C@H](C)CC(=O)O[C@H](C)CC(=O)O[C@H](C)CC(=O)O[C@@H](C)CC(=O)O[C@H](C)CC(=O)O[C@@H](C)CC(=O)O[C@@H](C)CC(=O)O[C@H](C)CC(=O)O[C@@H](C)CC(=O)O,C[C@@H](O)CC(=O)O.C[C@H](O)CC(=O)O,"('C[C@@H](O)CC(=O)O', 'C[C@H](O)CC(=O)O')",0.33,,5.0,66.0,48.649918,4.231274,1,[],"Kricheldorf, H. R., & Lee, S. R. (1995). Polylactones. 35. Macrocyclic and Stereoselective Polymerization of _-D,L-Butyrolactone with Cyclic Dibutyltin Initiators. Macromolecules, 28(20), 6718-6725. https://doi.org/10.1021/ma00124a004",Table 2.1,ester_stereo,"('C[C@@H](O)CC(=O)O', 'C[C@H](O)CC(=O)O')",25,2,17.350082,0.3099312999999997
C[C@@H](CC(=O)O[C@@H](C)CC(=O)O[C@H](C)CC(=O)O[C@@H](C)CC(=O)O[C@H](C)CC(=O)O[C@@H](C)CC(=O)O[C@H](C)CC(=O)O)OC(=O)C[C@H](C)OC(=O)C[C@@H](C)OC(=O)C[C@@H](C)OC(=O)C[C@H](C)OC(=O)C[C@H](C)OC(=O)C[C@@H](C)OC(=O)C[C@@H](C)OC(=O)C[C@H](C)OC(=O)C[C@@H](C)OC(=O)C[C@H](C)OC(=O)C[C@H](C)OC(=O)C[C@@H](C)OC(=O)C[C@@H](C)OC(=O)C[C@H](C)OC(=O)C[C@@H](C)OC(=O)C[C@H](C)OC(=O)C[C@H](C)OC(=O)C[C@@H](C)O,C[C@@H](O)CC(=O)O.C[C@H](O)CC(=O)O,"('C[C@@H](O)CC(=O)O', 'C[C@H](O)CC(=O)O')",0.33,,5.0,66.0,48.95402,6.9934964,1,[],"Kricheldorf, H. R., & Lee, S. R. (1995). Polylactones. 35. Macrocyclic and Stereoselective Polymerization of _-D,L-Butyrolactone with Cyclic Dibutyltin Initiators. Macromolecules, 28(20), 6718-6725. https://doi.org/10.1021/ma00124a004",Table 2.1,ester_stereo,"('C[C@@H](O)CC(=O)O', 'C[C@H](O)CC(=O)O')",25,3,17.04598,0.30993400000000015
C[C@@H](CC(=O)O[C@@H](C)CC(=O)O[C@@H](C)CC(=O)O[C@H](C)CC(=O)O[C@@H](C)CC(=O)O[C@H](C)CC(=O)O[C@@H](C)CC(=O)O[C@@H](C)CC(=O)O[C@@H](C)CC(=O)O[C@H](C)CC(=O)O[C@@H](C)CC(=O)O[C@H](C)CC(=O)O[C@@H](C)CC(=O)O[C@H](C)CC(=O)O[C@H](C)CC(=O)O[C@H](C)CC(=O)O[C@@H](C)CC(=O)O[C@H](C)CC(=O)O)OC(=O)C[C@H](C)OC(=O)C[C@@H](C)OC(=O)C[C@H](C)OC(=O)C[C@@H](C)OC(=O)C[C@H](C)OC(=O)C[C@H](C)OC(=O)C[C@@H](C)O,C[C@@H](O)CC(=O)O.C[C@H](O)CC(=O)O,"('C[C@@H](O)CC(=O)O', 'C[C@H](O)CC(=O)O')",0.33,,5.0,66.0,48.95403,6.993367,1,[],"Kricheldorf, H. R., & Lee, S. R. (1995). Polylactones. 35. Macrocyclic and Stereoselective Polymerization of _-D,L-Butyrolactone with Cyclic Dibutyltin Initiators. Macromolecules, 28(20), 6718-6725. https://doi.org/10.1021/ma00124a004",Table 2.1,ester_stereo,"('C[C@@H](O)CC(=O)O', 'C[C@H](O)CC(=O)O')",25,4,17.045969999999997,0.3099318000000002
C[C@H](O)CC(=O)O[C@@H](C)CC(=O)O[C@H](C)CC(=O)O[C@@H](C)CC(=O)O[C@H](C)CC(=O)O[C@@H](C)CC(=O)O[C@H](C)CC(=O)O[C@H](C)CC(=O)O[C@H](C)CC(=O)O[C@H](C)CC(=O)O[C@H](C)CC(=O)O[C@@H](C)CC(=O)O[C@@H](C)CC(=O)O[C@H](C)CC(=O)O[C@@H](C)CC(=O)O[C@H](C)CC(=O)O[C@@H](C)CC(=O)O[C@@H](C)CC(=O)O[C@H](C)CC(=O)O[C@H](C)CC(=O)O[C@@H](C)CC(=O)O[C@H](C)CC(=O)O[C@H](C)CC(=O)O[C@@H](C)CC(=O)O[C@H](C)CC(=O)O,C[C@@H](O)CC(=O)O.C[C@H](O)CC(=O)O,"('C[C@@H](O)CC(=O)O', 'C[C@H](O)CC(=O)O')",0.36,33000.0,,51.0,50.09608,3.2662437,1,[],"Ajellal, N., Bouyahyi, M., Amgoune, A., Thomas, C. M., Bondon, A., Pillin, I., Grohens, Y., & Carpentier, J. F. (2009). Syndiotactic-enriched poly(3-hydroxybutyrate)s via stereoselective ring-opening polymerization of racemic _-butyrolactone with discrete yttrium catalysts. Macromolecules, 42(4), 987-993. https://doi.org/10.1021/ma8022734","Table 1, #9",ester_stereo,"('C[C@@H](O)CC(=O)O', 'C[C@H](O)CC(=O)O')",25,0,0.9039199999999994,
C[C@@H](CC(=O)O)OC(=O)C[C@H](C)OC(=O)C[C@@H](C)OC(=O)C[C@H](C)OC(=O)C[C@@H](C)OC(=O)C[C@@H](C)OC(=O)C[C@@H](C)OC(=O)C[C@H](C)OC(=O)C[C@@H](C)OC(=O)C[C@@H](C)OC(=O)C[C@@H](C)OC(=O)C[C@H](C)OC(=O)C[C@@H](C)OC(=O)C[C@H](C)OC(=O)C[C@@H](C)OC(=O)C[C@@H](C)OC(=O)C[C@H](C)OC(=O)C[C@@H](C)OC(=O)C[C@H](C)OC(=O)C[C@@H](C)OC(=O)C[C@H](C)OC(=O)C[C@@H](C)OC(=O)C[C@@H](C)OC(=O)C[C@@H](C)OC(=O)C[C@@H](C)O,C[C@@H](O)CC(=O)O.C[C@H](O)CC(=O)O,"('C[C@@H](O)CC(=O)O', 'C[C@H](O)CC(=O)O')",0.36,33000.0,,51.0,49.75571,5.4942994,1,[],"Ajellal, N., Bouyahyi, M., Amgoune, A., Thomas, C. M., Bondon, A., Pillin, I., Grohens, Y., & Carpentier, J. F. (2009). Syndiotactic-enriched poly(3-hydroxybutyrate)s via stereoselective ring-opening polymerization of racemic _-butyrolactone with discrete yttrium catalysts. Macromolecules, 42(4), 987-993. https://doi.org/10.1021/ma8022734","Table 1, #9",ester_stereo,"('C[C@@H](O)CC(=O)O', 'C[C@H](O)CC(=O)O')",25,1,1.2442899999999995,
C[C@@H](CC(=O)O)OC(=O)C[C@@H](C)OC(=O)C[C@H](C)OC(=O)C[C@@H](C)OC(=O)C[C@@H](C)OC(=O)C[C@H](C)OC(=O)C[C@H](C)OC(=O)C[C@@H](C)OC(=O)C[C@H](C)OC(=O)C[C@H](C)OC(=O)C[C@@H](C)OC(=O)C[C@H](C)OC(=O)C[C@@H](C)OC(=O)C[C@@H](C)OC(=O)C[C@@H](C)OC(=O)C[C@H](C)OC(=O)C[C@H](C)OC(=O)C[C@@H](C)OC(=O)C[C@H](C)OC(=O)C[C@H](C)OC(=O)C[C@@H](C)OC(=O)C[C@@H](C)OC(=O)C[C@H](C)OC(=O)C[C@@H](C)OC(=O)C[C@@H](C)O,C[C@@H](O)CC(=O)O.C[C@H](O)CC(=O)O,"('C[C@@H](O)CC(=O)O', 'C[C@H](O)CC(=O)O')",0.36,33000.0,,51.0,49.69957,5.584226,1,[],"Ajellal, N., Bouyahyi, M., Amgoune, A., Thomas, C. M., Bondon, A., Pillin, I., Grohens, Y., & Carpentier, J. F. (2009). Syndiotactic-enriched poly(3-hydroxybutyrate)s via stereoselective ring-opening polymerization of racemic _-butyrolactone with discrete yttrium catalysts. Macromolecules, 42(4), 987-993. https://doi.org/10.1021/ma8022734","Table 1, #9",ester_stereo,"('C[C@@H](O)CC(=O)O', 'C[C@H](O)CC(=O)O')",25,2,1.3004299999999986,
C[C@H](O)CC(=O)O[C@@H](C)CC(=O)O[C@H](C)CC(=O)O[C@@H](C)CC(=O)O[C@H](C)CC(=O)O[C@@H](C)CC(=O)O[C@H](C)CC(=O)O[C@H](C)CC(=O)O[C@@H](C)CC(=O)O[C@H](C)CC(=O)O[C@H](C)CC(=O)O[C@@H](C)CC(=O)O[C@H](C)CC(=O)O[C@H](C)CC(=O)O[C@@H](C)CC(=O)O[C@@H](C)CC(=O)O[C@H](C)CC(=O)O[C@@H](C)CC(=O)O[C@@H](C)CC(=O)O[C@H](C)CC(=O)O[C@H](C)CC(=O)O[C@H](C)CC(=O)O[C@@H](C)CC(=O)O[C@H](C)CC(=O)O[C@H](C)CC(=O)O,C[C@@H](O)CC(=O)O.C[C@H](O)CC(=O)O,"('C[C@@H](O)CC(=O)O', 'C[C@H](O)CC(=O)O')",0.36,33000.0,,51.0,50.095966,3.2660608,1,[],"Ajellal, N., Bouyahyi, M., Amgoune, A., Thomas, C. M., Bondon, A., Pillin, I., Grohens, Y., & Carpentier, J. F. (2009). Syndiotactic-enriched poly(3-hydroxybutyrate)s via stereoselective ring-opening polymerization of racemic _-butyrolactone with discrete yttrium catalysts. Macromolecules, 42(4), 987-993. https://doi.org/10.1021/ma8022734","Table 1, #9",ester_stereo,"('C[C@@H](O)CC(=O)O', 'C[C@H](O)CC(=O)O')",25,3,0.9040340000000029,
C[C@@H](CC(=O)O)OC(=O)C[C@@H](C)OC(=O)C[C@@H](C)OC(=O)C[C@H](C)OC(=O)C[C@@H](C)OC(=O)C[C@H](C)OC(=O)C[C@@H](C)OC(=O)C[C@H](C)OC(=O)C[C@@H](C)OC(=O)C[C@@H](C)OC(=O)C[C@H](C)OC(=O)C[C@@H](C)OC(=O)C[C@@H](C)OC(=O)C[C@@H](C)OC(=O)C[C@H](C)OC(=O)C[C@H](C)OC(=O)C[C@@H](C)OC(=O)C[C@@H](C)OC(=O)C[C@H](C)OC(=O)C[C@@H](C)OC(=O)C[C@@H](C)OC(=O)C[C@H](C)OC(=O)C[C@H](C)OC(=O)C[C@H](C)OC(=O)C[C@@H](C)O,C[C@@H](O)CC(=O)O.C[C@H](O)CC(=O)O,"('C[C@@H](O)CC(=O)O', 'C[C@H](O)CC(=O)O')",0.36,33000.0,,51.0,49.726227,5.526433,1,[],"Ajellal, N., Bouyahyi, M., Amgoune, A., Thomas, C. M., Bondon, A., Pillin, I., Grohens, Y., & Carpentier, J. F. (2009). Syndiotactic-enriched poly(3-hydroxybutyrate)s via stereoselective ring-opening polymerization of racemic _-butyrolactone with discrete yttrium catalysts. Macromolecules, 42(4), 987-993. https://doi.org/10.1021/ma8022734","Table 1, #9",ester_stereo,"('C[C@@H](O)CC(=O)O', 'C[C@H](O)CC(=O)O')",25,4,1.2737729999999985,
C[C@H](O)CC(=O)O[C@@H](C)CC(=O)O[C@H](C)CC(=O)O[C@@H](C)CC(=O)O[C@H](C)CC(=O)O[C@H](C)CC(=O)O[C@H](C)CC(=O)O[C@@H](C)CC(=O)O[C@H](C)CC(=O)O[C@H](C)CC(=O)O[C@@H](C)CC(=O)O[C@@H](C)CC(=O)O[C@@H](C)CC(=O)O[C@H](C)CC(=O)O[C@@H](C)CC(=O)O[C@H](C)CC(=O)O[C@H](C)CC(=O)O[C@H](C)CC(=O)O[C@H](C)CC(=O)O[C@@H](C)CC(=O)O[C@H](C)CC(=O)O[C@@H](C)CC(=O)O[C@@H](C)CC(=O)O[C@H](C)CC(=O)O[C@@H](C)CC(=O)O,C[C@@H](O)CC(=O)O.C[C@H](O)CC(=O)O,"('C[C@@H](O)CC(=O)O', 'C[C@H](O)CC(=O)O')",0.38,,-1.0,65.0,67.774925,3.699733,1,[],"Kricheldorf, H. R., & Lee, S. R. (1995). Polylactones. 35. Macrocyclic and Stereoselective Polymerization of _-D,L-Butyrolactone with Cyclic Dibutyltin Initiators. Macromolecules, 28(20), 6718-6725. https://doi.org/10.1021/ma00124a004",Table 1.1,ester_stereo,"('C[C@@H](O)CC(=O)O', 'C[C@H](O)CC(=O)O')",25,0,2.774924999999996,5.6900687
C[C@H](O)CC(=O)O[C@H](C)CC(=O)O[C@H](C)CC(=O)O[C@H](C)CC(=O)O[C@@H](C)CC(=O)O[C@H](C)CC(=O)O[C@@H](C)CC(=O)O[C@@H](C)CC(=O)O[C@H](C)CC(=O)O[C@@H](C)CC(=O)O[C@H](C)CC(=O)O[C@@H](C)CC(=O)O[C@@H](C)CC(=O)O[C@@H](C)CC(=O)O[C@H](C)CC(=O)O[C@H](C)CC(=O)O[C@@H](C)CC(=O)O[C@H](C)CC(=O)O[C@H](C)CC(=O)O[C@@H](C)CC(=O)O[C@H](C)CC(=O)O[C@@H](C)CC(=O)O[C@@H](C)CC(=O)O[C@@H](C)CC(=O)O[C@@H](C)CC(=O)O,C[C@@H](O)CC(=O)O.C[C@H](O)CC(=O)O,"('C[C@@H](O)CC(=O)O', 'C[C@H](O)CC(=O)O')",0.38,,2.0,61.0,67.69125,3.772792,1,[],"Kricheldorf, H. R., & Lee, S. R. (1995). Polylactones. 35. Macrocyclic and Stereoselective Polymerization of _-D,L-Butyrolactone with Cyclic Dibutyltin Initiators. Macromolecules, 28(20), 6718-6725. https://doi.org/10.1021/ma00124a004",Table 3.1,ester_stereo,"('C[C@@H](O)CC(=O)O', 'C[C@H](O)CC(=O)O')",25,0,6.691249999999997,2.6900687000000003
C[C@H](O)CC(=O)O[C@H](C)CC(=O)O[C@@H](C)CC(=O)O[C@H](C)CC(=O)O[C@@H](C)CC(=O)O[C@H](C)CC(=O)O[C@@H](C)CC(=O)O[C@@H](C)CC(=O)O[C@H](C)CC(=O)O[C@@H](C)CC(=O)O[C@@H](C)CC(=O)O[C@@H](C)CC(=O)O[C@H](C)CC(=O)O[C@H](C)CC(=O)O[C@@H](C)CC(=O)O[C@H](C)CC(=O)O[C@H](C)CC(=O)O[C@H](C)CC(=O)O[C@H](C)CC(=O)O[C@H](C)CC(=O)O[C@@H](C)CC(=O)O[C@@H](C)CC(=O)O[C@H](C)CC(=O)O[C@H](C)CC(=O)O[C@@H](C)CC(=O)O,C[C@@H](O)CC(=O)O.C[C@H](O)CC(=O)O,"('C[C@@H](O)CC(=O)O', 'C[C@H](O)CC(=O)O')",0.38,,4.0,72.0,67.760376,3.6867602,1,[],"Kricheldorf, H. R., & Lee, S. R. (1995). Polylactones. 35. Macrocyclic and Stereoselective Polymerization of _-D,L-Butyrolactone with Cyclic Dibutyltin Initiators. Macromolecules, 28(20), 6718-6725. https://doi.org/10.1021/ma00124a004",Table 3.2,ester_stereo,"('C[C@@H](O)CC(=O)O', 'C[C@H](O)CC(=O)O')",25,0,4.239624000000006,0.6900687000000003
C[C@H](O)CC(=O)O[C@H](C)CC(=O)O[C@@H](C)CC(=O)O[C@@H](C)CC(=O)O[C@H](C)CC(=O)O[C@@H](C)CC(=O)O[C@@H](C)CC(=O)O[C@@H](C)CC(=O)O[C@@H](C)CC(=O)O[C@H](C)CC(=O)O[C@H](C)CC(=O)O[C@@H](C)CC(=O)O[C@H](C)CC(=O)O[C@H](C)CC(=O)O[C@@H](C)CC(=O)O[C@H](C)CC(=O)O[C@H](C)CC(=O)O[C@@H](C)CC(=O)O[C@H](C)CC(=O)O[C@H](C)CC(=O)O[C@H](C)CC(=O)O[C@@H](C)CC(=O)O[C@H](C)CC(=O)O[C@H](C)CC(=O)O[C@@H](C)CC(=O)O,C[C@@H](O)CC(=O)O.C[C@H](O)CC(=O)O,"('C[C@@H](O)CC(=O)O', 'C[C@H](O)CC(=O)O')",0.38,,6.0,69.0,67.76039,3.6867664,1,[],"Kricheldorf, H. R., & Lee, S. R. (1995). Polylactones. 35. Macrocyclic and Stereoselective Polymerization of _-D,L-Butyrolactone with Cyclic Dibutyltin Initiators. Macromolecules, 28(20), 6718-6725. https://doi.org/10.1021/ma00124a004",Table 1.2,ester_stereo,"('C[C@@H](O)CC(=O)O', 'C[C@H](O)CC(=O)O')",25,0,1.239609999999999,1.3099312999999997
C[C@H](O)CC(=O)O[C@H](C)CC(=O)O[C@@H](C)CC(=O)O[C@H](C)CC(=O)O[C@@H](C)CC(=O)O[C@H](C)CC(=O)O[C@H](C)CC(=O)O[C@@H](C)CC(=O)O[C@@H](C)CC(=O)O[C@H](C)CC(=O)O[C@@H](C)CC(=O)O[C@H](C)CC(=O)O[C@H](C)CC(=O)O[C@@H](C)CC(=O)O[C@@H](C)CC(=O)O[C@@H](C)CC(=O)O[C@H](C)CC(=O)O[C@@H](C)CC(=O)O[C@@H](C)CC(=O)O[C@H](C)CC(=O)O[C@H](C)CC(=O)O[C@H](C)CC(=O)O[C@H](C)CC(=O)O[C@@H](C)CC(=O)O[C@@H](C)CC(=O)O,C[C@@H](O)CC(=O)O.C[C@H](O)CC(=O)O,"('C[C@@H](O)CC(=O)O', 'C[C@H](O)CC(=O)O')",0.38,,7.0,67.0,67.72425,3.7291667,1,[],"Kricheldorf, H. R., & Lee, S. R. (1995). Polylactones. 35. Macrocyclic and Stereoselective Polymerization of _-D,L-Butyrolactone with Cyclic Dibutyltin Initiators. Macromolecules, 28(20), 6718-6725. https://doi.org/10.1021/ma00124a004",Table 2.4,ester_stereo,"('C[C@@H](O)CC(=O)O', 'C[C@H](O)CC(=O)O')",25,0,0.7242499999999978,2.3099312999999997
C[C@H](O)CC(=O)O[C@@H](C)CC(=O)O[C@@H](C)CC(=O)O[C@H](C)CC(=O)O[C@H](C)CC(=O)O[C@H](C)CC(=O)O[C@@H](C)CC(=O)O[C@H](C)CC(=O)O[C@@H](C)CC(=O)O[C@@H](C)CC(=O)O[C@@H](C)CC(=O)O[C@@H](C)CC(=O)O[C@@H](C)CC(=O)O[C@H](C)CC(=O)O[C@@H](C)CC(=O)O[C@H](C)CC(=O)O[C@@H](C)CC(=O)O[C@@H](C)CC(=O)O[C@H](C)CC(=O)O[C@@H](C)CC(=O)O[C@H](C)CC(=O)O[C@@H](C)CC(=O)O[C@H](C)CC(=O)O[C@@H](C)CC(=O)O[C@@H](C)CC(=O)O,C[C@@H](O)CC(=O)O.C[C@H](O)CC(=O)O,"('C[C@@H](O)CC(=O)O', 'C[C@H](O)CC(=O)O')",0.38,,8.0,64.0,67.63683,3.8731298,1,[],"Kricheldorf, H. R., & Lee, S. R. (1995). Polylactones. 35. Macrocyclic and Stereoselective Polymerization of _-D,L-Butyrolactone with Cyclic Dibutyltin Initiators. Macromolecules, 28(20), 6718-6725. https://doi.org/10.1021/ma00124a004",Table 3.7,ester_stereo,"('C[C@@H](O)CC(=O)O', 'C[C@H](O)CC(=O)O')",25,0,3.6368300000000033,3.3099312999999997
C[C@@H](CC(=O)O[C@@H](C)CC(=O)O[C@@H](C)CC(=O)O[C@H](C)CC(=O)O[C@H](C)CC(=O)O[C@H](C)CC(=O)O[C@H](C)CC(=O)O[C@H](C)CC(=O)O)OC(=O)C[C@H](C)OC(=O)C[C@@H](C)OC(=O)C[C@H](C)OC(=O)C[C@@H](C)OC(=O)C[C@H](C)OC(=O)C[C@H](C)OC(=O)C[C@@H](C)OC(=O)C[C@H](C)OC(=O)C[C@@H](C)OC(=O)C[C@H](C)OC(=O)C[C@@H](C)OC(=O)C[C@@H](C)OC(=O)C[C@H](C)OC(=O)C[C@@H](C)OC(=O)C[C@H](C)OC(=O)C[C@H](C)OC(=O)C[C@@H](C)O,C[C@@H](O)CC(=O)O.C[C@H](O)CC(=O)O,"('C[C@@H](O)CC(=O)O', 'C[C@H](O)CC(=O)O')",0.38,,8.0,73.0,67.96593,4.579667,1,[],"Kricheldorf, H. R., & Lee, S. R. (1995). Polylactones. 35. Macrocyclic and Stereoselective Polymerization of _-D,L-Butyrolactone with Cyclic Dibutyltin Initiators. Macromolecules, 28(20), 6718-6725. https://doi.org/10.1021/ma00124a004",Table 3.4,ester_stereo,"('C[C@@H](O)CC(=O)O', 'C[C@H](O)CC(=O)O')",25,0,5.03407,3.3099327
C[C@H](O)CC(=O)O[C@@H](C)CC(=O)O[C@H](C)CC(=O)O[C@@H](C)CC(=O)O[C@@H](C)CC(=O)O[C@H](C)CC(=O)O[C@@H](C)CC(=O)O[C@H](C)CC(=O)O[C@@H](C)CC(=O)O[C@H](C)CC(=O)O[C@@H](C)CC(=O)O[C@@H](C)CC(=O)O[C@H](C)CC(=O)O[C@@H](C)CC(=O)O[C@@H](C)CC(=O)O[C@H](C)CC(=O)O[C@H](C)CC(=O)O[C@@H](C)CC(=O)O[C@@H](C)CC(=O)O[C@@H](C)CC(=O)O[C@@H](C)CC(=O)O[C@H](C)CC(=O)O[C@H](C)CC(=O)O[C@H](C)CC(=O)O[C@@H](C)CC(=O)O,C[C@@H](O)CC(=O)O.C[C@H](O)CC(=O)O,"('C[C@@H](O)CC(=O)O', 'C[C@H](O)CC(=O)O')",0.38,,,69.0,67.67381,3.8302152,1,[],"Kricheldorf, H. R., & Lee, S. R. (1995). Polylactones. 35. Macrocyclic and Stereoselective Polymerization of _-D,L-Butyrolactone with Cyclic Dibutyltin Initiators. Macromolecules, 28(20), 6718-6725. https://doi.org/10.1021/ma00124a004",Table 3.6,ester_stereo,"('C[C@@H](O)CC(=O)O', 'C[C@H](O)CC(=O)O')",25,0,1.3261899999999969,
C[C@H](O)CC(=O)O[C@H](C)CC(=O)O[C@@H](C)CC(=O)O[C@@H](C)CC(=O)O[C@H](C)CC(=O)O[C@H](C)CC(=O)O[C@@H](C)CC(=O)O[C@H](C)CC(=O)O[C@@H](C)CC(=O)O[C@@H](C)CC(=O)O[C@@H](C)CC(=O)O[C@H](C)CC(=O)O[C@H](C)CC(=O)O[C@H](C)CC(=O)O[C@@H](C)CC(=O)O[C@H](C)CC(=O)O[C@@H](C)CC(=O)O[C@@H](C)CC(=O)O[C@@H](C)CC(=O)O[C@@H](C)CC(=O)O[C@@H](C)CC(=O)O[C@H](C)CC(=O)O[C@@H](C)CC(=O)O[C@H](C)CC(=O)O[C@@H](C)CC(=O)O,C[C@@H](O)CC(=O)O.C[C@H](O)CC(=O)O,"('C[C@@H](O)CC(=O)O', 'C[C@H](O)CC(=O)O')",0.38,,-1.0,65.0,67.65969,3.818042,1,[],"Kricheldorf, H. R., & Lee, S. R. (1995). Polylactones. 35. Macrocyclic and Stereoselective Polymerization of _-D,L-Butyrolactone with Cyclic Dibutyltin Initiators. Macromolecules, 28(20), 6718-6725. https://doi.org/10.1021/ma00124a004",Table 1.1,ester_stereo,"('C[C@@H](O)CC(=O)O', 'C[C@H](O)CC(=O)O')",25,1,2.6596899999999977,5.6900687
C[C@H](O)CC(=O)O[C@@H](C)CC(=O)O[C@@H](C)CC(=O)O[C@H](C)CC(=O)O[C@H](C)CC(=O)O[C@@H](C)CC(=O)O[C@H](C)CC(=O)O[C@@H](C)CC(=O)O[C@H](C)CC(=O)O[C@@H](C)CC(=O)O[C@H](C)CC(=O)O[C@@H](C)CC(=O)O[C@H](C)CC(=O)O[C@@H](C)CC(=O)O[C@@H](C)CC(=O)O[C@H](C)CC(=O)O[C@@H](C)CC(=O)O[C@@H](C)CC(=O)O[C@@H](C)CC(=O)O[C@H](C)CC(=O)O[C@H](C)CC(=O)O[C@H](C)CC(=O)O[C@@H](C)CC(=O)O[C@@H](C)CC(=O)O[C@@H](C)CC(=O)O,C[C@@H](O)CC(=O)O.C[C@H](O)CC(=O)O,"('C[C@@H](O)CC(=O)O', 'C[C@H](O)CC(=O)O')",0.38,,2.0,61.0,67.67114,3.8287463,1,[],"Kricheldorf, H. R., & Lee, S. R. (1995). Polylactones. 35. Macrocyclic and Stereoselective Polymerization of _-D,L-Butyrolactone with Cyclic Dibutyltin Initiators. Macromolecules, 28(20), 6718-6725. https://doi.org/10.1021/ma00124a004",Table 3.1,ester_stereo,"('C[C@@H](O)CC(=O)O', 'C[C@H](O)CC(=O)O')",25,1,6.671139999999994,2.6900687000000003
C[C@@H](CC(=O)O[C@@H](C)CC(=O)O[C@@H](C)CC(=O)O[C@H](C)CC(=O)O[C@@H](C)CC(=O)O[C@@H](C)CC(=O)O[C@H](C)CC(=O)O[C@H](C)CC(=O)O[C@H](C)CC(=O)O[C@H](C)CC(=O)O)OC(=O)C[C@H](C)OC(=O)C[C@@H](C)OC(=O)C[C@H](C)OC(=O)C[C@H](C)OC(=O)C[C@@H](C)OC(=O)C[C@@H](C)OC(=O)C[C@H](C)OC(=O)C[C@@H](C)OC(=O)C[C@@H](C)OC(=O)C[C@H](C)OC(=O)C[C@@H](C)OC(=O)C[C@H](C)OC(=O)C[C@@H](C)OC(=O)C[C@H](C)OC(=O)C[C@@H](C)O,C[C@@H](O)CC(=O)O.C[C@H](O)CC(=O)O,"('C[C@@H](O)CC(=O)O', 'C[C@H](O)CC(=O)O')",0.38,,4.0,72.0,67.89959,4.651698,1,[],"Kricheldorf, H. R., & Lee, S. R. (1995). Polylactones. 35. Macrocyclic and Stereoselective Polymerization of _-D,L-Butyrolactone with Cyclic Dibutyltin Initiators. Macromolecules, 28(20), 6718-6725. https://doi.org/10.1021/ma00124a004",Table 3.2,ester_stereo,"('C[C@@H](O)CC(=O)O', 'C[C@H](O)CC(=O)O')",25,1,4.100409999999997,0.690067
C[C@H](O)CC(=O)O[C@H](C)CC(=O)O[C@H](C)CC(=O)O[C@@H](C)CC(=O)O[C@H](C)CC(=O)O[C@H](C)CC(=O)O[C@@H](C)CC(=O)O[C@@H](C)CC(=O)O[C@@H](C)CC(=O)O[C@H](C)CC(=O)O[C@H](C)CC(=O)O[C@H](C)CC(=O)O[C@@H](C)CC(=O)O[C@H](C)CC(=O)O[C@@H](C)CC(=O)O[C@@H](C)CC(=O)O[C@@H](C)CC(=O)O[C@H](C)CC(=O)O[C@@H](C)CC(=O)O[C@H](C)CC(=O)O[C@@H](C)CC(=O)O[C@H](C)CC(=O)O[C@@H](C)CC(=O)O[C@@H](C)CC(=O)O[C@@H](C)CC(=O)O,C[C@@H](O)CC(=O)O.C[C@H](O)CC(=O)O,"('C[C@@H](O)CC(=O)O', 'C[C@H](O)CC(=O)O')",0.38,,6.0,69.0,67.69125,3.7727933,1,[],"Kricheldorf, H. R., & Lee, S. R. (1995). Polylactones. 35. Macrocyclic and Stereoselective Polymerization of _-D,L-Butyrolactone with Cyclic Dibutyltin Initiators. Macromolecules, 28(20), 6718-6725. https://doi.org/10.1021/ma00124a004",Table 1.2,ester_stereo,"('C[C@@H](O)CC(=O)O', 'C[C@H](O)CC(=O)O')",25,1,1.3087500000000034,1.3099312999999997
C[C@H](O)CC(=O)O[C@H](C)CC(=O)O[C@H](C)CC(=O)O[C@H](C)CC(=O)O[C@@H](C)CC(=O)O[C@H](C)CC(=O)O[C@H](C)CC(=O)O[C@@H](C)CC(=O)O[C@H](C)CC(=O)O[C@H](C)CC(=O)O[C@@H](C)CC(=O)O[C@H](C)CC(=O)O[C@@H](C)CC(=O)O[C@@H](C)CC(=O)O[C@H](C)CC(=O)O[C@H](C)CC(=O)O[C@H](C)CC(=O)O[C@@H](C)CC(=O)O[C@@H](C)CC(=O)O[C@@H](C)CC(=O)O[C@H](C)CC(=O)O[C@@H](C)CC(=O)O[C@H](C)CC(=O)O[C@H](C)CC(=O)O[C@@H](C)CC(=O)O,C[C@@H](O)CC(=O)O.C[C@H](O)CC(=O)O,"('C[C@@H](O)CC(=O)O', 'C[C@H](O)CC(=O)O')",0.38,,7.0,67.0,67.79514,3.6429887,1,[],"Kricheldorf, H. R., & Lee, S. R. (1995). Polylactones. 35. Macrocyclic and Stereoselective Polymerization of _-D,L-Butyrolactone with Cyclic Dibutyltin Initiators. Macromolecules, 28(20), 6718-6725. https://doi.org/10.1021/ma00124a004",Table 2.4,ester_stereo,"('C[C@@H](O)CC(=O)O', 'C[C@H](O)CC(=O)O')",25,1,0.7951400000000035,2.3099312999999997
C[C@@H](CC(=O)O[C@@H](C)CC(=O)O[C@@H](C)CC(=O)O[C@H](C)CC(=O)O[C@@H](C)CC(=O)O[C@@H](C)CC(=O)O[C@@H](C)CC(=O)O[C@H](C)CC(=O)O[C@H](C)CC(=O)O[C@H](C)CC(=O)O[C@@H](C)CC(=O)O[C@H](C)CC(=O)O[C@@H](C)CC(=O)O[C@H](C)CC(=O)O[C@@H](C)CC(=O)O[C@H](C)CC(=O)O[C@H](C)CC(=O)O[C@@H](C)CC(=O)O[C@@H](C)CC(=O)O[C@@H](C)CC(=O)O[C@H](C)CC(=O)O)OC(=O)C[C@H](C)OC(=O)C[C@@H](C)OC(=O)C[C@H](C)OC(=O)C[C@@H](C)O,C[C@@H](O)CC(=O)O.C[C@H](O)CC(=O)O,"('C[C@@H](O)CC(=O)O', 'C[C@H](O)CC(=O)O')",0.38,,8.0,64.0,67.8588,4.685539,1,[],"Kricheldorf, H. R., & Lee, S. R. (1995). Polylactones. 35. Macrocyclic and Stereoselective Polymerization of _-D,L-Butyrolactone with Cyclic Dibutyltin Initiators. Macromolecules, 28(20), 6718-6725. https://doi.org/10.1021/ma00124a004",Table 3.7,ester_stereo,"('C[C@@H](O)CC(=O)O', 'C[C@H](O)CC(=O)O')",25,1,3.8588000000000022,3.3099318
C[C@H](O)CC(=O)O[C@H](C)CC(=O)O[C@H](C)CC(=O)O[C@H](C)CC(=O)O[C@@H](C)CC(=O)O[C@H](C)CC(=O)O[C@H](C)CC(=O)O[C@H](C)CC(=O)O[C@@H](C)CC(=O)O[C@@H](C)CC(=O)O[C@H](C)CC(=O)O[C@H](C)CC(=O)O[C@@H](C)CC(=O)O[C@H](C)CC(=O)O[C@@H](C)CC(=O)O[C@@H](C)CC(=O)O[C@H](C)CC(=O)O[C@H](C)CC(=O)O[C@@H](C)CC(=O)O[C@H](C)CC(=O)O[C@@H](C)CC(=O)O[C@@H](C)CC(=O)O[C@H](C)CC(=O)O[C@H](C)CC(=O)O[C@@H](C)CC(=O)O,C[C@@H](O)CC(=O)O.C[C@H](O)CC(=O)O,"('C[C@@H](O)CC(=O)O', 'C[C@H](O)CC(=O)O')",0.38,,8.0,73.0,67.79516,3.6429925,1,[],"Kricheldorf, H. R., & Lee, S. R. (1995). Polylactones. 35. Macrocyclic and Stereoselective Polymerization of _-D,L-Butyrolactone with Cyclic Dibutyltin Initiators. Macromolecules, 28(20), 6718-6725. https://doi.org/10.1021/ma00124a004",Table 3.4,ester_stereo,"('C[C@@H](O)CC(=O)O', 'C[C@H](O)CC(=O)O')",25,1,5.204840000000004,3.3099312999999997
C[C@@H](CC(=O)O[C@@H](C)CC(=O)O[C@@H](C)CC(=O)O[C@H](C)CC(=O)O)OC(=O)C[C@H](C)OC(=O)C[C@H](C)OC(=O)C[C@@H](C)OC(=O)C[C@@H](C)OC(=O)C[C@H](C)OC(=O)C[C@@H](C)OC(=O)C[C@H](C)OC(=O)C[C@H](C)OC(=O)C[C@H](C)OC(=O)C[C@H](C)OC(=O)C[C@H](C)OC(=O)C[C@@H](C)OC(=O)C[C@H](C)OC(=O)C[C@@H](C)OC(=O)C[C@H](C)OC(=O)C[C@@H](C)OC(=O)C[C@H](C)OC(=O)C[C@@H](C)OC(=O)C[C@@H](C)OC(=O)C[C@H](C)OC(=O)C[C@@H](C)O,C[C@@H](O)CC(=O)O.C[C@H](O)CC(=O)O,"('C[C@@H](O)CC(=O)O', 'C[C@H](O)CC(=O)O')",0.38,,,69.0,67.92945,4.614497,1,[],"Kricheldorf, H. R., & Lee, S. R. (1995). Polylactones. 35. Macrocyclic and Stereoselective Polymerization of _-D,L-Butyrolactone with Cyclic Dibutyltin Initiators. Macromolecules, 28(20), 6718-6725. https://doi.org/10.1021/ma00124a004",Table 3.6,ester_stereo,"('C[C@@H](O)CC(=O)O', 'C[C@H](O)CC(=O)O')",25,1,1.0705499999999972,
C[C@@H](CC(=O)O[C@@H](C)CC(=O)O[C@@H](C)CC(=O)O[C@H](C)CC(=O)O[C@@H](C)CC(=O)O[C@H](C)CC(=O)O)OC(=O)C[C@H](C)OC(=O)C[C@H](C)OC(=O)C[C@@H](C)OC(=O)C[C@H](C)OC(=O)C[C@H](C)OC(=O)C[C@H](C)OC(=O)C[C@H](C)OC(=O)C[C@@H](C)OC(=O)C[C@H](C)OC(=O)C[C@@H](C)OC(=O)C[C@H](C)OC(=O)C[C@H](C)OC(=O)C[C@@H](C)OC(=O)C[C@@H](C)OC(=O)C[C@H](C)OC(=O)C[C@@H](C)OC(=O)C[C@H](C)OC(=O)C[C@@H](C)OC(=O)C[C@@H](C)O,C[C@@H](O)CC(=O)O.C[C@H](O)CC(=O)O,"('C[C@@H](O)CC(=O)O', 'C[C@H](O)CC(=O)O')",0.38,,-1.0,65.0,67.942665,4.6295476,1,[],"Kricheldorf, H. R., & Lee, S. R. (1995). Polylactones. 35. Macrocyclic and Stereoselective Polymerization of _-D,L-Butyrolactone with Cyclic Dibutyltin Initiators. Macromolecules, 28(20), 6718-6725. https://doi.org/10.1021/ma00124a004",Table 1.1,ester_stereo,"('C[C@@H](O)CC(=O)O', 'C[C@H](O)CC(=O)O')",25,2,2.942665000000005,5.690065
C[C@@H](CC(=O)O[C@@H](C)CC(=O)O[C@@H](C)CC(=O)O[C@H](C)CC(=O)O[C@H](C)CC(=O)O[C@H](C)CC(=O)O[C@@H](C)CC(=O)O[C@H](C)CC(=O)O[C@H](C)CC(=O)O[C@H](C)CC(=O)O[C@@H](C)CC(=O)O[C@H](C)CC(=O)O[C@@H](C)CC(=O)O[C@H](C)CC(=O)O[C@@H](C)CC(=O)O[C@@H](C)CC(=O)O[C@H](C)CC(=O)O)OC(=O)C[C@H](C)OC(=O)C[C@@H](C)OC(=O)C[C@H](C)OC(=O)C[C@@H](C)OC(=O)C[C@@H](C)OC(=O)C[C@@H](C)OC(=O)C[C@H](C)OC(=O)C[C@@H](C)O,C[C@@H](O)CC(=O)O.C[C@H](O)CC(=O)O,"('C[C@@H](O)CC(=O)O', 'C[C@H](O)CC(=O)O')",0.38,,2.0,61.0,67.89519,4.650167,1,[],"Kricheldorf, H. R., & Lee, S. R. (1995). Polylactones. 35. Macrocyclic and Stereoselective Polymerization of _-D,L-Butyrolactone with Cyclic Dibutyltin Initiators. Macromolecules, 28(20), 6718-6725. https://doi.org/10.1021/ma00124a004",Table 3.1,ester_stereo,"('C[C@@H](O)CC(=O)O', 'C[C@H](O)CC(=O)O')",25,2,6.8951899999999995,2.6900696999999996
C[C@H](O)CC(=O)O[C@H](C)CC(=O)O[C@H](C)CC(=O)O[C@@H](C)CC(=O)O[C@H](C)CC(=O)O[C@@H](C)CC(=O)O[C@@H](C)CC(=O)O[C@@H](C)CC(=O)O[C@H](C)CC(=O)O[C@H](C)CC(=O)O[C@H](C)CC(=O)O[C@H](C)CC(=O)O[C@H](C)CC(=O)O[C@@H](C)CC(=O)O[C@@H](C)CC(=O)O[C@@H](C)CC(=O)O[C@H](C)CC(=O)O[C@@H](C)CC(=O)O[C@H](C)CC(=O)O[C@@H](C)CC(=O)O[C@H](C)CC(=O)O[C@@H](C)CC(=O)O[C@H](C)CC(=O)O[C@H](C)CC(=O)O[C@@H](C)CC(=O)O,C[C@@H](O)CC(=O)O.C[C@H](O)CC(=O)O,"('C[C@@H](O)CC(=O)O', 'C[C@H](O)CC(=O)O')",0.38,,4.0,72.0,67.76033,3.6866753,1,[],"Kricheldorf, H. R., & Lee, S. R. (1995). Polylactones. 35. Macrocyclic and Stereoselective Polymerization of _-D,L-Butyrolactone with Cyclic Dibutyltin Initiators. Macromolecules, 28(20), 6718-6725. https://doi.org/10.1021/ma00124a004",Table 3.2,ester_stereo,"('C[C@@H](O)CC(=O)O', 'C[C@H](O)CC(=O)O')",25,2,4.239670000000004,0.6900687000000003
C[C@@H](CC(=O)O[C@@H](C)CC(=O)O[C@H](C)CC(=O)O[C@@H](C)CC(=O)O[C@@H](C)CC(=O)O[C@@H](C)CC(=O)O[C@H](C)CC(=O)O[C@H](C)CC(=O)O)OC(=O)C[C@H](C)OC(=O)C[C@@H](C)OC(=O)C[C@H](C)OC(=O)C[C@H](C)OC(=O)C[C@H](C)OC(=O)C[C@@H](C)OC(=O)C[C@H](C)OC(=O)C[C@@H](C)OC(=O)C[C@H](C)OC(=O)C[C@@H](C)OC(=O)C[C@@H](C)OC(=O)C[C@H](C)OC(=O)C[C@@H](C)OC(=O)C[C@H](C)OC(=O)C[C@@H](C)OC(=O)C[C@@H](C)OC(=O)C[C@@H](C)O,C[C@@H](O)CC(=O)O.C[C@H](O)CC(=O)O,"('C[C@@H](O)CC(=O)O', 'C[C@H](O)CC(=O)O')",0.38,,6.0,69.0,67.878914,4.702482,1,[],"Kricheldorf, H. R., & Lee, S. R. (1995). Polylactones. 35. Macrocyclic and Stereoselective Polymerization of _-D,L-Butyrolactone with Cyclic Dibutyltin Initiators. Macromolecules, 28(20), 6718-6725. https://doi.org/10.1021/ma00124a004",Table 1.2,ester_stereo,"('C[C@@H](O)CC(=O)O', 'C[C@H](O)CC(=O)O')",25,2,1.1210860000000054,1.3099327
