Repository: tyo-nu/PolyIDRS_Paper

# PolyIDRS_Paper
Code and Figures for the PolyIDRS paper.

File: Figures/Figure_5/data/U_shaped_Tm_data.csv (part 46 of 60)
smiles_polymer,smiles_monomer,monomers,pm,Mn,Tg,Tm,Tm_pred,Tg_pred,model_id,distribution,ref,comment,mechanism,monomers.1,DP,replicate_structure,dTm,dTg
C[C@H](O)CC(=O)O[C@@H](C)CC(=O)O[C@H](C)CC(=O)O[C@H](C)CC(=O)O[C@H](C)CC(=O)O[C@H](C)CC(=O)O[C@@H](C)CC(=O)O[C@H](C)CC(=O)O[C@H](C)CC(=O)O[C@@H](C)CC(=O)O[C@H](C)CC(=O)O[C@H](C)CC(=O)O[C@H](C)CC(=O)O[C@@H](C)CC(=O)O[C@H](C)CC(=O)O[C@H](C)CC(=O)O[C@H](C)CC(=O)O[C@@H](C)CC(=O)O[C@H](C)CC(=O)O[C@@H](C)CC(=O)O[C@@H](C)CC(=O)O[C@H](C)CC(=O)O[C@@H](C)CC(=O)O[C@H](C)CC(=O)O[C@H](C)CC(=O)O,C[C@@H](O)CC(=O)O.C[C@H](O)CC(=O)O,"('C[C@@H](O)CC(=O)O', 'C[C@H](O)CC(=O)O')",0.45,,6.0,66.0,66.82092,6.7791204,1,[],"Kricheldorf, H. R., & Lee, S. R. (1995). Polylactones. 35. Macrocyclic and Stereoselective Polymerization of _-D,L-Butyrolactone with Cyclic Dibutyltin Initiators. Macromolecules, 28(20), 6718-6725. https://doi.org/10.1021/ma00124a004",Table 1.6,ester_stereo,"('C[C@@H](O)CC(=O)O', 'C[C@H](O)CC(=O)O')",25,3,0.820920000000001,1.3099312999999997
C[C@@H](CC(=O)O)OC(=O)C[C@H](C)OC(=O)C[C@@H](C)OC(=O)C[C@H](C)OC(=O)C[C@H](C)OC(=O)C[C@@H](C)OC(=O)C[C@H](C)OC(=O)C[C@H](C)OC(=O)C[C@H](C)OC(=O)C[C@@H](C)OC(=O)C[C@@H](C)OC(=O)C[C@H](C)OC(=O)C[C@@H](C)OC(=O)C[C@H](C)OC(=O)C[C@H](C)OC(=O)C[C@@H](C)OC(=O)C[C@@H](C)OC(=O)C[C@H](C)OC(=O)C[C@H](C)OC(=O)C[C@@H](C)OC(=O)C[C@@H](C)OC(=O)C[C@H](C)OC(=O)C[C@H](C)OC(=O)C[C@@H](C)OC(=O)C[C@@H](C)O,C[C@@H](O)CC(=O)O.C[C@H](O)CC(=O)O,"('C[C@@H](O)CC(=O)O', 'C[C@H](O)CC(=O)O')",0.45,,7.0,68.0,67.171814,7.550753,1,[],"Kricheldorf, H. R., & Lee, S. R. (1995). Polylactones. 35. Macrocyclic and Stereoselective Polymerization of _-D,L-Butyrolactone with Cyclic Dibutyltin Initiators. Macromolecules, 28(20), 6718-6725. https://doi.org/10.1021/ma00124a004",Table 1.7,ester_stereo,"('C[C@@H](O)CC(=O)O', 'C[C@H](O)CC(=O)O')",25,3,0.8281860000000023,2.3099346
C[C@@H](CC(=O)O)OC(=O)C[C@@H](C)OC(=O)C[C@@H](C)OC(=O)C[C@@H](C)OC(=O)C[C@H](C)OC(=O)C[C@@H](C)OC(=O)C[C@@H](C)OC(=O)C[C@@H](C)OC(=O)C[C@@H](C)OC(=O)C[C@H](C)OC(=O)C[C@H](C)OC(=O)C[C@@H](C)OC(=O)C[C@@H](C)OC(=O)C[C@@H](C)OC(=O)C[C@@H](C)OC(=O)C[C@H](C)OC(=O)C[C@@H](C)OC(=O)C[C@H](C)OC(=O)C[C@@H](C)OC(=O)C[C@H](C)OC(=O)C[C@@H](C)OC(=O)C[C@@H](C)OC(=O)C[C@H](C)OC(=O)C[C@H](C)OC(=O)C[C@@H](C)O,C[C@@H](O)CC(=O)O.C[C@H](O)CC(=O)O,"('C[C@@H](O)CC(=O)O', 'C[C@H](O)CC(=O)O')",0.45,,8.0,73.0,67.50751,7.553196,1,[],"Kricheldorf, H. R., & Lee, S. R. (1995). Polylactones. 35. Macrocyclic and Stereoselective Polymerization of _-D,L-Butyrolactone with Cyclic Dibutyltin Initiators. Macromolecules, 28(20), 6718-6725. https://doi.org/10.1021/ma00124a004",Table 1.5,ester_stereo,"('C[C@@H](O)CC(=O)O', 'C[C@H](O)CC(=O)O')",25,3,5.492490000000004,3.3099346
C[C@@H](CC(=O)O)OC(=O)C[C@H](C)OC(=O)C[C@H](C)OC(=O)C[C@@H](C)OC(=O)C[C@H](C)OC(=O)C[C@H](C)OC(=O)C[C@H](C)OC(=O)C[C@@H](C)OC(=O)C[C@@H](C)OC(=O)C[C@H](C)OC(=O)C[C@@H](C)OC(=O)C[C@@H](C)OC(=O)C[C@@H](C)OC(=O)C[C@H](C)OC(=O)C[C@H](C)OC(=O)C[C@H](C)OC(=O)C[C@H](C)OC(=O)C[C@@H](C)OC(=O)C[C@H](C)OC(=O)C[C@H](C)OC(=O)C[C@@H](C)OC(=O)C[C@H](C)OC(=O)C[C@@H](C)OC(=O)C[C@H](C)OC(=O)C[C@@H](C)O,C[C@@H](O)CC(=O)O.C[C@H](O)CC(=O)O,"('C[C@@H](O)CC(=O)O', 'C[C@H](O)CC(=O)O')",0.45,,9.0,,67.12157,7.555463,1,[],"Kricheldorf, H. R., & Lee, S. R. (1995). Polylactones. 35. Macrocyclic and Stereoselective Polymerization of _-D,L-Butyrolactone with Cyclic Dibutyltin Initiators. Macromolecules, 28(20), 6718-6725. https://doi.org/10.1021/ma00124a004",Table 3.6,ester_stereo,"('C[C@@H](O)CC(=O)O', 'C[C@H](O)CC(=O)O')",25,3,,4.3099346
C[C@H](O)CC(=O)O[C@H](C)CC(=O)O[C@H](C)CC(=O)O[C@@H](C)CC(=O)O[C@@H](C)CC(=O)O[C@H](C)CC(=O)O[C@H](C)CC(=O)O[C@@H](C)CC(=O)O[C@H](C)CC(=O)O[C@H](C)CC(=O)O[C@@H](C)CC(=O)O[C@H](C)CC(=O)O[C@@H](C)CC(=O)O[C@@H](C)CC(=O)O[C@@H](C)CC(=O)O[C@H](C)CC(=O)O[C@H](C)CC(=O)O[C@H](C)CC(=O)O[C@@H](C)CC(=O)O[C@@H](C)CC(=O)O[C@H](C)CC(=O)O[C@H](C)CC(=O)O[C@@H](C)CC(=O)O[C@@H](C)CC(=O)O[C@H](C)CC(=O)O,C[C@@H](O)CC(=O)O.C[C@H](O)CC(=O)O,"('C[C@@H](O)CC(=O)O', 'C[C@H](O)CC(=O)O')",0.45,,6.0,66.0,66.9561,6.8037863,1,[],"Kricheldorf, H. R., & Lee, S. R. (1995). Polylactones. 35. Macrocyclic and Stereoselective Polymerization of _-D,L-Butyrolactone with Cyclic Dibutyltin Initiators. Macromolecules, 28(20), 6718-6725. https://doi.org/10.1021/ma00124a004",Table 1.6,ester_stereo,"('C[C@@H](O)CC(=O)O', 'C[C@H](O)CC(=O)O')",25,4,0.9561000000000064,1.3099312999999997
C[C@@H](CC(=O)O)OC(=O)C[C@H](C)OC(=O)C[C@@H](C)OC(=O)C[C@@H](C)OC(=O)C[C@H](C)OC(=O)C[C@@H](C)OC(=O)C[C@H](C)OC(=O)C[C@@H](C)OC(=O)C[C@@H](C)OC(=O)C[C@@H](C)OC(=O)C[C@H](C)OC(=O)C[C@H](C)OC(=O)C[C@@H](C)OC(=O)C[C@@H](C)OC(=O)C[C@@H](C)OC(=O)C[C@H](C)OC(=O)C[C@@H](C)OC(=O)C[C@@H](C)OC(=O)C[C@@H](C)OC(=O)C[C@@H](C)OC(=O)C[C@@H](C)OC(=O)C[C@H](C)OC(=O)C[C@@H](C)OC(=O)C[C@H](C)OC(=O)C[C@@H](C)O,C[C@@H](O)CC(=O)O.C[C@H](O)CC(=O)O,"('C[C@@H](O)CC(=O)O', 'C[C@H](O)CC(=O)O')",0.45,,7.0,68.0,67.51494,7.556049,1,[],"Kricheldorf, H. R., & Lee, S. R. (1995). Polylactones. 35. Macrocyclic and Stereoselective Polymerization of _-D,L-Butyrolactone with Cyclic Dibutyltin Initiators. Macromolecules, 28(20), 6718-6725. https://doi.org/10.1021/ma00124a004",Table 1.7,ester_stereo,"('C[C@@H](O)CC(=O)O', 'C[C@H](O)CC(=O)O')",25,4,0.48506000000000427,2.3099346
C[C@H](O)CC(=O)O[C@H](C)CC(=O)O[C@H](C)CC(=O)O[C@@H](C)CC(=O)O[C@H](C)CC(=O)O[C@H](C)CC(=O)O[C@H](C)CC(=O)O[C@H](C)CC(=O)O[C@@H](C)CC(=O)O[C@H](C)CC(=O)O[C@@H](C)CC(=O)O[C@H](C)CC(=O)O[C@H](C)CC(=O)O[C@@H](C)CC(=O)O[C@H](C)CC(=O)O[C@H](C)CC(=O)O[C@@H](C)CC(=O)O[C@@H](C)CC(=O)O[C@@H](C)CC(=O)O[C@H](C)CC(=O)O[C@H](C)CC(=O)O[C@H](C)CC(=O)O[C@H](C)CC(=O)O[C@@H](C)CC(=O)O[C@H](C)CC(=O)O,C[C@@H](O)CC(=O)O.C[C@H](O)CC(=O)O,"('C[C@@H](O)CC(=O)O', 'C[C@H](O)CC(=O)O')",0.45,,8.0,73.0,66.81849,6.7775865,1,[],"Kricheldorf, H. R., & Lee, S. R. (1995). Polylactones. 35. Macrocyclic and Stereoselective Polymerization of _-D,L-Butyrolactone with Cyclic Dibutyltin Initiators. Macromolecules, 28(20), 6718-6725. https://doi.org/10.1021/ma00124a004",Table 1.5,ester_stereo,"('C[C@@H](O)CC(=O)O', 'C[C@H](O)CC(=O)O')",25,4,6.181510000000003,3.3099312999999997
C[C@@H](CC(=O)O)OC(=O)C[C@@H](C)OC(=O)C[C@H](C)OC(=O)C[C@H](C)OC(=O)C[C@@H](C)OC(=O)C[C@H](C)OC(=O)C[C@@H](C)OC(=O)C[C@@H](C)OC(=O)C[C@H](C)OC(=O)C[C@H](C)OC(=O)C[C@@H](C)OC(=O)C[C@@H](C)OC(=O)C[C@H](C)OC(=O)C[C@H](C)OC(=O)C[C@@H](C)OC(=O)C[C@@H](C)OC(=O)C[C@H](C)OC(=O)C[C@H](C)OC(=O)C[C@H](C)OC(=O)C[C@@H](C)OC(=O)C[C@@H](C)OC(=O)C[C@@H](C)OC(=O)C[C@H](C)OC(=O)C[C@@H](C)OC(=O)C[C@@H](C)O,C[C@@H](O)CC(=O)O.C[C@H](O)CC(=O)O,"('C[C@@H](O)CC(=O)O', 'C[C@H](O)CC(=O)O')",0.45,,9.0,,67.283775,7.544567,1,[],"Kricheldorf, H. R., & Lee, S. R. (1995). Polylactones. 35. Macrocyclic and Stereoselective Polymerization of _-D,L-Butyrolactone with Cyclic Dibutyltin Initiators. Macromolecules, 28(20), 6718-6725. https://doi.org/10.1021/ma00124a004",Table 3.6,ester_stereo,"('C[C@@H](O)CC(=O)O', 'C[C@H](O)CC(=O)O')",25,4,,4.3099346
C[C@@H](CC(=O)O)OC(=O)C[C@@H](C)OC(=O)C[C@H](C)OC(=O)C[C@@H](C)OC(=O)C[C@@H](C)OC(=O)C[C@@H](C)OC(=O)C[C@H](C)OC(=O)C[C@H](C)OC(=O)C[C@H](C)OC(=O)C[C@H](C)OC(=O)C[C@H](C)OC(=O)C[C@@H](C)OC(=O)C[C@@H](C)OC(=O)C[C@H](C)OC(=O)C[C@H](C)OC(=O)C[C@H](C)OC(=O)C[C@H](C)OC(=O)C[C@H](C)OC(=O)C[C@H](C)OC(=O)C[C@H](C)OC(=O)C[C@H](C)OC(=O)C[C@@H](C)OC(=O)C[C@@H](C)OC(=O)C[C@@H](C)OC(=O)C[C@@H](C)O,C[C@@H](O)CC(=O)O.C[C@H](O)CC(=O)O,"('C[C@@H](O)CC(=O)O', 'C[C@H](O)CC(=O)O')",0.7,,-10.0,,79.10012,-13.673873,1,[],"Tang, X., & Chen, E. Y. X. (2018). Chemical synthesis of perfectly isotactic and high melting bacterial poly(3-hydroxybutyrate) from bio-sourced racemic cyclic diolide. Nature Communications, 9(1), 1-11. https://doi.org/10.1038/s41467-018-04734-3","1, SI Fig 34, SI Table 1",ester_stereo,"('C[C@@H](O)CC(=O)O', 'C[C@H](O)CC(=O)O')",25,0,,14.6900654
C[C@H](O)CC(=O)O[C@H](C)CC(=O)O[C@@H](C)CC(=O)O[C@@H](C)CC(=O)O[C@H](C)CC(=O)O[C@H](C)CC(=O)O[C@H](C)CC(=O)O[C@H](C)CC(=O)O[C@@H](C)CC(=O)O[C@H](C)CC(=O)O[C@H](C)CC(=O)O[C@H](C)CC(=O)O[C@H](C)CC(=O)O[C@H](C)CC(=O)O[C@H](C)CC(=O)O[C@H](C)CC(=O)O[C@H](C)CC(=O)O[C@H](C)CC(=O)O[C@@H](C)CC(=O)O[C@@H](C)CC(=O)O[C@H](C)CC(=O)O[C@H](C)CC(=O)O[C@H](C)CC(=O)O[C@H](C)CC(=O)O[C@H](C)CC(=O)O,C[C@@H](O)CC(=O)O.C[C@H](O)CC(=O)O,"('C[C@@H](O)CC(=O)O', 'C[C@H](O)CC(=O)O')",0.7,,-10.0,,80.13624,-13.995292,1,[],"Tang, X., & Chen, E. Y. X. (2018). Chemical synthesis of perfectly isotactic and high melting bacterial poly(3-hydroxybutyrate) from bio-sourced racemic cyclic diolide. Nature Communications, 9(1), 1-11. https://doi.org/10.1038/s41467-018-04734-3","1, SI Fig 34, SI Table 1",ester_stereo,"('C[C@@H](O)CC(=O)O', 'C[C@H](O)CC(=O)O')",25,1,,14.690068700000001
C[C@@H](CC(=O)O)OC(=O)C[C@@H](C)OC(=O)C[C@H](C)OC(=O)C[C@H](C)OC(=O)C[C@H](C)OC(=O)C[C@H](C)OC(=O)C[C@H](C)OC(=O)C[C@@H](C)OC(=O)C[C@@H](C)OC(=O)C[C@@H](C)OC(=O)C[C@@H](C)OC(=O)C[C@H](C)OC(=O)C[C@H](C)OC(=O)C[C@H](C)OC(=O)C[C@H](C)OC(=O)C[C@H](C)OC(=O)C[C@@H](C)OC(=O)C[C@@H](C)OC(=O)C[C@@H](C)OC(=O)C[C@H](C)OC(=O)C[C@H](C)OC(=O)C[C@@H](C)OC(=O)C[C@@H](C)OC(=O)C[C@@H](C)OC(=O)C[C@@H](C)O,C[C@@H](O)CC(=O)O.C[C@H](O)CC(=O)O,"('C[C@@H](O)CC(=O)O', 'C[C@H](O)CC(=O)O')",0.7,,-10.0,,78.797615,-13.645645,1,[],"Tang, X., & Chen, E. Y. X. (2018). Chemical synthesis of perfectly isotactic and high melting bacterial poly(3-hydroxybutyrate) from bio-sourced racemic cyclic diolide. Nature Communications, 9(1), 1-11. https://doi.org/10.1038/s41467-018-04734-3","1, SI Fig 34, SI Table 1",ester_stereo,"('C[C@@H](O)CC(=O)O', 'C[C@H](O)CC(=O)O')",25,2,,14.6900654
C[C@H](O)CC(=O)O[C@@H](C)CC(=O)O[C@@H](C)CC(=O)O[C@@H](C)CC(=O)O[C@H](C)CC(=O)O[C@H](C)CC(=O)O[C@H](C)CC(=O)O[C@@H](C)CC(=O)O[C@H](C)CC(=O)O[C@H](C)CC(=O)O[C@H](C)CC(=O)O[C@H](C)CC(=O)O[C@@H](C)CC(=O)O[C@@H](C)CC(=O)O[C@H](C)CC(=O)O[C@H](C)CC(=O)O[C@H](C)CC(=O)O[C@@H](C)CC(=O)O[C@@H](C)CC(=O)O[C@@H](C)CC(=O)O[C@@H](C)CC(=O)O[C@@H](C)CC(=O)O[C@H](C)CC(=O)O[C@H](C)CC(=O)O[C@H](C)CC(=O)O,C[C@@H](O)CC(=O)O.C[C@H](O)CC(=O)O,"('C[C@@H](O)CC(=O)O', 'C[C@H](O)CC(=O)O')",0.7,,-10.0,,79.202736,-13.949595,1,[],"Tang, X., & Chen, E. Y. X. (2018). Chemical synthesis of perfectly isotactic and high melting bacterial poly(3-hydroxybutyrate) from bio-sourced racemic cyclic diolide. Nature Communications, 9(1), 1-11. https://doi.org/10.1038/s41467-018-04734-3","1, SI Fig 34, SI Table 1",ester_stereo,"('C[C@@H](O)CC(=O)O', 'C[C@H](O)CC(=O)O')",25,3,,14.690068700000001
C[C@@H](CC(=O)O)OC(=O)C[C@H](C)OC(=O)C[C@@H](C)OC(=O)C[C@H](C)OC(=O)C[C@H](C)OC(=O)C[C@@H](C)OC(=O)C[C@H](C)OC(=O)C[C@H](C)OC(=O)C[C@@H](C)OC(=O)C[C@@H](C)OC(=O)C[C@@H](C)OC(=O)C[C@@H](C)OC(=O)C[C@@H](C)OC(=O)C[C@@H](C)OC(=O)C[C@@H](C)OC(=O)C[C@H](C)OC(=O)C[C@H](C)OC(=O)C[C@H](C)OC(=O)C[C@H](C)OC(=O)C[C@H](C)OC(=O)C[C@@H](C)OC(=O)C[C@@H](C)OC(=O)C[C@@H](C)OC(=O)C[C@@H](C)OC(=O)C[C@@H](C)O,C[C@@H](O)CC(=O)O.C[C@H](O)CC(=O)O,"('C[C@@H](O)CC(=O)O', 'C[C@H](O)CC(=O)O')",0.7,,-10.0,,78.48869,-13.609679,1,[],"Tang, X., & Chen, E. Y. X. (2018). Chemical synthesis of perfectly isotactic and high melting bacterial poly(3-hydroxybutyrate) from bio-sourced racemic cyclic diolide. Nature Communications, 9(1), 1-11. https://doi.org/10.1038/s41467-018-04734-3","1, SI Fig 34, SI Table 1",ester_stereo,"('C[C@@H](O)CC(=O)O', 'C[C@H](O)CC(=O)O')",25,4,,14.6900654
C[C@H](O)CC(=O)O[C@@H](C)CC(=O)O[C@@H](C)CC(=O)O[C@@H](C)CC(=O)O[C@@H](C)CC(=O)O[C@@H](C)CC(=O)O[C@@H](C)CC(=O)O[C@@H](C)CC(=O)O[C@H](C)CC(=O)O[C@H](C)CC(=O)O[C@@H](C)CC(=O)O[C@H](C)CC(=O)O[C@H](C)CC(=O)O[C@H](C)CC(=O)O[C@@H](C)CC(=O)O[C@@H](C)CC(=O)O[C@@H](C)CC(=O)O[C@@H](C)CC(=O)O[C@@H](C)CC(=O)O[C@@H](C)CC(=O)O[C@H](C)CC(=O)O[C@H](C)CC(=O)O[C@@H](C)CC(=O)O[C@@H](C)CC(=O)O[C@@H](C)CC(=O)O,C[C@@H](O)CC(=O)O.C[C@H](O)CC(=O)O,"('C[C@@H](O)CC(=O)O', 'C[C@H](O)CC(=O)O')",0.74,,-15.0,,80.400314,-14.78777,1,[],"Tang, X., & Chen, E. Y. X. (2018). Chemical synthesis of perfectly isotactic and high melting bacterial poly(3-hydroxybutyrate) from bio-sourced racemic cyclic diolide. Nature Communications, 9(1), 1-11. https://doi.org/10.1038/s41467-018-04734-3","1, SI Fig 34, SI Table 1",ester_stereo,"('C[C@@H](O)CC(=O)O', 'C[C@H](O)CC(=O)O')",25,0,,19.6900687
C[C@@H](CC(=O)O[C@@H](C)CC(=O)O[C@H](C)CC(=O)O)OC(=O)C[C@@H](C)OC(=O)C[C@H](C)OC(=O)C[C@H](C)OC(=O)C[C@@H](C)OC(=O)C[C@@H](C)OC(=O)C[C@@H](C)OC(=O)C[C@@H](C)OC(=O)C[C@@H](C)OC(=O)C[C@@H](C)OC(=O)C[C@@H](C)OC(=O)C[C@@H](C)OC(=O)C[C@@H](C)OC(=O)C[C@@H](C)OC(=O)C[C@@H](C)OC(=O)C[C@H](C)OC(=O)C[C@H](C)OC(=O)C[C@@H](C)OC(=O)C[C@@H](C)OC(=O)C[C@@H](C)OC(=O)C[C@@H](C)OC(=O)C[C@@H](C)OC(=O)C[C@@H](C)O,C[C@@H](O)CC(=O)O.C[C@H](O)CC(=O)O,"('C[C@@H](O)CC(=O)O', 'C[C@H](O)CC(=O)O')",0.74,,-15.0,,80.05871,-14.554699,1,[],"Tang, X., & Chen, E. Y. X. (2018). Chemical synthesis of perfectly isotactic and high melting bacterial poly(3-hydroxybutyrate) from bio-sourced racemic cyclic diolide. Nature Communications, 9(1), 1-11. https://doi.org/10.1038/s41467-018-04734-3","1, SI Fig 34, SI Table 1",ester_stereo,"('C[C@@H](O)CC(=O)O', 'C[C@H](O)CC(=O)O')",25,1,,19.690065
C[C@H](O)CC(=O)O[C@H](C)CC(=O)O[C@H](C)CC(=O)O[C@@H](C)CC(=O)O[C@@H](C)CC(=O)O[C@@H](C)CC(=O)O[C@@H](C)CC(=O)O[C@H](C)CC(=O)O[C@H](C)CC(=O)O[C@H](C)CC(=O)O[C@H](C)CC(=O)O[C@H](C)CC(=O)O[C@H](C)CC(=O)O[C@H](C)CC(=O)O[C@H](C)CC(=O)O[C@H](C)CC(=O)O[C@@H](C)CC(=O)O[C@H](C)CC(=O)O[C@H](C)CC(=O)O[C@H](C)CC(=O)O[C@H](C)CC(=O)O[C@H](C)CC(=O)O[C@H](C)CC(=O)O[C@H](C)CC(=O)O[C@@H](C)CC(=O)O,C[C@@H](O)CC(=O)O.C[C@H](O)CC(=O)O,"('C[C@@H](O)CC(=O)O', 'C[C@H](O)CC(=O)O')",0.74,,-15.0,,82.246155,-14.841255,1,[],"Tang, X., & Chen, E. Y. X. (2018). Chemical synthesis of perfectly isotactic and high melting bacterial poly(3-hydroxybutyrate) from bio-sourced racemic cyclic diolide. Nature Communications, 9(1), 1-11. https://doi.org/10.1038/s41467-018-04734-3","1, SI Fig 34, SI Table 1",ester_stereo,"('C[C@@H](O)CC(=O)O', 'C[C@H](O)CC(=O)O')",25,2,,19.6900687
C[C@@H](CC(=O)O[C@@H](C)CC(=O)O[C@@H](C)CC(=O)O[C@@H](C)CC(=O)O[C@@H](C)CC(=O)O[C@H](C)CC(=O)O)OC(=O)C[C@H](C)OC(=O)C[C@H](C)OC(=O)C[C@H](C)OC(=O)C[C@H](C)OC(=O)C[C@@H](C)OC(=O)C[C@@H](C)OC(=O)C[C@@H](C)OC(=O)C[C@@H](C)OC(=O)C[C@@H](C)OC(=O)C[C@H](C)OC(=O)C[C@@H](C)OC(=O)C[C@H](C)OC(=O)C[C@H](C)OC(=O)C[C@H](C)OC(=O)C[C@H](C)OC(=O)C[C@H](C)OC(=O)C[C@@H](C)OC(=O)C[C@@H](C)OC(=O)C[C@@H](C)O,C[C@@H](O)CC(=O)O.C[C@H](O)CC(=O)O,"('C[C@@H](O)CC(=O)O', 'C[C@H](O)CC(=O)O')",0.74,,-15.0,,80.953514,-14.587102,1,[],"Tang, X., & Chen, E. Y. X. (2018). Chemical synthesis of perfectly isotactic and high melting bacterial poly(3-hydroxybutyrate) from bio-sourced racemic cyclic diolide. Nature Communications, 9(1), 1-11. https://doi.org/10.1038/s41467-018-04734-3","1, SI Fig 34, SI Table 1",ester_stereo,"('C[C@@H](O)CC(=O)O', 'C[C@H](O)CC(=O)O')",25,3,,19.690065
C[C@H](O)CC(=O)O[C@@H](C)CC(=O)O[C@@H](C)CC(=O)O[C@@H](C)CC(=O)O[C@@H](C)CC(=O)O[C@H](C)CC(=O)O[C@@H](C)CC(=O)O[C@H](C)CC(=O)O[C@H](C)CC(=O)O[C@H](C)CC(=O)O[C@H](C)CC(=O)O[C@H](C)CC(=O)O[C@H](C)CC(=O)O[C@H](C)CC(=O)O[C@H](C)CC(=O)O[C@H](C)CC(=O)O[C@H](C)CC(=O)O[C@H](C)CC(=O)O[C@@H](C)CC(=O)O[C@H](C)CC(=O)O[C@H](C)CC(=O)O[C@H](C)CC(=O)O[C@H](C)CC(=O)O[C@@H](C)CC(=O)O[C@@H](C)CC(=O)O,C[C@@H](O)CC(=O)O.C[C@H](O)CC(=O)O,"('C[C@@H](O)CC(=O)O', 'C[C@H](O)CC(=O)O')",0.74,,-15.0,,81.95626,-14.83241,1,[],"Tang, X., & Chen, E. Y. X. (2018). Chemical synthesis of perfectly isotactic and high melting bacterial poly(3-hydroxybutyrate) from bio-sourced racemic cyclic diolide. Nature Communications, 9(1), 1-11. https://doi.org/10.1038/s41467-018-04734-3","1, SI Fig 34, SI Table 1",ester_stereo,"('C[C@@H](O)CC(=O)O', 'C[C@H](O)CC(=O)O')",25,4,,19.6900687
C[C@H](O)CC(=O)O[C@@H](C)CC(=O)O[C@@H](C)CC(=O)O[C@@H](C)CC(=O)O[C@@H](C)CC(=O)O[C@@H](C)CC(=O)O[C@@H](C)CC(=O)O[C@@H](C)CC(=O)O[C@H](C)CC(=O)O[C@H](C)CC(=O)O[C@H](C)CC(=O)O[C@H](C)CC(=O)O[C@H](C)CC(=O)O[C@H](C)CC(=O)O[C@H](C)CC(=O)O[C@@H](C)CC(=O)O[C@@H](C)CC(=O)O[C@@H](C)CC(=O)O[C@@H](C)CC(=O)O[C@@H](C)CC(=O)O[C@@H](C)CC(=O)O[C@@H](C)CC(=O)O[C@@H](C)CC(=O)O[C@@H](C)CC(=O)O[C@@H](C)CC(=O)O,C[C@@H](O)CC(=O)O.C[C@H](O)CC(=O)O,"('C[C@@H](O)CC(=O)O', 'C[C@H](O)CC(=O)O')",0.88,,3.0,,118.7958,2.8861248,1,[],"Tang, X., & Chen, E. Y. X. (2018). Chemical synthesis of perfectly isotactic and high melting bacterial poly(3-hydroxybutyrate) from bio-sourced racemic cyclic diolide. Nature Communications, 9(1), 1-11. https://doi.org/10.1038/s41467-018-04734-3","4e, table1, si fig 38",ester_stereo,"('C[C@@H](O)CC(=O)O', 'C[C@H](O)CC(=O)O')",25,0,,1.6900687000000003
C[C@H](O)CC(=O)O[C@@H](C)CC(=O)O[C@@H](C)CC(=O)O[C@@H](C)CC(=O)O[C@@H](C)CC(=O)O[C@H](C)CC(=O)O[C@H](C)CC(=O)O[C@H](C)CC(=O)O[C@H](C)CC(=O)O[C@H](C)CC(=O)O[C@H](C)CC(=O)O[C@H](C)CC(=O)O[C@H](C)CC(=O)O[C@H](C)CC(=O)O[C@H](C)CC(=O)O[C@H](C)CC(=O)O[C@H](C)CC(=O)O[C@H](C)CC(=O)O[C@H](C)CC(=O)O[C@H](C)CC(=O)O[C@H](C)CC(=O)O[C@H](C)CC(=O)O[C@H](C)CC(=O)O[C@@H](C)CC(=O)O[C@@H](C)CC(=O)O,C[C@@H](O)CC(=O)O.C[C@H](O)CC(=O)O,"('C[C@@H](O)CC(=O)O', 'C[C@H](O)CC(=O)O')",0.88,23700.0,,121.0,119.69801,3.035547,1,[],"Tang, X., & Chen, E. Y. X. (2018). Chemical synthesis of perfectly isotactic and high melting bacterial poly(3-hydroxybutyrate) from bio-sourced racemic cyclic diolide. Nature Communications, 9(1), 1-11. https://doi.org/10.1038/s41467-018-04734-3",Table 1.14,ester_stereo,"('C[C@@H](O)CC(=O)O', 'C[C@H](O)CC(=O)O')",25,0,1.3019900000000035,
C[C@H](O)CC(=O)O[C@H](C)CC(=O)O[C@H](C)CC(=O)O[C@H](C)CC(=O)O[C@H](C)CC(=O)O[C@H](C)CC(=O)O[C@H](C)CC(=O)O[C@H](C)CC(=O)O[C@H](C)CC(=O)O[C@H](C)CC(=O)O[C@H](C)CC(=O)O[C@H](C)CC(=O)O[C@H](C)CC(=O)O[C@H](C)CC(=O)O[C@H](C)CC(=O)O[C@H](C)CC(=O)O[C@H](C)CC(=O)O[C@H](C)CC(=O)O[C@H](C)CC(=O)O[C@@H](C)CC(=O)O[C@@H](C)CC(=O)O[C@@H](C)CC(=O)O[C@@H](C)CC(=O)O[C@@H](C)CC(=O)O[C@@H](C)CC(=O)O,C[C@@H](O)CC(=O)O.C[C@H](O)CC(=O)O,"('C[C@@H](O)CC(=O)O', 'C[C@H](O)CC(=O)O')",0.88,,3.0,,119.68837,3.031758,1,[],"Tang, X., & Chen, E. Y. X. (2018). Chemical synthesis of perfectly isotactic and high melting bacterial poly(3-hydroxybutyrate) from bio-sourced racemic cyclic diolide. Nature Communications, 9(1), 1-11. https://doi.org/10.1038/s41467-018-04734-3","4e, table1, si fig 38",ester_stereo,"('C[C@@H](O)CC(=O)O', 'C[C@H](O)CC(=O)O')",25,1,,1.6900687000000003
C[C@H](O)CC(=O)O[C@@H](C)CC(=O)O[C@@H](C)CC(=O)O[C@@H](C)CC(=O)O[C@@H](C)CC(=O)O[C@@H](C)CC(=O)O[C@@H](C)CC(=O)O[C@@H](C)CC(=O)O[C@@H](C)CC(=O)O[C@@H](C)CC(=O)O[C@@H](C)CC(=O)O[C@@H](C)CC(=O)O[C@H](C)CC(=O)O[C@H](C)CC(=O)O[C@H](C)CC(=O)O[C@H](C)CC(=O)O[C@@H](C)CC(=O)O[C@@H](C)CC(=O)O[C@@H](C)CC(=O)O[C@@H](C)CC(=O)O[C@@H](C)CC(=O)O[C@@H](C)CC(=O)O[C@@H](C)CC(=O)O[C@@H](C)CC(=O)O[C@@H](C)CC(=O)O,C[C@@H](O)CC(=O)O.C[C@H](O)CC(=O)O,"('C[C@@H](O)CC(=O)O', 'C[C@H](O)CC(=O)O')",0.88,23700.0,,121.0,119.175766,2.8790998,1,[],"Tang, X., & Chen, E. Y. X. (2018). Chemical synthesis of perfectly isotactic and high melting bacterial poly(3-hydroxybutyrate) from bio-sourced racemic cyclic diolide. Nature Communications, 9(1), 1-11. https://doi.org/10.1038/s41467-018-04734-3",Table 1.14,ester_stereo,"('C[C@@H](O)CC(=O)O', 'C[C@H](O)CC(=O)O')",25,1,1.8242340000000041,
C[C@@H](CC(=O)O[C@@H](C)CC(=O)O[C@@H](C)CC(=O)O[C@@H](C)CC(=O)O[C@@H](C)CC(=O)O[C@@H](C)CC(=O)O[C@@H](C)CC(=O)O[C@H](C)CC(=O)O[C@H](C)CC(=O)O[C@H](C)CC(=O)O[C@H](C)CC(=O)O)OC(=O)C[C@H](C)OC(=O)C[C@H](C)OC(=O)C[C@H](C)OC(=O)C[C@H](C)OC(=O)C[C@H](C)OC(=O)C[C@@H](C)OC(=O)C[C@@H](C)OC(=O)C[C@@H](C)OC(=O)C[C@@H](C)OC(=O)C[C@@H](C)OC(=O)C[C@@H](C)OC(=O)C[C@@H](C)OC(=O)C[C@@H](C)OC(=O)C[C@@H](C)O,C[C@@H](O)CC(=O)O.C[C@H](O)CC(=O)O,"('C[C@@H](O)CC(=O)O', 'C[C@H](O)CC(=O)O')",0.88,,3.0,,118.82947,2.9628308,1,[],"Tang, X., & Chen, E. Y. X. (2018). Chemical synthesis of perfectly isotactic and high melting bacterial poly(3-hydroxybutyrate) from bio-sourced racemic cyclic diolide. Nature Communications, 9(1), 1-11. https://doi.org/10.1038/s41467-018-04734-3","4e, table1, si fig 38",ester_stereo,"('C[C@@H](O)CC(=O)O', 'C[C@H](O)CC(=O)O')",25,2,,1.6900681999999998
C[C@H](O)CC(=O)O[C@@H](C)CC(=O)O[C@@H](C)CC(=O)O[C@@H](C)CC(=O)O[C@@H](C)CC(=O)O[C@@H](C)CC(=O)O[C@@H](C)CC(=O)O[C@@H](C)CC(=O)O[C@@H](C)CC(=O)O[C@@H](C)CC(=O)O[C@@H](C)CC(=O)O[C@@H](C)CC(=O)O[C@@H](C)CC(=O)O[C@@H](C)CC(=O)O[C@@H](C)CC(=O)O[C@@H](C)CC(=O)O[C@@H](C)CC(=O)O[C@H](C)CC(=O)O[C@H](C)CC(=O)O[C@H](C)CC(=O)O[C@@H](C)CC(=O)O[C@@H](C)CC(=O)O[C@@H](C)CC(=O)O[C@@H](C)CC(=O)O[C@@H](C)CC(=O)O,C[C@@H](O)CC(=O)O.C[C@H](O)CC(=O)O,"('C[C@@H](O)CC(=O)O', 'C[C@H](O)CC(=O)O')",0.88,23700.0,,121.0,119.514755,2.8783255,1,[],"Tang, X., & Chen, E. Y. X. (2018). Chemical synthesis of perfectly isotactic and high melting bacterial poly(3-hydroxybutyrate) from bio-sourced racemic cyclic diolide. Nature Communications, 9(1), 1-11. https://doi.org/10.1038/s41467-018-04734-3",Table 1.14,ester_stereo,"('C[C@@H](O)CC(=O)O', 'C[C@H](O)CC(=O)O')",25,2,1.4852450000000061,
C[C@H](O)CC(=O)O[C@@H](C)CC(=O)O[C@@H](C)CC(=O)O[C@@H](C)CC(=O)O[C@@H](C)CC(=O)O[C@@H](C)CC(=O)O[C@@H](C)CC(=O)O[C@@H](C)CC(=O)O[C@H](C)CC(=O)O[C@H](C)CC(=O)O[C@H](C)CC(=O)O[C@H](C)CC(=O)O[C@H](C)CC(=O)O[C@@H](C)CC(=O)O[C@@H](C)CC(=O)O[C@@H](C)CC(=O)O[C@@H](C)CC(=O)O[C@@H](C)CC(=O)O[C@@H](C)CC(=O)O[C@@H](C)CC(=O)O[C@@H](C)CC(=O)O[C@@H](C)CC(=O)O[C@@H](C)CC(=O)O[C@@H](C)CC(=O)O[C@@H](C)CC(=O)O,C[C@@H](O)CC(=O)O.C[C@H](O)CC(=O)O,"('C[C@@H](O)CC(=O)O', 'C[C@H](O)CC(=O)O')",0.88,,3.0,,118.97104,2.8804476,1,[],"Tang, X., & Chen, E. Y. X. (2018). Chemical synthesis of perfectly isotactic and high melting bacterial poly(3-hydroxybutyrate) from bio-sourced racemic cyclic diolide. Nature Communications, 9(1), 1-11. https://doi.org/10.1038/s41467-018-04734-3","4e, table1, si fig 38",ester_stereo,"('C[C@@H](O)CC(=O)O', 'C[C@H](O)CC(=O)O')",25,3,,1.6900687000000003
C[C@H](O)CC(=O)O[C@@H](C)CC(=O)O[C@H](C)CC(=O)O[C@H](C)CC(=O)O[C@H](C)CC(=O)O[C@H](C)CC(=O)O[C@H](C)CC(=O)O[C@H](C)CC(=O)O[C@H](C)CC(=O)O[C@H](C)CC(=O)O[C@H](C)CC(=O)O[C@H](C)CC(=O)O[C@H](C)CC(=O)O[C@H](C)CC(=O)O[C@H](C)CC(=O)O[C@H](C)CC(=O)O[C@H](C)CC(=O)O[C@H](C)CC(=O)O[C@@H](C)CC(=O)O[C@@H](C)CC(=O)O[C@@H](C)CC(=O)O[C@@H](C)CC(=O)O[C@@H](C)CC(=O)O[C@@H](C)CC(=O)O[C@@H](C)CC(=O)O,C[C@@H](O)CC(=O)O.C[C@H](O)CC(=O)O,"('C[C@@H](O)CC(=O)O', 'C[C@H](O)CC(=O)O')",0.88,23700.0,,121.0,119.417,2.9852738,1,[],"Tang, X., & Chen, E. Y. X. (2018). Chemical synthesis of perfectly isotactic and high melting bacterial poly(3-hydroxybutyrate) from bio-sourced racemic cyclic diolide. Nature Communications, 9(1), 1-11. https://doi.org/10.1038/s41467-018-04734-3",Table 1.14,ester_stereo,"('C[C@@H](O)CC(=O)O', 'C[C@H](O)CC(=O)O')",25,3,1.5829999999999984,
C[C@@H](CC(=O)O[C@@H](C)CC(=O)O[C@@H](C)CC(=O)O[C@H](C)CC(=O)O[C@H](C)CC(=O)O[C@H](C)CC(=O)O[C@H](C)CC(=O)O[C@H](C)CC(=O)O[C@H](C)CC(=O)O[C@H](C)CC(=O)O[C@H](C)CC(=O)O[C@H](C)CC(=O)O[C@H](C)CC(=O)O[C@H](C)CC(=O)O[C@H](C)CC(=O)O[C@H](C)CC(=O)O[C@H](C)CC(=O)O[C@H](C)CC(=O)O[C@H](C)CC(=O)O[C@H](C)CC(=O)O[C@H](C)CC(=O)O)OC(=O)C[C@H](C)OC(=O)C[C@@H](C)OC(=O)C[C@@H](C)OC(=O)C[C@@H](C)O,C[C@@H](O)CC(=O)O.C[C@H](O)CC(=O)O,"('C[C@@H](O)CC(=O)O', 'C[C@H](O)CC(=O)O')",0.88,,3.0,,119.80642,3.1124938,1,[],"Tang, X., & Chen, E. Y. X. (2018). Chemical synthesis of perfectly isotactic and high melting bacterial poly(3-hydroxybutyrate) from bio-sourced racemic cyclic diolide. Nature Communications, 9(1), 1-11. https://doi.org/10.1038/s41467-018-04734-3","4e, table1, si fig 38",ester_stereo,"('C[C@@H](O)CC(=O)O', 'C[C@H](O)CC(=O)O')",25,4,,1.6900681999999998
C[C@H](O)CC(=O)O[C@@H](C)CC(=O)O[C@@H](C)CC(=O)O[C@@H](C)CC(=O)O[C@@H](C)CC(=O)O[C@@H](C)CC(=O)O[C@@H](C)CC(=O)O[C@H](C)CC(=O)O[C@H](C)CC(=O)O[C@H](C)CC(=O)O[C@H](C)CC(=O)O[C@H](C)CC(=O)O[C@H](C)CC(=O)O[C@@H](C)CC(=O)O[C@@H](C)CC(=O)O[C@@H](C)CC(=O)O[C@@H](C)CC(=O)O[C@@H](C)CC(=O)O[C@@H](C)CC(=O)O[C@@H](C)CC(=O)O[C@@H](C)CC(=O)O[C@@H](C)CC(=O)O[C@@H](C)CC(=O)O[C@@H](C)CC(=O)O[C@@H](C)CC(=O)O,C[C@@H](O)CC(=O)O.C[C@H](O)CC(=O)O,"('C[C@@H](O)CC(=O)O', 'C[C@H](O)CC(=O)O')",0.88,23700.0,,121.0,118.85212,2.8841162,1,[],"Tang, X., & Chen, E. Y. X. (2018). Chemical synthesis of perfectly isotactic and high melting bacterial poly(3-hydroxybutyrate) from bio-sourced racemic cyclic diolide. Nature Communications, 9(1), 1-11. https://doi.org/10.1038/s41467-018-04734-3",Table 1.14,ester_stereo,"('C[C@@H](O)CC(=O)O', 'C[C@H](O)CC(=O)O')",25,4,2.1478800000000007,
C[C@@H](CC(=O)O[C@@H](C)CC(=O)O[C@H](C)CC(=O)O[C@H](C)CC(=O)O[C@H](C)CC(=O)O[C@H](C)CC(=O)O[C@H](C)CC(=O)O[C@H](C)CC(=O)O[C@H](C)CC(=O)O[C@H](C)CC(=O)O[C@H](C)CC(=O)O[C@H](C)CC(=O)O[C@H](C)CC(=O)O[C@H](C)CC(=O)O[C@H](C)CC(=O)O[C@H](C)CC(=O)O[C@H](C)CC(=O)O[C@H](C)CC(=O)O[C@H](C)CC(=O)O[C@H](C)CC(=O)O)OC(=O)C[C@H](C)OC(=O)C[C@@H](C)OC(=O)C[C@@H](C)OC(=O)C[C@@H](C)OC(=O)C[C@@H](C)O,C[C@@H](O)CC(=O)O.C[C@H](O)CC(=O)O,"('C[C@@H](O)CC(=O)O', 'C[C@H](O)CC(=O)O')",0.89,,3.0,,121.50337,3.1136,1,[],"Tang, X., & Chen, E. Y. X. (2018). Chemical synthesis of perfectly isotactic and high melting bacterial poly(3-hydroxybutyrate) from bio-sourced racemic cyclic diolide. Nature Communications, 9(1), 1-11. https://doi.org/10.1038/s41467-018-04734-3","4e, table1, si fig 39",ester_stereo,"('C[C@@H](O)CC(=O)O', 'C[C@H](O)CC(=O)O')",25,0,,1.6900690000000003
C[C@@H](CC(=O)O[C@@H](C)CC(=O)O[C@@H](C)CC(=O)O[C@@H](C)CC(=O)O[C@@H](C)CC(=O)O[C@@H](C)CC(=O)O[C@@H](C)CC(=O)O[C@@H](C)CC(=O)O[C@@H](C)CC(=O)O[C@@H](C)CC(=O)O[C@H](C)CC(=O)O[C@H](C)CC(=O)O)OC(=O)C[C@H](C)OC(=O)C[C@H](C)OC(=O)C[C@H](C)OC(=O)C[C@H](C)OC(=O)C[C@H](C)OC(=O)C[C@H](C)OC(=O)C[C@H](C)OC(=O)C[C@H](C)OC(=O)C[C@H](C)OC(=O)C[C@@H](C)OC(=O)C[C@@H](C)OC(=O)C[C@@H](C)OC(=O)C[C@@H](C)O,C[C@@H](O)CC(=O)O.C[C@H](O)CC(=O)O,"('C[C@@H](O)CC(=O)O', 'C[C@H](O)CC(=O)O')",0.89,43600.0,,122.0,120.47047,2.9651375,1,[],"Tang, X., & Chen, E. Y. X. (2018). Chemical synthesis of perfectly isotactic and high melting bacterial poly(3-hydroxybutyrate) from bio-sourced racemic cyclic diolide. Nature Communications, 9(1), 1-11. https://doi.org/10.1038/s41467-018-04734-3",Table 1.15,ester_stereo,"('C[C@@H](O)CC(=O)O', 'C[C@H](O)CC(=O)O')",25,0,1.529529999999994,
C[C@H](O)CC(=O)O[C@H](C)CC(=O)O[C@H](C)CC(=O)O[C@H](C)CC(=O)O[C@H](C)CC(=O)O[C@H](C)CC(=O)O[C@H](C)CC(=O)O[C@H](C)CC(=O)O[C@H](C)CC(=O)O[C@H](C)CC(=O)O[C@H](C)CC(=O)O[C@H](C)CC(=O)O[C@H](C)CC(=O)O[C@H](C)CC(=O)O[C@H](C)CC(=O)O[C@H](C)CC(=O)O[C@H](C)CC(=O)O[C@H](C)CC(=O)O[C@H](C)CC(=O)O[C@H](C)CC(=O)O[C@H](C)CC(=O)O[C@H](C)CC(=O)O[C@H](C)CC(=O)O[C@H](C)CC(=O)O[C@@H](C)CC(=O)O,C[C@@H](O)CC(=O)O.C[C@H](O)CC(=O)O,"('C[C@@H](O)CC(=O)O', 'C[C@H](O)CC(=O)O')",0.89,,3.0,,122.40941,3.2478676,1,[],"Tang, X., & Chen, E. Y. X. (2018). Chemical synthesis of perfectly isotactic and high melting bacterial poly(3-hydroxybutyrate) from bio-sourced racemic cyclic diolide. Nature Communications, 9(1), 1-11. https://doi.org/10.1038/s41467-018-04734-3","4e, table1, si fig 39",ester_stereo,"('C[C@@H](O)CC(=O)O', 'C[C@H](O)CC(=O)O')",25,1,,1.6900687000000003
C[C@H](O)CC(=O)O[C@@H](C)CC(=O)O[C@@H](C)CC(=O)O[C@@H](C)CC(=O)O[C@@H](C)CC(=O)O[C@@H](C)CC(=O)O[C@@H](C)CC(=O)O[C@@H](C)CC(=O)O[C@@H](C)CC(=O)O[C@@H](C)CC(=O)O[C@H](C)CC(=O)O[C@H](C)CC(=O)O[C@H](C)CC(=O)O[C@H](C)CC(=O)O[C@@H](C)CC(=O)O[C@@H](C)CC(=O)O[C@@H](C)CC(=O)O[C@@H](C)CC(=O)O[C@@H](C)CC(=O)O[C@@H](C)CC(=O)O[C@@H](C)CC(=O)O[C@@H](C)CC(=O)O[C@@H](C)CC(=O)O[C@@H](C)CC(=O)O[C@@H](C)CC(=O)O,C[C@@H](O)CC(=O)O.C[C@H](O)CC(=O)O,"('C[C@@H](O)CC(=O)O', 'C[C@H](O)CC(=O)O')",0.89,43600.0,,122.0,120.60049,2.8377182,1,[],"Tang, X., & Chen, E. Y. X. (2018). Chemical synthesis of perfectly isotactic and high melting bacterial poly(3-hydroxybutyrate) from bio-sourced racemic cyclic diolide. Nature Communications, 9(1), 1-11. https://doi.org/10.1038/s41467-018-04734-3",Table 1.15,ester_stereo,"('C[C@@H](O)CC(=O)O', 'C[C@H](O)CC(=O)O')",25,1,1.3995100000000065,
C[C@@H](CC(=O)O[C@@H](C)CC(=O)O[C@@H](C)CC(=O)O[C@@H](C)CC(=O)O[C@@H](C)CC(=O)O[C@@H](C)CC(=O)O[C@@H](C)CC(=O)O[C@H](C)CC(=O)O[C@H](C)CC(=O)O)OC(=O)C[C@H](C)OC(=O)C[C@H](C)OC(=O)C[C@H](C)OC(=O)C[C@H](C)OC(=O)C[C@H](C)OC(=O)C[C@@H](C)OC(=O)C[C@@H](C)OC(=O)C[C@@H](C)OC(=O)C[C@@H](C)OC(=O)C[C@@H](C)OC(=O)C[C@@H](C)OC(=O)C[C@@H](C)OC(=O)C[C@@H](C)OC(=O)C[C@@H](C)OC(=O)C[C@@H](C)OC(=O)C[C@@H](C)O,C[C@@H](O)CC(=O)O.C[C@H](O)CC(=O)O,"('C[C@@H](O)CC(=O)O', 'C[C@H](O)CC(=O)O')",0.89,,3.0,,120.33668,2.9401908,1,[],"Tang, X., & Chen, E. Y. X. (2018). Chemical synthesis of perfectly isotactic and high melting bacterial poly(3-hydroxybutyrate) from bio-sourced racemic cyclic diolide. Nature Communications, 9(1), 1-11. https://doi.org/10.1038/s41467-018-04734-3","4e, table1, si fig 39",ester_stereo,"('C[C@@H](O)CC(=O)O', 'C[C@H](O)CC(=O)O')",25,2,,1.6900673
C[C@@H](CC(=O)O[C@@H](C)CC(=O)O[C@@H](C)CC(=O)O[C@@H](C)CC(=O)O[C@@H](C)CC(=O)O[C@H](C)CC(=O)O[C@H](C)CC(=O)O)OC(=O)C[C@H](C)OC(=O)C[C@H](C)OC(=O)C[C@H](C)OC(=O)C[C@@H](C)OC(=O)C[C@@H](C)OC(=O)C[C@@H](C)OC(=O)C[C@@H](C)OC(=O)C[C@@H](C)OC(=O)C[C@@H](C)OC(=O)C[C@@H](C)OC(=O)C[C@@H](C)OC(=O)C[C@@H](C)OC(=O)C[C@@H](C)OC(=O)C[C@@H](C)OC(=O)C[C@@H](C)OC(=O)C[C@@H](C)OC(=O)C[C@@H](C)OC(=O)C[C@@H](C)O,C[C@@H](O)CC(=O)O.C[C@H](O)CC(=O)O,"('C[C@@H](O)CC(=O)O', 'C[C@H](O)CC(=O)O')",0.89,43600.0,,122.0,120.51692,2.9324713,1,[],"Tang, X., & Chen, E. Y. X. (2018). Chemical synthesis of perfectly isotactic and high melting bacterial poly(3-hydroxybutyrate) from bio-sourced racemic cyclic diolide. Nature Communications, 9(1), 1-11. https://doi.org/10.1038/s41467-018-04734-3",Table 1.15,ester_stereo,"('C[C@@H](O)CC(=O)O', 'C[C@H](O)CC(=O)O')",25,2,1.483080000000001,
C[C@H](O)CC(=O)O[C@@H](C)CC(=O)O[C@@H](C)CC(=O)O[C@@H](C)CC(=O)O[C@H](C)CC(=O)O[C@H](C)CC(=O)O[C@H](C)CC(=O)O[C@H](C)CC(=O)O[C@H](C)CC(=O)O[C@@H](C)CC(=O)O[C@@H](C)CC(=O)O[C@@H](C)CC(=O)O[C@@H](C)CC(=O)O[C@@H](C)CC(=O)O[C@@H](C)CC(=O)O[C@@H](C)CC(=O)O[C@@H](C)CC(=O)O[C@@H](C)CC(=O)O[C@@H](C)CC(=O)O[C@@H](C)CC(=O)O[C@@H](C)CC(=O)O[C@@H](C)CC(=O)O[C@@H](C)CC(=O)O[C@@H](C)CC(=O)O[C@@H](C)CC(=O)O,C[C@@H](O)CC(=O)O.C[C@H](O)CC(=O)O,"('C[C@@H](O)CC(=O)O', 'C[C@H](O)CC(=O)O')",0.89,,3.0,,120.41123,2.8470104,1,[],"Tang, X., & Chen, E. Y. X. (2018). Chemical synthesis of perfectly isotactic and high melting bacterial poly(3-hydroxybutyrate) from bio-sourced racemic cyclic diolide. Nature Communications, 9(1), 1-11. https://doi.org/10.1038/s41467-018-04734-3","4e, table1, si fig 39",ester_stereo,"('C[C@@H](O)CC(=O)O', 'C[C@H](O)CC(=O)O')",25,3,,1.6900687000000003
C[C@@H](CC(=O)O[C@@H](C)CC(=O)O[C@@H](C)CC(=O)O[C@@H](C)CC(=O)O[C@H](C)CC(=O)O[C@H](C)CC(=O)O[C@H](C)CC(=O)O[C@H](C)CC(=O)O[C@H](C)CC(=O)O[C@H](C)CC(=O)O[C@H](C)CC(=O)O[C@H](C)CC(=O)O[C@H](C)CC(=O)O[C@H](C)CC(=O)O[C@H](C)CC(=O)O[C@H](C)CC(=O)O)OC(=O)C[C@H](C)OC(=O)C[C@H](C)OC(=O)C[C@H](C)OC(=O)C[C@@H](C)OC(=O)C[C@@H](C)OC(=O)C[C@@H](C)OC(=O)C[C@@H](C)OC(=O)C[C@@H](C)OC(=O)C[C@@H](C)O,C[C@@H](O)CC(=O)O.C[C@H](O)CC(=O)O,"('C[C@@H](O)CC(=O)O', 'C[C@H](O)CC(=O)O')",0.89,43600.0,,122.0,120.90141,3.0181847,1,[],"Tang, X., & Chen, E. Y. X. (2018). Chemical synthesis of perfectly isotactic and high melting bacterial poly(3-hydroxybutyrate) from bio-sourced racemic cyclic diolide. Nature Communications, 9(1), 1-11. https://doi.org/10.1038/s41467-018-04734-3",Table 1.15,ester_stereo,"('C[C@@H](O)CC(=O)O', 'C[C@H](O)CC(=O)O')",25,3,1.0985900000000015,
C[C@H](O)CC(=O)O[C@@H](C)CC(=O)O[C@@H](C)CC(=O)O[C@@H](C)CC(=O)O[C@@H](C)CC(=O)O[C@@H](C)CC(=O)O[C@@H](C)CC(=O)O[C@H](C)CC(=O)O[C@H](C)CC(=O)O[C@H](C)CC(=O)O[C@H](C)CC(=O)O[C@H](C)CC(=O)O[C@@H](C)CC(=O)O[C@@H](C)CC(=O)O[C@@H](C)CC(=O)O[C@@H](C)CC(=O)O[C@@H](C)CC(=O)O[C@@H](C)CC(=O)O[C@@H](C)CC(=O)O[C@@H](C)CC(=O)O[C@@H](C)CC(=O)O[C@@H](C)CC(=O)O[C@@H](C)CC(=O)O[C@@H](C)CC(=O)O[C@@H](C)CC(=O)O,C[C@@H](O)CC(=O)O.C[C@H](O)CC(=O)O,"('C[C@@H](O)CC(=O)O', 'C[C@H](O)CC(=O)O')",0.89,,3.0,,120.41122,2.8470109,1,[],"Tang, X., & Chen, E. Y. X. (2018). Chemical synthesis of perfectly isotactic and high melting bacterial poly(3-hydroxybutyrate) from bio-sourced racemic cyclic diolide. Nature Communications, 9(1), 1-11. https://doi.org/10.1038/s41467-018-04734-3","4e, table1, si fig 39",ester_stereo,"('C[C@@H](O)CC(=O)O', 'C[C@H](O)CC(=O)O')",25,4,,1.6900687000000003
C[C@H](O)CC(=O)O[C@@H](C)CC(=O)O[C@@H](C)CC(=O)O[C@@H](C)CC(=O)O[C@@H](C)CC(=O)O[C@@H](C)CC(=O)O[C@@H](C)CC(=O)O[C@@H](C)CC(=O)O[C@@H](C)CC(=O)O[C@@H](C)CC(=O)O[C@@H](C)CC(=O)O[C@@H](C)CC(=O)O[C@H](C)CC(=O)O[C@H](C)CC(=O)O[C@H](C)CC(=O)O[C@H](C)CC(=O)O[C@H](C)CC(=O)O[C@@H](C)CC(=O)O[C@@H](C)CC(=O)O[C@@H](C)CC(=O)O[C@@H](C)CC(=O)O[C@@H](C)CC(=O)O[C@@H](C)CC(=O)O[C@@H](C)CC(=O)O[C@@H](C)CC(=O)O,C[C@@H](O)CC(=O)O.C[C@H](O)CC(=O)O,"('C[C@@H](O)CC(=O)O', 'C[C@H](O)CC(=O)O')",0.89,43600.0,,122.0,120.41123,2.847011,1,[],"Tang, X., & Chen, E. Y. X. (2018). Chemical synthesis of perfectly isotactic and high melting bacterial poly(3-hydroxybutyrate) from bio-sourced racemic cyclic diolide. Nature Communications, 9(1), 1-11. https://doi.org/10.1038/s41467-018-04734-3",Table 1.15,ester_stereo,"('C[C@@H](O)CC(=O)O', 'C[C@H](O)CC(=O)O')",25,4,1.5887699999999967,
C[C@H](O)CC(=O)O[C@@H](C)CC(=O)O[C@@H](C)CC(=O)O[C@@H](C)CC(=O)O[C@@H](C)CC(=O)O[C@@H](C)CC(=O)O[C@@H](C)CC(=O)O[C@@H](C)CC(=O)O[C@@H](C)CC(=O)O[C@@H](C)CC(=O)O[C@@H](C)CC(=O)O[C@@H](C)CC(=O)O[C@H](C)CC(=O)O[C@H](C)CC(=O)O[C@H](C)CC(=O)O[C@H](C)CC(=O)O[C@H](C)CC(=O)O[C@H](C)CC(=O)O[C@H](C)CC(=O)O[C@H](C)CC(=O)O[C@H](C)CC(=O)O[C@H](C)CC(=O)O[C@@H](C)CC(=O)O[C@@H](C)CC(=O)O[C@@H](C)CC(=O)O,C[C@@H](O)CC(=O)O.C[C@H](O)CC(=O)O,"('C[C@@H](O)CC(=O)O', 'C[C@H](O)CC(=O)O')",0.91,4770.0,-1.0,128.0,124.70567,2.6647866,1,[],"Tang, X., & Chen, E. Y. X. (2018). Chemical synthesis of perfectly isotactic and high melting bacterial poly(3-hydroxybutyrate) from bio-sourced racemic cyclic diolide. Nature Communications, 9(1), 1-11. https://doi.org/10.1038/s41467-018-04734-3",Table 1.01,ester_stereo,"('C[C@@H](O)CC(=O)O', 'C[C@H](O)CC(=O)O')",25,0,3.294330000000002,5.6900687
C[C@@H](CC(=O)O[C@@H](C)CC(=O)O[C@@H](C)CC(=O)O[C@@H](C)CC(=O)O[C@@H](C)CC(=O)O[C@@H](C)CC(=O)O[C@@H](C)CC(=O)O[C@H](C)CC(=O)O[C@H](C)CC(=O)O[C@H](C)CC(=O)O[C@H](C)CC(=O)O[C@H](C)CC(=O)O[C@H](C)CC(=O)O[C@H](C)CC(=O)O[C@H](C)CC(=O)O[C@H](C)CC(=O)O[C@H](C)CC(=O)O)OC(=O)C[C@H](C)OC(=O)C[C@H](C)OC(=O)C[C@H](C)OC(=O)C[C@H](C)OC(=O)C[C@H](C)OC(=O)C[C@H](C)OC(=O)C[C@@H](C)OC(=O)C[C@@H](C)O,C[C@@H](O)CC(=O)O.C[C@H](O)CC(=O)O,"('C[C@@H](O)CC(=O)O', 'C[C@H](O)CC(=O)O')",0.91,4770.0,-1.0,128.0,125.55267,2.775781,1,[],"Tang, X., & Chen, E. Y. X. (2018). Chemical synthesis of perfectly isotactic and high melting bacterial poly(3-hydroxybutyrate) from bio-sourced racemic cyclic diolide. Nature Communications, 9(1), 1-11. https://doi.org/10.1038/s41467-018-04734-3",Table 1.01,ester_stereo,"('C[C@@H](O)CC(=O)O', 'C[C@H](O)CC(=O)O')",25,1,2.447329999999994,5.6900697
C[C@@H](CC(=O)O[C@@H](C)CC(=O)O[C@@H](C)CC(=O)O[C@@H](C)CC(=O)O[C@@H](C)CC(=O)O[C@@H](C)CC(=O)O[C@@H](C)CC(=O)O[C@@H](C)CC(=O)O[C@@H](C)CC(=O)O[C@@H](C)CC(=O)O[C@@H](C)CC(=O)O[C@H](C)CC(=O)O[C@H](C)CC(=O)O[C@H](C)CC(=O)O)OC(=O)C[C@H](C)OC(=O)C[C@H](C)OC(=O)C[C@H](C)OC(=O)C[C@H](C)OC(=O)C[C@H](C)OC(=O)C[C@H](C)OC(=O)C[C@H](C)OC(=O)C[C@H](C)OC(=O)C[C@H](C)OC(=O)C[C@H](C)OC(=O)C[C@@H](C)O,C[C@@H](O)CC(=O)O.C[C@H](O)CC(=O)O,"('C[C@@H](O)CC(=O)O', 'C[C@H](O)CC(=O)O')",0.91,4770.0,-1.0,128.0,125.07943,2.765013,1,[],"Tang, X., & Chen, E. Y. X. (2018). Chemical synthesis of perfectly isotactic and high melting bacterial poly(3-hydroxybutyrate) from bio-sourced racemic cyclic diolide. Nature Communications, 9(1), 1-11. https://doi.org/10.1038/s41467-018-04734-3",Table 1.01,ester_stereo,"('C[C@@H](O)CC(=O)O', 'C[C@H](O)CC(=O)O')",25,2,2.920569999999998,5.6900663
C[C@H](O)CC(=O)O[C@@H](C)CC(=O)O[C@@H](C)CC(=O)O[C@@H](C)CC(=O)O[C@@H](C)CC(=O)O[C@@H](C)CC(=O)O[C@@H](C)CC(=O)O[C@@H](C)CC(=O)O[C@H](C)CC(=O)O[C@H](C)CC(=O)O[C@H](C)CC(=O)O[C@H](C)CC(=O)O[C@H](C)CC(=O)O[C@@H](C)CC(=O)O[C@@H](C)CC(=O)O[C@@H](C)CC(=O)O[C@@H](C)CC(=O)O[C@@H](C)CC(=O)O[C@@H](C)CC(=O)O[C@@H](C)CC(=O)O[C@@H](C)CC(=O)O[C@@H](C)CC(=O)O[C@@H](C)CC(=O)O[C@@H](C)CC(=O)O[C@@H](C)CC(=O)O,C[C@@H](O)CC(=O)O.C[C@H](O)CC(=O)O,"('C[C@@H](O)CC(=O)O', 'C[C@H](O)CC(=O)O')",0.91,4770.0,-1.0,128.0,124.54853,2.6149712,1,[],"Tang, X., & Chen, E. Y. X. (2018). Chemical synthesis of perfectly isotactic and high melting bacterial poly(3-hydroxybutyrate) from bio-sourced racemic cyclic diolide. Nature Communications, 9(1), 1-11. https://doi.org/10.1038/s41467-018-04734-3",Table 1.01,ester_stereo,"('C[C@@H](O)CC(=O)O', 'C[C@H](O)CC(=O)O')",25,3,3.4514700000000005,5.6900687
C[C@@H](CC(=O)O[C@H](C)CC(=O)O[C@H](C)CC(=O)O)OC(=O)C[C@@H](C)OC(=O)C[C@@H](C)OC(=O)C[C@@H](C)OC(=O)C[C@@H](C)OC(=O)C[C@@H](C)OC(=O)C[C@@H](C)OC(=O)C[C@@H](C)OC(=O)C[C@@H](C)OC(=O)C[C@@H](C)OC(=O)C[C@@H](C)OC(=O)C[C@@H](C)OC(=O)C[C@@H](C)OC(=O)C[C@@H](C)OC(=O)C[C@@H](C)OC(=O)C[C@@H](C)OC(=O)C[C@@H](C)OC(=O)C[C@@H](C)OC(=O)C[C@@H](C)OC(=O)C[C@@H](C)OC(=O)C[C@@H](C)OC(=O)C[C@@H](C)OC(=O)C[C@@H](C)O,C[C@@H](O)CC(=O)O.C[C@H](O)CC(=O)O,"('C[C@@H](O)CC(=O)O', 'C[C@H](O)CC(=O)O')",0.91,4770.0,-1.0,128.0,125.86935,2.6598587,1,[],"Tang, X., & Chen, E. Y. X. (2018). Chemical synthesis of perfectly isotactic and high melting bacterial poly(3-hydroxybutyrate) from bio-sourced racemic cyclic diolide. Nature Communications, 9(1), 1-11. https://doi.org/10.1038/s41467-018-04734-3",Table 1.01,ester_stereo,"('C[C@@H](O)CC(=O)O', 'C[C@H](O)CC(=O)O')",25,4,2.130650000000003,5.690065
C[C@H](O)CC(=O)O[C@@H](C)CC(=O)O[C@@H](C)CC(=O)O[C@@H](C)CC(=O)O[C@@H](C)CC(=O)O[C@@H](C)CC(=O)O[C@@H](C)CC(=O)O[C@@H](C)CC(=O)O[C@@H](C)CC(=O)O[C@@H](C)CC(=O)O[C@@H](C)CC(=O)O[C@@H](C)CC(=O)O[C@@H](C)CC(=O)O[C@@H](C)CC(=O)O[C@@H](C)CC(=O)O[C@@H](C)CC(=O)O[C@@H](C)CC(=O)O[C@@H](C)CC(=O)O[C@@H](C)CC(=O)O[C@H](C)CC(=O)O[C@H](C)CC(=O)O[C@H](C)CC(=O)O[C@H](C)CC(=O)O[C@H](C)CC(=O)O[C@H](C)CC(=O)O,C[C@@H](O)CC(=O)O.C[C@H](O)CC(=O)O,"('C[C@@H](O)CC(=O)O', 'C[C@H](O)CC(=O)O')",0.93,,2.0,,130.94022,2.8086338,1,[],"Tang, X., & Chen, E. Y. X. (2018). Chemical synthesis of perfectly isotactic and high melting bacterial poly(3-hydroxybutyrate) from bio-sourced racemic cyclic diolide. Nature Communications, 9(1), 1-11. https://doi.org/10.1038/s41467-018-04734-3",Table 2.6,ester_stereo,"('C[C@@H](O)CC(=O)O', 'C[C@H](O)CC(=O)O')",25,0,,2.6900687000000003
C[C@@H](CC(=O)O)OC(=O)C[C@H](C)OC(=O)C[C@H](C)OC(=O)C[C@H](C)OC(=O)C[C@H](C)OC(=O)C[C@H](C)OC(=O)C[C@H](C)OC(=O)C[C@H](C)OC(=O)C[C@H](C)OC(=O)C[C@H](C)OC(=O)C[C@H](C)OC(=O)C[C@H](C)OC(=O)C[C@H](C)OC(=O)C[C@H](C)OC(=O)C[C@H](C)OC(=O)C[C@H](C)OC(=O)C[C@@H](C)OC(=O)C[C@@H](C)OC(=O)C[C@@H](C)OC(=O)C[C@@H](C)OC(=O)C[C@@H](C)OC(=O)C[C@@H](C)OC(=O)C[C@@H](C)OC(=O)C[C@@H](C)OC(=O)C[C@@H](C)O,C[C@@H](O)CC(=O)O.C[C@H](O)CC(=O)O,"('C[C@@H](O)CC(=O)O', 'C[C@H](O)CC(=O)O')",0.93,10900.0,3.0,133.0,131.95825,2.7669568,1,[],"Tang, X., & Chen, E. Y. X. (2018). Chemical synthesis of perfectly isotactic and high melting bacterial poly(3-hydroxybutyrate) from bio-sourced racemic cyclic diolide. Nature Communications, 9(1), 1-11. https://doi.org/10.1038/s41467-018-04734-3",Table 1.02,ester_stereo,"('C[C@@H](O)CC(=O)O', 'C[C@H](O)CC(=O)O')",25,0,1.0417500000000075,1.6900654
C[C@H](O)CC(=O)O[C@@H](C)CC(=O)O[C@@H](C)CC(=O)O[C@@H](C)CC(=O)O[C@H](C)CC(=O)O[C@H](C)CC(=O)O[C@H](C)CC(=O)O[C@H](C)CC(=O)O[C@H](C)CC(=O)O[C@H](C)CC(=O)O[C@H](C)CC(=O)O[C@H](C)CC(=O)O[C@H](C)CC(=O)O[C@H](C)CC(=O)O[C@H](C)CC(=O)O[C@H](C)CC(=O)O[C@H](C)CC(=O)O[C@H](C)CC(=O)O[C@H](C)CC(=O)O[C@H](C)CC(=O)O[C@H](C)CC(=O)O[C@H](C)CC(=O)O[C@H](C)CC(=O)O[C@H](C)CC(=O)O[C@H](C)CC(=O)O,C[C@@H](O)CC(=O)O.C[C@H](O)CC(=O)O,"('C[C@@H](O)CC(=O)O', 'C[C@H](O)CC(=O)O')",0.93,32000.0,3.4,146.0,133.1661,2.6329772,1,[],"Tang, X., & Chen, E. Y. X. (2018). Chemical synthesis of perfectly isotactic and high melting bacterial poly(3-hydroxybutyrate) from bio-sourced racemic cyclic diolide. Nature Communications, 9(1), 1-11. https://doi.org/10.1038/s41467-018-04734-3",Table 1.04,ester_stereo,"('C[C@@H](O)CC(=O)O', 'C[C@H](O)CC(=O)O')",25,0,12.8339,1.2900687000000004
