Repository: tyo-nu/PolyIDRS_Paper

# PolyIDRS_Paper
Code and Figures for the PolyIDRS paper.

File: Figures/Figure_5/data/U_shaped_Tm_data.csv (part 47 of 60)
smiles_polymer,smiles_monomer,monomers,pm,Mn,Tg,Tm,Tm_pred,Tg_pred,model_id,distribution,ref,comment,mechanism,monomers.1,DP,replicate_structure,dTm,dTg
C[C@@H](CC(=O)O)OC(=O)C[C@H](C)OC(=O)C[C@H](C)OC(=O)C[C@H](C)OC(=O)C[C@H](C)OC(=O)C[C@H](C)OC(=O)C[C@H](C)OC(=O)C[C@H](C)OC(=O)C[C@H](C)OC(=O)C[C@H](C)OC(=O)C[C@H](C)OC(=O)C[C@H](C)OC(=O)C[C@H](C)OC(=O)C[C@H](C)OC(=O)C[C@H](C)OC(=O)C[C@H](C)OC(=O)C[C@H](C)OC(=O)C[C@H](C)OC(=O)C[C@H](C)OC(=O)C[C@H](C)OC(=O)C[C@H](C)OC(=O)C[C@H](C)OC(=O)C[C@H](C)OC(=O)C[C@@H](C)OC(=O)C[C@@H](C)O,C[C@@H](O)CC(=O)O.C[C@H](O)CC(=O)O,"('C[C@@H](O)CC(=O)O', 'C[C@H](O)CC(=O)O')",0.93,,2.0,,134.11926,2.9221396,1,[],"Tang, X., & Chen, E. Y. X. (2018). Chemical synthesis of perfectly isotactic and high melting bacterial poly(3-hydroxybutyrate) from bio-sourced racemic cyclic diolide. Nature Communications, 9(1), 1-11. https://doi.org/10.1038/s41467-018-04734-3",Table 2.6,ester_stereo,"('C[C@@H](O)CC(=O)O', 'C[C@H](O)CC(=O)O')",25,1,,2.6900654
C[C@H](O)CC(=O)O[C@@H](C)CC(=O)O[C@@H](C)CC(=O)O[C@@H](C)CC(=O)O[C@@H](C)CC(=O)O[C@@H](C)CC(=O)O[C@@H](C)CC(=O)O[C@@H](C)CC(=O)O[C@@H](C)CC(=O)O[C@@H](C)CC(=O)O[C@@H](C)CC(=O)O[C@@H](C)CC(=O)O[C@@H](C)CC(=O)O[C@H](C)CC(=O)O[C@H](C)CC(=O)O[C@H](C)CC(=O)O[C@H](C)CC(=O)O[C@H](C)CC(=O)O[C@H](C)CC(=O)O[C@H](C)CC(=O)O[C@H](C)CC(=O)O[C@H](C)CC(=O)O[C@H](C)CC(=O)O[C@H](C)CC(=O)O[C@H](C)CC(=O)O,C[C@@H](O)CC(=O)O.C[C@H](O)CC(=O)O,"('C[C@@H](O)CC(=O)O', 'C[C@H](O)CC(=O)O')",0.93,10900.0,3.0,133.0,131.32866,2.69167,1,[],"Tang, X., & Chen, E. Y. X. (2018). Chemical synthesis of perfectly isotactic and high melting bacterial poly(3-hydroxybutyrate) from bio-sourced racemic cyclic diolide. Nature Communications, 9(1), 1-11. https://doi.org/10.1038/s41467-018-04734-3",Table 1.02,ester_stereo,"('C[C@@H](O)CC(=O)O', 'C[C@H](O)CC(=O)O')",25,1,1.6713399999999865,1.6900687000000003
C[C@@H](CC(=O)O)OC(=O)C[C@H](C)OC(=O)C[C@@H](C)OC(=O)C[C@@H](C)OC(=O)C[C@@H](C)OC(=O)C[C@@H](C)OC(=O)C[C@@H](C)OC(=O)C[C@@H](C)OC(=O)C[C@@H](C)OC(=O)C[C@@H](C)OC(=O)C[C@@H](C)OC(=O)C[C@@H](C)OC(=O)C[C@@H](C)OC(=O)C[C@@H](C)OC(=O)C[C@@H](C)OC(=O)C[C@@H](C)OC(=O)C[C@@H](C)OC(=O)C[C@@H](C)OC(=O)C[C@@H](C)OC(=O)C[C@@H](C)OC(=O)C[C@@H](C)OC(=O)C[C@@H](C)OC(=O)C[C@@H](C)OC(=O)C[C@@H](C)OC(=O)C[C@@H](C)O,C[C@@H](O)CC(=O)O.C[C@H](O)CC(=O)O,"('C[C@@H](O)CC(=O)O', 'C[C@H](O)CC(=O)O')",0.93,32000.0,3.4,146.0,134.46356,3.4059339,1,[],"Tang, X., & Chen, E. Y. X. (2018). Chemical synthesis of perfectly isotactic and high melting bacterial poly(3-hydroxybutyrate) from bio-sourced racemic cyclic diolide. Nature Communications, 9(1), 1-11. https://doi.org/10.1038/s41467-018-04734-3",Table 1.04,ester_stereo,"('C[C@@H](O)CC(=O)O', 'C[C@H](O)CC(=O)O')",25,1,11.536439999999999,1.2900654
C[C@@H](CC(=O)O)OC(=O)C[C@H](C)OC(=O)C[C@H](C)OC(=O)C[C@H](C)OC(=O)C[C@H](C)OC(=O)C[C@H](C)OC(=O)C[C@H](C)OC(=O)C[C@H](C)OC(=O)C[C@H](C)OC(=O)C[C@H](C)OC(=O)C[C@H](C)OC(=O)C[C@H](C)OC(=O)C[C@H](C)OC(=O)C[C@H](C)OC(=O)C[C@H](C)OC(=O)C[C@H](C)OC(=O)C[C@H](C)OC(=O)C[C@H](C)OC(=O)C[C@H](C)OC(=O)C[C@H](C)OC(=O)C[C@H](C)OC(=O)C[C@@H](C)OC(=O)C[C@@H](C)OC(=O)C[C@@H](C)OC(=O)C[C@@H](C)O,C[C@@H](O)CC(=O)O.C[C@H](O)CC(=O)O,"('C[C@@H](O)CC(=O)O', 'C[C@H](O)CC(=O)O')",0.93,,2.0,,133.19795,2.747714,1,[],"Tang, X., & Chen, E. Y. X. (2018). Chemical synthesis of perfectly isotactic and high melting bacterial poly(3-hydroxybutyrate) from bio-sourced racemic cyclic diolide. Nature Communications, 9(1), 1-11. https://doi.org/10.1038/s41467-018-04734-3",Table 2.6,ester_stereo,"('C[C@@H](O)CC(=O)O', 'C[C@H](O)CC(=O)O')",25,2,,2.6900654
C[C@H](O)CC(=O)O[C@@H](C)CC(=O)O[C@@H](C)CC(=O)O[C@@H](C)CC(=O)O[C@@H](C)CC(=O)O[C@@H](C)CC(=O)O[C@@H](C)CC(=O)O[C@@H](C)CC(=O)O[C@@H](C)CC(=O)O[C@@H](C)CC(=O)O[C@@H](C)CC(=O)O[C@@H](C)CC(=O)O[C@@H](C)CC(=O)O[C@@H](C)CC(=O)O[C@@H](C)CC(=O)O[C@@H](C)CC(=O)O[C@@H](C)CC(=O)O[C@@H](C)CC(=O)O[C@@H](C)CC(=O)O[C@@H](C)CC(=O)O[C@@H](C)CC(=O)O[C@@H](C)CC(=O)O[C@H](C)CC(=O)O[C@H](C)CC(=O)O[C@H](C)CC(=O)O,C[C@@H](O)CC(=O)O.C[C@H](O)CC(=O)O,"('C[C@@H](O)CC(=O)O', 'C[C@H](O)CC(=O)O')",0.93,10900.0,3.0,133.0,131.55513,2.8969808,1,[],"Tang, X., & Chen, E. Y. X. (2018). Chemical synthesis of perfectly isotactic and high melting bacterial poly(3-hydroxybutyrate) from bio-sourced racemic cyclic diolide. Nature Communications, 9(1), 1-11. https://doi.org/10.1038/s41467-018-04734-3",Table 1.02,ester_stereo,"('C[C@@H](O)CC(=O)O', 'C[C@H](O)CC(=O)O')",25,2,1.4448700000000088,1.6900687000000003
C[C@H](O)CC(=O)O[C@@H](C)CC(=O)O[C@@H](C)CC(=O)O[C@@H](C)CC(=O)O[C@@H](C)CC(=O)O[C@H](C)CC(=O)O[C@H](C)CC(=O)O[C@H](C)CC(=O)O[C@H](C)CC(=O)O[C@H](C)CC(=O)O[C@H](C)CC(=O)O[C@H](C)CC(=O)O[C@H](C)CC(=O)O[C@H](C)CC(=O)O[C@H](C)CC(=O)O[C@H](C)CC(=O)O[C@H](C)CC(=O)O[C@H](C)CC(=O)O[C@H](C)CC(=O)O[C@H](C)CC(=O)O[C@H](C)CC(=O)O[C@H](C)CC(=O)O[C@H](C)CC(=O)O[C@H](C)CC(=O)O[C@H](C)CC(=O)O,C[C@@H](O)CC(=O)O.C[C@H](O)CC(=O)O,"('C[C@@H](O)CC(=O)O', 'C[C@H](O)CC(=O)O')",0.93,32000.0,3.4,146.0,132.85239,2.612729,1,[],"Tang, X., & Chen, E. Y. X. (2018). Chemical synthesis of perfectly isotactic and high melting bacterial poly(3-hydroxybutyrate) from bio-sourced racemic cyclic diolide. Nature Communications, 9(1), 1-11. https://doi.org/10.1038/s41467-018-04734-3",Table 1.04,ester_stereo,"('C[C@@H](O)CC(=O)O', 'C[C@H](O)CC(=O)O')",25,2,13.147609999999986,1.2900687000000004
C[C@@H](CC(=O)O)OC(=O)C[C@H](C)OC(=O)C[C@H](C)OC(=O)C[C@H](C)OC(=O)C[C@H](C)OC(=O)C[C@@H](C)OC(=O)C[C@@H](C)OC(=O)C[C@@H](C)OC(=O)C[C@@H](C)OC(=O)C[C@@H](C)OC(=O)C[C@@H](C)OC(=O)C[C@@H](C)OC(=O)C[C@@H](C)OC(=O)C[C@@H](C)OC(=O)C[C@@H](C)OC(=O)C[C@@H](C)OC(=O)C[C@@H](C)OC(=O)C[C@@H](C)OC(=O)C[C@@H](C)OC(=O)C[C@@H](C)OC(=O)C[C@@H](C)OC(=O)C[C@@H](C)OC(=O)C[C@@H](C)OC(=O)C[C@@H](C)OC(=O)C[C@@H](C)O,C[C@@H](O)CC(=O)O.C[C@H](O)CC(=O)O,"('C[C@@H](O)CC(=O)O', 'C[C@H](O)CC(=O)O')",0.93,,2.0,,131.34767,3.0797634,1,[],"Tang, X., & Chen, E. Y. X. (2018). Chemical synthesis of perfectly isotactic and high melting bacterial poly(3-hydroxybutyrate) from bio-sourced racemic cyclic diolide. Nature Communications, 9(1), 1-11. https://doi.org/10.1038/s41467-018-04734-3",Table 2.6,ester_stereo,"('C[C@@H](O)CC(=O)O', 'C[C@H](O)CC(=O)O')",25,3,,2.6900654
C[C@H](O)CC(=O)O[C@@H](C)CC(=O)O[C@@H](C)CC(=O)O[C@@H](C)CC(=O)O[C@@H](C)CC(=O)O[C@@H](C)CC(=O)O[C@@H](C)CC(=O)O[C@@H](C)CC(=O)O[C@@H](C)CC(=O)O[C@@H](C)CC(=O)O[C@H](C)CC(=O)O[C@H](C)CC(=O)O[C@H](C)CC(=O)O[C@H](C)CC(=O)O[C@H](C)CC(=O)O[C@H](C)CC(=O)O[C@H](C)CC(=O)O[C@H](C)CC(=O)O[C@H](C)CC(=O)O[C@H](C)CC(=O)O[C@H](C)CC(=O)O[C@H](C)CC(=O)O[C@H](C)CC(=O)O[C@H](C)CC(=O)O[C@H](C)CC(=O)O,C[C@@H](O)CC(=O)O.C[C@H](O)CC(=O)O,"('C[C@@H](O)CC(=O)O', 'C[C@H](O)CC(=O)O')",0.93,10900.0,3.0,133.0,131.79276,2.6425152,1,[],"Tang, X., & Chen, E. Y. X. (2018). Chemical synthesis of perfectly isotactic and high melting bacterial poly(3-hydroxybutyrate) from bio-sourced racemic cyclic diolide. Nature Communications, 9(1), 1-11. https://doi.org/10.1038/s41467-018-04734-3",Table 1.02,ester_stereo,"('C[C@@H](O)CC(=O)O', 'C[C@H](O)CC(=O)O')",25,3,1.207240000000013,1.6900687000000003
C[C@H](O)CC(=O)O[C@@H](C)CC(=O)O[C@@H](C)CC(=O)O[C@@H](C)CC(=O)O[C@@H](C)CC(=O)O[C@@H](C)CC(=O)O[C@@H](C)CC(=O)O[C@@H](C)CC(=O)O[C@@H](C)CC(=O)O[C@@H](C)CC(=O)O[C@@H](C)CC(=O)O[C@@H](C)CC(=O)O[C@@H](C)CC(=O)O[C@@H](C)CC(=O)O[C@@H](C)CC(=O)O[C@@H](C)CC(=O)O[C@@H](C)CC(=O)O[C@@H](C)CC(=O)O[C@@H](C)CC(=O)O[C@H](C)CC(=O)O[C@H](C)CC(=O)O[C@H](C)CC(=O)O[C@H](C)CC(=O)O[C@H](C)CC(=O)O[C@H](C)CC(=O)O,C[C@@H](O)CC(=O)O.C[C@H](O)CC(=O)O,"('C[C@@H](O)CC(=O)O', 'C[C@H](O)CC(=O)O')",0.93,32000.0,3.4,146.0,130.94022,2.8086338,1,[],"Tang, X., & Chen, E. Y. X. (2018). Chemical synthesis of perfectly isotactic and high melting bacterial poly(3-hydroxybutyrate) from bio-sourced racemic cyclic diolide. Nature Communications, 9(1), 1-11. https://doi.org/10.1038/s41467-018-04734-3",Table 1.04,ester_stereo,"('C[C@@H](O)CC(=O)O', 'C[C@H](O)CC(=O)O')",25,3,15.05977999999999,1.2900687000000004
C[C@@H](CC(=O)O)OC(=O)C[C@H](C)OC(=O)C[C@H](C)OC(=O)C[C@H](C)OC(=O)C[C@H](C)OC(=O)C[C@H](C)OC(=O)C[C@H](C)OC(=O)C[C@H](C)OC(=O)C[C@H](C)OC(=O)C[C@H](C)OC(=O)C[C@H](C)OC(=O)C[C@H](C)OC(=O)C[C@H](C)OC(=O)C[C@H](C)OC(=O)C[C@H](C)OC(=O)C[C@H](C)OC(=O)C[C@H](C)OC(=O)C[C@H](C)OC(=O)C[C@H](C)OC(=O)C[C@H](C)OC(=O)C[C@H](C)OC(=O)C[C@H](C)OC(=O)C[C@@H](C)OC(=O)C[C@@H](C)OC(=O)C[C@@H](C)O,C[C@@H](O)CC(=O)O.C[C@H](O)CC(=O)O,"('C[C@@H](O)CC(=O)O', 'C[C@H](O)CC(=O)O')",0.93,,2.0,,133.59389,2.7923384,1,[],"Tang, X., & Chen, E. Y. X. (2018). Chemical synthesis of perfectly isotactic and high melting bacterial poly(3-hydroxybutyrate) from bio-sourced racemic cyclic diolide. Nature Communications, 9(1), 1-11. https://doi.org/10.1038/s41467-018-04734-3",Table 2.6,ester_stereo,"('C[C@@H](O)CC(=O)O', 'C[C@H](O)CC(=O)O')",25,4,,2.6900654
C[C@H](O)CC(=O)O[C@@H](C)CC(=O)O[C@@H](C)CC(=O)O[C@H](C)CC(=O)O[C@H](C)CC(=O)O[C@H](C)CC(=O)O[C@H](C)CC(=O)O[C@H](C)CC(=O)O[C@H](C)CC(=O)O[C@H](C)CC(=O)O[C@H](C)CC(=O)O[C@H](C)CC(=O)O[C@H](C)CC(=O)O[C@H](C)CC(=O)O[C@H](C)CC(=O)O[C@H](C)CC(=O)O[C@H](C)CC(=O)O[C@H](C)CC(=O)O[C@H](C)CC(=O)O[C@H](C)CC(=O)O[C@H](C)CC(=O)O[C@H](C)CC(=O)O[C@H](C)CC(=O)O[C@H](C)CC(=O)O[C@H](C)CC(=O)O,C[C@@H](O)CC(=O)O.C[C@H](O)CC(=O)O,"('C[C@@H](O)CC(=O)O', 'C[C@H](O)CC(=O)O')",0.93,10900.0,3.0,133.0,133.56439,2.685787,1,[],"Tang, X., & Chen, E. Y. X. (2018). Chemical synthesis of perfectly isotactic and high melting bacterial poly(3-hydroxybutyrate) from bio-sourced racemic cyclic diolide. Nature Communications, 9(1), 1-11. https://doi.org/10.1038/s41467-018-04734-3",Table 1.02,ester_stereo,"('C[C@@H](O)CC(=O)O', 'C[C@H](O)CC(=O)O')",25,4,0.5643900000000031,1.6900687000000003
C[C@H](O)CC(=O)O[C@@H](C)CC(=O)O[C@@H](C)CC(=O)O[C@@H](C)CC(=O)O[C@@H](C)CC(=O)O[C@@H](C)CC(=O)O[C@@H](C)CC(=O)O[C@@H](C)CC(=O)O[C@@H](C)CC(=O)O[C@H](C)CC(=O)O[C@H](C)CC(=O)O[C@H](C)CC(=O)O[C@H](C)CC(=O)O[C@H](C)CC(=O)O[C@H](C)CC(=O)O[C@H](C)CC(=O)O[C@H](C)CC(=O)O[C@H](C)CC(=O)O[C@H](C)CC(=O)O[C@H](C)CC(=O)O[C@H](C)CC(=O)O[C@H](C)CC(=O)O[C@H](C)CC(=O)O[C@H](C)CC(=O)O[C@H](C)CC(=O)O,C[C@@H](O)CC(=O)O.C[C@H](O)CC(=O)O,"('C[C@@H](O)CC(=O)O', 'C[C@H](O)CC(=O)O')",0.93,32000.0,3.4,146.0,131.96606,2.6293938,1,[],"Tang, X., & Chen, E. Y. X. (2018). Chemical synthesis of perfectly isotactic and high melting bacterial poly(3-hydroxybutyrate) from bio-sourced racemic cyclic diolide. Nature Communications, 9(1), 1-11. https://doi.org/10.1038/s41467-018-04734-3",Table 1.04,ester_stereo,"('C[C@@H](O)CC(=O)O', 'C[C@H](O)CC(=O)O')",25,4,14.033940000000001,1.2900687000000004
C[C@H](O)CC(=O)O[C@@H](C)CC(=O)O[C@@H](C)CC(=O)O[C@H](C)CC(=O)O[C@H](C)CC(=O)O[C@H](C)CC(=O)O[C@H](C)CC(=O)O[C@H](C)CC(=O)O[C@H](C)CC(=O)O[C@H](C)CC(=O)O[C@H](C)CC(=O)O[C@H](C)CC(=O)O[C@H](C)CC(=O)O[C@H](C)CC(=O)O[C@H](C)CC(=O)O[C@H](C)CC(=O)O[C@H](C)CC(=O)O[C@H](C)CC(=O)O[C@H](C)CC(=O)O[C@H](C)CC(=O)O[C@H](C)CC(=O)O[C@H](C)CC(=O)O[C@H](C)CC(=O)O[C@H](C)CC(=O)O[C@H](C)CC(=O)O,C[C@@H](O)CC(=O)O.C[C@H](O)CC(=O)O,"('C[C@@H](O)CC(=O)O', 'C[C@H](O)CC(=O)O')",0.94,23000.0,4.0,136.0,137.43604,3.0325904,1,[],"Tang, X., & Chen, E. Y. X. (2018). Chemical synthesis of perfectly isotactic and high melting bacterial poly(3-hydroxybutyrate) from bio-sourced racemic cyclic diolide. Nature Communications, 9(1), 1-11. https://doi.org/10.1038/s41467-018-04734-3",Table 1.03,ester_stereo,"('C[C@@H](O)CC(=O)O', 'C[C@H](O)CC(=O)O')",25,0,1.4360399999999913,0.6900687000000003
C[C@@H](CC(=O)O)OC(=O)C[C@H](C)OC(=O)C[C@H](C)OC(=O)C[C@H](C)OC(=O)C[C@H](C)OC(=O)C[C@H](C)OC(=O)C[C@H](C)OC(=O)C[C@H](C)OC(=O)C[C@@H](C)OC(=O)C[C@@H](C)OC(=O)C[C@@H](C)OC(=O)C[C@@H](C)OC(=O)C[C@@H](C)OC(=O)C[C@@H](C)OC(=O)C[C@@H](C)OC(=O)C[C@@H](C)OC(=O)C[C@@H](C)OC(=O)C[C@@H](C)OC(=O)C[C@@H](C)OC(=O)C[C@@H](C)OC(=O)C[C@@H](C)OC(=O)C[C@@H](C)OC(=O)C[C@@H](C)OC(=O)C[C@@H](C)OC(=O)C[C@@H](C)O,C[C@@H](O)CC(=O)O.C[C@H](O)CC(=O)O,"('C[C@@H](O)CC(=O)O', 'C[C@H](O)CC(=O)O')",0.94,23000.0,4.0,136.0,134.91937,3.5780115,1,[],"Tang, X., & Chen, E. Y. X. (2018). Chemical synthesis of perfectly isotactic and high melting bacterial poly(3-hydroxybutyrate) from bio-sourced racemic cyclic diolide. Nature Communications, 9(1), 1-11. https://doi.org/10.1038/s41467-018-04734-3",Table 1.03,ester_stereo,"('C[C@@H](O)CC(=O)O', 'C[C@H](O)CC(=O)O')",25,1,1.0806300000000135,0.6900653999999999
C[C@@H](CC(=O)O)OC(=O)C[C@H](C)OC(=O)C[C@H](C)OC(=O)C[C@H](C)OC(=O)C[C@H](C)OC(=O)C[C@H](C)OC(=O)C[C@H](C)OC(=O)C[C@@H](C)OC(=O)C[C@@H](C)OC(=O)C[C@@H](C)OC(=O)C[C@@H](C)OC(=O)C[C@@H](C)OC(=O)C[C@@H](C)OC(=O)C[C@@H](C)OC(=O)C[C@@H](C)OC(=O)C[C@@H](C)OC(=O)C[C@@H](C)OC(=O)C[C@@H](C)OC(=O)C[C@@H](C)OC(=O)C[C@@H](C)OC(=O)C[C@@H](C)OC(=O)C[C@@H](C)OC(=O)C[C@@H](C)OC(=O)C[C@@H](C)OC(=O)C[C@@H](C)O,C[C@@H](O)CC(=O)O.C[C@H](O)CC(=O)O,"('C[C@@H](O)CC(=O)O', 'C[C@H](O)CC(=O)O')",0.94,23000.0,4.0,136.0,134.91937,3.6225712,1,[],"Tang, X., & Chen, E. Y. X. (2018). Chemical synthesis of perfectly isotactic and high melting bacterial poly(3-hydroxybutyrate) from bio-sourced racemic cyclic diolide. Nature Communications, 9(1), 1-11. https://doi.org/10.1038/s41467-018-04734-3",Table 1.03,ester_stereo,"('C[C@@H](O)CC(=O)O', 'C[C@H](O)CC(=O)O')",25,2,1.0806300000000135,0.6900653999999999
C[C@H](O)CC(=O)O[C@@H](C)CC(=O)O[C@@H](C)CC(=O)O[C@@H](C)CC(=O)O[C@@H](C)CC(=O)O[C@@H](C)CC(=O)O[C@@H](C)CC(=O)O[C@@H](C)CC(=O)O[C@@H](C)CC(=O)O[C@@H](C)CC(=O)O[C@@H](C)CC(=O)O[C@@H](C)CC(=O)O[C@@H](C)CC(=O)O[C@@H](C)CC(=O)O[C@@H](C)CC(=O)O[C@@H](C)CC(=O)O[C@@H](C)CC(=O)O[C@@H](C)CC(=O)O[C@@H](C)CC(=O)O[C@H](C)CC(=O)O[C@H](C)CC(=O)O[C@H](C)CC(=O)O[C@H](C)CC(=O)O[C@H](C)CC(=O)O[C@H](C)CC(=O)O,C[C@@H](O)CC(=O)O.C[C@H](O)CC(=O)O,"('C[C@@H](O)CC(=O)O', 'C[C@H](O)CC(=O)O')",0.94,23000.0,4.0,136.0,134.78778,3.4056885,1,[],"Tang, X., & Chen, E. Y. X. (2018). Chemical synthesis of perfectly isotactic and high melting bacterial poly(3-hydroxybutyrate) from bio-sourced racemic cyclic diolide. Nature Communications, 9(1), 1-11. https://doi.org/10.1038/s41467-018-04734-3",Table 1.03,ester_stereo,"('C[C@@H](O)CC(=O)O', 'C[C@H](O)CC(=O)O')",25,3,1.212220000000002,0.6900687000000003
C[C@H](O)CC(=O)O[C@@H](C)CC(=O)O[C@@H](C)CC(=O)O[C@@H](C)CC(=O)O[C@@H](C)CC(=O)O[C@@H](C)CC(=O)O[C@@H](C)CC(=O)O[C@@H](C)CC(=O)O[C@@H](C)CC(=O)O[C@@H](C)CC(=O)O[C@@H](C)CC(=O)O[C@@H](C)CC(=O)O[C@@H](C)CC(=O)O[C@@H](C)CC(=O)O[C@@H](C)CC(=O)O[C@@H](C)CC(=O)O[C@@H](C)CC(=O)O[C@@H](C)CC(=O)O[C@@H](C)CC(=O)O[C@@H](C)CC(=O)O[C@@H](C)CC(=O)O[C@@H](C)CC(=O)O[C@@H](C)CC(=O)O[C@H](C)CC(=O)O[C@H](C)CC(=O)O,C[C@@H](O)CC(=O)O.C[C@H](O)CC(=O)O,"('C[C@@H](O)CC(=O)O', 'C[C@H](O)CC(=O)O')",0.94,23000.0,4.0,136.0,136.00336,3.5872476,1,[],"Tang, X., & Chen, E. Y. X. (2018). Chemical synthesis of perfectly isotactic and high melting bacterial poly(3-hydroxybutyrate) from bio-sourced racemic cyclic diolide. Nature Communications, 9(1), 1-11. https://doi.org/10.1038/s41467-018-04734-3",Table 1.03,ester_stereo,"('C[C@@H](O)CC(=O)O', 'C[C@H](O)CC(=O)O')",25,4,0.003359999999986485,0.6900687000000003
C[C@@H](CC(=O)O)OC(=O)C[C@H](C)OC(=O)C[C@H](C)OC(=O)C[C@H](C)OC(=O)C[C@H](C)OC(=O)C[C@H](C)OC(=O)C[C@H](C)OC(=O)C[C@H](C)OC(=O)C[C@H](C)OC(=O)C[C@H](C)OC(=O)C[C@H](C)OC(=O)C[C@H](C)OC(=O)C[C@H](C)OC(=O)C[C@H](C)OC(=O)C[C@H](C)OC(=O)C[C@H](C)OC(=O)C[C@H](C)OC(=O)C[C@H](C)OC(=O)C[C@@H](C)OC(=O)C[C@@H](C)OC(=O)C[C@@H](C)OC(=O)C[C@@H](C)OC(=O)C[C@@H](C)OC(=O)C[C@@H](C)OC(=O)C[C@@H](C)O,C[C@@H](O)CC(=O)O.C[C@H](O)CC(=O)O,"('C[C@@H](O)CC(=O)O', 'C[C@H](O)CC(=O)O')",0.95,37300.0,4.1,147.0,140.2013,3.8126593,1,[],"Tang, X., & Chen, E. Y. X. (2018). Chemical synthesis of perfectly isotactic and high melting bacterial poly(3-hydroxybutyrate) from bio-sourced racemic cyclic diolide. Nature Communications, 9(1), 1-11. https://doi.org/10.1038/s41467-018-04734-3",Table 1.06,ester_stereo,"('C[C@@H](O)CC(=O)O', 'C[C@H](O)CC(=O)O')",25,0,6.798699999999997,0.5900654000000003
C[C@H](O)CC(=O)O[C@@H](C)CC(=O)O[C@@H](C)CC(=O)O[C@@H](C)CC(=O)O[C@@H](C)CC(=O)O[C@@H](C)CC(=O)O[C@@H](C)CC(=O)O[C@@H](C)CC(=O)O[C@@H](C)CC(=O)O[C@@H](C)CC(=O)O[C@@H](C)CC(=O)O[C@@H](C)CC(=O)O[C@@H](C)CC(=O)O[C@@H](C)CC(=O)O[C@H](C)CC(=O)O[C@H](C)CC(=O)O[C@H](C)CC(=O)O[C@H](C)CC(=O)O[C@H](C)CC(=O)O[C@H](C)CC(=O)O[C@H](C)CC(=O)O[C@H](C)CC(=O)O[C@H](C)CC(=O)O[C@H](C)CC(=O)O[C@H](C)CC(=O)O,C[C@@H](O)CC(=O)O.C[C@H](O)CC(=O)O,"('C[C@@H](O)CC(=O)O', 'C[C@H](O)CC(=O)O')",0.95,25100.0,,147.0,138.99127,3.8757632,1,[],"Tang, X., & Chen, E. Y. X. (2018). Chemical synthesis of perfectly isotactic and high melting bacterial poly(3-hydroxybutyrate) from bio-sourced racemic cyclic diolide. Nature Communications, 9(1), 1-11. https://doi.org/10.1038/s41467-018-04734-3",Table 1.05,ester_stereo,"('C[C@@H](O)CC(=O)O', 'C[C@H](O)CC(=O)O')",25,0,8.008730000000014,
C[C@@H](CC(=O)O)OC(=O)C[C@H](C)OC(=O)C[C@H](C)OC(=O)C[C@H](C)OC(=O)C[C@H](C)OC(=O)C[C@H](C)OC(=O)C[C@H](C)OC(=O)C[C@H](C)OC(=O)C[C@H](C)OC(=O)C[C@H](C)OC(=O)C[C@H](C)OC(=O)C[C@H](C)OC(=O)C[C@H](C)OC(=O)C[C@H](C)OC(=O)C[C@H](C)OC(=O)C[C@H](C)OC(=O)C[C@H](C)OC(=O)C[C@H](C)OC(=O)C[C@H](C)OC(=O)C[C@H](C)OC(=O)C[C@H](C)OC(=O)C[C@@H](C)OC(=O)C[C@@H](C)OC(=O)C[C@@H](C)OC(=O)C[C@@H](C)O,C[C@@H](O)CC(=O)O.C[C@H](O)CC(=O)O,"('C[C@@H](O)CC(=O)O', 'C[C@H](O)CC(=O)O')",0.95,37300.0,4.1,147.0,141.05557,3.7423985,1,[],"Tang, X., & Chen, E. Y. X. (2018). Chemical synthesis of perfectly isotactic and high melting bacterial poly(3-hydroxybutyrate) from bio-sourced racemic cyclic diolide. Nature Communications, 9(1), 1-11. https://doi.org/10.1038/s41467-018-04734-3",Table 1.06,ester_stereo,"('C[C@@H](O)CC(=O)O', 'C[C@H](O)CC(=O)O')",25,1,5.944430000000011,0.5900654000000003
C[C@H](O)CC(=O)O[C@@H](C)CC(=O)O[C@@H](C)CC(=O)O[C@@H](C)CC(=O)O[C@@H](C)CC(=O)O[C@@H](C)CC(=O)O[C@@H](C)CC(=O)O[C@@H](C)CC(=O)O[C@@H](C)CC(=O)O[C@@H](C)CC(=O)O[C@@H](C)CC(=O)O[C@@H](C)CC(=O)O[C@@H](C)CC(=O)O[C@@H](C)CC(=O)O[C@@H](C)CC(=O)O[C@@H](C)CC(=O)O[C@@H](C)CC(=O)O[C@@H](C)CC(=O)O[C@@H](C)CC(=O)O[C@@H](C)CC(=O)O[C@@H](C)CC(=O)O[C@@H](C)CC(=O)O[C@H](C)CC(=O)O[C@H](C)CC(=O)O[C@H](C)CC(=O)O,C[C@@H](O)CC(=O)O.C[C@H](O)CC(=O)O,"('C[C@@H](O)CC(=O)O', 'C[C@H](O)CC(=O)O')",0.95,25100.0,,147.0,139.19794,4.2269087,1,[],"Tang, X., & Chen, E. Y. X. (2018). Chemical synthesis of perfectly isotactic and high melting bacterial poly(3-hydroxybutyrate) from bio-sourced racemic cyclic diolide. Nature Communications, 9(1), 1-11. https://doi.org/10.1038/s41467-018-04734-3",Table 1.05,ester_stereo,"('C[C@@H](O)CC(=O)O', 'C[C@H](O)CC(=O)O')",25,1,7.8020600000000115,
C[C@@H](CC(=O)O)OC(=O)C[C@H](C)OC(=O)C[C@H](C)OC(=O)C[C@H](C)OC(=O)C[C@H](C)OC(=O)C[C@H](C)OC(=O)C[C@H](C)OC(=O)C[C@H](C)OC(=O)C[C@H](C)OC(=O)C[C@H](C)OC(=O)C[C@H](C)OC(=O)C[C@@H](C)OC(=O)C[C@@H](C)OC(=O)C[C@@H](C)OC(=O)C[C@@H](C)OC(=O)C[C@@H](C)OC(=O)C[C@@H](C)OC(=O)C[C@@H](C)OC(=O)C[C@@H](C)OC(=O)C[C@@H](C)OC(=O)C[C@@H](C)OC(=O)C[C@@H](C)OC(=O)C[C@@H](C)OC(=O)C[C@@H](C)OC(=O)C[C@@H](C)O,C[C@@H](O)CC(=O)O.C[C@H](O)CC(=O)O,"('C[C@@H](O)CC(=O)O', 'C[C@H](O)CC(=O)O')",0.95,37300.0,4.1,147.0,139.04616,4.113618,1,[],"Tang, X., & Chen, E. Y. X. (2018). Chemical synthesis of perfectly isotactic and high melting bacterial poly(3-hydroxybutyrate) from bio-sourced racemic cyclic diolide. Nature Communications, 9(1), 1-11. https://doi.org/10.1038/s41467-018-04734-3",Table 1.06,ester_stereo,"('C[C@@H](O)CC(=O)O', 'C[C@H](O)CC(=O)O')",25,2,7.953840000000014,0.5900654000000003
C[C@H](O)CC(=O)O[C@@H](C)CC(=O)O[C@@H](C)CC(=O)O[C@@H](C)CC(=O)O[C@@H](C)CC(=O)O[C@@H](C)CC(=O)O[C@@H](C)CC(=O)O[C@@H](C)CC(=O)O[C@@H](C)CC(=O)O[C@@H](C)CC(=O)O[C@@H](C)CC(=O)O[C@@H](C)CC(=O)O[C@H](C)CC(=O)O[C@H](C)CC(=O)O[C@H](C)CC(=O)O[C@H](C)CC(=O)O[C@H](C)CC(=O)O[C@H](C)CC(=O)O[C@H](C)CC(=O)O[C@H](C)CC(=O)O[C@H](C)CC(=O)O[C@H](C)CC(=O)O[C@H](C)CC(=O)O[C@H](C)CC(=O)O[C@H](C)CC(=O)O,C[C@@H](O)CC(=O)O.C[C@H](O)CC(=O)O,"('C[C@@H](O)CC(=O)O', 'C[C@H](O)CC(=O)O')",0.95,25100.0,,147.0,139.26256,3.801399,1,[],"Tang, X., & Chen, E. Y. X. (2018). Chemical synthesis of perfectly isotactic and high melting bacterial poly(3-hydroxybutyrate) from bio-sourced racemic cyclic diolide. Nature Communications, 9(1), 1-11. https://doi.org/10.1038/s41467-018-04734-3",Table 1.05,ester_stereo,"('C[C@@H](O)CC(=O)O', 'C[C@H](O)CC(=O)O')",25,2,7.737439999999992,
C[C@@H](CC(=O)O)OC(=O)C[C@H](C)OC(=O)C[C@H](C)OC(=O)C[C@H](C)OC(=O)C[C@H](C)OC(=O)C[C@H](C)OC(=O)C[C@H](C)OC(=O)C[C@H](C)OC(=O)C[C@H](C)OC(=O)C[C@H](C)OC(=O)C[C@H](C)OC(=O)C[C@H](C)OC(=O)C[C@@H](C)OC(=O)C[C@@H](C)OC(=O)C[C@@H](C)OC(=O)C[C@@H](C)OC(=O)C[C@@H](C)OC(=O)C[C@@H](C)OC(=O)C[C@@H](C)OC(=O)C[C@@H](C)OC(=O)C[C@@H](C)OC(=O)C[C@@H](C)OC(=O)C[C@@H](C)OC(=O)C[C@@H](C)OC(=O)C[C@@H](C)O,C[C@@H](O)CC(=O)O.C[C@H](O)CC(=O)O,"('C[C@@H](O)CC(=O)O', 'C[C@H](O)CC(=O)O')",0.95,37300.0,4.1,147.0,139.16487,4.066529,1,[],"Tang, X., & Chen, E. Y. X. (2018). Chemical synthesis of perfectly isotactic and high melting bacterial poly(3-hydroxybutyrate) from bio-sourced racemic cyclic diolide. Nature Communications, 9(1), 1-11. https://doi.org/10.1038/s41467-018-04734-3",Table 1.06,ester_stereo,"('C[C@@H](O)CC(=O)O', 'C[C@H](O)CC(=O)O')",25,3,7.835129999999992,0.5900654000000003
C[C@H](O)CC(=O)O[C@@H](C)CC(=O)O[C@@H](C)CC(=O)O[C@@H](C)CC(=O)O[C@@H](C)CC(=O)O[C@@H](C)CC(=O)O[C@@H](C)CC(=O)O[C@@H](C)CC(=O)O[C@@H](C)CC(=O)O[C@@H](C)CC(=O)O[C@@H](C)CC(=O)O[C@@H](C)CC(=O)O[C@@H](C)CC(=O)O[C@@H](C)CC(=O)O[C@@H](C)CC(=O)O[C@H](C)CC(=O)O[C@H](C)CC(=O)O[C@H](C)CC(=O)O[C@H](C)CC(=O)O[C@H](C)CC(=O)O[C@H](C)CC(=O)O[C@H](C)CC(=O)O[C@H](C)CC(=O)O[C@H](C)CC(=O)O[C@H](C)CC(=O)O,C[C@@H](O)CC(=O)O.C[C@H](O)CC(=O)O,"('C[C@@H](O)CC(=O)O', 'C[C@H](O)CC(=O)O')",0.95,25100.0,,147.0,138.87546,3.915081,1,[],"Tang, X., & Chen, E. Y. X. (2018). Chemical synthesis of perfectly isotactic and high melting bacterial poly(3-hydroxybutyrate) from bio-sourced racemic cyclic diolide. Nature Communications, 9(1), 1-11. https://doi.org/10.1038/s41467-018-04734-3",Table 1.05,ester_stereo,"('C[C@@H](O)CC(=O)O', 'C[C@H](O)CC(=O)O')",25,3,8.124539999999996,
C[C@@H](CC(=O)O)OC(=O)C[C@H](C)OC(=O)C[C@H](C)OC(=O)C[C@H](C)OC(=O)C[C@H](C)OC(=O)C[C@H](C)OC(=O)C[C@H](C)OC(=O)C[C@H](C)OC(=O)C[C@H](C)OC(=O)C[C@H](C)OC(=O)C[C@H](C)OC(=O)C[C@H](C)OC(=O)C[C@H](C)OC(=O)C[C@H](C)OC(=O)C[C@H](C)OC(=O)C[C@H](C)OC(=O)C[C@H](C)OC(=O)C[C@H](C)OC(=O)C[C@H](C)OC(=O)C[C@H](C)OC(=O)C[C@H](C)OC(=O)C[C@H](C)OC(=O)C[C@@H](C)OC(=O)C[C@@H](C)OC(=O)C[C@@H](C)O,C[C@@H](O)CC(=O)O.C[C@H](O)CC(=O)O,"('C[C@@H](O)CC(=O)O', 'C[C@H](O)CC(=O)O')",0.95,37300.0,4.1,147.0,141.4772,3.7556763,1,[],"Tang, X., & Chen, E. Y. X. (2018). Chemical synthesis of perfectly isotactic and high melting bacterial poly(3-hydroxybutyrate) from bio-sourced racemic cyclic diolide. Nature Communications, 9(1), 1-11. https://doi.org/10.1038/s41467-018-04734-3",Table 1.06,ester_stereo,"('C[C@@H](O)CC(=O)O', 'C[C@H](O)CC(=O)O')",25,4,5.5227999999999895,0.5900654000000003
C[C@@H](CC(=O)O)OC(=O)C[C@H](C)OC(=O)C[C@H](C)OC(=O)C[C@H](C)OC(=O)C[C@H](C)OC(=O)C[C@H](C)OC(=O)C[C@H](C)OC(=O)C[C@H](C)OC(=O)C[C@H](C)OC(=O)C[C@H](C)OC(=O)C[C@H](C)OC(=O)C[C@H](C)OC(=O)C[C@H](C)OC(=O)C[C@H](C)OC(=O)C[C@H](C)OC(=O)C[C@H](C)OC(=O)C[C@@H](C)OC(=O)C[C@@H](C)OC(=O)C[C@@H](C)OC(=O)C[C@@H](C)OC(=O)C[C@@H](C)OC(=O)C[C@@H](C)OC(=O)C[C@@H](C)OC(=O)C[C@@H](C)OC(=O)C[C@@H](C)O,C[C@@H](O)CC(=O)O.C[C@H](O)CC(=O)O,"('C[C@@H](O)CC(=O)O', 'C[C@H](O)CC(=O)O')",0.95,25100.0,,147.0,139.79594,3.8910115,1,[],"Tang, X., & Chen, E. Y. X. (2018). Chemical synthesis of perfectly isotactic and high melting bacterial poly(3-hydroxybutyrate) from bio-sourced racemic cyclic diolide. Nature Communications, 9(1), 1-11. https://doi.org/10.1038/s41467-018-04734-3",Table 1.05,ester_stereo,"('C[C@@H](O)CC(=O)O', 'C[C@H](O)CC(=O)O')",25,4,7.204059999999998,
C[C@@H](O)CC(=O)O[C@H](C)CC(=O)O[C@H](C)CC(=O)O[C@H](C)CC(=O)O[C@H](C)CC(=O)O[C@H](C)CC(=O)O[C@H](C)CC(=O)O[C@H](C)CC(=O)O[C@H](C)CC(=O)O[C@H](C)CC(=O)O[C@H](C)CC(=O)O[C@H](C)CC(=O)O[C@H](C)CC(=O)O[C@H](C)CC(=O)O[C@H](C)CC(=O)O[C@H](C)CC(=O)O[C@H](C)CC(=O)O[C@H](C)CC(=O)O[C@H](C)CC(=O)O[C@H](C)CC(=O)O[C@H](C)CC(=O)O[C@H](C)CC(=O)O[C@H](C)CC(=O)O[C@H](C)CC(=O)O[C@H](C)CC(=O)O,C[C@@H](O)CC(=O)O.C[C@H](O)CC(=O)O,"('C[C@@H](O)CC(=O)O', 'C[C@H](O)CC(=O)O')",0.96,52700.0,6.4,156.0,148.36739,5.5094423,1,[],"Tang, X., & Chen, E. Y. X. (2018). Chemical synthesis of perfectly isotactic and high melting bacterial poly(3-hydroxybutyrate) from bio-sourced racemic cyclic diolide. Nature Communications, 9(1), 1-11. https://doi.org/10.1038/s41467-018-04734-3",Table 1.08,ester_stereo,"('C[C@@H](O)CC(=O)O', 'C[C@H](O)CC(=O)O')",25,0,7.63261,1.7099313
C[C@@H](O)CC(=O)O[C@H](C)CC(=O)O[C@H](C)CC(=O)O[C@H](C)CC(=O)O[C@H](C)CC(=O)O[C@H](C)CC(=O)O[C@H](C)CC(=O)O[C@H](C)CC(=O)O[C@H](C)CC(=O)O[C@H](C)CC(=O)O[C@H](C)CC(=O)O[C@H](C)CC(=O)O[C@H](C)CC(=O)O[C@H](C)CC(=O)O[C@H](C)CC(=O)O[C@H](C)CC(=O)O[C@H](C)CC(=O)O[C@H](C)CC(=O)O[C@H](C)CC(=O)O[C@H](C)CC(=O)O[C@H](C)CC(=O)O[C@H](C)CC(=O)O[C@H](C)CC(=O)O[C@H](C)CC(=O)O[C@H](C)CC(=O)O,C[C@@H](O)CC(=O)O.C[C@H](O)CC(=O)O,"('C[C@@H](O)CC(=O)O', 'C[C@H](O)CC(=O)O')",0.96,25700.0,,153.0,148.36739,5.5094423,1,[],"Tang, X., & Chen, E. Y. X. (2018). Chemical synthesis of perfectly isotactic and high melting bacterial poly(3-hydroxybutyrate) from bio-sourced racemic cyclic diolide. Nature Communications, 9(1), 1-11. https://doi.org/10.1038/s41467-018-04734-3",Table 1.07,ester_stereo,"('C[C@@H](O)CC(=O)O', 'C[C@H](O)CC(=O)O')",25,0,4.63261,
C[C@H](O)CC(=O)O[C@@H](C)CC(=O)O[C@@H](C)CC(=O)O[C@@H](C)CC(=O)O[C@@H](C)CC(=O)O[C@@H](C)CC(=O)O[C@@H](C)CC(=O)O[C@@H](C)CC(=O)O[C@@H](C)CC(=O)O[C@@H](C)CC(=O)O[C@@H](C)CC(=O)O[C@@H](C)CC(=O)O[C@@H](C)CC(=O)O[C@@H](C)CC(=O)O[C@@H](C)CC(=O)O[C@@H](C)CC(=O)O[C@@H](C)CC(=O)O[C@@H](C)CC(=O)O[C@@H](C)CC(=O)O[C@@H](C)CC(=O)O[C@@H](C)CC(=O)O[C@@H](C)CC(=O)O[C@@H](C)CC(=O)O[C@@H](C)CC(=O)O[C@@H](C)CC(=O)O,C[C@@H](O)CC(=O)O.C[C@H](O)CC(=O)O,"('C[C@@H](O)CC(=O)O', 'C[C@H](O)CC(=O)O')",0.96,52700.0,6.4,156.0,151.9007,6.195112,1,[],"Tang, X., & Chen, E. Y. X. (2018). Chemical synthesis of perfectly isotactic and high melting bacterial poly(3-hydroxybutyrate) from bio-sourced racemic cyclic diolide. Nature Communications, 9(1), 1-11. https://doi.org/10.1038/s41467-018-04734-3",Table 1.08,ester_stereo,"('C[C@@H](O)CC(=O)O', 'C[C@H](O)CC(=O)O')",25,1,4.0992999999999995,1.7099313
C[C@H](O)CC(=O)O[C@@H](C)CC(=O)O[C@@H](C)CC(=O)O[C@@H](C)CC(=O)O[C@@H](C)CC(=O)O[C@@H](C)CC(=O)O[C@@H](C)CC(=O)O[C@@H](C)CC(=O)O[C@@H](C)CC(=O)O[C@@H](C)CC(=O)O[C@@H](C)CC(=O)O[C@@H](C)CC(=O)O[C@@H](C)CC(=O)O[C@@H](C)CC(=O)O[C@@H](C)CC(=O)O[C@@H](C)CC(=O)O[C@@H](C)CC(=O)O[C@@H](C)CC(=O)O[C@@H](C)CC(=O)O[C@@H](C)CC(=O)O[C@@H](C)CC(=O)O[C@@H](C)CC(=O)O[C@@H](C)CC(=O)O[C@@H](C)CC(=O)O[C@@H](C)CC(=O)O,C[C@@H](O)CC(=O)O.C[C@H](O)CC(=O)O,"('C[C@@H](O)CC(=O)O', 'C[C@H](O)CC(=O)O')",0.96,25700.0,,153.0,151.9007,6.195112,1,[],"Tang, X., & Chen, E. Y. X. (2018). Chemical synthesis of perfectly isotactic and high melting bacterial poly(3-hydroxybutyrate) from bio-sourced racemic cyclic diolide. Nature Communications, 9(1), 1-11. https://doi.org/10.1038/s41467-018-04734-3",Table 1.07,ester_stereo,"('C[C@@H](O)CC(=O)O', 'C[C@H](O)CC(=O)O')",25,1,1.0992999999999995,
C[C@H](O)CC(=O)O[C@@H](C)CC(=O)O[C@@H](C)CC(=O)O[C@@H](C)CC(=O)O[C@@H](C)CC(=O)O[C@@H](C)CC(=O)O[C@@H](C)CC(=O)O[C@@H](C)CC(=O)O[C@@H](C)CC(=O)O[C@@H](C)CC(=O)O[C@@H](C)CC(=O)O[C@@H](C)CC(=O)O[C@@H](C)CC(=O)O[C@@H](C)CC(=O)O[C@@H](C)CC(=O)O[C@@H](C)CC(=O)O[C@@H](C)CC(=O)O[C@@H](C)CC(=O)O[C@@H](C)CC(=O)O[C@@H](C)CC(=O)O[C@@H](C)CC(=O)O[C@@H](C)CC(=O)O[C@@H](C)CC(=O)O[C@@H](C)CC(=O)O[C@@H](C)CC(=O)O,C[C@@H](O)CC(=O)O.C[C@H](O)CC(=O)O,"('C[C@@H](O)CC(=O)O', 'C[C@H](O)CC(=O)O')",0.96,52700.0,6.4,156.0,151.9007,6.195112,1,[],"Tang, X., & Chen, E. Y. X. (2018). Chemical synthesis of perfectly isotactic and high melting bacterial poly(3-hydroxybutyrate) from bio-sourced racemic cyclic diolide. Nature Communications, 9(1), 1-11. https://doi.org/10.1038/s41467-018-04734-3",Table 1.08,ester_stereo,"('C[C@@H](O)CC(=O)O', 'C[C@H](O)CC(=O)O')",25,2,4.0992999999999995,1.7099313
C[C@H](O)CC(=O)O[C@@H](C)CC(=O)O[C@@H](C)CC(=O)O[C@@H](C)CC(=O)O[C@@H](C)CC(=O)O[C@@H](C)CC(=O)O[C@@H](C)CC(=O)O[C@@H](C)CC(=O)O[C@@H](C)CC(=O)O[C@@H](C)CC(=O)O[C@@H](C)CC(=O)O[C@@H](C)CC(=O)O[C@@H](C)CC(=O)O[C@@H](C)CC(=O)O[C@@H](C)CC(=O)O[C@@H](C)CC(=O)O[C@@H](C)CC(=O)O[C@@H](C)CC(=O)O[C@@H](C)CC(=O)O[C@@H](C)CC(=O)O[C@@H](C)CC(=O)O[C@@H](C)CC(=O)O[C@@H](C)CC(=O)O[C@@H](C)CC(=O)O[C@@H](C)CC(=O)O,C[C@@H](O)CC(=O)O.C[C@H](O)CC(=O)O,"('C[C@@H](O)CC(=O)O', 'C[C@H](O)CC(=O)O')",0.96,25700.0,,153.0,151.9007,6.195112,1,[],"Tang, X., & Chen, E. Y. X. (2018). Chemical synthesis of perfectly isotactic and high melting bacterial poly(3-hydroxybutyrate) from bio-sourced racemic cyclic diolide. Nature Communications, 9(1), 1-11. https://doi.org/10.1038/s41467-018-04734-3",Table 1.07,ester_stereo,"('C[C@@H](O)CC(=O)O', 'C[C@H](O)CC(=O)O')",25,2,1.0992999999999995,
C[C@H](O)CC(=O)O[C@@H](C)CC(=O)O[C@@H](C)CC(=O)O[C@@H](C)CC(=O)O[C@@H](C)CC(=O)O[C@@H](C)CC(=O)O[C@@H](C)CC(=O)O[C@@H](C)CC(=O)O[C@@H](C)CC(=O)O[C@@H](C)CC(=O)O[C@@H](C)CC(=O)O[C@@H](C)CC(=O)O[C@@H](C)CC(=O)O[C@@H](C)CC(=O)O[C@@H](C)CC(=O)O[C@@H](C)CC(=O)O[C@@H](C)CC(=O)O[C@@H](C)CC(=O)O[C@@H](C)CC(=O)O[C@@H](C)CC(=O)O[C@@H](C)CC(=O)O[C@@H](C)CC(=O)O[C@@H](C)CC(=O)O[C@@H](C)CC(=O)O[C@@H](C)CC(=O)O,C[C@@H](O)CC(=O)O.C[C@H](O)CC(=O)O,"('C[C@@H](O)CC(=O)O', 'C[C@H](O)CC(=O)O')",0.96,52700.0,6.4,156.0,151.9007,6.195112,1,[],"Tang, X., & Chen, E. Y. X. (2018). Chemical synthesis of perfectly isotactic and high melting bacterial poly(3-hydroxybutyrate) from bio-sourced racemic cyclic diolide. Nature Communications, 9(1), 1-11. https://doi.org/10.1038/s41467-018-04734-3",Table 1.08,ester_stereo,"('C[C@@H](O)CC(=O)O', 'C[C@H](O)CC(=O)O')",25,3,4.0992999999999995,1.7099313
C[C@@H](O)CC(=O)O[C@H](C)CC(=O)O[C@H](C)CC(=O)O[C@H](C)CC(=O)O[C@H](C)CC(=O)O[C@H](C)CC(=O)O[C@H](C)CC(=O)O[C@H](C)CC(=O)O[C@H](C)CC(=O)O[C@H](C)CC(=O)O[C@H](C)CC(=O)O[C@H](C)CC(=O)O[C@H](C)CC(=O)O[C@H](C)CC(=O)O[C@H](C)CC(=O)O[C@H](C)CC(=O)O[C@H](C)CC(=O)O[C@H](C)CC(=O)O[C@H](C)CC(=O)O[C@H](C)CC(=O)O[C@H](C)CC(=O)O[C@H](C)CC(=O)O[C@H](C)CC(=O)O[C@H](C)CC(=O)O[C@H](C)CC(=O)O,C[C@@H](O)CC(=O)O.C[C@H](O)CC(=O)O,"('C[C@@H](O)CC(=O)O', 'C[C@H](O)CC(=O)O')",0.96,25700.0,,153.0,148.36739,5.5094423,1,[],"Tang, X., & Chen, E. Y. X. (2018). Chemical synthesis of perfectly isotactic and high melting bacterial poly(3-hydroxybutyrate) from bio-sourced racemic cyclic diolide. Nature Communications, 9(1), 1-11. https://doi.org/10.1038/s41467-018-04734-3",Table 1.07,ester_stereo,"('C[C@@H](O)CC(=O)O', 'C[C@H](O)CC(=O)O')",25,3,4.63261,
C[C@@H](O)CC(=O)O[C@H](C)CC(=O)O[C@H](C)CC(=O)O[C@H](C)CC(=O)O[C@H](C)CC(=O)O[C@H](C)CC(=O)O[C@H](C)CC(=O)O[C@H](C)CC(=O)O[C@H](C)CC(=O)O[C@H](C)CC(=O)O[C@H](C)CC(=O)O[C@H](C)CC(=O)O[C@H](C)CC(=O)O[C@H](C)CC(=O)O[C@H](C)CC(=O)O[C@H](C)CC(=O)O[C@H](C)CC(=O)O[C@H](C)CC(=O)O[C@H](C)CC(=O)O[C@H](C)CC(=O)O[C@H](C)CC(=O)O[C@H](C)CC(=O)O[C@H](C)CC(=O)O[C@H](C)CC(=O)O[C@H](C)CC(=O)O,C[C@@H](O)CC(=O)O.C[C@H](O)CC(=O)O,"('C[C@@H](O)CC(=O)O', 'C[C@H](O)CC(=O)O')",0.96,52700.0,6.4,156.0,148.36739,5.5094423,1,[],"Tang, X., & Chen, E. Y. X. (2018). Chemical synthesis of perfectly isotactic and high melting bacterial poly(3-hydroxybutyrate) from bio-sourced racemic cyclic diolide. Nature Communications, 9(1), 1-11. https://doi.org/10.1038/s41467-018-04734-3",Table 1.08,ester_stereo,"('C[C@@H](O)CC(=O)O', 'C[C@H](O)CC(=O)O')",25,4,7.63261,1.7099313
C[C@@H](O)CC(=O)O[C@H](C)CC(=O)O[C@H](C)CC(=O)O[C@H](C)CC(=O)O[C@H](C)CC(=O)O[C@H](C)CC(=O)O[C@H](C)CC(=O)O[C@H](C)CC(=O)O[C@H](C)CC(=O)O[C@H](C)CC(=O)O[C@H](C)CC(=O)O[C@H](C)CC(=O)O[C@H](C)CC(=O)O[C@H](C)CC(=O)O[C@H](C)CC(=O)O[C@H](C)CC(=O)O[C@H](C)CC(=O)O[C@H](C)CC(=O)O[C@H](C)CC(=O)O[C@H](C)CC(=O)O[C@H](C)CC(=O)O[C@H](C)CC(=O)O[C@H](C)CC(=O)O[C@H](C)CC(=O)O[C@H](C)CC(=O)O,C[C@@H](O)CC(=O)O.C[C@H](O)CC(=O)O,"('C[C@@H](O)CC(=O)O', 'C[C@H](O)CC(=O)O')",0.96,25700.0,,153.0,148.36739,5.5094423,1,[],"Tang, X., & Chen, E. Y. X. (2018). Chemical synthesis of perfectly isotactic and high melting bacterial poly(3-hydroxybutyrate) from bio-sourced racemic cyclic diolide. Nature Communications, 9(1), 1-11. https://doi.org/10.1038/s41467-018-04734-3",Table 1.07,ester_stereo,"('C[C@@H](O)CC(=O)O', 'C[C@H](O)CC(=O)O')",25,4,4.63261,
C[C@@H](O)CC(=O)O[C@H](C)CC(=O)O[C@H](C)CC(=O)O[C@H](C)CC(=O)O[C@H](C)CC(=O)O[C@H](C)CC(=O)O[C@H](C)CC(=O)O[C@H](C)CC(=O)O[C@H](C)CC(=O)O[C@H](C)CC(=O)O[C@H](C)CC(=O)O[C@H](C)CC(=O)O[C@H](C)CC(=O)O[C@H](C)CC(=O)O[C@H](C)CC(=O)O[C@H](C)CC(=O)O[C@H](C)CC(=O)O[C@H](C)CC(=O)O[C@H](C)CC(=O)O[C@H](C)CC(=O)O[C@H](C)CC(=O)O[C@H](C)CC(=O)O[C@H](C)CC(=O)O[C@H](C)CC(=O)O[C@H](C)CC(=O)O,C[C@@H](O)CC(=O)O.C[C@H](O)CC(=O)O,"('C[C@@H](O)CC(=O)O', 'C[C@H](O)CC(=O)O')",0.99,20100.0,,161.0,170.20227,6.0715747,1,[],"Tang, X., & Chen, E. Y. X. (2018). Chemical synthesis of perfectly isotactic and high melting bacterial poly(3-hydroxybutyrate) from bio-sourced racemic cyclic diolide. Nature Communications, 9(1), 1-11. https://doi.org/10.1038/s41467-018-04734-3",Table 1.09,ester_stereo,"('C[C@@H](O)CC(=O)O', 'C[C@H](O)CC(=O)O')",25,0,9.202269999999999,
C[C@H](O)CC(=O)O[C@@H](C)CC(=O)O[C@@H](C)CC(=O)O[C@@H](C)CC(=O)O[C@@H](C)CC(=O)O[C@@H](C)CC(=O)O[C@@H](C)CC(=O)O[C@@H](C)CC(=O)O[C@@H](C)CC(=O)O[C@@H](C)CC(=O)O[C@@H](C)CC(=O)O[C@@H](C)CC(=O)O[C@@H](C)CC(=O)O[C@@H](C)CC(=O)O[C@@H](C)CC(=O)O[C@@H](C)CC(=O)O[C@@H](C)CC(=O)O[C@@H](C)CC(=O)O[C@@H](C)CC(=O)O[C@@H](C)CC(=O)O[C@@H](C)CC(=O)O[C@@H](C)CC(=O)O[C@@H](C)CC(=O)O[C@@H](C)CC(=O)O[C@@H](C)CC(=O)O,C[C@@H](O)CC(=O)O.C[C@H](O)CC(=O)O,"('C[C@@H](O)CC(=O)O', 'C[C@H](O)CC(=O)O')",0.99,37400.0,,164.0,169.95274,6.8596044,1,[],"Tang, X., & Chen, E. Y. X. (2018). Chemical synthesis of perfectly isotactic and high melting bacterial poly(3-hydroxybutyrate) from bio-sourced racemic cyclic diolide. Nature Communications, 9(1), 1-11. https://doi.org/10.1038/s41467-018-04734-3",Table 1.10,ester_stereo,"('C[C@@H](O)CC(=O)O', 'C[C@H](O)CC(=O)O')",25,0,5.952740000000006,
C[C@H](O)CC(=O)O[C@@H](C)CC(=O)O[C@@H](C)CC(=O)O[C@@H](C)CC(=O)O[C@@H](C)CC(=O)O[C@@H](C)CC(=O)O[C@@H](C)CC(=O)O[C@@H](C)CC(=O)O[C@@H](C)CC(=O)O[C@@H](C)CC(=O)O[C@@H](C)CC(=O)O[C@@H](C)CC(=O)O[C@@H](C)CC(=O)O[C@@H](C)CC(=O)O[C@@H](C)CC(=O)O[C@@H](C)CC(=O)O[C@@H](C)CC(=O)O[C@@H](C)CC(=O)O[C@@H](C)CC(=O)O[C@@H](C)CC(=O)O[C@@H](C)CC(=O)O[C@@H](C)CC(=O)O[C@@H](C)CC(=O)O[C@@H](C)CC(=O)O[C@@H](C)CC(=O)O,C[C@@H](O)CC(=O)O.C[C@H](O)CC(=O)O,"('C[C@@H](O)CC(=O)O', 'C[C@H](O)CC(=O)O')",0.99,64300.0,,169.0,169.95274,6.8596044,1,[],"Tang, X., & Chen, E. Y. X. (2018). Chemical synthesis of perfectly isotactic and high melting bacterial poly(3-hydroxybutyrate) from bio-sourced racemic cyclic diolide. Nature Communications, 9(1), 1-11. https://doi.org/10.1038/s41467-018-04734-3",Table 1.11,ester_stereo,"('C[C@@H](O)CC(=O)O', 'C[C@H](O)CC(=O)O')",25,0,0.9527400000000057,
C[C@@H](O)CC(=O)O[C@H](C)CC(=O)O[C@H](C)CC(=O)O[C@H](C)CC(=O)O[C@H](C)CC(=O)O[C@H](C)CC(=O)O[C@H](C)CC(=O)O[C@H](C)CC(=O)O[C@H](C)CC(=O)O[C@H](C)CC(=O)O[C@H](C)CC(=O)O[C@H](C)CC(=O)O[C@H](C)CC(=O)O[C@H](C)CC(=O)O[C@H](C)CC(=O)O[C@H](C)CC(=O)O[C@H](C)CC(=O)O[C@H](C)CC(=O)O[C@H](C)CC(=O)O[C@H](C)CC(=O)O[C@H](C)CC(=O)O[C@H](C)CC(=O)O[C@H](C)CC(=O)O[C@H](C)CC(=O)O[C@H](C)CC(=O)O,C[C@@H](O)CC(=O)O.C[C@H](O)CC(=O)O,"('C[C@@H](O)CC(=O)O', 'C[C@H](O)CC(=O)O')",0.99,119000.0,,170.0,170.20227,6.0715747,1,[],"Tang, X., & Chen, E. Y. X. (2018). Chemical synthesis of perfectly isotactic and high melting bacterial poly(3-hydroxybutyrate) from bio-sourced racemic cyclic diolide. Nature Communications, 9(1), 1-11. https://doi.org/10.1038/s41467-018-04734-3",Table 1.12,ester_stereo,"('C[C@@H](O)CC(=O)O', 'C[C@H](O)CC(=O)O')",25,0,0.20226999999999862,
C[C@@H](O)CC(=O)O[C@H](C)CC(=O)O[C@H](C)CC(=O)O[C@H](C)CC(=O)O[C@H](C)CC(=O)O[C@H](C)CC(=O)O[C@H](C)CC(=O)O[C@H](C)CC(=O)O[C@H](C)CC(=O)O[C@H](C)CC(=O)O[C@H](C)CC(=O)O[C@H](C)CC(=O)O[C@H](C)CC(=O)O[C@H](C)CC(=O)O[C@H](C)CC(=O)O[C@H](C)CC(=O)O[C@H](C)CC(=O)O[C@H](C)CC(=O)O[C@H](C)CC(=O)O[C@H](C)CC(=O)O[C@H](C)CC(=O)O[C@H](C)CC(=O)O[C@H](C)CC(=O)O[C@H](C)CC(=O)O[C@H](C)CC(=O)O,C[C@@H](O)CC(=O)O.C[C@H](O)CC(=O)O,"('C[C@@H](O)CC(=O)O', 'C[C@H](O)CC(=O)O')",0.99,154000.0,,171.0,170.20227,6.0715747,1,[],"Tang, X., & Chen, E. Y. X. (2018). Chemical synthesis of perfectly isotactic and high melting bacterial poly(3-hydroxybutyrate) from bio-sourced racemic cyclic diolide. Nature Communications, 9(1), 1-11. https://doi.org/10.1038/s41467-018-04734-3",Table 1.13,ester_stereo,"('C[C@@H](O)CC(=O)O', 'C[C@H](O)CC(=O)O')",25,0,0.7977300000000014,
C[C@H](O)CC(=O)O[C@@H](C)CC(=O)O[C@@H](C)CC(=O)O[C@@H](C)CC(=O)O[C@@H](C)CC(=O)O[C@@H](C)CC(=O)O[C@@H](C)CC(=O)O[C@@H](C)CC(=O)O[C@@H](C)CC(=O)O[C@@H](C)CC(=O)O[C@@H](C)CC(=O)O[C@@H](C)CC(=O)O[C@@H](C)CC(=O)O[C@@H](C)CC(=O)O[C@@H](C)CC(=O)O[C@@H](C)CC(=O)O[C@@H](C)CC(=O)O[C@@H](C)CC(=O)O[C@@H](C)CC(=O)O[C@@H](C)CC(=O)O[C@@H](C)CC(=O)O[C@@H](C)CC(=O)O[C@@H](C)CC(=O)O[C@@H](C)CC(=O)O[C@@H](C)CC(=O)O,C[C@@H](O)CC(=O)O.C[C@H](O)CC(=O)O,"('C[C@@H](O)CC(=O)O', 'C[C@H](O)CC(=O)O')",0.99,43000.0,,172.0,169.95274,6.8596044,1,[],"Tang, X., & Chen, E. Y. X. (2018). Chemical synthesis of perfectly isotactic and high melting bacterial poly(3-hydroxybutyrate) from bio-sourced racemic cyclic diolide. Nature Communications, 9(1), 1-11. https://doi.org/10.1038/s41467-018-04734-3",Table 2.1,ester_stereo,"('C[C@@H](O)CC(=O)O', 'C[C@H](O)CC(=O)O')",25,0,2.0472599999999943,
C[C@@H](O)CC(=O)O[C@H](C)CC(=O)O[C@H](C)CC(=O)O[C@H](C)CC(=O)O[C@H](C)CC(=O)O[C@H](C)CC(=O)O[C@H](C)CC(=O)O[C@H](C)CC(=O)O[C@H](C)CC(=O)O[C@H](C)CC(=O)O[C@H](C)CC(=O)O[C@H](C)CC(=O)O[C@H](C)CC(=O)O[C@H](C)CC(=O)O[C@H](C)CC(=O)O[C@H](C)CC(=O)O[C@H](C)CC(=O)O[C@H](C)CC(=O)O[C@H](C)CC(=O)O[C@H](C)CC(=O)O[C@H](C)CC(=O)O[C@H](C)CC(=O)O[C@H](C)CC(=O)O[C@H](C)CC(=O)O[C@H](C)CC(=O)O,C[C@@H](O)CC(=O)O.C[C@H](O)CC(=O)O,"('C[C@@H](O)CC(=O)O', 'C[C@H](O)CC(=O)O')",0.99,74800.0,,172.0,170.20227,6.0715747,1,[],"Tang, X., & Chen, E. Y. X. (2018). Chemical synthesis of perfectly isotactic and high melting bacterial poly(3-hydroxybutyrate) from bio-sourced racemic cyclic diolide. Nature Communications, 9(1), 1-11. https://doi.org/10.1038/s41467-018-04734-3",Table 2.2,ester_stereo,"('C[C@@H](O)CC(=O)O', 'C[C@H](O)CC(=O)O')",25,0,1.7977300000000014,
C[C@@H](O)CC(=O)O[C@H](C)CC(=O)O[C@H](C)CC(=O)O[C@H](C)CC(=O)O[C@H](C)CC(=O)O[C@H](C)CC(=O)O[C@H](C)CC(=O)O[C@H](C)CC(=O)O[C@H](C)CC(=O)O[C@H](C)CC(=O)O[C@H](C)CC(=O)O[C@H](C)CC(=O)O[C@H](C)CC(=O)O[C@H](C)CC(=O)O[C@H](C)CC(=O)O[C@H](C)CC(=O)O[C@H](C)CC(=O)O[C@H](C)CC(=O)O[C@H](C)CC(=O)O[C@H](C)CC(=O)O[C@H](C)CC(=O)O[C@H](C)CC(=O)O[C@H](C)CC(=O)O[C@H](C)CC(=O)O[C@H](C)CC(=O)O,C[C@@H](O)CC(=O)O.C[C@H](O)CC(=O)O,"('C[C@@H](O)CC(=O)O', 'C[C@H](O)CC(=O)O')",0.99,42900.0,,172.0,170.20227,6.0715747,1,[],"Tang, X., & Chen, E. Y. X. (2018). Chemical synthesis of perfectly isotactic and high melting bacterial poly(3-hydroxybutyrate) from bio-sourced racemic cyclic diolide. Nature Communications, 9(1), 1-11. https://doi.org/10.1038/s41467-018-04734-3",Table 2.4,ester_stereo,"('C[C@@H](O)CC(=O)O', 'C[C@H](O)CC(=O)O')",25,0,1.7977300000000014,
C[C@@H](O)CC(=O)O[C@H](C)CC(=O)O[C@H](C)CC(=O)O[C@H](C)CC(=O)O[C@H](C)CC(=O)O[C@H](C)CC(=O)O[C@H](C)CC(=O)O[C@H](C)CC(=O)O[C@H](C)CC(=O)O[C@H](C)CC(=O)O[C@H](C)CC(=O)O[C@H](C)CC(=O)O[C@H](C)CC(=O)O[C@H](C)CC(=O)O[C@H](C)CC(=O)O[C@H](C)CC(=O)O[C@H](C)CC(=O)O[C@H](C)CC(=O)O[C@H](C)CC(=O)O[C@H](C)CC(=O)O[C@H](C)CC(=O)O[C@H](C)CC(=O)O[C@H](C)CC(=O)O[C@H](C)CC(=O)O[C@H](C)CC(=O)O,C[C@@H](O)CC(=O)O.C[C@H](O)CC(=O)O,"('C[C@@H](O)CC(=O)O', 'C[C@H](O)CC(=O)O')",0.99,72100.0,,172.0,170.20227,6.0715747,1,[],"Tang, X., & Chen, E. Y. X. (2018). Chemical synthesis of perfectly isotactic and high melting bacterial poly(3-hydroxybutyrate) from bio-sourced racemic cyclic diolide. Nature Communications, 9(1), 1-11. https://doi.org/10.1038/s41467-018-04734-3",Table 2.5,ester_stereo,"('C[C@@H](O)CC(=O)O', 'C[C@H](O)CC(=O)O')",25,0,1.7977300000000014,
