Repository: tyo-nu/PolyIDRS_Paper

# PolyIDRS_Paper
Code and Figures for the PolyIDRS paper.

File: Figures/Figure_5/data/U_shaped_Tm_data.csv (part 49 of 60)
smiles_polymer,smiles_monomer,monomers,pm,Mn,Tg,Tm,Tm_pred,Tg_pred,model_id,distribution,ref,comment,mechanism,monomers.1,DP,replicate_structure,dTm,dTg
C[C@H](O)CC(=O)O[C@@H](C)CC(=O)O[C@H](C)CC(=O)O[C@@H](C)CC(=O)O[C@H](C)CC(=O)O[C@@H](C)CC(=O)O[C@H](C)CC(=O)O[C@@H](C)CC(=O)O[C@H](C)CC(=O)O[C@@H](C)CC(=O)O[C@H](C)CC(=O)O[C@@H](C)CC(=O)O[C@@H](C)CC(=O)O[C@H](C)CC(=O)O[C@@H](C)CC(=O)O[C@H](C)CC(=O)O[C@@H](C)CC(=O)O[C@H](C)CC(=O)O[C@@H](C)CC(=O)O[C@H](C)CC(=O)O[C@@H](C)CC(=O)O[C@H](C)CC(=O)O[C@@H](C)CC(=O)O[C@H](C)CC(=O)O[C@@H](C)CC(=O)O,C[C@@H](O)CC(=O)O.C[C@H](O)CC(=O)O,"('C[C@@H](O)CC(=O)O', 'C[C@H](O)CC(=O)O')",0.06,,11.2,183.0,179.89148,11.443484,6,[],"Ajellal, N., Bouyahyi, M., Amgoune, A., Thomas, C. M., Bondon, A., Pillin, I., Grohens, Y., & Carpentier, J. F. (2009). Syndiotactic-enriched poly(3-hydroxybutyrate)s via stereoselective ring-opening polymerization of racemic _-butyrolactone with discrete yttrium catalysts. Macromolecules, 42(4), 987-993. https://doi.org/10.1021/ma8022734","Table 3, #3",ester_stereo,"('C[C@@H](O)CC(=O)O', 'C[C@H](O)CC(=O)O')",25,0,3.1085199999999986,6.704432999999999
C[C@H](O)CC(=O)O[C@H](C)CC(=O)O[C@@H](C)CC(=O)O[C@H](C)CC(=O)O[C@@H](C)CC(=O)O[C@H](C)CC(=O)O[C@H](C)CC(=O)O[C@@H](C)CC(=O)O[C@H](C)CC(=O)O[C@@H](C)CC(=O)O[C@H](C)CC(=O)O[C@@H](C)CC(=O)O[C@H](C)CC(=O)O[C@@H](C)CC(=O)O[C@H](C)CC(=O)O[C@@H](C)CC(=O)O[C@H](C)CC(=O)O[C@H](C)CC(=O)O[C@@H](C)CC(=O)O[C@H](C)CC(=O)O[C@@H](C)CC(=O)O[C@H](C)CC(=O)O[C@@H](C)CC(=O)O[C@H](C)CC(=O)O[C@@H](C)CC(=O)O,C[C@@H](O)CC(=O)O.C[C@H](O)CC(=O)O,"('C[C@@H](O)CC(=O)O', 'C[C@H](O)CC(=O)O')",0.06,37100.0,,178.0,179.7017,11.458791,6,[],"Ajellal, N., Bouyahyi, M., Amgoune, A., Thomas, C. M., Bondon, A., Pillin, I., Grohens, Y., & Carpentier, J. F. (2009). Syndiotactic-enriched poly(3-hydroxybutyrate)s via stereoselective ring-opening polymerization of racemic _-butyrolactone with discrete yttrium catalysts. Macromolecules, 42(4), 987-993. https://doi.org/10.1021/ma8022734","Table 1, #4",ester_stereo,"('C[C@@H](O)CC(=O)O', 'C[C@H](O)CC(=O)O')",25,0,1.7016999999999882,
C[C@H](O)CC(=O)O[C@@H](C)CC(=O)O[C@H](C)CC(=O)O[C@@H](C)CC(=O)O[C@H](C)CC(=O)O[C@@H](C)CC(=O)O[C@H](C)CC(=O)O[C@@H](C)CC(=O)O[C@H](C)CC(=O)O[C@@H](C)CC(=O)O[C@H](C)CC(=O)O[C@@H](C)CC(=O)O[C@H](C)CC(=O)O[C@@H](C)CC(=O)O[C@H](C)CC(=O)O[C@@H](C)CC(=O)O[C@H](C)CC(=O)O[C@@H](C)CC(=O)O[C@@H](C)CC(=O)O[C@H](C)CC(=O)O[C@@H](C)CC(=O)O[C@H](C)CC(=O)O[C@@H](C)CC(=O)O[C@H](C)CC(=O)O[C@@H](C)CC(=O)O,C[C@@H](O)CC(=O)O.C[C@H](O)CC(=O)O,"('C[C@@H](O)CC(=O)O', 'C[C@H](O)CC(=O)O')",0.06,,,183.0,179.89151,11.443486,6,[],"Ajellal, N., Bouyahyi, M., Amgoune, A., Thomas, C. M., Bondon, A., Pillin, I., Grohens, Y., & Carpentier, J. F. (2009). Syndiotactic-enriched poly(3-hydroxybutyrate)s via stereoselective ring-opening polymerization of racemic _-butyrolactone with discrete yttrium catalysts. Macromolecules, 42(4), 987-993. https://doi.org/10.1021/ma8022734","Table 1, #8",ester_stereo,"('C[C@@H](O)CC(=O)O', 'C[C@H](O)CC(=O)O')",25,0,3.108489999999989,
C[C@H](O)CC(=O)O[C@H](C)CC(=O)O[C@@H](C)CC(=O)O[C@H](C)CC(=O)O[C@@H](C)CC(=O)O[C@H](C)CC(=O)O[C@@H](C)CC(=O)O[C@H](C)CC(=O)O[C@@H](C)CC(=O)O[C@H](C)CC(=O)O[C@@H](C)CC(=O)O[C@H](C)CC(=O)O[C@@H](C)CC(=O)O[C@H](C)CC(=O)O[C@@H](C)CC(=O)O[C@H](C)CC(=O)O[C@@H](C)CC(=O)O[C@H](C)CC(=O)O[C@H](C)CC(=O)O[C@@H](C)CC(=O)O[C@H](C)CC(=O)O[C@@H](C)CC(=O)O[C@@H](C)CC(=O)O[C@H](C)CC(=O)O[C@@H](C)CC(=O)O,C[C@@H](O)CC(=O)O.C[C@H](O)CC(=O)O,"('C[C@@H](O)CC(=O)O', 'C[C@H](O)CC(=O)O')",0.06,,11.2,183.0,179.78987,11.447117,6,[],"Ajellal, N., Bouyahyi, M., Amgoune, A., Thomas, C. M., Bondon, A., Pillin, I., Grohens, Y., & Carpentier, J. F. (2009). Syndiotactic-enriched poly(3-hydroxybutyrate)s via stereoselective ring-opening polymerization of racemic _-butyrolactone with discrete yttrium catalysts. Macromolecules, 42(4), 987-993. https://doi.org/10.1021/ma8022734","Table 3, #3",ester_stereo,"('C[C@@H](O)CC(=O)O', 'C[C@H](O)CC(=O)O')",25,1,3.2101299999999924,6.704432999999999
C[C@@H](CC(=O)O[C@@H](C)CC(=O)O[C@H](C)CC(=O)O[C@@H](C)CC(=O)O[C@H](C)CC(=O)O[C@@H](C)CC(=O)O[C@H](C)CC(=O)O[C@@H](C)CC(=O)O[C@H](C)CC(=O)O[C@@H](C)CC(=O)O[C@H](C)CC(=O)O)OC(=O)C[C@@H](C)OC(=O)C[C@H](C)OC(=O)C[C@@H](C)OC(=O)C[C@H](C)OC(=O)C[C@@H](C)OC(=O)C[C@H](C)OC(=O)C[C@@H](C)OC(=O)C[C@@H](C)OC(=O)C[C@H](C)OC(=O)C[C@@H](C)OC(=O)C[C@H](C)OC(=O)C[C@@H](C)OC(=O)C[C@H](C)OC(=O)C[C@@H](C)O,C[C@@H](O)CC(=O)O.C[C@H](O)CC(=O)O,"('C[C@@H](O)CC(=O)O', 'C[C@H](O)CC(=O)O')",0.06,37100.0,,178.0,179.73357,11.117981,6,[],"Ajellal, N., Bouyahyi, M., Amgoune, A., Thomas, C. M., Bondon, A., Pillin, I., Grohens, Y., & Carpentier, J. F. (2009). Syndiotactic-enriched poly(3-hydroxybutyrate)s via stereoselective ring-opening polymerization of racemic _-butyrolactone with discrete yttrium catalysts. Macromolecules, 42(4), 987-993. https://doi.org/10.1021/ma8022734","Table 1, #4",ester_stereo,"('C[C@@H](O)CC(=O)O', 'C[C@H](O)CC(=O)O')",25,1,1.733569999999986,
C[C@@H](CC(=O)O[C@H](C)CC(=O)O)OC(=O)C[C@@H](C)OC(=O)C[C@@H](C)OC(=O)C[C@H](C)OC(=O)C[C@@H](C)OC(=O)C[C@H](C)OC(=O)C[C@@H](C)OC(=O)C[C@H](C)OC(=O)C[C@@H](C)OC(=O)C[C@H](C)OC(=O)C[C@@H](C)OC(=O)C[C@H](C)OC(=O)C[C@@H](C)OC(=O)C[C@H](C)OC(=O)C[C@@H](C)OC(=O)C[C@H](C)OC(=O)C[C@@H](C)OC(=O)C[C@H](C)OC(=O)C[C@@H](C)OC(=O)C[C@H](C)OC(=O)C[C@@H](C)OC(=O)C[C@@H](C)OC(=O)C[C@H](C)OC(=O)C[C@@H](C)O,C[C@@H](O)CC(=O)O.C[C@H](O)CC(=O)O,"('C[C@@H](O)CC(=O)O', 'C[C@H](O)CC(=O)O')",0.06,,,183.0,179.73357,11.11798,6,[],"Ajellal, N., Bouyahyi, M., Amgoune, A., Thomas, C. M., Bondon, A., Pillin, I., Grohens, Y., & Carpentier, J. F. (2009). Syndiotactic-enriched poly(3-hydroxybutyrate)s via stereoselective ring-opening polymerization of racemic _-butyrolactone with discrete yttrium catalysts. Macromolecules, 42(4), 987-993. https://doi.org/10.1021/ma8022734","Table 1, #8",ester_stereo,"('C[C@@H](O)CC(=O)O', 'C[C@H](O)CC(=O)O')",25,1,3.266430000000014,
C[C@@H](CC(=O)O[C@H](C)CC(=O)O)OC(=O)C[C@@H](C)OC(=O)C[C@@H](C)OC(=O)C[C@H](C)OC(=O)C[C@@H](C)OC(=O)C[C@H](C)OC(=O)C[C@@H](C)OC(=O)C[C@H](C)OC(=O)C[C@@H](C)OC(=O)C[C@H](C)OC(=O)C[C@@H](C)OC(=O)C[C@H](C)OC(=O)C[C@@H](C)OC(=O)C[C@H](C)OC(=O)C[C@@H](C)OC(=O)C[C@H](C)OC(=O)C[C@@H](C)OC(=O)C[C@@H](C)OC(=O)C[C@H](C)OC(=O)C[C@@H](C)OC(=O)C[C@H](C)OC(=O)C[C@@H](C)OC(=O)C[C@H](C)OC(=O)C[C@@H](C)O,C[C@@H](O)CC(=O)O.C[C@H](O)CC(=O)O,"('C[C@@H](O)CC(=O)O', 'C[C@H](O)CC(=O)O')",0.06,,11.2,183.0,179.73357,11.117981,6,[],"Ajellal, N., Bouyahyi, M., Amgoune, A., Thomas, C. M., Bondon, A., Pillin, I., Grohens, Y., & Carpentier, J. F. (2009). Syndiotactic-enriched poly(3-hydroxybutyrate)s via stereoselective ring-opening polymerization of racemic _-butyrolactone with discrete yttrium catalysts. Macromolecules, 42(4), 987-993. https://doi.org/10.1021/ma8022734","Table 3, #3",ester_stereo,"('C[C@@H](O)CC(=O)O', 'C[C@H](O)CC(=O)O')",25,2,3.266430000000014,6.704434999999999
C[C@H](O)CC(=O)O[C@H](C)CC(=O)O[C@@H](C)CC(=O)O[C@H](C)CC(=O)O[C@H](C)CC(=O)O[C@@H](C)CC(=O)O[C@H](C)CC(=O)O[C@H](C)CC(=O)O[C@@H](C)CC(=O)O[C@H](C)CC(=O)O[C@@H](C)CC(=O)O[C@H](C)CC(=O)O[C@@H](C)CC(=O)O[C@H](C)CC(=O)O[C@@H](C)CC(=O)O[C@H](C)CC(=O)O[C@@H](C)CC(=O)O[C@H](C)CC(=O)O[C@@H](C)CC(=O)O[C@H](C)CC(=O)O[C@@H](C)CC(=O)O[C@H](C)CC(=O)O[C@@H](C)CC(=O)O[C@H](C)CC(=O)O[C@@H](C)CC(=O)O,C[C@@H](O)CC(=O)O.C[C@H](O)CC(=O)O,"('C[C@@H](O)CC(=O)O', 'C[C@H](O)CC(=O)O')",0.06,37100.0,,178.0,179.7017,11.458791,6,[],"Ajellal, N., Bouyahyi, M., Amgoune, A., Thomas, C. M., Bondon, A., Pillin, I., Grohens, Y., & Carpentier, J. F. (2009). Syndiotactic-enriched poly(3-hydroxybutyrate)s via stereoselective ring-opening polymerization of racemic _-butyrolactone with discrete yttrium catalysts. Macromolecules, 42(4), 987-993. https://doi.org/10.1021/ma8022734","Table 1, #4",ester_stereo,"('C[C@@H](O)CC(=O)O', 'C[C@H](O)CC(=O)O')",25,2,1.7016999999999882,
C[C@H](O)CC(=O)O[C@H](C)CC(=O)O[C@@H](C)CC(=O)O[C@H](C)CC(=O)O[C@@H](C)CC(=O)O[C@H](C)CC(=O)O[C@H](C)CC(=O)O[C@@H](C)CC(=O)O[C@H](C)CC(=O)O[C@@H](C)CC(=O)O[C@H](C)CC(=O)O[C@@H](C)CC(=O)O[C@H](C)CC(=O)O[C@H](C)CC(=O)O[C@@H](C)CC(=O)O[C@H](C)CC(=O)O[C@@H](C)CC(=O)O[C@H](C)CC(=O)O[C@@H](C)CC(=O)O[C@H](C)CC(=O)O[C@@H](C)CC(=O)O[C@H](C)CC(=O)O[C@@H](C)CC(=O)O[C@H](C)CC(=O)O[C@@H](C)CC(=O)O,C[C@@H](O)CC(=O)O.C[C@H](O)CC(=O)O,"('C[C@@H](O)CC(=O)O', 'C[C@H](O)CC(=O)O')",0.06,,,183.0,179.7017,11.458786,6,[],"Ajellal, N., Bouyahyi, M., Amgoune, A., Thomas, C. M., Bondon, A., Pillin, I., Grohens, Y., & Carpentier, J. F. (2009). Syndiotactic-enriched poly(3-hydroxybutyrate)s via stereoselective ring-opening polymerization of racemic _-butyrolactone with discrete yttrium catalysts. Macromolecules, 42(4), 987-993. https://doi.org/10.1021/ma8022734","Table 1, #8",ester_stereo,"('C[C@@H](O)CC(=O)O', 'C[C@H](O)CC(=O)O')",25,2,3.298300000000012,
C[C@H](O)CC(=O)O[C@H](C)CC(=O)O[C@@H](C)CC(=O)O[C@H](C)CC(=O)O[C@@H](C)CC(=O)O[C@@H](C)CC(=O)O[C@H](C)CC(=O)O[C@@H](C)CC(=O)O[C@H](C)CC(=O)O[C@@H](C)CC(=O)O[C@H](C)CC(=O)O[C@H](C)CC(=O)O[C@@H](C)CC(=O)O[C@H](C)CC(=O)O[C@@H](C)CC(=O)O[C@H](C)CC(=O)O[C@@H](C)CC(=O)O[C@H](C)CC(=O)O[C@@H](C)CC(=O)O[C@H](C)CC(=O)O[C@@H](C)CC(=O)O[C@H](C)CC(=O)O[C@@H](C)CC(=O)O[C@H](C)CC(=O)O[C@@H](C)CC(=O)O,C[C@@H](O)CC(=O)O.C[C@H](O)CC(=O)O,"('C[C@@H](O)CC(=O)O', 'C[C@H](O)CC(=O)O')",0.06,,11.2,183.0,179.78989,11.447121,6,[],"Ajellal, N., Bouyahyi, M., Amgoune, A., Thomas, C. M., Bondon, A., Pillin, I., Grohens, Y., & Carpentier, J. F. (2009). Syndiotactic-enriched poly(3-hydroxybutyrate)s via stereoselective ring-opening polymerization of racemic _-butyrolactone with discrete yttrium catalysts. Macromolecules, 42(4), 987-993. https://doi.org/10.1021/ma8022734","Table 3, #3",ester_stereo,"('C[C@@H](O)CC(=O)O', 'C[C@H](O)CC(=O)O')",25,3,3.210109999999986,6.704432999999999
C[C@H](O)CC(=O)O[C@H](C)CC(=O)O[C@@H](C)CC(=O)O[C@H](C)CC(=O)O[C@@H](C)CC(=O)O[C@H](C)CC(=O)O[C@@H](C)CC(=O)O[C@H](C)CC(=O)O[C@@H](C)CC(=O)O[C@H](C)CC(=O)O[C@@H](C)CC(=O)O[C@H](C)CC(=O)O[C@@H](C)CC(=O)O[C@H](C)CC(=O)O[C@@H](C)CC(=O)O[C@H](C)CC(=O)O[C@H](C)CC(=O)O[C@@H](C)CC(=O)O[C@H](C)CC(=O)O[C@@H](C)CC(=O)O[C@H](C)CC(=O)O[C@@H](C)CC(=O)O[C@H](C)CC(=O)O[C@H](C)CC(=O)O[C@@H](C)CC(=O)O,C[C@@H](O)CC(=O)O.C[C@H](O)CC(=O)O,"('C[C@@H](O)CC(=O)O', 'C[C@H](O)CC(=O)O')",0.06,37100.0,,178.0,179.7017,11.45879,6,[],"Ajellal, N., Bouyahyi, M., Amgoune, A., Thomas, C. M., Bondon, A., Pillin, I., Grohens, Y., & Carpentier, J. F. (2009). Syndiotactic-enriched poly(3-hydroxybutyrate)s via stereoselective ring-opening polymerization of racemic _-butyrolactone with discrete yttrium catalysts. Macromolecules, 42(4), 987-993. https://doi.org/10.1021/ma8022734","Table 1, #4",ester_stereo,"('C[C@@H](O)CC(=O)O', 'C[C@H](O)CC(=O)O')",25,3,1.7016999999999882,
C[C@H](O)CC(=O)O[C@H](C)CC(=O)O[C@@H](C)CC(=O)O[C@H](C)CC(=O)O[C@@H](C)CC(=O)O[C@H](C)CC(=O)O[C@@H](C)CC(=O)O[C@H](C)CC(=O)O[C@@H](C)CC(=O)O[C@H](C)CC(=O)O[C@@H](C)CC(=O)O[C@H](C)CC(=O)O[C@@H](C)CC(=O)O[C@@H](C)CC(=O)O[C@H](C)CC(=O)O[C@@H](C)CC(=O)O[C@H](C)CC(=O)O[C@@H](C)CC(=O)O[C@H](C)CC(=O)O[C@@H](C)CC(=O)O[C@@H](C)CC(=O)O[C@H](C)CC(=O)O[C@@H](C)CC(=O)O[C@H](C)CC(=O)O[C@@H](C)CC(=O)O,C[C@@H](O)CC(=O)O.C[C@H](O)CC(=O)O,"('C[C@@H](O)CC(=O)O', 'C[C@H](O)CC(=O)O')",0.06,,,183.0,179.87796,11.435506,6,[],"Ajellal, N., Bouyahyi, M., Amgoune, A., Thomas, C. M., Bondon, A., Pillin, I., Grohens, Y., & Carpentier, J. F. (2009). Syndiotactic-enriched poly(3-hydroxybutyrate)s via stereoselective ring-opening polymerization of racemic _-butyrolactone with discrete yttrium catalysts. Macromolecules, 42(4), 987-993. https://doi.org/10.1021/ma8022734","Table 1, #8",ester_stereo,"('C[C@@H](O)CC(=O)O', 'C[C@H](O)CC(=O)O')",25,3,3.1220399999999984,
C[C@H](O)CC(=O)O[C@H](C)CC(=O)O[C@H](C)CC(=O)O[C@@H](C)CC(=O)O[C@H](C)CC(=O)O[C@@H](C)CC(=O)O[C@H](C)CC(=O)O[C@@H](C)CC(=O)O[C@H](C)CC(=O)O[C@@H](C)CC(=O)O[C@H](C)CC(=O)O[C@@H](C)CC(=O)O[C@H](C)CC(=O)O[C@@H](C)CC(=O)O[C@H](C)CC(=O)O[C@@H](C)CC(=O)O[C@H](C)CC(=O)O[C@@H](C)CC(=O)O[C@H](C)CC(=O)O[C@@H](C)CC(=O)O[C@H](C)CC(=O)O[C@@H](C)CC(=O)O[C@@H](C)CC(=O)O[C@H](C)CC(=O)O[C@@H](C)CC(=O)O,C[C@@H](O)CC(=O)O.C[C@H](O)CC(=O)O,"('C[C@@H](O)CC(=O)O', 'C[C@H](O)CC(=O)O')",0.06,,11.2,183.0,179.78986,11.44712,6,[],"Ajellal, N., Bouyahyi, M., Amgoune, A., Thomas, C. M., Bondon, A., Pillin, I., Grohens, Y., & Carpentier, J. F. (2009). Syndiotactic-enriched poly(3-hydroxybutyrate)s via stereoselective ring-opening polymerization of racemic _-butyrolactone with discrete yttrium catalysts. Macromolecules, 42(4), 987-993. https://doi.org/10.1021/ma8022734","Table 3, #3",ester_stereo,"('C[C@@H](O)CC(=O)O', 'C[C@H](O)CC(=O)O')",25,4,3.2101399999999956,6.704432999999999
C[C@@H](CC(=O)O[C@@H](C)CC(=O)O[C@H](C)CC(=O)O[C@@H](C)CC(=O)O[C@H](C)CC(=O)O[C@@H](C)CC(=O)O[C@H](C)CC(=O)O[C@@H](C)CC(=O)O[C@H](C)CC(=O)O)OC(=O)C[C@@H](C)OC(=O)C[C@H](C)OC(=O)C[C@@H](C)OC(=O)C[C@H](C)OC(=O)C[C@@H](C)OC(=O)C[C@H](C)OC(=O)C[C@@H](C)OC(=O)C[C@H](C)OC(=O)C[C@@H](C)OC(=O)C[C@@H](C)OC(=O)C[C@H](C)OC(=O)C[C@@H](C)OC(=O)C[C@H](C)OC(=O)C[C@@H](C)OC(=O)C[C@H](C)OC(=O)C[C@@H](C)O,C[C@@H](O)CC(=O)O.C[C@H](O)CC(=O)O,"('C[C@@H](O)CC(=O)O', 'C[C@H](O)CC(=O)O')",0.06,37100.0,,178.0,179.73357,11.117982,6,[],"Ajellal, N., Bouyahyi, M., Amgoune, A., Thomas, C. M., Bondon, A., Pillin, I., Grohens, Y., & Carpentier, J. F. (2009). Syndiotactic-enriched poly(3-hydroxybutyrate)s via stereoselective ring-opening polymerization of racemic _-butyrolactone with discrete yttrium catalysts. Macromolecules, 42(4), 987-993. https://doi.org/10.1021/ma8022734","Table 1, #4",ester_stereo,"('C[C@@H](O)CC(=O)O', 'C[C@H](O)CC(=O)O')",25,4,1.733569999999986,
C[C@@H](CC(=O)O[C@@H](C)CC(=O)O[C@H](C)CC(=O)O[C@@H](C)CC(=O)O[C@H](C)CC(=O)O[C@@H](C)CC(=O)O[C@H](C)CC(=O)O[C@@H](C)CC(=O)O[C@H](C)CC(=O)O[C@@H](C)CC(=O)O[C@H](C)CC(=O)O[C@@H](C)CC(=O)O[C@H](C)CC(=O)O[C@@H](C)CC(=O)O[C@@H](C)CC(=O)O[C@H](C)CC(=O)O[C@@H](C)CC(=O)O[C@H](C)CC(=O)O)OC(=O)C[C@@H](C)OC(=O)C[C@H](C)OC(=O)C[C@@H](C)OC(=O)C[C@H](C)OC(=O)C[C@@H](C)OC(=O)C[C@H](C)OC(=O)C[C@@H](C)O,C[C@@H](O)CC(=O)O.C[C@H](O)CC(=O)O,"('C[C@@H](O)CC(=O)O', 'C[C@H](O)CC(=O)O')",0.06,,,183.0,179.73357,11.11798,6,[],"Ajellal, N., Bouyahyi, M., Amgoune, A., Thomas, C. M., Bondon, A., Pillin, I., Grohens, Y., & Carpentier, J. F. (2009). Syndiotactic-enriched poly(3-hydroxybutyrate)s via stereoselective ring-opening polymerization of racemic _-butyrolactone with discrete yttrium catalysts. Macromolecules, 42(4), 987-993. https://doi.org/10.1021/ma8022734","Table 1, #8",ester_stereo,"('C[C@@H](O)CC(=O)O', 'C[C@H](O)CC(=O)O')",25,4,3.266430000000014,
C[C@H](O)CC(=O)O[C@@H](C)CC(=O)O[C@H](C)CC(=O)O[C@@H](C)CC(=O)O[C@H](C)CC(=O)O[C@@H](C)CC(=O)O[C@H](C)CC(=O)O[C@@H](C)CC(=O)O[C@H](C)CC(=O)O[C@@H](C)CC(=O)O[C@@H](C)CC(=O)O[C@H](C)CC(=O)O[C@@H](C)CC(=O)O[C@H](C)CC(=O)O[C@@H](C)CC(=O)O[C@@H](C)CC(=O)O[C@H](C)CC(=O)O[C@@H](C)CC(=O)O[C@H](C)CC(=O)O[C@@H](C)CC(=O)O[C@H](C)CC(=O)O[C@@H](C)CC(=O)O[C@H](C)CC(=O)O[C@@H](C)CC(=O)O[C@H](C)CC(=O)O,C[C@@H](O)CC(=O)O.C[C@H](O)CC(=O)O,"('C[C@@H](O)CC(=O)O', 'C[C@H](O)CC(=O)O')",0.1,37400.0,,167.0,159.91998,6.896438,6,[],"Ajellal, N., Bouyahyi, M., Amgoune, A., Thomas, C. M., Bondon, A., Pillin, I., Grohens, Y., & Carpentier, J. F. (2009). Syndiotactic-enriched poly(3-hydroxybutyrate)s via stereoselective ring-opening polymerization of racemic _-butyrolactone with discrete yttrium catalysts. Macromolecules, 42(4), 987-993. https://doi.org/10.1021/ma8022734","Table 1, #3",ester_stereo,"('C[C@@H](O)CC(=O)O', 'C[C@H](O)CC(=O)O')",25,0,7.08001999999999,
C[C@@H](CC(=O)O)OC(=O)C[C@@H](C)OC(=O)C[C@H](C)OC(=O)C[C@@H](C)OC(=O)C[C@H](C)OC(=O)C[C@@H](C)OC(=O)C[C@H](C)OC(=O)C[C@H](C)OC(=O)C[C@@H](C)OC(=O)C[C@H](C)OC(=O)C[C@@H](C)OC(=O)C[C@H](C)OC(=O)C[C@@H](C)OC(=O)C[C@H](C)OC(=O)C[C@@H](C)OC(=O)C[C@H](C)OC(=O)C[C@@H](C)OC(=O)C[C@H](C)OC(=O)C[C@H](C)OC(=O)C[C@@H](C)OC(=O)C[C@H](C)OC(=O)C[C@@H](C)OC(=O)C[C@H](C)OC(=O)C[C@@H](C)OC(=O)C[C@@H](C)O,C[C@@H](O)CC(=O)O.C[C@H](O)CC(=O)O,"('C[C@@H](O)CC(=O)O', 'C[C@H](O)CC(=O)O')",0.1,37400.0,,167.0,159.80827,6.6978135,6,[],"Ajellal, N., Bouyahyi, M., Amgoune, A., Thomas, C. M., Bondon, A., Pillin, I., Grohens, Y., & Carpentier, J. F. (2009). Syndiotactic-enriched poly(3-hydroxybutyrate)s via stereoselective ring-opening polymerization of racemic _-butyrolactone with discrete yttrium catalysts. Macromolecules, 42(4), 987-993. https://doi.org/10.1021/ma8022734","Table 1, #3",ester_stereo,"('C[C@@H](O)CC(=O)O', 'C[C@H](O)CC(=O)O')",25,1,7.191730000000007,
C[C@H](O)CC(=O)O[C@@H](C)CC(=O)O[C@H](C)CC(=O)O[C@@H](C)CC(=O)O[C@H](C)CC(=O)O[C@H](C)CC(=O)O[C@@H](C)CC(=O)O[C@H](C)CC(=O)O[C@@H](C)CC(=O)O[C@H](C)CC(=O)O[C@@H](C)CC(=O)O[C@H](C)CC(=O)O[C@@H](C)CC(=O)O[C@H](C)CC(=O)O[C@@H](C)CC(=O)O[C@H](C)CC(=O)O[C@@H](C)CC(=O)O[C@H](C)CC(=O)O[C@@H](C)CC(=O)O[C@H](C)CC(=O)O[C@@H](C)CC(=O)O[C@H](C)CC(=O)O[C@H](C)CC(=O)O[C@@H](C)CC(=O)O[C@H](C)CC(=O)O,C[C@@H](O)CC(=O)O.C[C@H](O)CC(=O)O,"('C[C@@H](O)CC(=O)O', 'C[C@H](O)CC(=O)O')",0.1,37400.0,,167.0,159.72375,6.8751965,6,[],"Ajellal, N., Bouyahyi, M., Amgoune, A., Thomas, C. M., Bondon, A., Pillin, I., Grohens, Y., & Carpentier, J. F. (2009). Syndiotactic-enriched poly(3-hydroxybutyrate)s via stereoselective ring-opening polymerization of racemic _-butyrolactone with discrete yttrium catalysts. Macromolecules, 42(4), 987-993. https://doi.org/10.1021/ma8022734","Table 1, #3",ester_stereo,"('C[C@@H](O)CC(=O)O', 'C[C@H](O)CC(=O)O')",25,2,7.2762500000000045,
C[C@H](O)CC(=O)O[C@H](C)CC(=O)O[C@@H](C)CC(=O)O[C@H](C)CC(=O)O[C@@H](C)CC(=O)O[C@H](C)CC(=O)O[C@@H](C)CC(=O)O[C@H](C)CC(=O)O[C@@H](C)CC(=O)O[C@H](C)CC(=O)O[C@H](C)CC(=O)O[C@@H](C)CC(=O)O[C@H](C)CC(=O)O[C@@H](C)CC(=O)O[C@H](C)CC(=O)O[C@H](C)CC(=O)O[C@@H](C)CC(=O)O[C@H](C)CC(=O)O[C@@H](C)CC(=O)O[C@H](C)CC(=O)O[C@@H](C)CC(=O)O[C@H](C)CC(=O)O[C@H](C)CC(=O)O[C@@H](C)CC(=O)O[C@H](C)CC(=O)O,C[C@@H](O)CC(=O)O.C[C@H](O)CC(=O)O,"('C[C@@H](O)CC(=O)O', 'C[C@H](O)CC(=O)O')",0.1,37400.0,,167.0,159.61763,6.860255,6,[],"Ajellal, N., Bouyahyi, M., Amgoune, A., Thomas, C. M., Bondon, A., Pillin, I., Grohens, Y., & Carpentier, J. F. (2009). Syndiotactic-enriched poly(3-hydroxybutyrate)s via stereoselective ring-opening polymerization of racemic _-butyrolactone with discrete yttrium catalysts. Macromolecules, 42(4), 987-993. https://doi.org/10.1021/ma8022734","Table 1, #3",ester_stereo,"('C[C@@H](O)CC(=O)O', 'C[C@H](O)CC(=O)O')",25,3,7.382370000000009,
C[C@H](O)CC(=O)O[C@@H](C)CC(=O)O[C@H](C)CC(=O)O[C@@H](C)CC(=O)O[C@H](C)CC(=O)O[C@@H](C)CC(=O)O[C@H](C)CC(=O)O[C@@H](C)CC(=O)O[C@H](C)CC(=O)O[C@@H](C)CC(=O)O[C@@H](C)CC(=O)O[C@H](C)CC(=O)O[C@@H](C)CC(=O)O[C@H](C)CC(=O)O[C@@H](C)CC(=O)O[C@H](C)CC(=O)O[C@@H](C)CC(=O)O[C@H](C)CC(=O)O[C@@H](C)CC(=O)O[C@H](C)CC(=O)O[C@@H](C)CC(=O)O[C@H](C)CC(=O)O[C@@H](C)CC(=O)O[C@@H](C)CC(=O)O[C@H](C)CC(=O)O,C[C@@H](O)CC(=O)O.C[C@H](O)CC(=O)O,"('C[C@@H](O)CC(=O)O', 'C[C@H](O)CC(=O)O')",0.1,37400.0,,167.0,159.91995,6.8964367,6,[],"Ajellal, N., Bouyahyi, M., Amgoune, A., Thomas, C. M., Bondon, A., Pillin, I., Grohens, Y., & Carpentier, J. F. (2009). Syndiotactic-enriched poly(3-hydroxybutyrate)s via stereoselective ring-opening polymerization of racemic _-butyrolactone with discrete yttrium catalysts. Macromolecules, 42(4), 987-993. https://doi.org/10.1021/ma8022734","Table 1, #3",ester_stereo,"('C[C@@H](O)CC(=O)O', 'C[C@H](O)CC(=O)O')",25,4,7.08005,
C[C@@H](CC(=O)O)OC(=O)C[C@@H](C)OC(=O)C[C@H](C)OC(=O)C[C@H](C)OC(=O)C[C@@H](C)OC(=O)C[C@H](C)OC(=O)C[C@@H](C)OC(=O)C[C@H](C)OC(=O)C[C@@H](C)OC(=O)C[C@H](C)OC(=O)C[C@@H](C)OC(=O)C[C@H](C)OC(=O)C[C@@H](C)OC(=O)C[C@H](C)OC(=O)C[C@H](C)OC(=O)C[C@@H](C)OC(=O)C[C@H](C)OC(=O)C[C@H](C)OC(=O)C[C@@H](C)OC(=O)C[C@H](C)OC(=O)C[C@@H](C)OC(=O)C[C@H](C)OC(=O)C[C@@H](C)OC(=O)C[C@H](C)OC(=O)C[C@@H](C)O,C[C@@H](O)CC(=O)O.C[C@H](O)CC(=O)O,"('C[C@@H](O)CC(=O)O', 'C[C@H](O)CC(=O)O')",0.12,64300.0,4.0,150.0,150.71191,3.9940767,6,[],"Ajellal, N., Bouyahyi, M., Amgoune, A., Thomas, C. M., Bondon, A., Pillin, I., Grohens, Y., & Carpentier, J. F. (2009). Syndiotactic-enriched poly(3-hydroxybutyrate)s via stereoselective ring-opening polymerization of racemic _-butyrolactone with discrete yttrium catalysts. Macromolecules, 42(4), 987-993. https://doi.org/10.1021/ma8022734","Table 3, #2",ester_stereo,"('C[C@@H](O)CC(=O)O', 'C[C@H](O)CC(=O)O')",25,0,0.7119099999999889,0.4955645000000004
C[C@@H](CC(=O)O)OC(=O)C[C@@H](C)OC(=O)C[C@H](C)OC(=O)C[C@@H](C)OC(=O)C[C@H](C)OC(=O)C[C@@H](C)OC(=O)C[C@H](C)OC(=O)C[C@@H](C)OC(=O)C[C@H](C)OC(=O)C[C@@H](C)OC(=O)C[C@H](C)OC(=O)C[C@@H](C)OC(=O)C[C@H](C)OC(=O)C[C@H](C)OC(=O)C[C@H](C)OC(=O)C[C@H](C)OC(=O)C[C@@H](C)OC(=O)C[C@H](C)OC(=O)C[C@@H](C)OC(=O)C[C@H](C)OC(=O)C[C@@H](C)OC(=O)C[C@H](C)OC(=O)C[C@@H](C)OC(=O)C[C@H](C)OC(=O)C[C@@H](C)O,C[C@@H](O)CC(=O)O.C[C@H](O)CC(=O)O,"('C[C@@H](O)CC(=O)O', 'C[C@H](O)CC(=O)O')",0.12,64300.0,,150.0,150.71191,3.9940763,6,[],"Ajellal, N., Bouyahyi, M., Amgoune, A., Thomas, C. M., Bondon, A., Pillin, I., Grohens, Y., & Carpentier, J. F. (2009). Syndiotactic-enriched poly(3-hydroxybutyrate)s via stereoselective ring-opening polymerization of racemic _-butyrolactone with discrete yttrium catalysts. Macromolecules, 42(4), 987-993. https://doi.org/10.1021/ma8022734","Table 1, #6",ester_stereo,"('C[C@@H](O)CC(=O)O', 'C[C@H](O)CC(=O)O')",25,0,0.7119099999999889,
C[C@@H](CC(=O)O)OC(=O)C[C@@H](C)OC(=O)C[C@@H](C)OC(=O)C[C@@H](C)OC(=O)C[C@H](C)OC(=O)C[C@@H](C)OC(=O)C[C@H](C)OC(=O)C[C@@H](C)OC(=O)C[C@@H](C)OC(=O)C[C@H](C)OC(=O)C[C@@H](C)OC(=O)C[C@H](C)OC(=O)C[C@@H](C)OC(=O)C[C@H](C)OC(=O)C[C@@H](C)OC(=O)C[C@H](C)OC(=O)C[C@@H](C)OC(=O)C[C@H](C)OC(=O)C[C@@H](C)OC(=O)C[C@H](C)OC(=O)C[C@@H](C)OC(=O)C[C@H](C)OC(=O)C[C@@H](C)OC(=O)C[C@H](C)OC(=O)C[C@@H](C)O,C[C@@H](O)CC(=O)O.C[C@H](O)CC(=O)O,"('C[C@@H](O)CC(=O)O', 'C[C@H](O)CC(=O)O')",0.12,47200.0,,155.0,150.85312,4.024292,6,[],"Ajellal, N., Bouyahyi, M., Amgoune, A., Thomas, C. M., Bondon, A., Pillin, I., Grohens, Y., & Carpentier, J. F. (2009). Syndiotactic-enriched poly(3-hydroxybutyrate)s via stereoselective ring-opening polymerization of racemic _-butyrolactone with discrete yttrium catalysts. Macromolecules, 42(4), 987-993. https://doi.org/10.1021/ma8022734","Table 1, #5",ester_stereo,"('C[C@@H](O)CC(=O)O', 'C[C@H](O)CC(=O)O')",25,0,4.14688000000001,
C[C@H](O)CC(=O)O[C@H](C)CC(=O)O[C@@H](C)CC(=O)O[C@H](C)CC(=O)O[C@@H](C)CC(=O)O[C@H](C)CC(=O)O[C@@H](C)CC(=O)O[C@H](C)CC(=O)O[C@H](C)CC(=O)O[C@@H](C)CC(=O)O[C@H](C)CC(=O)O[C@@H](C)CC(=O)O[C@H](C)CC(=O)O[C@@H](C)CC(=O)O[C@H](C)CC(=O)O[C@@H](C)CC(=O)O[C@@H](C)CC(=O)O[C@H](C)CC(=O)O[C@@H](C)CC(=O)O[C@H](C)CC(=O)O[C@H](C)CC(=O)O[C@@H](C)CC(=O)O[C@H](C)CC(=O)O[C@@H](C)CC(=O)O[C@H](C)CC(=O)O,C[C@@H](O)CC(=O)O.C[C@H](O)CC(=O)O,"('C[C@@H](O)CC(=O)O', 'C[C@H](O)CC(=O)O')",0.12,64300.0,4.0,150.0,150.74678,4.1111684,6,[],"Ajellal, N., Bouyahyi, M., Amgoune, A., Thomas, C. M., Bondon, A., Pillin, I., Grohens, Y., & Carpentier, J. F. (2009). Syndiotactic-enriched poly(3-hydroxybutyrate)s via stereoselective ring-opening polymerization of racemic _-butyrolactone with discrete yttrium catalysts. Macromolecules, 42(4), 987-993. https://doi.org/10.1021/ma8022734","Table 3, #2",ester_stereo,"('C[C@@H](O)CC(=O)O', 'C[C@H](O)CC(=O)O')",25,1,0.7467800000000011,0.4955670000000003
C[C@@H](CC(=O)O)OC(=O)C[C@H](C)OC(=O)C[C@@H](C)OC(=O)C[C@H](C)OC(=O)C[C@@H](C)OC(=O)C[C@@H](C)OC(=O)C[C@H](C)OC(=O)C[C@@H](C)OC(=O)C[C@H](C)OC(=O)C[C@@H](C)OC(=O)C[C@H](C)OC(=O)C[C@@H](C)OC(=O)C[C@H](C)OC(=O)C[C@@H](C)OC(=O)C[C@H](C)OC(=O)C[C@H](C)OC(=O)C[C@@H](C)OC(=O)C[C@H](C)OC(=O)C[C@@H](C)OC(=O)C[C@H](C)OC(=O)C[C@@H](C)OC(=O)C[C@H](C)OC(=O)C[C@@H](C)OC(=O)C[C@H](C)OC(=O)C[C@@H](C)O,C[C@@H](O)CC(=O)O.C[C@H](O)CC(=O)O,"('C[C@@H](O)CC(=O)O', 'C[C@H](O)CC(=O)O')",0.12,64300.0,,150.0,150.75813,4.0041757,6,[],"Ajellal, N., Bouyahyi, M., Amgoune, A., Thomas, C. M., Bondon, A., Pillin, I., Grohens, Y., & Carpentier, J. F. (2009). Syndiotactic-enriched poly(3-hydroxybutyrate)s via stereoselective ring-opening polymerization of racemic _-butyrolactone with discrete yttrium catalysts. Macromolecules, 42(4), 987-993. https://doi.org/10.1021/ma8022734","Table 1, #6",ester_stereo,"('C[C@@H](O)CC(=O)O', 'C[C@H](O)CC(=O)O')",25,1,0.7581299999999942,
C[C@@H](CC(=O)O)OC(=O)C[C@@H](C)OC(=O)C[C@H](C)OC(=O)C[C@@H](C)OC(=O)C[C@H](C)OC(=O)C[C@@H](C)OC(=O)C[C@@H](C)OC(=O)C[C@H](C)OC(=O)C[C@@H](C)OC(=O)C[C@H](C)OC(=O)C[C@@H](C)OC(=O)C[C@H](C)OC(=O)C[C@@H](C)OC(=O)C[C@H](C)OC(=O)C[C@H](C)OC(=O)C[C@@H](C)OC(=O)C[C@H](C)OC(=O)C[C@H](C)OC(=O)C[C@@H](C)OC(=O)C[C@H](C)OC(=O)C[C@@H](C)OC(=O)C[C@H](C)OC(=O)C[C@@H](C)OC(=O)C[C@H](C)OC(=O)C[C@@H](C)O,C[C@@H](O)CC(=O)O.C[C@H](O)CC(=O)O,"('C[C@@H](O)CC(=O)O', 'C[C@H](O)CC(=O)O')",0.12,47200.0,,155.0,150.75842,4.004317,6,[],"Ajellal, N., Bouyahyi, M., Amgoune, A., Thomas, C. M., Bondon, A., Pillin, I., Grohens, Y., & Carpentier, J. F. (2009). Syndiotactic-enriched poly(3-hydroxybutyrate)s via stereoselective ring-opening polymerization of racemic _-butyrolactone with discrete yttrium catalysts. Macromolecules, 42(4), 987-993. https://doi.org/10.1021/ma8022734","Table 1, #5",ester_stereo,"('C[C@@H](O)CC(=O)O', 'C[C@H](O)CC(=O)O')",25,1,4.241579999999999,
C[C@H](O)CC(=O)O[C@H](C)CC(=O)O[C@@H](C)CC(=O)O[C@H](C)CC(=O)O[C@H](C)CC(=O)O[C@@H](C)CC(=O)O[C@H](C)CC(=O)O[C@@H](C)CC(=O)O[C@H](C)CC(=O)O[C@@H](C)CC(=O)O[C@@H](C)CC(=O)O[C@H](C)CC(=O)O[C@@H](C)CC(=O)O[C@H](C)CC(=O)O[C@@H](C)CC(=O)O[C@H](C)CC(=O)O[C@@H](C)CC(=O)O[C@H](C)CC(=O)O[C@@H](C)CC(=O)O[C@@H](C)CC(=O)O[C@H](C)CC(=O)O[C@@H](C)CC(=O)O[C@H](C)CC(=O)O[C@@H](C)CC(=O)O[C@H](C)CC(=O)O,C[C@@H](O)CC(=O)O.C[C@H](O)CC(=O)O,"('C[C@@H](O)CC(=O)O', 'C[C@H](O)CC(=O)O')",0.12,64300.0,4.0,150.0,150.79172,4.121402,6,[],"Ajellal, N., Bouyahyi, M., Amgoune, A., Thomas, C. M., Bondon, A., Pillin, I., Grohens, Y., & Carpentier, J. F. (2009). Syndiotactic-enriched poly(3-hydroxybutyrate)s via stereoselective ring-opening polymerization of racemic _-butyrolactone with discrete yttrium catalysts. Macromolecules, 42(4), 987-993. https://doi.org/10.1021/ma8022734","Table 3, #2",ester_stereo,"('C[C@@H](O)CC(=O)O', 'C[C@H](O)CC(=O)O')",25,2,0.791719999999998,0.4955670000000003
C[C@H](O)CC(=O)O[C@H](C)CC(=O)O[C@@H](C)CC(=O)O[C@H](C)CC(=O)O[C@@H](C)CC(=O)O[C@H](C)CC(=O)O[C@H](C)CC(=O)O[C@H](C)CC(=O)O[C@@H](C)CC(=O)O[C@H](C)CC(=O)O[C@@H](C)CC(=O)O[C@H](C)CC(=O)O[C@@H](C)CC(=O)O[C@H](C)CC(=O)O[C@@H](C)CC(=O)O[C@H](C)CC(=O)O[C@@H](C)CC(=O)O[C@H](C)CC(=O)O[C@@H](C)CC(=O)O[C@H](C)CC(=O)O[C@@H](C)CC(=O)O[C@H](C)CC(=O)O[C@@H](C)CC(=O)O[C@@H](C)CC(=O)O[C@H](C)CC(=O)O,C[C@@H](O)CC(=O)O.C[C@H](O)CC(=O)O,"('C[C@@H](O)CC(=O)O', 'C[C@H](O)CC(=O)O')",0.12,64300.0,,150.0,150.7468,4.1111712,6,[],"Ajellal, N., Bouyahyi, M., Amgoune, A., Thomas, C. M., Bondon, A., Pillin, I., Grohens, Y., & Carpentier, J. F. (2009). Syndiotactic-enriched poly(3-hydroxybutyrate)s via stereoselective ring-opening polymerization of racemic _-butyrolactone with discrete yttrium catalysts. Macromolecules, 42(4), 987-993. https://doi.org/10.1021/ma8022734","Table 1, #6",ester_stereo,"('C[C@@H](O)CC(=O)O', 'C[C@H](O)CC(=O)O')",25,2,0.7468000000000075,
C[C@H](O)CC(=O)O[C@H](C)CC(=O)O[C@@H](C)CC(=O)O[C@@H](C)CC(=O)O[C@H](C)CC(=O)O[C@@H](C)CC(=O)O[C@H](C)CC(=O)O[C@H](C)CC(=O)O[C@@H](C)CC(=O)O[C@H](C)CC(=O)O[C@@H](C)CC(=O)O[C@H](C)CC(=O)O[C@@H](C)CC(=O)O[C@H](C)CC(=O)O[C@@H](C)CC(=O)O[C@H](C)CC(=O)O[C@H](C)CC(=O)O[C@@H](C)CC(=O)O[C@H](C)CC(=O)O[C@@H](C)CC(=O)O[C@H](C)CC(=O)O[C@@H](C)CC(=O)O[C@H](C)CC(=O)O[C@@H](C)CC(=O)O[C@H](C)CC(=O)O,C[C@@H](O)CC(=O)O.C[C@H](O)CC(=O)O,"('C[C@@H](O)CC(=O)O', 'C[C@H](O)CC(=O)O')",0.12,47200.0,,155.0,150.74678,4.1111674,6,[],"Ajellal, N., Bouyahyi, M., Amgoune, A., Thomas, C. M., Bondon, A., Pillin, I., Grohens, Y., & Carpentier, J. F. (2009). Syndiotactic-enriched poly(3-hydroxybutyrate)s via stereoselective ring-opening polymerization of racemic _-butyrolactone with discrete yttrium catalysts. Macromolecules, 42(4), 987-993. https://doi.org/10.1021/ma8022734","Table 1, #5",ester_stereo,"('C[C@@H](O)CC(=O)O', 'C[C@H](O)CC(=O)O')",25,2,4.253219999999999,
C[C@H](O)CC(=O)O[C@@H](C)CC(=O)O[C@H](C)CC(=O)O[C@@H](C)CC(=O)O[C@H](C)CC(=O)O[C@@H](C)CC(=O)O[C@@H](C)CC(=O)O[C@H](C)CC(=O)O[C@@H](C)CC(=O)O[C@@H](C)CC(=O)O[C@H](C)CC(=O)O[C@@H](C)CC(=O)O[C@H](C)CC(=O)O[C@@H](C)CC(=O)O[C@H](C)CC(=O)O[C@@H](C)CC(=O)O[C@H](C)CC(=O)O[C@@H](C)CC(=O)O[C@H](C)CC(=O)O[C@@H](C)CC(=O)O[C@H](C)CC(=O)O[C@@H](C)CC(=O)O[C@H](C)CC(=O)O[C@@H](C)CC(=O)O[C@H](C)CC(=O)O,C[C@@H](O)CC(=O)O.C[C@H](O)CC(=O)O,"('C[C@@H](O)CC(=O)O', 'C[C@H](O)CC(=O)O')",0.12,64300.0,4.0,150.0,150.84001,4.1334605,6,[],"Ajellal, N., Bouyahyi, M., Amgoune, A., Thomas, C. M., Bondon, A., Pillin, I., Grohens, Y., & Carpentier, J. F. (2009). Syndiotactic-enriched poly(3-hydroxybutyrate)s via stereoselective ring-opening polymerization of racemic _-butyrolactone with discrete yttrium catalysts. Macromolecules, 42(4), 987-993. https://doi.org/10.1021/ma8022734","Table 3, #2",ester_stereo,"('C[C@@H](O)CC(=O)O', 'C[C@H](O)CC(=O)O')",25,3,0.8400100000000066,0.4955670000000003
C[C@H](O)CC(=O)O[C@H](C)CC(=O)O[C@@H](C)CC(=O)O[C@H](C)CC(=O)O[C@@H](C)CC(=O)O[C@@H](C)CC(=O)O[C@H](C)CC(=O)O[C@H](C)CC(=O)O[C@@H](C)CC(=O)O[C@H](C)CC(=O)O[C@@H](C)CC(=O)O[C@@H](C)CC(=O)O[C@H](C)CC(=O)O[C@@H](C)CC(=O)O[C@H](C)CC(=O)O[C@@H](C)CC(=O)O[C@H](C)CC(=O)O[C@@H](C)CC(=O)O[C@H](C)CC(=O)O[C@@H](C)CC(=O)O[C@H](C)CC(=O)O[C@@H](C)CC(=O)O[C@H](C)CC(=O)O[C@@H](C)CC(=O)O[C@H](C)CC(=O)O,C[C@@H](O)CC(=O)O.C[C@H](O)CC(=O)O,"('C[C@@H](O)CC(=O)O', 'C[C@H](O)CC(=O)O')",0.12,64300.0,,150.0,150.79172,4.1213994,6,[],"Ajellal, N., Bouyahyi, M., Amgoune, A., Thomas, C. M., Bondon, A., Pillin, I., Grohens, Y., & Carpentier, J. F. (2009). Syndiotactic-enriched poly(3-hydroxybutyrate)s via stereoselective ring-opening polymerization of racemic _-butyrolactone with discrete yttrium catalysts. Macromolecules, 42(4), 987-993. https://doi.org/10.1021/ma8022734","Table 1, #6",ester_stereo,"('C[C@@H](O)CC(=O)O', 'C[C@H](O)CC(=O)O')",25,3,0.791719999999998,
C[C@H](O)CC(=O)O[C@H](C)CC(=O)O[C@@H](C)CC(=O)O[C@H](C)CC(=O)O[C@H](C)CC(=O)O[C@@H](C)CC(=O)O[C@H](C)CC(=O)O[C@H](C)CC(=O)O[C@@H](C)CC(=O)O[C@H](C)CC(=O)O[C@H](C)CC(=O)O[C@@H](C)CC(=O)O[C@H](C)CC(=O)O[C@@H](C)CC(=O)O[C@H](C)CC(=O)O[C@@H](C)CC(=O)O[C@H](C)CC(=O)O[C@@H](C)CC(=O)O[C@H](C)CC(=O)O[C@@H](C)CC(=O)O[C@H](C)CC(=O)O[C@@H](C)CC(=O)O[C@H](C)CC(=O)O[C@@H](C)CC(=O)O[C@H](C)CC(=O)O,C[C@@H](O)CC(=O)O.C[C@H](O)CC(=O)O,"('C[C@@H](O)CC(=O)O', 'C[C@H](O)CC(=O)O')",0.12,47200.0,,155.0,150.70235,4.100674,6,[],"Ajellal, N., Bouyahyi, M., Amgoune, A., Thomas, C. M., Bondon, A., Pillin, I., Grohens, Y., & Carpentier, J. F. (2009). Syndiotactic-enriched poly(3-hydroxybutyrate)s via stereoselective ring-opening polymerization of racemic _-butyrolactone with discrete yttrium catalysts. Macromolecules, 42(4), 987-993. https://doi.org/10.1021/ma8022734","Table 1, #5",ester_stereo,"('C[C@@H](O)CC(=O)O', 'C[C@H](O)CC(=O)O')",25,3,4.297650000000004,
C[C@H](O)CC(=O)O[C@H](C)CC(=O)O[C@@H](C)CC(=O)O[C@H](C)CC(=O)O[C@@H](C)CC(=O)O[C@H](C)CC(=O)O[C@@H](C)CC(=O)O[C@H](C)CC(=O)O[C@@H](C)CC(=O)O[C@H](C)CC(=O)O[C@@H](C)CC(=O)O[C@H](C)CC(=O)O[C@H](C)CC(=O)O[C@H](C)CC(=O)O[C@@H](C)CC(=O)O[C@H](C)CC(=O)O[C@@H](C)CC(=O)O[C@H](C)CC(=O)O[C@@H](C)CC(=O)O[C@H](C)CC(=O)O[C@@H](C)CC(=O)O[C@@H](C)CC(=O)O[C@H](C)CC(=O)O[C@@H](C)CC(=O)O[C@H](C)CC(=O)O,C[C@@H](O)CC(=O)O.C[C@H](O)CC(=O)O,"('C[C@@H](O)CC(=O)O', 'C[C@H](O)CC(=O)O')",0.12,64300.0,4.0,150.0,150.74678,4.1111674,6,[],"Ajellal, N., Bouyahyi, M., Amgoune, A., Thomas, C. M., Bondon, A., Pillin, I., Grohens, Y., & Carpentier, J. F. (2009). Syndiotactic-enriched poly(3-hydroxybutyrate)s via stereoselective ring-opening polymerization of racemic _-butyrolactone with discrete yttrium catalysts. Macromolecules, 42(4), 987-993. https://doi.org/10.1021/ma8022734","Table 3, #2",ester_stereo,"('C[C@@H](O)CC(=O)O', 'C[C@H](O)CC(=O)O')",25,4,0.7467800000000011,0.4955670000000003
C[C@@H](CC(=O)O)OC(=O)C[C@H](C)OC(=O)C[C@H](C)OC(=O)C[C@@H](C)OC(=O)C[C@H](C)OC(=O)C[C@@H](C)OC(=O)C[C@H](C)OC(=O)C[C@@H](C)OC(=O)C[C@H](C)OC(=O)C[C@@H](C)OC(=O)C[C@H](C)OC(=O)C[C@@H](C)OC(=O)C[C@H](C)OC(=O)C[C@@H](C)OC(=O)C[C@H](C)OC(=O)C[C@@H](C)OC(=O)C[C@H](C)OC(=O)C[C@@H](C)OC(=O)C[C@H](C)OC(=O)C[C@H](C)OC(=O)C[C@@H](C)OC(=O)C[C@H](C)OC(=O)C[C@@H](C)OC(=O)C[C@H](C)OC(=O)C[C@@H](C)O,C[C@@H](O)CC(=O)O.C[C@H](O)CC(=O)O,"('C[C@@H](O)CC(=O)O', 'C[C@H](O)CC(=O)O')",0.12,64300.0,,150.0,150.71162,3.9939187,6,[],"Ajellal, N., Bouyahyi, M., Amgoune, A., Thomas, C. M., Bondon, A., Pillin, I., Grohens, Y., & Carpentier, J. F. (2009). Syndiotactic-enriched poly(3-hydroxybutyrate)s via stereoselective ring-opening polymerization of racemic _-butyrolactone with discrete yttrium catalysts. Macromolecules, 42(4), 987-993. https://doi.org/10.1021/ma8022734","Table 1, #6",ester_stereo,"('C[C@@H](O)CC(=O)O', 'C[C@H](O)CC(=O)O')",25,4,0.7116200000000106,
C[C@H](O)CC(=O)O[C@H](C)CC(=O)O[C@@H](C)CC(=O)O[C@@H](C)CC(=O)O[C@H](C)CC(=O)O[C@@H](C)CC(=O)O[C@H](C)CC(=O)O[C@@H](C)CC(=O)O[C@H](C)CC(=O)O[C@@H](C)CC(=O)O[C@@H](C)CC(=O)O[C@H](C)CC(=O)O[C@@H](C)CC(=O)O[C@H](C)CC(=O)O[C@@H](C)CC(=O)O[C@H](C)CC(=O)O[C@@H](C)CC(=O)O[C@@H](C)CC(=O)O[C@H](C)CC(=O)O[C@@H](C)CC(=O)O[C@H](C)CC(=O)O[C@@H](C)CC(=O)O[C@H](C)CC(=O)O[C@@H](C)CC(=O)O[C@H](C)CC(=O)O,C[C@@H](O)CC(=O)O.C[C@H](O)CC(=O)O,"('C[C@@H](O)CC(=O)O', 'C[C@H](O)CC(=O)O')",0.12,47200.0,,155.0,150.83792,4.131717,6,[],"Ajellal, N., Bouyahyi, M., Amgoune, A., Thomas, C. M., Bondon, A., Pillin, I., Grohens, Y., & Carpentier, J. F. (2009). Syndiotactic-enriched poly(3-hydroxybutyrate)s via stereoselective ring-opening polymerization of racemic _-butyrolactone with discrete yttrium catalysts. Macromolecules, 42(4), 987-993. https://doi.org/10.1021/ma8022734","Table 1, #5",ester_stereo,"('C[C@@H](O)CC(=O)O', 'C[C@H](O)CC(=O)O')",25,4,4.162080000000003,
C[C@H](O)CC(=O)O[C@H](C)CC(=O)O[C@H](C)CC(=O)O[C@@H](C)CC(=O)O[C@H](C)CC(=O)O[C@@H](C)CC(=O)O[C@H](C)CC(=O)O[C@H](C)CC(=O)O[C@@H](C)CC(=O)O[C@@H](C)CC(=O)O[C@H](C)CC(=O)O[C@H](C)CC(=O)O[C@@H](C)CC(=O)O[C@H](C)CC(=O)O[C@@H](C)CC(=O)O[C@H](C)CC(=O)O[C@@H](C)CC(=O)O[C@H](C)CC(=O)O[C@@H](C)CC(=O)O[C@H](C)CC(=O)O[C@@H](C)CC(=O)O[C@H](C)CC(=O)O[C@@H](C)CC(=O)O[C@H](C)CC(=O)O[C@@H](C)CC(=O)O,C[C@@H](O)CC(=O)O.C[C@H](O)CC(=O)O,"('C[C@@H](O)CC(=O)O', 'C[C@H](O)CC(=O)O')",0.13,36100.0,,150.0,147.92036,2.8217862,6,[],"Ajellal, N., Bouyahyi, M., Amgoune, A., Thomas, C. M., Bondon, A., Pillin, I., Grohens, Y., & Carpentier, J. F. (2009). Syndiotactic-enriched poly(3-hydroxybutyrate)s via stereoselective ring-opening polymerization of racemic _-butyrolactone with discrete yttrium catalysts. Macromolecules, 42(4), 987-993. https://doi.org/10.1021/ma8022734","Table 1, #7",ester_stereo,"('C[C@@H](O)CC(=O)O', 'C[C@H](O)CC(=O)O')",25,0,2.079640000000012,
C[C@H](O)CC(=O)O[C@H](C)CC(=O)O[C@@H](C)CC(=O)O[C@H](C)CC(=O)O[C@@H](C)CC(=O)O[C@H](C)CC(=O)O[C@H](C)CC(=O)O[C@@H](C)CC(=O)O[C@H](C)CC(=O)O[C@@H](C)CC(=O)O[C@H](C)CC(=O)O[C@@H](C)CC(=O)O[C@@H](C)CC(=O)O[C@H](C)CC(=O)O[C@@H](C)CC(=O)O[C@H](C)CC(=O)O[C@@H](C)CC(=O)O[C@H](C)CC(=O)O[C@@H](C)CC(=O)O[C@H](C)CC(=O)O[C@H](C)CC(=O)O[C@H](C)CC(=O)O[C@@H](C)CC(=O)O[C@H](C)CC(=O)O[C@@H](C)CC(=O)O,C[C@@H](O)CC(=O)O.C[C@H](O)CC(=O)O,"('C[C@@H](O)CC(=O)O', 'C[C@H](O)CC(=O)O')",0.13,36100.0,,150.0,147.92036,2.8217885,6,[],"Ajellal, N., Bouyahyi, M., Amgoune, A., Thomas, C. M., Bondon, A., Pillin, I., Grohens, Y., & Carpentier, J. F. (2009). Syndiotactic-enriched poly(3-hydroxybutyrate)s via stereoselective ring-opening polymerization of racemic _-butyrolactone with discrete yttrium catalysts. Macromolecules, 42(4), 987-993. https://doi.org/10.1021/ma8022734","Table 1, #7",ester_stereo,"('C[C@@H](O)CC(=O)O', 'C[C@H](O)CC(=O)O')",25,1,2.079640000000012,
C[C@@H](CC(=O)O[C@@H](C)CC(=O)O[C@H](C)CC(=O)O[C@@H](C)CC(=O)O[C@H](C)CC(=O)O[C@@H](C)CC(=O)O[C@H](C)CC(=O)O[C@H](C)CC(=O)O[C@@H](C)CC(=O)O[C@@H](C)CC(=O)O[C@H](C)CC(=O)O[C@@H](C)CC(=O)O[C@H](C)CC(=O)O[C@@H](C)CC(=O)O[C@H](C)CC(=O)O[C@H](C)CC(=O)O)OC(=O)C[C@@H](C)OC(=O)C[C@H](C)OC(=O)C[C@@H](C)OC(=O)C[C@H](C)OC(=O)C[C@@H](C)OC(=O)C[C@H](C)OC(=O)C[C@@H](C)OC(=O)C[C@H](C)OC(=O)C[C@@H](C)O,C[C@@H](O)CC(=O)O.C[C@H](O)CC(=O)O,"('C[C@@H](O)CC(=O)O', 'C[C@H](O)CC(=O)O')",0.13,36100.0,,150.0,147.91977,2.7499428,6,[],"Ajellal, N., Bouyahyi, M., Amgoune, A., Thomas, C. M., Bondon, A., Pillin, I., Grohens, Y., & Carpentier, J. F. (2009). Syndiotactic-enriched poly(3-hydroxybutyrate)s via stereoselective ring-opening polymerization of racemic _-butyrolactone with discrete yttrium catalysts. Macromolecules, 42(4), 987-993. https://doi.org/10.1021/ma8022734","Table 1, #7",ester_stereo,"('C[C@@H](O)CC(=O)O', 'C[C@H](O)CC(=O)O')",25,2,2.0802300000000002,
C[C@@H](CC(=O)O[C@@H](C)CC(=O)O[C@H](C)CC(=O)O)OC(=O)C[C@@H](C)OC(=O)C[C@H](C)OC(=O)C[C@@H](C)OC(=O)C[C@H](C)OC(=O)C[C@@H](C)OC(=O)C[C@H](C)OC(=O)C[C@@H](C)OC(=O)C[C@H](C)OC(=O)C[C@@H](C)OC(=O)C[C@H](C)OC(=O)C[C@@H](C)OC(=O)C[C@H](C)OC(=O)C[C@@H](C)OC(=O)C[C@H](C)OC(=O)C[C@H](C)OC(=O)C[C@@H](C)OC(=O)C[C@@H](C)OC(=O)C[C@H](C)OC(=O)C[C@@H](C)OC(=O)C[C@@H](C)OC(=O)C[C@H](C)OC(=O)C[C@@H](C)O,C[C@@H](O)CC(=O)O.C[C@H](O)CC(=O)O,"('C[C@@H](O)CC(=O)O', 'C[C@H](O)CC(=O)O')",0.13,36100.0,,150.0,147.95668,2.7660587,6,[],"Ajellal, N., Bouyahyi, M., Amgoune, A., Thomas, C. M., Bondon, A., Pillin, I., Grohens, Y., & Carpentier, J. F. (2009). Syndiotactic-enriched poly(3-hydroxybutyrate)s via stereoselective ring-opening polymerization of racemic _-butyrolactone with discrete yttrium catalysts. Macromolecules, 42(4), 987-993. https://doi.org/10.1021/ma8022734","Table 1, #7",ester_stereo,"('C[C@@H](O)CC(=O)O', 'C[C@H](O)CC(=O)O')",25,3,2.0433199999999943,
C[C@H](O)CC(=O)O[C@@H](C)CC(=O)O[C@H](C)CC(=O)O[C@@H](C)CC(=O)O[C@H](C)CC(=O)O[C@@H](C)CC(=O)O[C@H](C)CC(=O)O[C@@H](C)CC(=O)O[C@H](C)CC(=O)O[C@@H](C)CC(=O)O[C@@H](C)CC(=O)O[C@H](C)CC(=O)O[C@@H](C)CC(=O)O[C@@H](C)CC(=O)O[C@H](C)CC(=O)O[C@@H](C)CC(=O)O[C@H](C)CC(=O)O[C@@H](C)CC(=O)O[C@H](C)CC(=O)O[C@@H](C)CC(=O)O[C@H](C)CC(=O)O[C@H](C)CC(=O)O[C@@H](C)CC(=O)O[C@H](C)CC(=O)O[C@@H](C)CC(=O)O,C[C@@H](O)CC(=O)O.C[C@H](O)CC(=O)O,"('C[C@@H](O)CC(=O)O', 'C[C@H](O)CC(=O)O')",0.13,36100.0,,150.0,147.99405,2.8551242,6,[],"Ajellal, N., Bouyahyi, M., Amgoune, A., Thomas, C. M., Bondon, A., Pillin, I., Grohens, Y., & Carpentier, J. F. (2009). Syndiotactic-enriched poly(3-hydroxybutyrate)s via stereoselective ring-opening polymerization of racemic _-butyrolactone with discrete yttrium catalysts. Macromolecules, 42(4), 987-993. https://doi.org/10.1021/ma8022734","Table 1, #7",ester_stereo,"('C[C@@H](O)CC(=O)O', 'C[C@H](O)CC(=O)O')",25,4,2.005950000000013,
C[C@H](O)CC(=O)O[C@H](C)CC(=O)O[C@@H](C)CC(=O)O[C@H](C)CC(=O)O[C@@H](C)CC(=O)O[C@H](C)CC(=O)O[C@H](C)CC(=O)O[C@@H](C)CC(=O)O[C@H](C)CC(=O)O[C@@H](C)CC(=O)O[C@H](C)CC(=O)O[C@@H](C)CC(=O)O[C@H](C)CC(=O)O[C@H](C)CC(=O)O[C@@H](C)CC(=O)O[C@H](C)CC(=O)O[C@@H](C)CC(=O)O[C@H](C)CC(=O)O[C@H](C)CC(=O)O[C@H](C)CC(=O)O[C@@H](C)CC(=O)O[C@H](C)CC(=O)O[C@H](C)CC(=O)O[C@@H](C)CC(=O)O[C@H](C)CC(=O)O,C[C@@H](O)CC(=O)O.C[C@H](O)CC(=O)O,"('C[C@@H](O)CC(=O)O', 'C[C@H](O)CC(=O)O')",0.18,61200.0,-3.0,126.0,124.25465,-2.89196,6,[],"Ajellal, N., Bouyahyi, M., Amgoune, A., Thomas, C. M., Bondon, A., Pillin, I., Grohens, Y., & Carpentier, J. F. (2009). Syndiotactic-enriched poly(3-hydroxybutyrate)s via stereoselective ring-opening polymerization of racemic _-butyrolactone with discrete yttrium catalysts. Macromolecules, 42(4), 987-993. https://doi.org/10.1021/ma8022734","Table 3, #1",ester_stereo,"('C[C@@H](O)CC(=O)O', 'C[C@H](O)CC(=O)O')",25,0,1.745350000000002,7.495567
