Repository: tyo-nu/PolyIDRS_Paper

# PolyIDRS_Paper
Code and Figures for the PolyIDRS paper.

File: Figures/Figure_5/data/U_shaped_Tm_data.csv (part 50 of 60)
smiles_polymer,smiles_monomer,monomers,pm,Mn,Tg,Tm,Tm_pred,Tg_pred,model_id,distribution,ref,comment,mechanism,monomers.1,DP,replicate_structure,dTm,dTg
C[C@H](O)CC(=O)O[C@H](C)CC(=O)O[C@@H](C)CC(=O)O[C@H](C)CC(=O)O[C@@H](C)CC(=O)O[C@@H](C)CC(=O)O[C@@H](C)CC(=O)O[C@H](C)CC(=O)O[C@@H](C)CC(=O)O[C@H](C)CC(=O)O[C@@H](C)CC(=O)O[C@@H](C)CC(=O)O[C@H](C)CC(=O)O[C@@H](C)CC(=O)O[C@H](C)CC(=O)O[C@@H](C)CC(=O)O[C@H](C)CC(=O)O[C@@H](C)CC(=O)O[C@@H](C)CC(=O)O[C@H](C)CC(=O)O[C@@H](C)CC(=O)O[C@@H](C)CC(=O)O[C@H](C)CC(=O)O[C@@H](C)CC(=O)O[C@H](C)CC(=O)O,C[C@@H](O)CC(=O)O.C[C@H](O)CC(=O)O,"('C[C@@H](O)CC(=O)O', 'C[C@H](O)CC(=O)O')",0.18,61200.0,,126.0,124.2965,-2.853436,6,[],"Ajellal, N., Bouyahyi, M., Amgoune, A., Thomas, C. M., Bondon, A., Pillin, I., Grohens, Y., & Carpentier, J. F. (2009). Syndiotactic-enriched poly(3-hydroxybutyrate)s via stereoselective ring-opening polymerization of racemic _-butyrolactone with discrete yttrium catalysts. Macromolecules, 42(4), 987-993. https://doi.org/10.1021/ma8022734","Table 1, #2",ester_stereo,"('C[C@@H](O)CC(=O)O', 'C[C@H](O)CC(=O)O')",25,0,1.7035000000000053,
C[C@@H](CC(=O)O)OC(=O)C[C@@H](C)OC(=O)C[C@H](C)OC(=O)C[C@@H](C)OC(=O)C[C@H](C)OC(=O)C[C@@H](C)OC(=O)C[C@H](C)OC(=O)C[C@@H](C)OC(=O)C[C@@H](C)OC(=O)C[C@H](C)OC(=O)C[C@H](C)OC(=O)C[C@@H](C)OC(=O)C[C@H](C)OC(=O)C[C@@H](C)OC(=O)C[C@H](C)OC(=O)C[C@@H](C)OC(=O)C[C@@H](C)OC(=O)C[C@H](C)OC(=O)C[C@@H](C)OC(=O)C[C@H](C)OC(=O)C[C@H](C)OC(=O)C[C@H](C)OC(=O)C[C@@H](C)OC(=O)C[C@H](C)OC(=O)C[C@@H](C)O,C[C@@H](O)CC(=O)O.C[C@H](O)CC(=O)O,"('C[C@@H](O)CC(=O)O', 'C[C@H](O)CC(=O)O')",0.18,61200.0,-3.0,126.0,124.32541,-2.8189924,6,[],"Ajellal, N., Bouyahyi, M., Amgoune, A., Thomas, C. M., Bondon, A., Pillin, I., Grohens, Y., & Carpentier, J. F. (2009). Syndiotactic-enriched poly(3-hydroxybutyrate)s via stereoselective ring-opening polymerization of racemic _-butyrolactone with discrete yttrium catalysts. Macromolecules, 42(4), 987-993. https://doi.org/10.1021/ma8022734","Table 3, #1",ester_stereo,"('C[C@@H](O)CC(=O)O', 'C[C@H](O)CC(=O)O')",25,1,1.674589999999995,7.4955645
C[C@H](O)CC(=O)O[C@H](C)CC(=O)O[C@@H](C)CC(=O)O[C@H](C)CC(=O)O[C@H](C)CC(=O)O[C@@H](C)CC(=O)O[C@H](C)CC(=O)O[C@H](C)CC(=O)O[C@@H](C)CC(=O)O[C@H](C)CC(=O)O[C@@H](C)CC(=O)O[C@H](C)CC(=O)O[C@@H](C)CC(=O)O[C@H](C)CC(=O)O[C@@H](C)CC(=O)O[C@H](C)CC(=O)O[C@@H](C)CC(=O)O[C@H](C)CC(=O)O[C@H](C)CC(=O)O[C@@H](C)CC(=O)O[C@H](C)CC(=O)O[C@@H](C)CC(=O)O[C@H](C)CC(=O)O[C@H](C)CC(=O)O[C@H](C)CC(=O)O,C[C@@H](O)CC(=O)O.C[C@H](O)CC(=O)O,"('C[C@@H](O)CC(=O)O', 'C[C@H](O)CC(=O)O')",0.18,61200.0,,126.0,124.25471,-2.8919773,6,[],"Ajellal, N., Bouyahyi, M., Amgoune, A., Thomas, C. M., Bondon, A., Pillin, I., Grohens, Y., & Carpentier, J. F. (2009). Syndiotactic-enriched poly(3-hydroxybutyrate)s via stereoselective ring-opening polymerization of racemic _-butyrolactone with discrete yttrium catalysts. Macromolecules, 42(4), 987-993. https://doi.org/10.1021/ma8022734","Table 1, #2",ester_stereo,"('C[C@@H](O)CC(=O)O', 'C[C@H](O)CC(=O)O')",25,1,1.7452899999999971,
C[C@@H](CC(=O)O)OC(=O)C[C@H](C)OC(=O)C[C@@H](C)OC(=O)C[C@H](C)OC(=O)C[C@@H](C)OC(=O)C[C@H](C)OC(=O)C[C@@H](C)OC(=O)C[C@H](C)OC(=O)C[C@@H](C)OC(=O)C[C@H](C)OC(=O)C[C@H](C)OC(=O)C[C@@H](C)OC(=O)C[C@@H](C)OC(=O)C[C@H](C)OC(=O)C[C@@H](C)OC(=O)C[C@H](C)OC(=O)C[C@@H](C)OC(=O)C[C@H](C)OC(=O)C[C@H](C)OC(=O)C[C@H](C)OC(=O)C[C@@H](C)OC(=O)C[C@H](C)OC(=O)C[C@@H](C)OC(=O)C[C@H](C)OC(=O)C[C@@H](C)O,C[C@@H](O)CC(=O)O.C[C@H](O)CC(=O)O,"('C[C@@H](O)CC(=O)O', 'C[C@H](O)CC(=O)O')",0.18,61200.0,-3.0,126.0,124.316216,-2.8264446,6,[],"Ajellal, N., Bouyahyi, M., Amgoune, A., Thomas, C. M., Bondon, A., Pillin, I., Grohens, Y., & Carpentier, J. F. (2009). Syndiotactic-enriched poly(3-hydroxybutyrate)s via stereoselective ring-opening polymerization of racemic _-butyrolactone with discrete yttrium catalysts. Macromolecules, 42(4), 987-993. https://doi.org/10.1021/ma8022734","Table 3, #1",ester_stereo,"('C[C@@H](O)CC(=O)O', 'C[C@H](O)CC(=O)O')",25,2,1.6837840000000028,7.4955645
C[C@H](O)CC(=O)O[C@H](C)CC(=O)O[C@@H](C)CC(=O)O[C@H](C)CC(=O)O[C@@H](C)CC(=O)O[C@H](C)CC(=O)O[C@H](C)CC(=O)O[C@@H](C)CC(=O)O[C@H](C)CC(=O)O[C@H](C)CC(=O)O[C@@H](C)CC(=O)O[C@@H](C)CC(=O)O[C@H](C)CC(=O)O[C@@H](C)CC(=O)O[C@H](C)CC(=O)O[C@@H](C)CC(=O)O[C@H](C)CC(=O)O[C@H](C)CC(=O)O[C@@H](C)CC(=O)O[C@H](C)CC(=O)O[C@@H](C)CC(=O)O[C@H](C)CC(=O)O[C@@H](C)CC(=O)O[C@@H](C)CC(=O)O[C@H](C)CC(=O)O,C[C@@H](O)CC(=O)O.C[C@H](O)CC(=O)O,"('C[C@@H](O)CC(=O)O', 'C[C@H](O)CC(=O)O')",0.18,61200.0,,126.0,124.26904,-2.87694,6,[],"Ajellal, N., Bouyahyi, M., Amgoune, A., Thomas, C. M., Bondon, A., Pillin, I., Grohens, Y., & Carpentier, J. F. (2009). Syndiotactic-enriched poly(3-hydroxybutyrate)s via stereoselective ring-opening polymerization of racemic _-butyrolactone with discrete yttrium catalysts. Macromolecules, 42(4), 987-993. https://doi.org/10.1021/ma8022734","Table 1, #2",ester_stereo,"('C[C@@H](O)CC(=O)O', 'C[C@H](O)CC(=O)O')",25,2,1.730959999999996,
C[C@@H](CC(=O)O)OC(=O)C[C@@H](C)OC(=O)C[C@H](C)OC(=O)C[C@@H](C)OC(=O)C[C@@H](C)OC(=O)C[C@H](C)OC(=O)C[C@H](C)OC(=O)C[C@@H](C)OC(=O)C[C@H](C)OC(=O)C[C@H](C)OC(=O)C[C@@H](C)OC(=O)C[C@H](C)OC(=O)C[C@@H](C)OC(=O)C[C@H](C)OC(=O)C[C@@H](C)OC(=O)C[C@H](C)OC(=O)C[C@@H](C)OC(=O)C[C@H](C)OC(=O)C[C@H](C)OC(=O)C[C@@H](C)OC(=O)C[C@H](C)OC(=O)C[C@@H](C)OC(=O)C[C@H](C)OC(=O)C[C@H](C)OC(=O)C[C@@H](C)O,C[C@@H](O)CC(=O)O.C[C@H](O)CC(=O)O,"('C[C@@H](O)CC(=O)O', 'C[C@H](O)CC(=O)O')",0.18,61200.0,-3.0,126.0,124.315994,-2.8265104,6,[],"Ajellal, N., Bouyahyi, M., Amgoune, A., Thomas, C. M., Bondon, A., Pillin, I., Grohens, Y., & Carpentier, J. F. (2009). Syndiotactic-enriched poly(3-hydroxybutyrate)s via stereoselective ring-opening polymerization of racemic _-butyrolactone with discrete yttrium catalysts. Macromolecules, 42(4), 987-993. https://doi.org/10.1021/ma8022734","Table 3, #1",ester_stereo,"('C[C@@H](O)CC(=O)O', 'C[C@H](O)CC(=O)O')",25,3,1.6840059999999966,7.4955645
C[C@@H](CC(=O)O)OC(=O)C[C@@H](C)OC(=O)C[C@@H](C)OC(=O)C[C@H](C)OC(=O)C[C@@H](C)OC(=O)C[C@H](C)OC(=O)C[C@@H](C)OC(=O)C[C@H](C)OC(=O)C[C@@H](C)OC(=O)C[C@H](C)OC(=O)C[C@@H](C)OC(=O)C[C@H](C)OC(=O)C[C@@H](C)OC(=O)C[C@@H](C)OC(=O)C[C@H](C)OC(=O)C[C@H](C)OC(=O)C[C@@H](C)OC(=O)C[C@H](C)OC(=O)C[C@@H](C)OC(=O)C[C@@H](C)OC(=O)C[C@H](C)OC(=O)C[C@@H](C)OC(=O)C[C@H](C)OC(=O)C[C@H](C)OC(=O)C[C@@H](C)O,C[C@@H](O)CC(=O)O.C[C@H](O)CC(=O)O,"('C[C@@H](O)CC(=O)O', 'C[C@H](O)CC(=O)O')",0.18,61200.0,,126.0,124.33575,-2.8113008,6,[],"Ajellal, N., Bouyahyi, M., Amgoune, A., Thomas, C. M., Bondon, A., Pillin, I., Grohens, Y., & Carpentier, J. F. (2009). Syndiotactic-enriched poly(3-hydroxybutyrate)s via stereoselective ring-opening polymerization of racemic _-butyrolactone with discrete yttrium catalysts. Macromolecules, 42(4), 987-993. https://doi.org/10.1021/ma8022734","Table 1, #2",ester_stereo,"('C[C@@H](O)CC(=O)O', 'C[C@H](O)CC(=O)O')",25,3,1.6642499999999956,
C[C@@H](CC(=O)O)OC(=O)C[C@@H](C)OC(=O)C[C@@H](C)OC(=O)C[C@H](C)OC(=O)C[C@@H](C)OC(=O)C[C@H](C)OC(=O)C[C@@H](C)OC(=O)C[C@H](C)OC(=O)C[C@H](C)OC(=O)C[C@@H](C)OC(=O)C[C@H](C)OC(=O)C[C@@H](C)OC(=O)C[C@H](C)OC(=O)C[C@@H](C)OC(=O)C[C@@H](C)OC(=O)C[C@H](C)OC(=O)C[C@@H](C)OC(=O)C[C@@H](C)OC(=O)C[C@H](C)OC(=O)C[C@@H](C)OC(=O)C[C@H](C)OC(=O)C[C@@H](C)OC(=O)C[C@@H](C)OC(=O)C[C@H](C)OC(=O)C[C@@H](C)O,C[C@@H](O)CC(=O)O.C[C@H](O)CC(=O)O,"('C[C@@H](O)CC(=O)O', 'C[C@H](O)CC(=O)O')",0.18,61200.0,-3.0,126.0,124.34747,-2.8034823,6,[],"Ajellal, N., Bouyahyi, M., Amgoune, A., Thomas, C. M., Bondon, A., Pillin, I., Grohens, Y., & Carpentier, J. F. (2009). Syndiotactic-enriched poly(3-hydroxybutyrate)s via stereoselective ring-opening polymerization of racemic _-butyrolactone with discrete yttrium catalysts. Macromolecules, 42(4), 987-993. https://doi.org/10.1021/ma8022734","Table 3, #1",ester_stereo,"('C[C@@H](O)CC(=O)O', 'C[C@H](O)CC(=O)O')",25,4,1.6525299999999987,7.4955645
C[C@H](O)CC(=O)O[C@H](C)CC(=O)O[C@@H](C)CC(=O)O[C@H](C)CC(=O)O[C@@H](C)CC(=O)O[C@H](C)CC(=O)O[C@@H](C)CC(=O)O[C@H](C)CC(=O)O[C@@H](C)CC(=O)O[C@H](C)CC(=O)O[C@@H](C)CC(=O)O[C@@H](C)CC(=O)O[C@H](C)CC(=O)O[C@H](C)CC(=O)O[C@@H](C)CC(=O)O[C@H](C)CC(=O)O[C@H](C)CC(=O)O[C@@H](C)CC(=O)O[C@H](C)CC(=O)O[C@@H](C)CC(=O)O[C@@H](C)CC(=O)O[C@H](C)CC(=O)O[C@@H](C)CC(=O)O[C@@H](C)CC(=O)O[C@H](C)CC(=O)O,C[C@@H](O)CC(=O)O.C[C@H](O)CC(=O)O,"('C[C@@H](O)CC(=O)O', 'C[C@H](O)CC(=O)O')",0.18,61200.0,,126.0,124.27728,-2.8693044,6,[],"Ajellal, N., Bouyahyi, M., Amgoune, A., Thomas, C. M., Bondon, A., Pillin, I., Grohens, Y., & Carpentier, J. F. (2009). Syndiotactic-enriched poly(3-hydroxybutyrate)s via stereoselective ring-opening polymerization of racemic _-butyrolactone with discrete yttrium catalysts. Macromolecules, 42(4), 987-993. https://doi.org/10.1021/ma8022734","Table 1, #2",ester_stereo,"('C[C@@H](O)CC(=O)O', 'C[C@H](O)CC(=O)O')",25,4,1.7227199999999954,
C[C@H](O)CC(=O)O[C@H](C)CC(=O)O[C@@H](C)CC(=O)O[C@H](C)CC(=O)O[C@H](C)CC(=O)O[C@H](C)CC(=O)O[C@@H](C)CC(=O)O[C@H](C)CC(=O)O[C@@H](C)CC(=O)O[C@H](C)CC(=O)O[C@@H](C)CC(=O)O[C@H](C)CC(=O)O[C@@H](C)CC(=O)O[C@@H](C)CC(=O)O[C@H](C)CC(=O)O[C@@H](C)CC(=O)O[C@H](C)CC(=O)O[C@@H](C)CC(=O)O[C@H](C)CC(=O)O[C@@H](C)CC(=O)O[C@H](C)CC(=O)O[C@@H](C)CC(=O)O[C@@H](C)CC(=O)O[C@@H](C)CC(=O)O[C@H](C)CC(=O)O,C[C@@H](O)CC(=O)O.C[C@H](O)CC(=O)O,"('C[C@@H](O)CC(=O)O', 'C[C@H](O)CC(=O)O')",0.2,27400.0,,133.0,132.02734,0.27790543,6,[],"Ajellal, N., Bouyahyi, M., Amgoune, A., Thomas, C. M., Bondon, A., Pillin, I., Grohens, Y., & Carpentier, J. F. (2009). Syndiotactic-enriched poly(3-hydroxybutyrate)s via stereoselective ring-opening polymerization of racemic _-butyrolactone with discrete yttrium catalysts. Macromolecules, 42(4), 987-993. https://doi.org/10.1021/ma8022734","Table 1, #1",ester_stereo,"('C[C@@H](O)CC(=O)O', 'C[C@H](O)CC(=O)O')",25,0,0.9726599999999905,
C[C@H](O)CC(=O)O[C@@H](C)CC(=O)O[C@H](C)CC(=O)O[C@@H](C)CC(=O)O[C@H](C)CC(=O)O[C@@H](C)CC(=O)O[C@H](C)CC(=O)O[C@@H](C)CC(=O)O[C@H](C)CC(=O)O[C@@H](C)CC(=O)O[C@H](C)CC(=O)O[C@@H](C)CC(=O)O[C@H](C)CC(=O)O[C@@H](C)CC(=O)O[C@@H](C)CC(=O)O[C@@H](C)CC(=O)O[C@H](C)CC(=O)O[C@@H](C)CC(=O)O[C@H](C)CC(=O)O[C@H](C)CC(=O)O[C@@H](C)CC(=O)O[C@H](C)CC(=O)O[C@H](C)CC(=O)O[C@@H](C)CC(=O)O[C@H](C)CC(=O)O,C[C@@H](O)CC(=O)O.C[C@H](O)CC(=O)O,"('C[C@@H](O)CC(=O)O', 'C[C@H](O)CC(=O)O')",0.2,27400.0,,133.0,132.0262,0.27700913,6,[],"Ajellal, N., Bouyahyi, M., Amgoune, A., Thomas, C. M., Bondon, A., Pillin, I., Grohens, Y., & Carpentier, J. F. (2009). Syndiotactic-enriched poly(3-hydroxybutyrate)s via stereoselective ring-opening polymerization of racemic _-butyrolactone with discrete yttrium catalysts. Macromolecules, 42(4), 987-993. https://doi.org/10.1021/ma8022734","Table 1, #1",ester_stereo,"('C[C@@H](O)CC(=O)O', 'C[C@H](O)CC(=O)O')",25,1,0.9738000000000113,
C[C@H](O)CC(=O)O[C@H](C)CC(=O)O[C@H](C)CC(=O)O[C@@H](C)CC(=O)O[C@H](C)CC(=O)O[C@@H](C)CC(=O)O[C@H](C)CC(=O)O[C@H](C)CC(=O)O[C@@H](C)CC(=O)O[C@H](C)CC(=O)O[C@@H](C)CC(=O)O[C@H](C)CC(=O)O[C@@H](C)CC(=O)O[C@H](C)CC(=O)O[C@H](C)CC(=O)O[C@@H](C)CC(=O)O[C@H](C)CC(=O)O[C@H](C)CC(=O)O[C@H](C)CC(=O)O[C@@H](C)CC(=O)O[C@H](C)CC(=O)O[C@@H](C)CC(=O)O[C@H](C)CC(=O)O[C@@H](C)CC(=O)O[C@H](C)CC(=O)O,C[C@@H](O)CC(=O)O.C[C@H](O)CC(=O)O,"('C[C@@H](O)CC(=O)O', 'C[C@H](O)CC(=O)O')",0.2,27400.0,,133.0,132.09065,0.3351875,6,[],"Ajellal, N., Bouyahyi, M., Amgoune, A., Thomas, C. M., Bondon, A., Pillin, I., Grohens, Y., & Carpentier, J. F. (2009). Syndiotactic-enriched poly(3-hydroxybutyrate)s via stereoselective ring-opening polymerization of racemic _-butyrolactone with discrete yttrium catalysts. Macromolecules, 42(4), 987-993. https://doi.org/10.1021/ma8022734","Table 1, #1",ester_stereo,"('C[C@@H](O)CC(=O)O', 'C[C@H](O)CC(=O)O')",25,2,0.9093499999999892,
C[C@H](O)CC(=O)O[C@H](C)CC(=O)O[C@@H](C)CC(=O)O[C@H](C)CC(=O)O[C@@H](C)CC(=O)O[C@@H](C)CC(=O)O[C@H](C)CC(=O)O[C@@H](C)CC(=O)O[C@H](C)CC(=O)O[C@@H](C)CC(=O)O[C@H](C)CC(=O)O[C@@H](C)CC(=O)O[C@H](C)CC(=O)O[C@@H](C)CC(=O)O[C@@H](C)CC(=O)O[C@H](C)CC(=O)O[C@H](C)CC(=O)O[C@@H](C)CC(=O)O[C@H](C)CC(=O)O[C@H](C)CC(=O)O[C@@H](C)CC(=O)O[C@@H](C)CC(=O)O[C@H](C)CC(=O)O[C@@H](C)CC(=O)O[C@H](C)CC(=O)O,C[C@@H](O)CC(=O)O.C[C@H](O)CC(=O)O,"('C[C@@H](O)CC(=O)O', 'C[C@H](O)CC(=O)O')",0.2,27400.0,,133.0,132.02734,0.27790263,6,[],"Ajellal, N., Bouyahyi, M., Amgoune, A., Thomas, C. M., Bondon, A., Pillin, I., Grohens, Y., & Carpentier, J. F. (2009). Syndiotactic-enriched poly(3-hydroxybutyrate)s via stereoselective ring-opening polymerization of racemic _-butyrolactone with discrete yttrium catalysts. Macromolecules, 42(4), 987-993. https://doi.org/10.1021/ma8022734","Table 1, #1",ester_stereo,"('C[C@@H](O)CC(=O)O', 'C[C@H](O)CC(=O)O')",25,3,0.9726599999999905,
C[C@H](O)CC(=O)O[C@H](C)CC(=O)O[C@H](C)CC(=O)O[C@@H](C)CC(=O)O[C@H](C)CC(=O)O[C@@H](C)CC(=O)O[C@@H](C)CC(=O)O[C@H](C)CC(=O)O[C@@H](C)CC(=O)O[C@H](C)CC(=O)O[C@@H](C)CC(=O)O[C@H](C)CC(=O)O[C@@H](C)CC(=O)O[C@H](C)CC(=O)O[C@@H](C)CC(=O)O[C@H](C)CC(=O)O[C@@H](C)CC(=O)O[C@H](C)CC(=O)O[C@@H](C)CC(=O)O[C@H](C)CC(=O)O[C@@H](C)CC(=O)O[C@@H](C)CC(=O)O[C@H](C)CC(=O)O[C@H](C)CC(=O)O[C@H](C)CC(=O)O,C[C@@H](O)CC(=O)O.C[C@H](O)CC(=O)O,"('C[C@@H](O)CC(=O)O', 'C[C@H](O)CC(=O)O')",0.2,27400.0,,133.0,132.04907,0.2973361,6,[],"Ajellal, N., Bouyahyi, M., Amgoune, A., Thomas, C. M., Bondon, A., Pillin, I., Grohens, Y., & Carpentier, J. F. (2009). Syndiotactic-enriched poly(3-hydroxybutyrate)s via stereoselective ring-opening polymerization of racemic _-butyrolactone with discrete yttrium catalysts. Macromolecules, 42(4), 987-993. https://doi.org/10.1021/ma8022734","Table 1, #1",ester_stereo,"('C[C@@H](O)CC(=O)O', 'C[C@H](O)CC(=O)O')",25,4,0.9509299999999996,
C[C@@H](CC(=O)O[C@@H](C)CC(=O)O[C@H](C)CC(=O)O[C@H](C)CC(=O)O[C@@H](C)CC(=O)O[C@@H](C)CC(=O)O[C@H](C)CC(=O)O[C@@H](C)CC(=O)O[C@H](C)CC(=O)O[C@@H](C)CC(=O)O[C@@H](C)CC(=O)O[C@H](C)CC(=O)O[C@H](C)CC(=O)O[C@H](C)CC(=O)O[C@@H](C)CC(=O)O[C@H](C)CC(=O)O[C@@H](C)CC(=O)O[C@H](C)CC(=O)O[C@@H](C)CC(=O)O[C@H](C)CC(=O)O[C@@H](C)CC(=O)O[C@@H](C)CC(=O)O[C@H](C)CC(=O)O[C@H](C)CC(=O)O)OC(=O)C[C@@H](C)O,C[C@@H](O)CC(=O)O.C[C@H](O)CC(=O)O,"('C[C@@H](O)CC(=O)O', 'C[C@H](O)CC(=O)O')",0.33,,5.0,66.0,65.325066,4.677651,6,[],"Kricheldorf, H. R., & Lee, S. R. (1995). Polylactones. 35. Macrocyclic and Stereoselective Polymerization of _-D,L-Butyrolactone with Cyclic Dibutyltin Initiators. Macromolecules, 28(20), 6718-6725. https://doi.org/10.1021/ma00124a004",Table 2.1,ester_stereo,"('C[C@@H](O)CC(=O)O', 'C[C@H](O)CC(=O)O')",25,0,0.6749339999999933,0.5044373999999996
C[C@@H](CC(=O)O[C@@H](C)CC(=O)O[C@H](C)CC(=O)O[C@@H](C)CC(=O)O[C@@H](C)CC(=O)O[C@H](C)CC(=O)O[C@@H](C)CC(=O)O[C@H](C)CC(=O)O[C@H](C)CC(=O)O[C@@H](C)CC(=O)O[C@@H](C)CC(=O)O[C@H](C)CC(=O)O[C@H](C)CC(=O)O[C@H](C)CC(=O)O[C@@H](C)CC(=O)O[C@H](C)CC(=O)O[C@H](C)CC(=O)O[C@@H](C)CC(=O)O[C@H](C)CC(=O)O[C@@H](C)CC(=O)O[C@H](C)CC(=O)O[C@@H](C)CC(=O)O[C@@H](C)CC(=O)O[C@H](C)CC(=O)O)OC(=O)C[C@@H](C)O,C[C@@H](O)CC(=O)O.C[C@H](O)CC(=O)O,"('C[C@@H](O)CC(=O)O', 'C[C@H](O)CC(=O)O')",0.33,,5.0,66.0,65.32512,4.678051,6,[],"Kricheldorf, H. R., & Lee, S. R. (1995). Polylactones. 35. Macrocyclic and Stereoselective Polymerization of _-D,L-Butyrolactone with Cyclic Dibutyltin Initiators. Macromolecules, 28(20), 6718-6725. https://doi.org/10.1021/ma00124a004",Table 2.1,ester_stereo,"('C[C@@H](O)CC(=O)O', 'C[C@H](O)CC(=O)O')",25,1,0.6748800000000017,0.5044373999999996
C[C@H](O)CC(=O)O[C@@H](C)CC(=O)O[C@@H](C)CC(=O)O[C@H](C)CC(=O)O[C@@H](C)CC(=O)O[C@H](C)CC(=O)O[C@@H](C)CC(=O)O[C@H](C)CC(=O)O[C@@H](C)CC(=O)O[C@@H](C)CC(=O)O[C@H](C)CC(=O)O[C@H](C)CC(=O)O[C@@H](C)CC(=O)O[C@@H](C)CC(=O)O[C@H](C)CC(=O)O[C@@H](C)CC(=O)O[C@H](C)CC(=O)O[C@H](C)CC(=O)O[C@H](C)CC(=O)O[C@@H](C)CC(=O)O[C@H](C)CC(=O)O[C@@H](C)CC(=O)O[C@@H](C)CC(=O)O[C@H](C)CC(=O)O[C@@H](C)CC(=O)O,C[C@@H](O)CC(=O)O.C[C@H](O)CC(=O)O,"('C[C@@H](O)CC(=O)O', 'C[C@H](O)CC(=O)O')",0.33,,5.0,66.0,65.19378,4.3341155,6,[],"Kricheldorf, H. R., & Lee, S. R. (1995). Polylactones. 35. Macrocyclic and Stereoselective Polymerization of _-D,L-Butyrolactone with Cyclic Dibutyltin Initiators. Macromolecules, 28(20), 6718-6725. https://doi.org/10.1021/ma00124a004",Table 2.1,ester_stereo,"('C[C@@H](O)CC(=O)O', 'C[C@H](O)CC(=O)O')",25,2,0.8062199999999962,0.5044329999999997
C[C@@H](CC(=O)O[C@@H](C)CC(=O)O[C@H](C)CC(=O)O[C@@H](C)CC(=O)O[C@H](C)CC(=O)O[C@@H](C)CC(=O)O[C@H](C)CC(=O)O)OC(=O)C[C@H](C)OC(=O)C[C@@H](C)OC(=O)C[C@@H](C)OC(=O)C[C@H](C)OC(=O)C[C@H](C)OC(=O)C[C@@H](C)OC(=O)C[C@@H](C)OC(=O)C[C@H](C)OC(=O)C[C@@H](C)OC(=O)C[C@H](C)OC(=O)C[C@H](C)OC(=O)C[C@@H](C)OC(=O)C[C@@H](C)OC(=O)C[C@H](C)OC(=O)C[C@@H](C)OC(=O)C[C@H](C)OC(=O)C[C@H](C)OC(=O)C[C@@H](C)O,C[C@@H](O)CC(=O)O.C[C@H](O)CC(=O)O,"('C[C@@H](O)CC(=O)O', 'C[C@H](O)CC(=O)O')",0.33,,5.0,66.0,65.328186,4.678785,6,[],"Kricheldorf, H. R., & Lee, S. R. (1995). Polylactones. 35. Macrocyclic and Stereoselective Polymerization of _-D,L-Butyrolactone with Cyclic Dibutyltin Initiators. Macromolecules, 28(20), 6718-6725. https://doi.org/10.1021/ma00124a004",Table 2.1,ester_stereo,"('C[C@@H](O)CC(=O)O', 'C[C@H](O)CC(=O)O')",25,3,0.6718139999999977,0.5044383999999997
C[C@@H](CC(=O)O[C@@H](C)CC(=O)O[C@@H](C)CC(=O)O[C@H](C)CC(=O)O[C@@H](C)CC(=O)O[C@H](C)CC(=O)O[C@@H](C)CC(=O)O[C@@H](C)CC(=O)O[C@@H](C)CC(=O)O[C@H](C)CC(=O)O[C@@H](C)CC(=O)O[C@H](C)CC(=O)O[C@@H](C)CC(=O)O[C@H](C)CC(=O)O[C@H](C)CC(=O)O[C@H](C)CC(=O)O[C@@H](C)CC(=O)O[C@H](C)CC(=O)O)OC(=O)C[C@H](C)OC(=O)C[C@@H](C)OC(=O)C[C@H](C)OC(=O)C[C@@H](C)OC(=O)C[C@H](C)OC(=O)C[C@H](C)OC(=O)C[C@@H](C)O,C[C@@H](O)CC(=O)O.C[C@H](O)CC(=O)O,"('C[C@@H](O)CC(=O)O', 'C[C@H](O)CC(=O)O')",0.33,,5.0,66.0,65.328186,4.678779,6,[],"Kricheldorf, H. R., & Lee, S. R. (1995). Polylactones. 35. Macrocyclic and Stereoselective Polymerization of _-D,L-Butyrolactone with Cyclic Dibutyltin Initiators. Macromolecules, 28(20), 6718-6725. https://doi.org/10.1021/ma00124a004",Table 2.1,ester_stereo,"('C[C@@H](O)CC(=O)O', 'C[C@H](O)CC(=O)O')",25,4,0.6718139999999977,0.5044329999999997
C[C@H](O)CC(=O)O[C@@H](C)CC(=O)O[C@H](C)CC(=O)O[C@@H](C)CC(=O)O[C@H](C)CC(=O)O[C@@H](C)CC(=O)O[C@H](C)CC(=O)O[C@H](C)CC(=O)O[C@H](C)CC(=O)O[C@H](C)CC(=O)O[C@H](C)CC(=O)O[C@@H](C)CC(=O)O[C@@H](C)CC(=O)O[C@H](C)CC(=O)O[C@@H](C)CC(=O)O[C@H](C)CC(=O)O[C@@H](C)CC(=O)O[C@@H](C)CC(=O)O[C@H](C)CC(=O)O[C@H](C)CC(=O)O[C@@H](C)CC(=O)O[C@H](C)CC(=O)O[C@H](C)CC(=O)O[C@@H](C)CC(=O)O[C@H](C)CC(=O)O,C[C@@H](O)CC(=O)O.C[C@H](O)CC(=O)O,"('C[C@@H](O)CC(=O)O', 'C[C@H](O)CC(=O)O')",0.36,33000.0,,51.0,50.154522,3.7429543,6,[],"Ajellal, N., Bouyahyi, M., Amgoune, A., Thomas, C. M., Bondon, A., Pillin, I., Grohens, Y., & Carpentier, J. F. (2009). Syndiotactic-enriched poly(3-hydroxybutyrate)s via stereoselective ring-opening polymerization of racemic _-butyrolactone with discrete yttrium catalysts. Macromolecules, 42(4), 987-993. https://doi.org/10.1021/ma8022734","Table 1, #9",ester_stereo,"('C[C@@H](O)CC(=O)O', 'C[C@H](O)CC(=O)O')",25,0,0.845478,
C[C@@H](CC(=O)O)OC(=O)C[C@H](C)OC(=O)C[C@@H](C)OC(=O)C[C@H](C)OC(=O)C[C@@H](C)OC(=O)C[C@@H](C)OC(=O)C[C@@H](C)OC(=O)C[C@H](C)OC(=O)C[C@@H](C)OC(=O)C[C@@H](C)OC(=O)C[C@@H](C)OC(=O)C[C@H](C)OC(=O)C[C@@H](C)OC(=O)C[C@H](C)OC(=O)C[C@@H](C)OC(=O)C[C@@H](C)OC(=O)C[C@H](C)OC(=O)C[C@@H](C)OC(=O)C[C@H](C)OC(=O)C[C@@H](C)OC(=O)C[C@H](C)OC(=O)C[C@@H](C)OC(=O)C[C@@H](C)OC(=O)C[C@@H](C)OC(=O)C[C@@H](C)O,C[C@@H](O)CC(=O)O.C[C@H](O)CC(=O)O,"('C[C@@H](O)CC(=O)O', 'C[C@H](O)CC(=O)O')",0.36,33000.0,,51.0,50.011906,4.028332,6,[],"Ajellal, N., Bouyahyi, M., Amgoune, A., Thomas, C. M., Bondon, A., Pillin, I., Grohens, Y., & Carpentier, J. F. (2009). Syndiotactic-enriched poly(3-hydroxybutyrate)s via stereoselective ring-opening polymerization of racemic _-butyrolactone with discrete yttrium catalysts. Macromolecules, 42(4), 987-993. https://doi.org/10.1021/ma8022734","Table 1, #9",ester_stereo,"('C[C@@H](O)CC(=O)O', 'C[C@H](O)CC(=O)O')",25,1,0.9880939999999967,
C[C@@H](CC(=O)O)OC(=O)C[C@@H](C)OC(=O)C[C@H](C)OC(=O)C[C@@H](C)OC(=O)C[C@@H](C)OC(=O)C[C@H](C)OC(=O)C[C@H](C)OC(=O)C[C@@H](C)OC(=O)C[C@H](C)OC(=O)C[C@H](C)OC(=O)C[C@@H](C)OC(=O)C[C@H](C)OC(=O)C[C@@H](C)OC(=O)C[C@@H](C)OC(=O)C[C@@H](C)OC(=O)C[C@H](C)OC(=O)C[C@H](C)OC(=O)C[C@@H](C)OC(=O)C[C@H](C)OC(=O)C[C@H](C)OC(=O)C[C@@H](C)OC(=O)C[C@@H](C)OC(=O)C[C@H](C)OC(=O)C[C@@H](C)OC(=O)C[C@@H](C)O,C[C@@H](O)CC(=O)O.C[C@H](O)CC(=O)O,"('C[C@@H](O)CC(=O)O', 'C[C@H](O)CC(=O)O')",0.36,33000.0,,51.0,50.106915,4.101931,6,[],"Ajellal, N., Bouyahyi, M., Amgoune, A., Thomas, C. M., Bondon, A., Pillin, I., Grohens, Y., & Carpentier, J. F. (2009). Syndiotactic-enriched poly(3-hydroxybutyrate)s via stereoselective ring-opening polymerization of racemic _-butyrolactone with discrete yttrium catalysts. Macromolecules, 42(4), 987-993. https://doi.org/10.1021/ma8022734","Table 1, #9",ester_stereo,"('C[C@@H](O)CC(=O)O', 'C[C@H](O)CC(=O)O')",25,2,0.8930849999999992,
C[C@H](O)CC(=O)O[C@@H](C)CC(=O)O[C@H](C)CC(=O)O[C@@H](C)CC(=O)O[C@H](C)CC(=O)O[C@@H](C)CC(=O)O[C@H](C)CC(=O)O[C@H](C)CC(=O)O[C@@H](C)CC(=O)O[C@H](C)CC(=O)O[C@H](C)CC(=O)O[C@@H](C)CC(=O)O[C@H](C)CC(=O)O[C@H](C)CC(=O)O[C@@H](C)CC(=O)O[C@@H](C)CC(=O)O[C@H](C)CC(=O)O[C@@H](C)CC(=O)O[C@@H](C)CC(=O)O[C@H](C)CC(=O)O[C@H](C)CC(=O)O[C@H](C)CC(=O)O[C@@H](C)CC(=O)O[C@H](C)CC(=O)O[C@H](C)CC(=O)O,C[C@@H](O)CC(=O)O.C[C@H](O)CC(=O)O,"('C[C@@H](O)CC(=O)O', 'C[C@H](O)CC(=O)O')",0.36,33000.0,,51.0,50.154686,3.7428396,6,[],"Ajellal, N., Bouyahyi, M., Amgoune, A., Thomas, C. M., Bondon, A., Pillin, I., Grohens, Y., & Carpentier, J. F. (2009). Syndiotactic-enriched poly(3-hydroxybutyrate)s via stereoselective ring-opening polymerization of racemic _-butyrolactone with discrete yttrium catalysts. Macromolecules, 42(4), 987-993. https://doi.org/10.1021/ma8022734","Table 1, #9",ester_stereo,"('C[C@@H](O)CC(=O)O', 'C[C@H](O)CC(=O)O')",25,3,0.8453140000000019,
C[C@@H](CC(=O)O)OC(=O)C[C@@H](C)OC(=O)C[C@@H](C)OC(=O)C[C@H](C)OC(=O)C[C@@H](C)OC(=O)C[C@H](C)OC(=O)C[C@@H](C)OC(=O)C[C@H](C)OC(=O)C[C@@H](C)OC(=O)C[C@@H](C)OC(=O)C[C@H](C)OC(=O)C[C@@H](C)OC(=O)C[C@@H](C)OC(=O)C[C@@H](C)OC(=O)C[C@H](C)OC(=O)C[C@H](C)OC(=O)C[C@@H](C)OC(=O)C[C@@H](C)OC(=O)C[C@H](C)OC(=O)C[C@@H](C)OC(=O)C[C@@H](C)OC(=O)C[C@H](C)OC(=O)C[C@H](C)OC(=O)C[C@H](C)OC(=O)C[C@@H](C)O,C[C@@H](O)CC(=O)O.C[C@H](O)CC(=O)O,"('C[C@@H](O)CC(=O)O', 'C[C@H](O)CC(=O)O')",0.36,33000.0,,51.0,50.074394,4.078498,6,[],"Ajellal, N., Bouyahyi, M., Amgoune, A., Thomas, C. M., Bondon, A., Pillin, I., Grohens, Y., & Carpentier, J. F. (2009). Syndiotactic-enriched poly(3-hydroxybutyrate)s via stereoselective ring-opening polymerization of racemic _-butyrolactone with discrete yttrium catalysts. Macromolecules, 42(4), 987-993. https://doi.org/10.1021/ma8022734","Table 1, #9",ester_stereo,"('C[C@@H](O)CC(=O)O', 'C[C@H](O)CC(=O)O')",25,4,0.9256060000000019,
C[C@H](O)CC(=O)O[C@@H](C)CC(=O)O[C@H](C)CC(=O)O[C@@H](C)CC(=O)O[C@H](C)CC(=O)O[C@H](C)CC(=O)O[C@H](C)CC(=O)O[C@@H](C)CC(=O)O[C@H](C)CC(=O)O[C@H](C)CC(=O)O[C@@H](C)CC(=O)O[C@@H](C)CC(=O)O[C@@H](C)CC(=O)O[C@H](C)CC(=O)O[C@@H](C)CC(=O)O[C@H](C)CC(=O)O[C@H](C)CC(=O)O[C@H](C)CC(=O)O[C@H](C)CC(=O)O[C@@H](C)CC(=O)O[C@H](C)CC(=O)O[C@@H](C)CC(=O)O[C@@H](C)CC(=O)O[C@H](C)CC(=O)O[C@@H](C)CC(=O)O,C[C@@H](O)CC(=O)O.C[C@H](O)CC(=O)O,"('C[C@@H](O)CC(=O)O', 'C[C@H](O)CC(=O)O')",0.38,,-1.0,65.0,67.71846,5.8100433,6,[],"Kricheldorf, H. R., & Lee, S. R. (1995). Polylactones. 35. Macrocyclic and Stereoselective Polymerization of _-D,L-Butyrolactone with Cyclic Dibutyltin Initiators. Macromolecules, 28(20), 6718-6725. https://doi.org/10.1021/ma00124a004",Table 1.1,ester_stereo,"('C[C@@H](O)CC(=O)O', 'C[C@H](O)CC(=O)O')",25,0,2.718459999999993,5.495567
C[C@H](O)CC(=O)O[C@H](C)CC(=O)O[C@H](C)CC(=O)O[C@H](C)CC(=O)O[C@@H](C)CC(=O)O[C@H](C)CC(=O)O[C@@H](C)CC(=O)O[C@@H](C)CC(=O)O[C@H](C)CC(=O)O[C@@H](C)CC(=O)O[C@H](C)CC(=O)O[C@@H](C)CC(=O)O[C@@H](C)CC(=O)O[C@@H](C)CC(=O)O[C@H](C)CC(=O)O[C@H](C)CC(=O)O[C@@H](C)CC(=O)O[C@H](C)CC(=O)O[C@H](C)CC(=O)O[C@@H](C)CC(=O)O[C@H](C)CC(=O)O[C@@H](C)CC(=O)O[C@@H](C)CC(=O)O[C@@H](C)CC(=O)O[C@@H](C)CC(=O)O,C[C@@H](O)CC(=O)O.C[C@H](O)CC(=O)O,"('C[C@@H](O)CC(=O)O', 'C[C@H](O)CC(=O)O')",0.38,,2.0,61.0,67.67213,5.742215,6,[],"Kricheldorf, H. R., & Lee, S. R. (1995). Polylactones. 35. Macrocyclic and Stereoselective Polymerization of _-D,L-Butyrolactone with Cyclic Dibutyltin Initiators. Macromolecules, 28(20), 6718-6725. https://doi.org/10.1021/ma00124a004",Table 3.1,ester_stereo,"('C[C@@H](O)CC(=O)O', 'C[C@H](O)CC(=O)O')",25,0,6.672129999999996,2.4955670000000003
C[C@H](O)CC(=O)O[C@H](C)CC(=O)O[C@@H](C)CC(=O)O[C@H](C)CC(=O)O[C@@H](C)CC(=O)O[C@H](C)CC(=O)O[C@@H](C)CC(=O)O[C@@H](C)CC(=O)O[C@H](C)CC(=O)O[C@@H](C)CC(=O)O[C@@H](C)CC(=O)O[C@@H](C)CC(=O)O[C@H](C)CC(=O)O[C@H](C)CC(=O)O[C@@H](C)CC(=O)O[C@H](C)CC(=O)O[C@H](C)CC(=O)O[C@H](C)CC(=O)O[C@H](C)CC(=O)O[C@H](C)CC(=O)O[C@@H](C)CC(=O)O[C@@H](C)CC(=O)O[C@H](C)CC(=O)O[C@H](C)CC(=O)O[C@@H](C)CC(=O)O,C[C@@H](O)CC(=O)O.C[C@H](O)CC(=O)O,"('C[C@@H](O)CC(=O)O', 'C[C@H](O)CC(=O)O')",0.38,,4.0,72.0,67.71364,5.810825,6,[],"Kricheldorf, H. R., & Lee, S. R. (1995). Polylactones. 35. Macrocyclic and Stereoselective Polymerization of _-D,L-Butyrolactone with Cyclic Dibutyltin Initiators. Macromolecules, 28(20), 6718-6725. https://doi.org/10.1021/ma00124a004",Table 3.2,ester_stereo,"('C[C@@H](O)CC(=O)O', 'C[C@H](O)CC(=O)O')",25,0,4.286360000000002,0.4955670000000003
C[C@H](O)CC(=O)O[C@H](C)CC(=O)O[C@@H](C)CC(=O)O[C@@H](C)CC(=O)O[C@H](C)CC(=O)O[C@@H](C)CC(=O)O[C@@H](C)CC(=O)O[C@@H](C)CC(=O)O[C@@H](C)CC(=O)O[C@H](C)CC(=O)O[C@H](C)CC(=O)O[C@@H](C)CC(=O)O[C@H](C)CC(=O)O[C@H](C)CC(=O)O[C@@H](C)CC(=O)O[C@H](C)CC(=O)O[C@H](C)CC(=O)O[C@@H](C)CC(=O)O[C@H](C)CC(=O)O[C@H](C)CC(=O)O[C@H](C)CC(=O)O[C@@H](C)CC(=O)O[C@H](C)CC(=O)O[C@H](C)CC(=O)O[C@@H](C)CC(=O)O,C[C@@H](O)CC(=O)O.C[C@H](O)CC(=O)O,"('C[C@@H](O)CC(=O)O', 'C[C@H](O)CC(=O)O')",0.38,,6.0,69.0,67.71366,5.810827,6,[],"Kricheldorf, H. R., & Lee, S. R. (1995). Polylactones. 35. Macrocyclic and Stereoselective Polymerization of _-D,L-Butyrolactone with Cyclic Dibutyltin Initiators. Macromolecules, 28(20), 6718-6725. https://doi.org/10.1021/ma00124a004",Table 1.2,ester_stereo,"('C[C@@H](O)CC(=O)O', 'C[C@H](O)CC(=O)O')",25,0,1.2863399999999956,1.5044329999999997
C[C@H](O)CC(=O)O[C@H](C)CC(=O)O[C@@H](C)CC(=O)O[C@H](C)CC(=O)O[C@@H](C)CC(=O)O[C@H](C)CC(=O)O[C@H](C)CC(=O)O[C@@H](C)CC(=O)O[C@@H](C)CC(=O)O[C@H](C)CC(=O)O[C@@H](C)CC(=O)O[C@H](C)CC(=O)O[C@H](C)CC(=O)O[C@@H](C)CC(=O)O[C@@H](C)CC(=O)O[C@@H](C)CC(=O)O[C@H](C)CC(=O)O[C@@H](C)CC(=O)O[C@@H](C)CC(=O)O[C@H](C)CC(=O)O[C@H](C)CC(=O)O[C@H](C)CC(=O)O[C@H](C)CC(=O)O[C@@H](C)CC(=O)O[C@@H](C)CC(=O)O,C[C@@H](O)CC(=O)O.C[C@H](O)CC(=O)O,"('C[C@@H](O)CC(=O)O', 'C[C@H](O)CC(=O)O')",0.38,,7.0,67.0,67.69325,5.776306,6,[],"Kricheldorf, H. R., & Lee, S. R. (1995). Polylactones. 35. Macrocyclic and Stereoselective Polymerization of _-D,L-Butyrolactone with Cyclic Dibutyltin Initiators. Macromolecules, 28(20), 6718-6725. https://doi.org/10.1021/ma00124a004",Table 2.4,ester_stereo,"('C[C@@H](O)CC(=O)O', 'C[C@H](O)CC(=O)O')",25,0,0.6932500000000061,2.5044329999999997
C[C@H](O)CC(=O)O[C@@H](C)CC(=O)O[C@@H](C)CC(=O)O[C@H](C)CC(=O)O[C@H](C)CC(=O)O[C@H](C)CC(=O)O[C@@H](C)CC(=O)O[C@H](C)CC(=O)O[C@@H](C)CC(=O)O[C@@H](C)CC(=O)O[C@@H](C)CC(=O)O[C@@H](C)CC(=O)O[C@@H](C)CC(=O)O[C@H](C)CC(=O)O[C@@H](C)CC(=O)O[C@H](C)CC(=O)O[C@@H](C)CC(=O)O[C@@H](C)CC(=O)O[C@H](C)CC(=O)O[C@@H](C)CC(=O)O[C@H](C)CC(=O)O[C@@H](C)CC(=O)O[C@H](C)CC(=O)O[C@@H](C)CC(=O)O[C@@H](C)CC(=O)O,C[C@@H](O)CC(=O)O.C[C@H](O)CC(=O)O,"('C[C@@H](O)CC(=O)O', 'C[C@H](O)CC(=O)O')",0.38,,8.0,64.0,67.632805,5.6744266,6,[],"Kricheldorf, H. R., & Lee, S. R. (1995). Polylactones. 35. Macrocyclic and Stereoselective Polymerization of _-D,L-Butyrolactone with Cyclic Dibutyltin Initiators. Macromolecules, 28(20), 6718-6725. https://doi.org/10.1021/ma00124a004",Table 3.7,ester_stereo,"('C[C@@H](O)CC(=O)O', 'C[C@H](O)CC(=O)O')",25,0,3.6328050000000047,3.5044329999999997
C[C@@H](CC(=O)O[C@@H](C)CC(=O)O[C@@H](C)CC(=O)O[C@H](C)CC(=O)O[C@H](C)CC(=O)O[C@H](C)CC(=O)O[C@H](C)CC(=O)O[C@H](C)CC(=O)O)OC(=O)C[C@H](C)OC(=O)C[C@@H](C)OC(=O)C[C@H](C)OC(=O)C[C@@H](C)OC(=O)C[C@H](C)OC(=O)C[C@H](C)OC(=O)C[C@@H](C)OC(=O)C[C@H](C)OC(=O)C[C@@H](C)OC(=O)C[C@H](C)OC(=O)C[C@@H](C)OC(=O)C[C@@H](C)OC(=O)C[C@H](C)OC(=O)C[C@@H](C)OC(=O)C[C@H](C)OC(=O)C[C@H](C)OC(=O)C[C@@H](C)O,C[C@@H](O)CC(=O)O.C[C@H](O)CC(=O)O,"('C[C@@H](O)CC(=O)O', 'C[C@H](O)CC(=O)O')",0.38,,8.0,73.0,68.12157,6.53195,6,[],"Kricheldorf, H. R., & Lee, S. R. (1995). Polylactones. 35. Macrocyclic and Stereoselective Polymerization of _-D,L-Butyrolactone with Cyclic Dibutyltin Initiators. Macromolecules, 28(20), 6718-6725. https://doi.org/10.1021/ma00124a004",Table 3.4,ester_stereo,"('C[C@@H](O)CC(=O)O', 'C[C@H](O)CC(=O)O')",25,0,4.8784299999999945,3.504435
C[C@H](O)CC(=O)O[C@@H](C)CC(=O)O[C@H](C)CC(=O)O[C@@H](C)CC(=O)O[C@@H](C)CC(=O)O[C@H](C)CC(=O)O[C@@H](C)CC(=O)O[C@H](C)CC(=O)O[C@@H](C)CC(=O)O[C@H](C)CC(=O)O[C@@H](C)CC(=O)O[C@@H](C)CC(=O)O[C@H](C)CC(=O)O[C@@H](C)CC(=O)O[C@@H](C)CC(=O)O[C@H](C)CC(=O)O[C@H](C)CC(=O)O[C@@H](C)CC(=O)O[C@@H](C)CC(=O)O[C@@H](C)CC(=O)O[C@@H](C)CC(=O)O[C@H](C)CC(=O)O[C@H](C)CC(=O)O[C@H](C)CC(=O)O[C@@H](C)CC(=O)O,C[C@@H](O)CC(=O)O.C[C@H](O)CC(=O)O,"('C[C@@H](O)CC(=O)O', 'C[C@H](O)CC(=O)O')",0.38,,,69.0,67.65558,5.707888,6,[],"Kricheldorf, H. R., & Lee, S. R. (1995). Polylactones. 35. Macrocyclic and Stereoselective Polymerization of _-D,L-Butyrolactone with Cyclic Dibutyltin Initiators. Macromolecules, 28(20), 6718-6725. https://doi.org/10.1021/ma00124a004",Table 3.6,ester_stereo,"('C[C@@H](O)CC(=O)O', 'C[C@H](O)CC(=O)O')",25,0,1.3444199999999995,
C[C@H](O)CC(=O)O[C@H](C)CC(=O)O[C@@H](C)CC(=O)O[C@@H](C)CC(=O)O[C@H](C)CC(=O)O[C@H](C)CC(=O)O[C@@H](C)CC(=O)O[C@H](C)CC(=O)O[C@@H](C)CC(=O)O[C@@H](C)CC(=O)O[C@@H](C)CC(=O)O[C@H](C)CC(=O)O[C@H](C)CC(=O)O[C@H](C)CC(=O)O[C@@H](C)CC(=O)O[C@H](C)CC(=O)O[C@@H](C)CC(=O)O[C@@H](C)CC(=O)O[C@@H](C)CC(=O)O[C@@H](C)CC(=O)O[C@@H](C)CC(=O)O[C@H](C)CC(=O)O[C@@H](C)CC(=O)O[C@H](C)CC(=O)O[C@@H](C)CC(=O)O,C[C@@H](O)CC(=O)O.C[C@H](O)CC(=O)O,"('C[C@@H](O)CC(=O)O', 'C[C@H](O)CC(=O)O')",0.38,,-1.0,65.0,67.65071,5.708876,6,[],"Kricheldorf, H. R., & Lee, S. R. (1995). Polylactones. 35. Macrocyclic and Stereoselective Polymerization of _-D,L-Butyrolactone with Cyclic Dibutyltin Initiators. Macromolecules, 28(20), 6718-6725. https://doi.org/10.1021/ma00124a004",Table 1.1,ester_stereo,"('C[C@@H](O)CC(=O)O', 'C[C@H](O)CC(=O)O')",25,1,2.6507100000000037,5.495567
C[C@H](O)CC(=O)O[C@@H](C)CC(=O)O[C@@H](C)CC(=O)O[C@H](C)CC(=O)O[C@H](C)CC(=O)O[C@@H](C)CC(=O)O[C@H](C)CC(=O)O[C@@H](C)CC(=O)O[C@H](C)CC(=O)O[C@@H](C)CC(=O)O[C@H](C)CC(=O)O[C@@H](C)CC(=O)O[C@H](C)CC(=O)O[C@@H](C)CC(=O)O[C@@H](C)CC(=O)O[C@H](C)CC(=O)O[C@@H](C)CC(=O)O[C@@H](C)CC(=O)O[C@@H](C)CC(=O)O[C@H](C)CC(=O)O[C@H](C)CC(=O)O[C@H](C)CC(=O)O[C@@H](C)CC(=O)O[C@@H](C)CC(=O)O[C@@H](C)CC(=O)O,C[C@@H](O)CC(=O)O.C[C@H](O)CC(=O)O,"('C[C@@H](O)CC(=O)O', 'C[C@H](O)CC(=O)O')",0.38,,2.0,61.0,67.65545,5.7077603,6,[],"Kricheldorf, H. R., & Lee, S. R. (1995). Polylactones. 35. Macrocyclic and Stereoselective Polymerization of _-D,L-Butyrolactone with Cyclic Dibutyltin Initiators. Macromolecules, 28(20), 6718-6725. https://doi.org/10.1021/ma00124a004",Table 3.1,ester_stereo,"('C[C@@H](O)CC(=O)O', 'C[C@H](O)CC(=O)O')",25,1,6.655450000000002,2.4955670000000003
C[C@@H](CC(=O)O[C@@H](C)CC(=O)O[C@@H](C)CC(=O)O[C@H](C)CC(=O)O[C@@H](C)CC(=O)O[C@@H](C)CC(=O)O[C@H](C)CC(=O)O[C@H](C)CC(=O)O[C@H](C)CC(=O)O[C@H](C)CC(=O)O)OC(=O)C[C@H](C)OC(=O)C[C@@H](C)OC(=O)C[C@H](C)OC(=O)C[C@H](C)OC(=O)C[C@@H](C)OC(=O)C[C@@H](C)OC(=O)C[C@H](C)OC(=O)C[C@@H](C)OC(=O)C[C@@H](C)OC(=O)C[C@H](C)OC(=O)C[C@@H](C)OC(=O)C[C@H](C)OC(=O)C[C@@H](C)OC(=O)C[C@H](C)OC(=O)C[C@@H](C)O,C[C@@H](O)CC(=O)O.C[C@H](O)CC(=O)O,"('C[C@@H](O)CC(=O)O', 'C[C@H](O)CC(=O)O')",0.38,,4.0,72.0,68.07814,6.458681,6,[],"Kricheldorf, H. R., & Lee, S. R. (1995). Polylactones. 35. Macrocyclic and Stereoselective Polymerization of _-D,L-Butyrolactone with Cyclic Dibutyltin Initiators. Macromolecules, 28(20), 6718-6725. https://doi.org/10.1021/ma00124a004",Table 3.2,ester_stereo,"('C[C@@H](O)CC(=O)O', 'C[C@H](O)CC(=O)O')",25,1,3.9218599999999952,0.4955639999999999
C[C@H](O)CC(=O)O[C@H](C)CC(=O)O[C@H](C)CC(=O)O[C@@H](C)CC(=O)O[C@H](C)CC(=O)O[C@H](C)CC(=O)O[C@@H](C)CC(=O)O[C@@H](C)CC(=O)O[C@@H](C)CC(=O)O[C@H](C)CC(=O)O[C@H](C)CC(=O)O[C@H](C)CC(=O)O[C@@H](C)CC(=O)O[C@H](C)CC(=O)O[C@@H](C)CC(=O)O[C@@H](C)CC(=O)O[C@@H](C)CC(=O)O[C@H](C)CC(=O)O[C@@H](C)CC(=O)O[C@H](C)CC(=O)O[C@@H](C)CC(=O)O[C@H](C)CC(=O)O[C@@H](C)CC(=O)O[C@@H](C)CC(=O)O[C@@H](C)CC(=O)O,C[C@@H](O)CC(=O)O.C[C@H](O)CC(=O)O,"('C[C@@H](O)CC(=O)O', 'C[C@H](O)CC(=O)O')",0.38,,6.0,69.0,67.67211,5.742215,6,[],"Kricheldorf, H. R., & Lee, S. R. (1995). Polylactones. 35. Macrocyclic and Stereoselective Polymerization of _-D,L-Butyrolactone with Cyclic Dibutyltin Initiators. Macromolecules, 28(20), 6718-6725. https://doi.org/10.1021/ma00124a004",Table 1.2,ester_stereo,"('C[C@@H](O)CC(=O)O', 'C[C@H](O)CC(=O)O')",25,1,1.3278899999999965,1.5044329999999997
C[C@H](O)CC(=O)O[C@H](C)CC(=O)O[C@H](C)CC(=O)O[C@H](C)CC(=O)O[C@@H](C)CC(=O)O[C@H](C)CC(=O)O[C@H](C)CC(=O)O[C@@H](C)CC(=O)O[C@H](C)CC(=O)O[C@H](C)CC(=O)O[C@@H](C)CC(=O)O[C@H](C)CC(=O)O[C@@H](C)CC(=O)O[C@@H](C)CC(=O)O[C@H](C)CC(=O)O[C@H](C)CC(=O)O[C@H](C)CC(=O)O[C@@H](C)CC(=O)O[C@@H](C)CC(=O)O[C@@H](C)CC(=O)O[C@H](C)CC(=O)O[C@@H](C)CC(=O)O[C@H](C)CC(=O)O[C@H](C)CC(=O)O[C@@H](C)CC(=O)O,C[C@@H](O)CC(=O)O.C[C@H](O)CC(=O)O,"('C[C@@H](O)CC(=O)O', 'C[C@H](O)CC(=O)O')",0.38,,7.0,67.0,67.73206,5.8447723,6,[],"Kricheldorf, H. R., & Lee, S. R. (1995). Polylactones. 35. Macrocyclic and Stereoselective Polymerization of _-D,L-Butyrolactone with Cyclic Dibutyltin Initiators. Macromolecules, 28(20), 6718-6725. https://doi.org/10.1021/ma00124a004",Table 2.4,ester_stereo,"('C[C@@H](O)CC(=O)O', 'C[C@H](O)CC(=O)O')",25,1,0.7320600000000042,2.5044329999999997
C[C@@H](CC(=O)O[C@@H](C)CC(=O)O[C@@H](C)CC(=O)O[C@H](C)CC(=O)O[C@@H](C)CC(=O)O[C@@H](C)CC(=O)O[C@@H](C)CC(=O)O[C@H](C)CC(=O)O[C@H](C)CC(=O)O[C@H](C)CC(=O)O[C@@H](C)CC(=O)O[C@H](C)CC(=O)O[C@@H](C)CC(=O)O[C@H](C)CC(=O)O[C@@H](C)CC(=O)O[C@H](C)CC(=O)O[C@H](C)CC(=O)O[C@@H](C)CC(=O)O[C@@H](C)CC(=O)O[C@@H](C)CC(=O)O[C@H](C)CC(=O)O)OC(=O)C[C@H](C)OC(=O)C[C@@H](C)OC(=O)C[C@H](C)OC(=O)C[C@@H](C)O,C[C@@H](O)CC(=O)O.C[C@H](O)CC(=O)O,"('C[C@@H](O)CC(=O)O', 'C[C@H](O)CC(=O)O')",0.38,,8.0,64.0,68.053764,6.422182,6,[],"Kricheldorf, H. R., & Lee, S. R. (1995). Polylactones. 35. Macrocyclic and Stereoselective Polymerization of _-D,L-Butyrolactone with Cyclic Dibutyltin Initiators. Macromolecules, 28(20), 6718-6725. https://doi.org/10.1021/ma00124a004",Table 3.7,ester_stereo,"('C[C@@H](O)CC(=O)O', 'C[C@H](O)CC(=O)O')",25,1,4.053764000000001,3.5044354999999996
C[C@H](O)CC(=O)O[C@H](C)CC(=O)O[C@H](C)CC(=O)O[C@H](C)CC(=O)O[C@@H](C)CC(=O)O[C@H](C)CC(=O)O[C@H](C)CC(=O)O[C@H](C)CC(=O)O[C@@H](C)CC(=O)O[C@@H](C)CC(=O)O[C@H](C)CC(=O)O[C@H](C)CC(=O)O[C@@H](C)CC(=O)O[C@H](C)CC(=O)O[C@@H](C)CC(=O)O[C@@H](C)CC(=O)O[C@H](C)CC(=O)O[C@H](C)CC(=O)O[C@@H](C)CC(=O)O[C@H](C)CC(=O)O[C@@H](C)CC(=O)O[C@@H](C)CC(=O)O[C@H](C)CC(=O)O[C@H](C)CC(=O)O[C@@H](C)CC(=O)O,C[C@@H](O)CC(=O)O.C[C@H](O)CC(=O)O,"('C[C@@H](O)CC(=O)O', 'C[C@H](O)CC(=O)O')",0.38,,8.0,73.0,67.7321,5.8448014,6,[],"Kricheldorf, H. R., & Lee, S. R. (1995). Polylactones. 35. Macrocyclic and Stereoselective Polymerization of _-D,L-Butyrolactone with Cyclic Dibutyltin Initiators. Macromolecules, 28(20), 6718-6725. https://doi.org/10.1021/ma00124a004",Table 3.4,ester_stereo,"('C[C@@H](O)CC(=O)O', 'C[C@H](O)CC(=O)O')",25,1,5.267899999999997,3.5044329999999997
C[C@@H](CC(=O)O[C@@H](C)CC(=O)O[C@@H](C)CC(=O)O[C@H](C)CC(=O)O)OC(=O)C[C@H](C)OC(=O)C[C@H](C)OC(=O)C[C@@H](C)OC(=O)C[C@@H](C)OC(=O)C[C@H](C)OC(=O)C[C@@H](C)OC(=O)C[C@H](C)OC(=O)C[C@H](C)OC(=O)C[C@H](C)OC(=O)C[C@H](C)OC(=O)C[C@H](C)OC(=O)C[C@@H](C)OC(=O)C[C@H](C)OC(=O)C[C@@H](C)OC(=O)C[C@H](C)OC(=O)C[C@@H](C)OC(=O)C[C@H](C)OC(=O)C[C@@H](C)OC(=O)C[C@@H](C)OC(=O)C[C@H](C)OC(=O)C[C@@H](C)O,C[C@@H](O)CC(=O)O.C[C@H](O)CC(=O)O,"('C[C@@H](O)CC(=O)O', 'C[C@H](O)CC(=O)O')",0.38,,,69.0,68.099846,6.495027,6,[],"Kricheldorf, H. R., & Lee, S. R. (1995). Polylactones. 35. Macrocyclic and Stereoselective Polymerization of _-D,L-Butyrolactone with Cyclic Dibutyltin Initiators. Macromolecules, 28(20), 6718-6725. https://doi.org/10.1021/ma00124a004",Table 3.6,ester_stereo,"('C[C@@H](O)CC(=O)O', 'C[C@H](O)CC(=O)O')",25,1,0.9001540000000006,
C[C@@H](CC(=O)O[C@@H](C)CC(=O)O[C@@H](C)CC(=O)O[C@H](C)CC(=O)O[C@@H](C)CC(=O)O[C@H](C)CC(=O)O)OC(=O)C[C@H](C)OC(=O)C[C@H](C)OC(=O)C[C@@H](C)OC(=O)C[C@H](C)OC(=O)C[C@H](C)OC(=O)C[C@H](C)OC(=O)C[C@H](C)OC(=O)C[C@@H](C)OC(=O)C[C@H](C)OC(=O)C[C@@H](C)OC(=O)C[C@H](C)OC(=O)C[C@H](C)OC(=O)C[C@@H](C)OC(=O)C[C@@H](C)OC(=O)C[C@H](C)OC(=O)C[C@@H](C)OC(=O)C[C@H](C)OC(=O)C[C@@H](C)OC(=O)C[C@@H](C)O,C[C@@H](O)CC(=O)O.C[C@H](O)CC(=O)O,"('C[C@@H](O)CC(=O)O', 'C[C@H](O)CC(=O)O')",0.38,,-1.0,65.0,68.10457,6.494555,6,[],"Kricheldorf, H. R., & Lee, S. R. (1995). Polylactones. 35. Macrocyclic and Stereoselective Polymerization of _-D,L-Butyrolactone with Cyclic Dibutyltin Initiators. Macromolecules, 28(20), 6718-6725. https://doi.org/10.1021/ma00124a004",Table 1.1,ester_stereo,"('C[C@@H](O)CC(=O)O', 'C[C@H](O)CC(=O)O')",25,2,3.1045699999999954,5.4955626
C[C@@H](CC(=O)O[C@@H](C)CC(=O)O[C@@H](C)CC(=O)O[C@H](C)CC(=O)O[C@H](C)CC(=O)O[C@H](C)CC(=O)O[C@@H](C)CC(=O)O[C@H](C)CC(=O)O[C@H](C)CC(=O)O[C@H](C)CC(=O)O[C@@H](C)CC(=O)O[C@H](C)CC(=O)O[C@@H](C)CC(=O)O[C@H](C)CC(=O)O[C@@H](C)CC(=O)O[C@@H](C)CC(=O)O[C@H](C)CC(=O)O)OC(=O)C[C@H](C)OC(=O)C[C@@H](C)OC(=O)C[C@H](C)OC(=O)C[C@@H](C)OC(=O)C[C@@H](C)OC(=O)C[C@@H](C)OC(=O)C[C@H](C)OC(=O)C[C@@H](C)O,C[C@@H](O)CC(=O)O.C[C@H](O)CC(=O)O,"('C[C@@H](O)CC(=O)O', 'C[C@H](O)CC(=O)O')",0.38,,2.0,61.0,68.07734,6.4583693,6,[],"Kricheldorf, H. R., & Lee, S. R. (1995). Polylactones. 35. Macrocyclic and Stereoselective Polymerization of _-D,L-Butyrolactone with Cyclic Dibutyltin Initiators. Macromolecules, 28(20), 6718-6725. https://doi.org/10.1021/ma00124a004",Table 3.1,ester_stereo,"('C[C@@H](O)CC(=O)O', 'C[C@H](O)CC(=O)O')",25,2,7.077340000000007,2.4955629999999998
C[C@H](O)CC(=O)O[C@H](C)CC(=O)O[C@H](C)CC(=O)O[C@@H](C)CC(=O)O[C@H](C)CC(=O)O[C@@H](C)CC(=O)O[C@@H](C)CC(=O)O[C@@H](C)CC(=O)O[C@H](C)CC(=O)O[C@H](C)CC(=O)O[C@H](C)CC(=O)O[C@H](C)CC(=O)O[C@H](C)CC(=O)O[C@@H](C)CC(=O)O[C@@H](C)CC(=O)O[C@@H](C)CC(=O)O[C@H](C)CC(=O)O[C@@H](C)CC(=O)O[C@H](C)CC(=O)O[C@@H](C)CC(=O)O[C@H](C)CC(=O)O[C@@H](C)CC(=O)O[C@H](C)CC(=O)O[C@H](C)CC(=O)O[C@@H](C)CC(=O)O,C[C@@H](O)CC(=O)O.C[C@H](O)CC(=O)O,"('C[C@@H](O)CC(=O)O', 'C[C@H](O)CC(=O)O')",0.38,,4.0,72.0,67.7133,5.81075,6,[],"Kricheldorf, H. R., & Lee, S. R. (1995). Polylactones. 35. Macrocyclic and Stereoselective Polymerization of _-D,L-Butyrolactone with Cyclic Dibutyltin Initiators. Macromolecules, 28(20), 6718-6725. https://doi.org/10.1021/ma00124a004",Table 3.2,ester_stereo,"('C[C@@H](O)CC(=O)O', 'C[C@H](O)CC(=O)O')",25,2,4.286699999999996,0.4955670000000003
C[C@@H](CC(=O)O[C@@H](C)CC(=O)O[C@H](C)CC(=O)O[C@@H](C)CC(=O)O[C@@H](C)CC(=O)O[C@@H](C)CC(=O)O[C@H](C)CC(=O)O[C@H](C)CC(=O)O)OC(=O)C[C@H](C)OC(=O)C[C@@H](C)OC(=O)C[C@H](C)OC(=O)C[C@H](C)OC(=O)C[C@H](C)OC(=O)C[C@@H](C)OC(=O)C[C@H](C)OC(=O)C[C@@H](C)OC(=O)C[C@H](C)OC(=O)C[C@@H](C)OC(=O)C[C@@H](C)OC(=O)C[C@H](C)OC(=O)C[C@@H](C)OC(=O)C[C@H](C)OC(=O)C[C@@H](C)OC(=O)C[C@@H](C)OC(=O)C[C@@H](C)O,C[C@@H](O)CC(=O)O.C[C@H](O)CC(=O)O,"('C[C@@H](O)CC(=O)O', 'C[C@H](O)CC(=O)O')",0.38,,6.0,69.0,68.05947,6.4220324,6,[],"Kricheldorf, H. R., & Lee, S. R. (1995). Polylactones. 35. Macrocyclic and Stereoselective Polymerization of _-D,L-Butyrolactone with Cyclic Dibutyltin Initiators. Macromolecules, 28(20), 6718-6725. https://doi.org/10.1021/ma00124a004",Table 1.2,ester_stereo,"('C[C@@H](O)CC(=O)O', 'C[C@H](O)CC(=O)O')",25,2,0.9405299999999954,1.504435
