Repository: tyo-nu/PolyIDRS_Paper

# PolyIDRS_Paper
Code and Figures for the PolyIDRS paper.

File: Figures/Figure_5/data/U_shaped_Tm_data.csv (part 52 of 60)
smiles_polymer,smiles_monomer,monomers,pm,Mn,Tg,Tm,Tm_pred,Tg_pred,model_id,distribution,ref,comment,mechanism,monomers.1,DP,replicate_structure,dTm,dTg
C[C@H](O)CC(=O)O[C@@H](C)CC(=O)O[C@H](C)CC(=O)O[C@H](C)CC(=O)O[C@H](C)CC(=O)O[C@H](C)CC(=O)O[C@@H](C)CC(=O)O[C@H](C)CC(=O)O[C@H](C)CC(=O)O[C@@H](C)CC(=O)O[C@H](C)CC(=O)O[C@H](C)CC(=O)O[C@H](C)CC(=O)O[C@@H](C)CC(=O)O[C@H](C)CC(=O)O[C@H](C)CC(=O)O[C@H](C)CC(=O)O[C@@H](C)CC(=O)O[C@H](C)CC(=O)O[C@@H](C)CC(=O)O[C@@H](C)CC(=O)O[C@H](C)CC(=O)O[C@@H](C)CC(=O)O[C@H](C)CC(=O)O[C@H](C)CC(=O)O,C[C@@H](O)CC(=O)O.C[C@H](O)CC(=O)O,"('C[C@@H](O)CC(=O)O', 'C[C@H](O)CC(=O)O')",0.45,,6.0,66.0,67.08592,7.240874,6,[],"Kricheldorf, H. R., & Lee, S. R. (1995). Polylactones. 35. Macrocyclic and Stereoselective Polymerization of _-D,L-Butyrolactone with Cyclic Dibutyltin Initiators. Macromolecules, 28(20), 6718-6725. https://doi.org/10.1021/ma00124a004",Table 1.6,ester_stereo,"('C[C@@H](O)CC(=O)O', 'C[C@H](O)CC(=O)O')",25,3,1.0859200000000016,1.5044329999999997
C[C@@H](CC(=O)O)OC(=O)C[C@H](C)OC(=O)C[C@@H](C)OC(=O)C[C@H](C)OC(=O)C[C@H](C)OC(=O)C[C@@H](C)OC(=O)C[C@H](C)OC(=O)C[C@H](C)OC(=O)C[C@H](C)OC(=O)C[C@@H](C)OC(=O)C[C@@H](C)OC(=O)C[C@H](C)OC(=O)C[C@@H](C)OC(=O)C[C@H](C)OC(=O)C[C@H](C)OC(=O)C[C@@H](C)OC(=O)C[C@@H](C)OC(=O)C[C@H](C)OC(=O)C[C@H](C)OC(=O)C[C@@H](C)OC(=O)C[C@@H](C)OC(=O)C[C@H](C)OC(=O)C[C@H](C)OC(=O)C[C@@H](C)OC(=O)C[C@@H](C)O,C[C@@H](O)CC(=O)O.C[C@H](O)CC(=O)O,"('C[C@@H](O)CC(=O)O', 'C[C@H](O)CC(=O)O')",0.45,,7.0,68.0,67.611,7.984869,6,[],"Kricheldorf, H. R., & Lee, S. R. (1995). Polylactones. 35. Macrocyclic and Stereoselective Polymerization of _-D,L-Butyrolactone with Cyclic Dibutyltin Initiators. Macromolecules, 28(20), 6718-6725. https://doi.org/10.1021/ma00124a004",Table 1.7,ester_stereo,"('C[C@@H](O)CC(=O)O', 'C[C@H](O)CC(=O)O')",25,3,0.3889999999999958,2.5044354999999996
C[C@@H](CC(=O)O)OC(=O)C[C@@H](C)OC(=O)C[C@@H](C)OC(=O)C[C@@H](C)OC(=O)C[C@H](C)OC(=O)C[C@@H](C)OC(=O)C[C@@H](C)OC(=O)C[C@@H](C)OC(=O)C[C@@H](C)OC(=O)C[C@H](C)OC(=O)C[C@H](C)OC(=O)C[C@@H](C)OC(=O)C[C@@H](C)OC(=O)C[C@@H](C)OC(=O)C[C@@H](C)OC(=O)C[C@H](C)OC(=O)C[C@@H](C)OC(=O)C[C@H](C)OC(=O)C[C@@H](C)OC(=O)C[C@H](C)OC(=O)C[C@@H](C)OC(=O)C[C@@H](C)OC(=O)C[C@H](C)OC(=O)C[C@H](C)OC(=O)C[C@@H](C)O,C[C@@H](O)CC(=O)O.C[C@H](O)CC(=O)O,"('C[C@@H](O)CC(=O)O', 'C[C@H](O)CC(=O)O')",0.45,,8.0,73.0,67.65562,7.902053,6,[],"Kricheldorf, H. R., & Lee, S. R. (1995). Polylactones. 35. Macrocyclic and Stereoselective Polymerization of _-D,L-Butyrolactone with Cyclic Dibutyltin Initiators. Macromolecules, 28(20), 6718-6725. https://doi.org/10.1021/ma00124a004",Table 1.5,ester_stereo,"('C[C@@H](O)CC(=O)O', 'C[C@H](O)CC(=O)O')",25,3,5.344380000000001,3.5044354999999996
C[C@@H](CC(=O)O)OC(=O)C[C@H](C)OC(=O)C[C@H](C)OC(=O)C[C@@H](C)OC(=O)C[C@H](C)OC(=O)C[C@H](C)OC(=O)C[C@H](C)OC(=O)C[C@@H](C)OC(=O)C[C@@H](C)OC(=O)C[C@H](C)OC(=O)C[C@@H](C)OC(=O)C[C@@H](C)OC(=O)C[C@@H](C)OC(=O)C[C@H](C)OC(=O)C[C@H](C)OC(=O)C[C@H](C)OC(=O)C[C@H](C)OC(=O)C[C@@H](C)OC(=O)C[C@H](C)OC(=O)C[C@H](C)OC(=O)C[C@@H](C)OC(=O)C[C@H](C)OC(=O)C[C@@H](C)OC(=O)C[C@H](C)OC(=O)C[C@@H](C)O,C[C@@H](O)CC(=O)O.C[C@H](O)CC(=O)O,"('C[C@@H](O)CC(=O)O', 'C[C@H](O)CC(=O)O')",0.45,,9.0,,67.60784,8.003842,6,[],"Kricheldorf, H. R., & Lee, S. R. (1995). Polylactones. 35. Macrocyclic and Stereoselective Polymerization of _-D,L-Butyrolactone with Cyclic Dibutyltin Initiators. Macromolecules, 28(20), 6718-6725. https://doi.org/10.1021/ma00124a004",Table 3.6,ester_stereo,"('C[C@@H](O)CC(=O)O', 'C[C@H](O)CC(=O)O')",25,3,,4.5044355
C[C@H](O)CC(=O)O[C@H](C)CC(=O)O[C@H](C)CC(=O)O[C@@H](C)CC(=O)O[C@@H](C)CC(=O)O[C@H](C)CC(=O)O[C@H](C)CC(=O)O[C@@H](C)CC(=O)O[C@H](C)CC(=O)O[C@H](C)CC(=O)O[C@@H](C)CC(=O)O[C@H](C)CC(=O)O[C@@H](C)CC(=O)O[C@@H](C)CC(=O)O[C@@H](C)CC(=O)O[C@H](C)CC(=O)O[C@H](C)CC(=O)O[C@H](C)CC(=O)O[C@@H](C)CC(=O)O[C@@H](C)CC(=O)O[C@H](C)CC(=O)O[C@H](C)CC(=O)O[C@@H](C)CC(=O)O[C@@H](C)CC(=O)O[C@H](C)CC(=O)O,C[C@@H](O)CC(=O)O.C[C@H](O)CC(=O)O,"('C[C@@H](O)CC(=O)O', 'C[C@H](O)CC(=O)O')",0.45,,6.0,66.0,67.09472,7.191569,6,[],"Kricheldorf, H. R., & Lee, S. R. (1995). Polylactones. 35. Macrocyclic and Stereoselective Polymerization of _-D,L-Butyrolactone with Cyclic Dibutyltin Initiators. Macromolecules, 28(20), 6718-6725. https://doi.org/10.1021/ma00124a004",Table 1.6,ester_stereo,"('C[C@@H](O)CC(=O)O', 'C[C@H](O)CC(=O)O')",25,4,1.0947199999999953,1.5044329999999997
C[C@@H](CC(=O)O)OC(=O)C[C@H](C)OC(=O)C[C@@H](C)OC(=O)C[C@@H](C)OC(=O)C[C@H](C)OC(=O)C[C@@H](C)OC(=O)C[C@H](C)OC(=O)C[C@@H](C)OC(=O)C[C@@H](C)OC(=O)C[C@@H](C)OC(=O)C[C@H](C)OC(=O)C[C@H](C)OC(=O)C[C@@H](C)OC(=O)C[C@@H](C)OC(=O)C[C@@H](C)OC(=O)C[C@H](C)OC(=O)C[C@@H](C)OC(=O)C[C@@H](C)OC(=O)C[C@@H](C)OC(=O)C[C@@H](C)OC(=O)C[C@@H](C)OC(=O)C[C@H](C)OC(=O)C[C@@H](C)OC(=O)C[C@H](C)OC(=O)C[C@@H](C)O,C[C@@H](O)CC(=O)O.C[C@H](O)CC(=O)O,"('C[C@@H](O)CC(=O)O', 'C[C@H](O)CC(=O)O')",0.45,,7.0,68.0,67.65562,7.900904,6,[],"Kricheldorf, H. R., & Lee, S. R. (1995). Polylactones. 35. Macrocyclic and Stereoselective Polymerization of _-D,L-Butyrolactone with Cyclic Dibutyltin Initiators. Macromolecules, 28(20), 6718-6725. https://doi.org/10.1021/ma00124a004",Table 1.7,ester_stereo,"('C[C@@H](O)CC(=O)O', 'C[C@H](O)CC(=O)O')",25,4,0.344380000000001,2.5044354999999996
C[C@H](O)CC(=O)O[C@H](C)CC(=O)O[C@H](C)CC(=O)O[C@@H](C)CC(=O)O[C@H](C)CC(=O)O[C@H](C)CC(=O)O[C@H](C)CC(=O)O[C@H](C)CC(=O)O[C@@H](C)CC(=O)O[C@H](C)CC(=O)O[C@@H](C)CC(=O)O[C@H](C)CC(=O)O[C@H](C)CC(=O)O[C@@H](C)CC(=O)O[C@H](C)CC(=O)O[C@H](C)CC(=O)O[C@@H](C)CC(=O)O[C@@H](C)CC(=O)O[C@@H](C)CC(=O)O[C@H](C)CC(=O)O[C@H](C)CC(=O)O[C@H](C)CC(=O)O[C@H](C)CC(=O)O[C@@H](C)CC(=O)O[C@H](C)CC(=O)O,C[C@@H](O)CC(=O)O.C[C@H](O)CC(=O)O,"('C[C@@H](O)CC(=O)O', 'C[C@H](O)CC(=O)O')",0.45,,8.0,73.0,67.08605,7.242491,6,[],"Kricheldorf, H. R., & Lee, S. R. (1995). Polylactones. 35. Macrocyclic and Stereoselective Polymerization of _-D,L-Butyrolactone with Cyclic Dibutyltin Initiators. Macromolecules, 28(20), 6718-6725. https://doi.org/10.1021/ma00124a004",Table 1.5,ester_stereo,"('C[C@@H](O)CC(=O)O', 'C[C@H](O)CC(=O)O')",25,4,5.91395,3.5044329999999997
C[C@@H](CC(=O)O)OC(=O)C[C@@H](C)OC(=O)C[C@H](C)OC(=O)C[C@H](C)OC(=O)C[C@@H](C)OC(=O)C[C@H](C)OC(=O)C[C@@H](C)OC(=O)C[C@@H](C)OC(=O)C[C@H](C)OC(=O)C[C@H](C)OC(=O)C[C@@H](C)OC(=O)C[C@@H](C)OC(=O)C[C@H](C)OC(=O)C[C@H](C)OC(=O)C[C@@H](C)OC(=O)C[C@@H](C)OC(=O)C[C@H](C)OC(=O)C[C@H](C)OC(=O)C[C@H](C)OC(=O)C[C@@H](C)OC(=O)C[C@@H](C)OC(=O)C[C@@H](C)OC(=O)C[C@H](C)OC(=O)C[C@@H](C)OC(=O)C[C@@H](C)O,C[C@@H](O)CC(=O)O.C[C@H](O)CC(=O)O,"('C[C@@H](O)CC(=O)O', 'C[C@H](O)CC(=O)O')",0.45,,9.0,,67.624016,7.952644,6,[],"Kricheldorf, H. R., & Lee, S. R. (1995). Polylactones. 35. Macrocyclic and Stereoselective Polymerization of _-D,L-Butyrolactone with Cyclic Dibutyltin Initiators. Macromolecules, 28(20), 6718-6725. https://doi.org/10.1021/ma00124a004",Table 3.6,ester_stereo,"('C[C@@H](O)CC(=O)O', 'C[C@H](O)CC(=O)O')",25,4,,4.5044355
C[C@@H](CC(=O)O)OC(=O)C[C@@H](C)OC(=O)C[C@H](C)OC(=O)C[C@@H](C)OC(=O)C[C@@H](C)OC(=O)C[C@@H](C)OC(=O)C[C@H](C)OC(=O)C[C@H](C)OC(=O)C[C@H](C)OC(=O)C[C@H](C)OC(=O)C[C@H](C)OC(=O)C[C@@H](C)OC(=O)C[C@@H](C)OC(=O)C[C@H](C)OC(=O)C[C@H](C)OC(=O)C[C@H](C)OC(=O)C[C@H](C)OC(=O)C[C@H](C)OC(=O)C[C@H](C)OC(=O)C[C@H](C)OC(=O)C[C@H](C)OC(=O)C[C@@H](C)OC(=O)C[C@@H](C)OC(=O)C[C@@H](C)OC(=O)C[C@@H](C)O,C[C@@H](O)CC(=O)O.C[C@H](O)CC(=O)O,"('C[C@@H](O)CC(=O)O', 'C[C@H](O)CC(=O)O')",0.7,,-10.0,,87.40477,-9.815239,6,[],"Tang, X., & Chen, E. Y. X. (2018). Chemical synthesis of perfectly isotactic and high melting bacterial poly(3-hydroxybutyrate) from bio-sourced racemic cyclic diolide. Nature Communications, 9(1), 1-11. https://doi.org/10.1038/s41467-018-04734-3","1, SI Fig 34, SI Table 1",ester_stereo,"('C[C@@H](O)CC(=O)O', 'C[C@H](O)CC(=O)O')",25,0,,14.4955645
C[C@H](O)CC(=O)O[C@H](C)CC(=O)O[C@@H](C)CC(=O)O[C@@H](C)CC(=O)O[C@H](C)CC(=O)O[C@H](C)CC(=O)O[C@H](C)CC(=O)O[C@H](C)CC(=O)O[C@@H](C)CC(=O)O[C@H](C)CC(=O)O[C@H](C)CC(=O)O[C@H](C)CC(=O)O[C@H](C)CC(=O)O[C@H](C)CC(=O)O[C@H](C)CC(=O)O[C@H](C)CC(=O)O[C@H](C)CC(=O)O[C@H](C)CC(=O)O[C@@H](C)CC(=O)O[C@@H](C)CC(=O)O[C@H](C)CC(=O)O[C@H](C)CC(=O)O[C@H](C)CC(=O)O[C@H](C)CC(=O)O[C@H](C)CC(=O)O,C[C@@H](O)CC(=O)O.C[C@H](O)CC(=O)O,"('C[C@@H](O)CC(=O)O', 'C[C@H](O)CC(=O)O')",0.7,,-10.0,,87.59291,-9.773037,6,[],"Tang, X., & Chen, E. Y. X. (2018). Chemical synthesis of perfectly isotactic and high melting bacterial poly(3-hydroxybutyrate) from bio-sourced racemic cyclic diolide. Nature Communications, 9(1), 1-11. https://doi.org/10.1038/s41467-018-04734-3","1, SI Fig 34, SI Table 1",ester_stereo,"('C[C@@H](O)CC(=O)O', 'C[C@H](O)CC(=O)O')",25,1,,14.495567000000001
C[C@@H](CC(=O)O)OC(=O)C[C@@H](C)OC(=O)C[C@H](C)OC(=O)C[C@H](C)OC(=O)C[C@H](C)OC(=O)C[C@H](C)OC(=O)C[C@H](C)OC(=O)C[C@@H](C)OC(=O)C[C@@H](C)OC(=O)C[C@@H](C)OC(=O)C[C@@H](C)OC(=O)C[C@H](C)OC(=O)C[C@H](C)OC(=O)C[C@H](C)OC(=O)C[C@H](C)OC(=O)C[C@H](C)OC(=O)C[C@@H](C)OC(=O)C[C@@H](C)OC(=O)C[C@@H](C)OC(=O)C[C@H](C)OC(=O)C[C@H](C)OC(=O)C[C@@H](C)OC(=O)C[C@@H](C)OC(=O)C[C@@H](C)OC(=O)C[C@@H](C)O,C[C@@H](O)CC(=O)O.C[C@H](O)CC(=O)O,"('C[C@@H](O)CC(=O)O', 'C[C@H](O)CC(=O)O')",0.7,,-10.0,,87.331795,-9.815844,6,[],"Tang, X., & Chen, E. Y. X. (2018). Chemical synthesis of perfectly isotactic and high melting bacterial poly(3-hydroxybutyrate) from bio-sourced racemic cyclic diolide. Nature Communications, 9(1), 1-11. https://doi.org/10.1038/s41467-018-04734-3","1, SI Fig 34, SI Table 1",ester_stereo,"('C[C@@H](O)CC(=O)O', 'C[C@H](O)CC(=O)O')",25,2,,14.4955645
C[C@H](O)CC(=O)O[C@@H](C)CC(=O)O[C@@H](C)CC(=O)O[C@@H](C)CC(=O)O[C@H](C)CC(=O)O[C@H](C)CC(=O)O[C@H](C)CC(=O)O[C@@H](C)CC(=O)O[C@H](C)CC(=O)O[C@H](C)CC(=O)O[C@H](C)CC(=O)O[C@H](C)CC(=O)O[C@@H](C)CC(=O)O[C@@H](C)CC(=O)O[C@H](C)CC(=O)O[C@H](C)CC(=O)O[C@H](C)CC(=O)O[C@@H](C)CC(=O)O[C@@H](C)CC(=O)O[C@@H](C)CC(=O)O[C@@H](C)CC(=O)O[C@@H](C)CC(=O)O[C@H](C)CC(=O)O[C@H](C)CC(=O)O[C@H](C)CC(=O)O,C[C@@H](O)CC(=O)O.C[C@H](O)CC(=O)O,"('C[C@@H](O)CC(=O)O', 'C[C@H](O)CC(=O)O')",0.7,,-10.0,,87.341606,-9.775342,6,[],"Tang, X., & Chen, E. Y. X. (2018). Chemical synthesis of perfectly isotactic and high melting bacterial poly(3-hydroxybutyrate) from bio-sourced racemic cyclic diolide. Nature Communications, 9(1), 1-11. https://doi.org/10.1038/s41467-018-04734-3","1, SI Fig 34, SI Table 1",ester_stereo,"('C[C@@H](O)CC(=O)O', 'C[C@H](O)CC(=O)O')",25,3,,14.495567000000001
C[C@@H](CC(=O)O)OC(=O)C[C@H](C)OC(=O)C[C@@H](C)OC(=O)C[C@H](C)OC(=O)C[C@H](C)OC(=O)C[C@@H](C)OC(=O)C[C@H](C)OC(=O)C[C@H](C)OC(=O)C[C@@H](C)OC(=O)C[C@@H](C)OC(=O)C[C@@H](C)OC(=O)C[C@@H](C)OC(=O)C[C@@H](C)OC(=O)C[C@@H](C)OC(=O)C[C@@H](C)OC(=O)C[C@H](C)OC(=O)C[C@H](C)OC(=O)C[C@H](C)OC(=O)C[C@H](C)OC(=O)C[C@H](C)OC(=O)C[C@@H](C)OC(=O)C[C@@H](C)OC(=O)C[C@@H](C)OC(=O)C[C@@H](C)OC(=O)C[C@@H](C)O,C[C@@H](O)CC(=O)O.C[C@H](O)CC(=O)O,"('C[C@@H](O)CC(=O)O', 'C[C@H](O)CC(=O)O')",0.7,,-10.0,,87.25882,-9.816329,6,[],"Tang, X., & Chen, E. Y. X. (2018). Chemical synthesis of perfectly isotactic and high melting bacterial poly(3-hydroxybutyrate) from bio-sourced racemic cyclic diolide. Nature Communications, 9(1), 1-11. https://doi.org/10.1038/s41467-018-04734-3","1, SI Fig 34, SI Table 1",ester_stereo,"('C[C@@H](O)CC(=O)O', 'C[C@H](O)CC(=O)O')",25,4,,14.4955645
C[C@H](O)CC(=O)O[C@@H](C)CC(=O)O[C@@H](C)CC(=O)O[C@@H](C)CC(=O)O[C@@H](C)CC(=O)O[C@@H](C)CC(=O)O[C@@H](C)CC(=O)O[C@@H](C)CC(=O)O[C@H](C)CC(=O)O[C@H](C)CC(=O)O[C@@H](C)CC(=O)O[C@H](C)CC(=O)O[C@H](C)CC(=O)O[C@H](C)CC(=O)O[C@@H](C)CC(=O)O[C@@H](C)CC(=O)O[C@@H](C)CC(=O)O[C@@H](C)CC(=O)O[C@@H](C)CC(=O)O[C@@H](C)CC(=O)O[C@H](C)CC(=O)O[C@H](C)CC(=O)O[C@@H](C)CC(=O)O[C@@H](C)CC(=O)O[C@@H](C)CC(=O)O,C[C@@H](O)CC(=O)O.C[C@H](O)CC(=O)O,"('C[C@@H](O)CC(=O)O', 'C[C@H](O)CC(=O)O')",0.74,,-15.0,,81.17346,-14.690292,6,[],"Tang, X., & Chen, E. Y. X. (2018). Chemical synthesis of perfectly isotactic and high melting bacterial poly(3-hydroxybutyrate) from bio-sourced racemic cyclic diolide. Nature Communications, 9(1), 1-11. https://doi.org/10.1038/s41467-018-04734-3","1, SI Fig 34, SI Table 1",ester_stereo,"('C[C@@H](O)CC(=O)O', 'C[C@H](O)CC(=O)O')",25,0,,19.495567
C[C@@H](CC(=O)O[C@@H](C)CC(=O)O[C@H](C)CC(=O)O)OC(=O)C[C@@H](C)OC(=O)C[C@H](C)OC(=O)C[C@H](C)OC(=O)C[C@@H](C)OC(=O)C[C@@H](C)OC(=O)C[C@@H](C)OC(=O)C[C@@H](C)OC(=O)C[C@@H](C)OC(=O)C[C@@H](C)OC(=O)C[C@@H](C)OC(=O)C[C@@H](C)OC(=O)C[C@@H](C)OC(=O)C[C@@H](C)OC(=O)C[C@@H](C)OC(=O)C[C@H](C)OC(=O)C[C@H](C)OC(=O)C[C@@H](C)OC(=O)C[C@@H](C)OC(=O)C[C@@H](C)OC(=O)C[C@@H](C)OC(=O)C[C@@H](C)OC(=O)C[C@@H](C)O,C[C@@H](O)CC(=O)O.C[C@H](O)CC(=O)O,"('C[C@@H](O)CC(=O)O', 'C[C@H](O)CC(=O)O')",0.74,,-15.0,,81.30289,-14.64718,6,[],"Tang, X., & Chen, E. Y. X. (2018). Chemical synthesis of perfectly isotactic and high melting bacterial poly(3-hydroxybutyrate) from bio-sourced racemic cyclic diolide. Nature Communications, 9(1), 1-11. https://doi.org/10.1038/s41467-018-04734-3","1, SI Fig 34, SI Table 1",ester_stereo,"('C[C@@H](O)CC(=O)O', 'C[C@H](O)CC(=O)O')",25,1,,19.495561600000002
C[C@H](O)CC(=O)O[C@H](C)CC(=O)O[C@H](C)CC(=O)O[C@@H](C)CC(=O)O[C@@H](C)CC(=O)O[C@@H](C)CC(=O)O[C@@H](C)CC(=O)O[C@H](C)CC(=O)O[C@H](C)CC(=O)O[C@H](C)CC(=O)O[C@H](C)CC(=O)O[C@H](C)CC(=O)O[C@H](C)CC(=O)O[C@H](C)CC(=O)O[C@H](C)CC(=O)O[C@H](C)CC(=O)O[C@@H](C)CC(=O)O[C@H](C)CC(=O)O[C@H](C)CC(=O)O[C@H](C)CC(=O)O[C@H](C)CC(=O)O[C@H](C)CC(=O)O[C@H](C)CC(=O)O[C@H](C)CC(=O)O[C@@H](C)CC(=O)O,C[C@@H](O)CC(=O)O.C[C@H](O)CC(=O)O,"('C[C@@H](O)CC(=O)O', 'C[C@H](O)CC(=O)O')",0.74,,-15.0,,81.758026,-14.688744,6,[],"Tang, X., & Chen, E. Y. X. (2018). Chemical synthesis of perfectly isotactic and high melting bacterial poly(3-hydroxybutyrate) from bio-sourced racemic cyclic diolide. Nature Communications, 9(1), 1-11. https://doi.org/10.1038/s41467-018-04734-3","1, SI Fig 34, SI Table 1",ester_stereo,"('C[C@@H](O)CC(=O)O', 'C[C@H](O)CC(=O)O')",25,2,,19.495567
C[C@@H](CC(=O)O[C@@H](C)CC(=O)O[C@@H](C)CC(=O)O[C@@H](C)CC(=O)O[C@@H](C)CC(=O)O[C@H](C)CC(=O)O)OC(=O)C[C@H](C)OC(=O)C[C@H](C)OC(=O)C[C@H](C)OC(=O)C[C@H](C)OC(=O)C[C@@H](C)OC(=O)C[C@@H](C)OC(=O)C[C@@H](C)OC(=O)C[C@@H](C)OC(=O)C[C@@H](C)OC(=O)C[C@H](C)OC(=O)C[C@@H](C)OC(=O)C[C@H](C)OC(=O)C[C@H](C)OC(=O)C[C@H](C)OC(=O)C[C@H](C)OC(=O)C[C@H](C)OC(=O)C[C@@H](C)OC(=O)C[C@@H](C)OC(=O)C[C@@H](C)O,C[C@@H](O)CC(=O)O.C[C@H](O)CC(=O)O,"('C[C@@H](O)CC(=O)O', 'C[C@H](O)CC(=O)O')",0.74,,-15.0,,81.59657,-14.654608,6,[],"Tang, X., & Chen, E. Y. X. (2018). Chemical synthesis of perfectly isotactic and high melting bacterial poly(3-hydroxybutyrate) from bio-sourced racemic cyclic diolide. Nature Communications, 9(1), 1-11. https://doi.org/10.1038/s41467-018-04734-3","1, SI Fig 34, SI Table 1",ester_stereo,"('C[C@@H](O)CC(=O)O', 'C[C@H](O)CC(=O)O')",25,3,,19.4955626
C[C@H](O)CC(=O)O[C@@H](C)CC(=O)O[C@@H](C)CC(=O)O[C@@H](C)CC(=O)O[C@@H](C)CC(=O)O[C@H](C)CC(=O)O[C@@H](C)CC(=O)O[C@H](C)CC(=O)O[C@H](C)CC(=O)O[C@H](C)CC(=O)O[C@H](C)CC(=O)O[C@H](C)CC(=O)O[C@H](C)CC(=O)O[C@H](C)CC(=O)O[C@H](C)CC(=O)O[C@H](C)CC(=O)O[C@H](C)CC(=O)O[C@H](C)CC(=O)O[C@@H](C)CC(=O)O[C@H](C)CC(=O)O[C@H](C)CC(=O)O[C@H](C)CC(=O)O[C@H](C)CC(=O)O[C@@H](C)CC(=O)O[C@@H](C)CC(=O)O,C[C@@H](O)CC(=O)O.C[C@H](O)CC(=O)O,"('C[C@@H](O)CC(=O)O', 'C[C@H](O)CC(=O)O')",0.74,,-15.0,,81.63525,-14.687131,6,[],"Tang, X., & Chen, E. Y. X. (2018). Chemical synthesis of perfectly isotactic and high melting bacterial poly(3-hydroxybutyrate) from bio-sourced racemic cyclic diolide. Nature Communications, 9(1), 1-11. https://doi.org/10.1038/s41467-018-04734-3","1, SI Fig 34, SI Table 1",ester_stereo,"('C[C@@H](O)CC(=O)O', 'C[C@H](O)CC(=O)O')",25,4,,19.495567
C[C@H](O)CC(=O)O[C@@H](C)CC(=O)O[C@@H](C)CC(=O)O[C@@H](C)CC(=O)O[C@@H](C)CC(=O)O[C@@H](C)CC(=O)O[C@@H](C)CC(=O)O[C@@H](C)CC(=O)O[C@H](C)CC(=O)O[C@H](C)CC(=O)O[C@H](C)CC(=O)O[C@H](C)CC(=O)O[C@H](C)CC(=O)O[C@H](C)CC(=O)O[C@H](C)CC(=O)O[C@@H](C)CC(=O)O[C@@H](C)CC(=O)O[C@@H](C)CC(=O)O[C@@H](C)CC(=O)O[C@@H](C)CC(=O)O[C@@H](C)CC(=O)O[C@@H](C)CC(=O)O[C@@H](C)CC(=O)O[C@@H](C)CC(=O)O[C@@H](C)CC(=O)O,C[C@@H](O)CC(=O)O.C[C@H](O)CC(=O)O,"('C[C@@H](O)CC(=O)O', 'C[C@H](O)CC(=O)O')",0.88,,3.0,,118.75813,2.9735737,6,[],"Tang, X., & Chen, E. Y. X. (2018). Chemical synthesis of perfectly isotactic and high melting bacterial poly(3-hydroxybutyrate) from bio-sourced racemic cyclic diolide. Nature Communications, 9(1), 1-11. https://doi.org/10.1038/s41467-018-04734-3","4e, table1, si fig 38",ester_stereo,"('C[C@@H](O)CC(=O)O', 'C[C@H](O)CC(=O)O')",25,0,,1.4955670000000003
C[C@H](O)CC(=O)O[C@@H](C)CC(=O)O[C@@H](C)CC(=O)O[C@@H](C)CC(=O)O[C@@H](C)CC(=O)O[C@H](C)CC(=O)O[C@H](C)CC(=O)O[C@H](C)CC(=O)O[C@H](C)CC(=O)O[C@H](C)CC(=O)O[C@H](C)CC(=O)O[C@H](C)CC(=O)O[C@H](C)CC(=O)O[C@H](C)CC(=O)O[C@H](C)CC(=O)O[C@H](C)CC(=O)O[C@H](C)CC(=O)O[C@H](C)CC(=O)O[C@H](C)CC(=O)O[C@H](C)CC(=O)O[C@H](C)CC(=O)O[C@H](C)CC(=O)O[C@H](C)CC(=O)O[C@@H](C)CC(=O)O[C@@H](C)CC(=O)O,C[C@@H](O)CC(=O)O.C[C@H](O)CC(=O)O,"('C[C@@H](O)CC(=O)O', 'C[C@H](O)CC(=O)O')",0.88,23700.0,,121.0,119.019455,2.8726077,6,[],"Tang, X., & Chen, E. Y. X. (2018). Chemical synthesis of perfectly isotactic and high melting bacterial poly(3-hydroxybutyrate) from bio-sourced racemic cyclic diolide. Nature Communications, 9(1), 1-11. https://doi.org/10.1038/s41467-018-04734-3",Table 1.14,ester_stereo,"('C[C@@H](O)CC(=O)O', 'C[C@H](O)CC(=O)O')",25,0,1.9805450000000064,
C[C@H](O)CC(=O)O[C@H](C)CC(=O)O[C@H](C)CC(=O)O[C@H](C)CC(=O)O[C@H](C)CC(=O)O[C@H](C)CC(=O)O[C@H](C)CC(=O)O[C@H](C)CC(=O)O[C@H](C)CC(=O)O[C@H](C)CC(=O)O[C@H](C)CC(=O)O[C@H](C)CC(=O)O[C@H](C)CC(=O)O[C@H](C)CC(=O)O[C@H](C)CC(=O)O[C@H](C)CC(=O)O[C@H](C)CC(=O)O[C@H](C)CC(=O)O[C@H](C)CC(=O)O[C@@H](C)CC(=O)O[C@@H](C)CC(=O)O[C@@H](C)CC(=O)O[C@@H](C)CC(=O)O[C@@H](C)CC(=O)O[C@@H](C)CC(=O)O,C[C@@H](O)CC(=O)O.C[C@H](O)CC(=O)O,"('C[C@@H](O)CC(=O)O', 'C[C@H](O)CC(=O)O')",0.88,,3.0,,119.01564,2.871535,6,[],"Tang, X., & Chen, E. Y. X. (2018). Chemical synthesis of perfectly isotactic and high melting bacterial poly(3-hydroxybutyrate) from bio-sourced racemic cyclic diolide. Nature Communications, 9(1), 1-11. https://doi.org/10.1038/s41467-018-04734-3","4e, table1, si fig 38",ester_stereo,"('C[C@@H](O)CC(=O)O', 'C[C@H](O)CC(=O)O')",25,1,,1.4955670000000003
C[C@H](O)CC(=O)O[C@@H](C)CC(=O)O[C@@H](C)CC(=O)O[C@@H](C)CC(=O)O[C@@H](C)CC(=O)O[C@@H](C)CC(=O)O[C@@H](C)CC(=O)O[C@@H](C)CC(=O)O[C@@H](C)CC(=O)O[C@@H](C)CC(=O)O[C@@H](C)CC(=O)O[C@@H](C)CC(=O)O[C@H](C)CC(=O)O[C@H](C)CC(=O)O[C@H](C)CC(=O)O[C@H](C)CC(=O)O[C@@H](C)CC(=O)O[C@@H](C)CC(=O)O[C@@H](C)CC(=O)O[C@@H](C)CC(=O)O[C@@H](C)CC(=O)O[C@@H](C)CC(=O)O[C@@H](C)CC(=O)O[C@@H](C)CC(=O)O[C@@H](C)CC(=O)O,C[C@@H](O)CC(=O)O.C[C@H](O)CC(=O)O,"('C[C@@H](O)CC(=O)O', 'C[C@H](O)CC(=O)O')",0.88,23700.0,,121.0,118.69816,2.9990675,6,[],"Tang, X., & Chen, E. Y. X. (2018). Chemical synthesis of perfectly isotactic and high melting bacterial poly(3-hydroxybutyrate) from bio-sourced racemic cyclic diolide. Nature Communications, 9(1), 1-11. https://doi.org/10.1038/s41467-018-04734-3",Table 1.14,ester_stereo,"('C[C@@H](O)CC(=O)O', 'C[C@H](O)CC(=O)O')",25,1,2.3018399999999986,
C[C@@H](CC(=O)O[C@@H](C)CC(=O)O[C@@H](C)CC(=O)O[C@@H](C)CC(=O)O[C@@H](C)CC(=O)O[C@@H](C)CC(=O)O[C@@H](C)CC(=O)O[C@H](C)CC(=O)O[C@H](C)CC(=O)O[C@H](C)CC(=O)O[C@H](C)CC(=O)O)OC(=O)C[C@H](C)OC(=O)C[C@H](C)OC(=O)C[C@H](C)OC(=O)C[C@H](C)OC(=O)C[C@H](C)OC(=O)C[C@@H](C)OC(=O)C[C@@H](C)OC(=O)C[C@@H](C)OC(=O)C[C@@H](C)OC(=O)C[C@@H](C)OC(=O)C[C@@H](C)OC(=O)C[C@@H](C)OC(=O)C[C@@H](C)OC(=O)C[C@@H](C)O,C[C@@H](O)CC(=O)O.C[C@H](O)CC(=O)O,"('C[C@@H](O)CC(=O)O', 'C[C@H](O)CC(=O)O')",0.88,,3.0,,118.84715,2.9578784,6,[],"Tang, X., & Chen, E. Y. X. (2018). Chemical synthesis of perfectly isotactic and high melting bacterial poly(3-hydroxybutyrate) from bio-sourced racemic cyclic diolide. Nature Communications, 9(1), 1-11. https://doi.org/10.1038/s41467-018-04734-3","4e, table1, si fig 38",ester_stereo,"('C[C@@H](O)CC(=O)O', 'C[C@H](O)CC(=O)O')",25,2,,1.4955645000000004
C[C@H](O)CC(=O)O[C@@H](C)CC(=O)O[C@@H](C)CC(=O)O[C@@H](C)CC(=O)O[C@@H](C)CC(=O)O[C@@H](C)CC(=O)O[C@@H](C)CC(=O)O[C@@H](C)CC(=O)O[C@@H](C)CC(=O)O[C@@H](C)CC(=O)O[C@@H](C)CC(=O)O[C@@H](C)CC(=O)O[C@@H](C)CC(=O)O[C@@H](C)CC(=O)O[C@@H](C)CC(=O)O[C@@H](C)CC(=O)O[C@@H](C)CC(=O)O[C@H](C)CC(=O)O[C@H](C)CC(=O)O[C@H](C)CC(=O)O[C@@H](C)CC(=O)O[C@@H](C)CC(=O)O[C@@H](C)CC(=O)O[C@@H](C)CC(=O)O[C@@H](C)CC(=O)O,C[C@@H](O)CC(=O)O.C[C@H](O)CC(=O)O,"('C[C@@H](O)CC(=O)O', 'C[C@H](O)CC(=O)O')",0.88,23700.0,,121.0,118.67924,3.0074503,6,[],"Tang, X., & Chen, E. Y. X. (2018). Chemical synthesis of perfectly isotactic and high melting bacterial poly(3-hydroxybutyrate) from bio-sourced racemic cyclic diolide. Nature Communications, 9(1), 1-11. https://doi.org/10.1038/s41467-018-04734-3",Table 1.14,ester_stereo,"('C[C@@H](O)CC(=O)O', 'C[C@H](O)CC(=O)O')",25,2,2.320760000000007,
C[C@H](O)CC(=O)O[C@@H](C)CC(=O)O[C@@H](C)CC(=O)O[C@@H](C)CC(=O)O[C@@H](C)CC(=O)O[C@@H](C)CC(=O)O[C@@H](C)CC(=O)O[C@@H](C)CC(=O)O[C@H](C)CC(=O)O[C@H](C)CC(=O)O[C@H](C)CC(=O)O[C@H](C)CC(=O)O[C@H](C)CC(=O)O[C@@H](C)CC(=O)O[C@@H](C)CC(=O)O[C@@H](C)CC(=O)O[C@@H](C)CC(=O)O[C@@H](C)CC(=O)O[C@@H](C)CC(=O)O[C@@H](C)CC(=O)O[C@@H](C)CC(=O)O[C@@H](C)CC(=O)O[C@@H](C)CC(=O)O[C@@H](C)CC(=O)O[C@@H](C)CC(=O)O,C[C@@H](O)CC(=O)O.C[C@H](O)CC(=O)O,"('C[C@@H](O)CC(=O)O', 'C[C@H](O)CC(=O)O')",0.88,,3.0,,118.717575,2.9906282,6,[],"Tang, X., & Chen, E. Y. X. (2018). Chemical synthesis of perfectly isotactic and high melting bacterial poly(3-hydroxybutyrate) from bio-sourced racemic cyclic diolide. Nature Communications, 9(1), 1-11. https://doi.org/10.1038/s41467-018-04734-3","4e, table1, si fig 38",ester_stereo,"('C[C@@H](O)CC(=O)O', 'C[C@H](O)CC(=O)O')",25,3,,1.4955670000000003
C[C@H](O)CC(=O)O[C@@H](C)CC(=O)O[C@H](C)CC(=O)O[C@H](C)CC(=O)O[C@H](C)CC(=O)O[C@H](C)CC(=O)O[C@H](C)CC(=O)O[C@H](C)CC(=O)O[C@H](C)CC(=O)O[C@H](C)CC(=O)O[C@H](C)CC(=O)O[C@H](C)CC(=O)O[C@H](C)CC(=O)O[C@H](C)CC(=O)O[C@H](C)CC(=O)O[C@H](C)CC(=O)O[C@H](C)CC(=O)O[C@H](C)CC(=O)O[C@@H](C)CC(=O)O[C@@H](C)CC(=O)O[C@@H](C)CC(=O)O[C@@H](C)CC(=O)O[C@@H](C)CC(=O)O[C@@H](C)CC(=O)O[C@@H](C)CC(=O)O,C[C@@H](O)CC(=O)O.C[C@H](O)CC(=O)O,"('C[C@@H](O)CC(=O)O', 'C[C@H](O)CC(=O)O')",0.88,23700.0,,121.0,118.96713,2.891983,6,[],"Tang, X., & Chen, E. Y. X. (2018). Chemical synthesis of perfectly isotactic and high melting bacterial poly(3-hydroxybutyrate) from bio-sourced racemic cyclic diolide. Nature Communications, 9(1), 1-11. https://doi.org/10.1038/s41467-018-04734-3",Table 1.14,ester_stereo,"('C[C@@H](O)CC(=O)O', 'C[C@H](O)CC(=O)O')",25,3,2.0328700000000026,
C[C@@H](CC(=O)O[C@@H](C)CC(=O)O[C@@H](C)CC(=O)O[C@H](C)CC(=O)O[C@H](C)CC(=O)O[C@H](C)CC(=O)O[C@H](C)CC(=O)O[C@H](C)CC(=O)O[C@H](C)CC(=O)O[C@H](C)CC(=O)O[C@H](C)CC(=O)O[C@H](C)CC(=O)O[C@H](C)CC(=O)O[C@H](C)CC(=O)O[C@H](C)CC(=O)O[C@H](C)CC(=O)O[C@H](C)CC(=O)O[C@H](C)CC(=O)O[C@H](C)CC(=O)O[C@H](C)CC(=O)O[C@H](C)CC(=O)O)OC(=O)C[C@H](C)OC(=O)C[C@@H](C)OC(=O)C[C@@H](C)OC(=O)C[C@@H](C)O,C[C@@H](O)CC(=O)O.C[C@H](O)CC(=O)O,"('C[C@@H](O)CC(=O)O', 'C[C@H](O)CC(=O)O')",0.88,,3.0,,119.090126,2.8659172,6,[],"Tang, X., & Chen, E. Y. X. (2018). Chemical synthesis of perfectly isotactic and high melting bacterial poly(3-hydroxybutyrate) from bio-sourced racemic cyclic diolide. Nature Communications, 9(1), 1-11. https://doi.org/10.1038/s41467-018-04734-3","4e, table1, si fig 38",ester_stereo,"('C[C@@H](O)CC(=O)O', 'C[C@H](O)CC(=O)O')",25,4,,1.4955645000000004
C[C@H](O)CC(=O)O[C@@H](C)CC(=O)O[C@@H](C)CC(=O)O[C@@H](C)CC(=O)O[C@@H](C)CC(=O)O[C@@H](C)CC(=O)O[C@@H](C)CC(=O)O[C@H](C)CC(=O)O[C@H](C)CC(=O)O[C@H](C)CC(=O)O[C@H](C)CC(=O)O[C@H](C)CC(=O)O[C@H](C)CC(=O)O[C@@H](C)CC(=O)O[C@@H](C)CC(=O)O[C@@H](C)CC(=O)O[C@@H](C)CC(=O)O[C@@H](C)CC(=O)O[C@@H](C)CC(=O)O[C@@H](C)CC(=O)O[C@@H](C)CC(=O)O[C@@H](C)CC(=O)O[C@@H](C)CC(=O)O[C@@H](C)CC(=O)O[C@@H](C)CC(=O)O,C[C@@H](O)CC(=O)O.C[C@H](O)CC(=O)O,"('C[C@@H](O)CC(=O)O', 'C[C@H](O)CC(=O)O')",0.88,23700.0,,121.0,118.73752,2.982128,6,[],"Tang, X., & Chen, E. Y. X. (2018). Chemical synthesis of perfectly isotactic and high melting bacterial poly(3-hydroxybutyrate) from bio-sourced racemic cyclic diolide. Nature Communications, 9(1), 1-11. https://doi.org/10.1038/s41467-018-04734-3",Table 1.14,ester_stereo,"('C[C@@H](O)CC(=O)O', 'C[C@H](O)CC(=O)O')",25,4,2.2624799999999965,
C[C@@H](CC(=O)O[C@@H](C)CC(=O)O[C@H](C)CC(=O)O[C@H](C)CC(=O)O[C@H](C)CC(=O)O[C@H](C)CC(=O)O[C@H](C)CC(=O)O[C@H](C)CC(=O)O[C@H](C)CC(=O)O[C@H](C)CC(=O)O[C@H](C)CC(=O)O[C@H](C)CC(=O)O[C@H](C)CC(=O)O[C@H](C)CC(=O)O[C@H](C)CC(=O)O[C@H](C)CC(=O)O[C@H](C)CC(=O)O[C@H](C)CC(=O)O[C@H](C)CC(=O)O[C@H](C)CC(=O)O)OC(=O)C[C@H](C)OC(=O)C[C@@H](C)OC(=O)C[C@@H](C)OC(=O)C[C@@H](C)OC(=O)C[C@@H](C)O,C[C@@H](O)CC(=O)O.C[C@H](O)CC(=O)O,"('C[C@@H](O)CC(=O)O', 'C[C@H](O)CC(=O)O')",0.89,,3.0,,120.39018,2.6874652,6,[],"Tang, X., & Chen, E. Y. X. (2018). Chemical synthesis of perfectly isotactic and high melting bacterial poly(3-hydroxybutyrate) from bio-sourced racemic cyclic diolide. Nature Communications, 9(1), 1-11. https://doi.org/10.1038/s41467-018-04734-3","4e, table1, si fig 39",ester_stereo,"('C[C@@H](O)CC(=O)O', 'C[C@H](O)CC(=O)O')",25,0,,1.4955645000000004
C[C@@H](CC(=O)O[C@@H](C)CC(=O)O[C@@H](C)CC(=O)O[C@@H](C)CC(=O)O[C@@H](C)CC(=O)O[C@@H](C)CC(=O)O[C@@H](C)CC(=O)O[C@@H](C)CC(=O)O[C@@H](C)CC(=O)O[C@@H](C)CC(=O)O[C@H](C)CC(=O)O[C@H](C)CC(=O)O)OC(=O)C[C@H](C)OC(=O)C[C@H](C)OC(=O)C[C@H](C)OC(=O)C[C@H](C)OC(=O)C[C@H](C)OC(=O)C[C@H](C)OC(=O)C[C@H](C)OC(=O)C[C@H](C)OC(=O)C[C@H](C)OC(=O)C[C@@H](C)OC(=O)C[C@@H](C)OC(=O)C[C@@H](C)OC(=O)C[C@@H](C)O,C[C@@H](O)CC(=O)O.C[C@H](O)CC(=O)O,"('C[C@@H](O)CC(=O)O', 'C[C@H](O)CC(=O)O')",0.89,43600.0,,122.0,120.072136,2.7293603,6,[],"Tang, X., & Chen, E. Y. X. (2018). Chemical synthesis of perfectly isotactic and high melting bacterial poly(3-hydroxybutyrate) from bio-sourced racemic cyclic diolide. Nature Communications, 9(1), 1-11. https://doi.org/10.1038/s41467-018-04734-3",Table 1.15,ester_stereo,"('C[C@@H](O)CC(=O)O', 'C[C@H](O)CC(=O)O')",25,0,1.9278639999999996,
C[C@H](O)CC(=O)O[C@H](C)CC(=O)O[C@H](C)CC(=O)O[C@H](C)CC(=O)O[C@H](C)CC(=O)O[C@H](C)CC(=O)O[C@H](C)CC(=O)O[C@H](C)CC(=O)O[C@H](C)CC(=O)O[C@H](C)CC(=O)O[C@H](C)CC(=O)O[C@H](C)CC(=O)O[C@H](C)CC(=O)O[C@H](C)CC(=O)O[C@H](C)CC(=O)O[C@H](C)CC(=O)O[C@H](C)CC(=O)O[C@H](C)CC(=O)O[C@H](C)CC(=O)O[C@H](C)CC(=O)O[C@H](C)CC(=O)O[C@H](C)CC(=O)O[C@H](C)CC(=O)O[C@H](C)CC(=O)O[C@@H](C)CC(=O)O,C[C@@H](O)CC(=O)O.C[C@H](O)CC(=O)O,"('C[C@@H](O)CC(=O)O', 'C[C@H](O)CC(=O)O')",0.89,,3.0,,120.442444,2.7338002,6,[],"Tang, X., & Chen, E. Y. X. (2018). Chemical synthesis of perfectly isotactic and high melting bacterial poly(3-hydroxybutyrate) from bio-sourced racemic cyclic diolide. Nature Communications, 9(1), 1-11. https://doi.org/10.1038/s41467-018-04734-3","4e, table1, si fig 39",ester_stereo,"('C[C@@H](O)CC(=O)O', 'C[C@H](O)CC(=O)O')",25,1,,1.4955670000000003
C[C@H](O)CC(=O)O[C@@H](C)CC(=O)O[C@@H](C)CC(=O)O[C@@H](C)CC(=O)O[C@@H](C)CC(=O)O[C@@H](C)CC(=O)O[C@@H](C)CC(=O)O[C@@H](C)CC(=O)O[C@@H](C)CC(=O)O[C@@H](C)CC(=O)O[C@H](C)CC(=O)O[C@H](C)CC(=O)O[C@H](C)CC(=O)O[C@H](C)CC(=O)O[C@@H](C)CC(=O)O[C@@H](C)CC(=O)O[C@@H](C)CC(=O)O[C@@H](C)CC(=O)O[C@@H](C)CC(=O)O[C@@H](C)CC(=O)O[C@@H](C)CC(=O)O[C@@H](C)CC(=O)O[C@@H](C)CC(=O)O[C@@H](C)CC(=O)O[C@@H](C)CC(=O)O,C[C@@H](O)CC(=O)O.C[C@H](O)CC(=O)O,"('C[C@@H](O)CC(=O)O', 'C[C@H](O)CC(=O)O')",0.89,43600.0,,122.0,119.71002,2.8330734,6,[],"Tang, X., & Chen, E. Y. X. (2018). Chemical synthesis of perfectly isotactic and high melting bacterial poly(3-hydroxybutyrate) from bio-sourced racemic cyclic diolide. Nature Communications, 9(1), 1-11. https://doi.org/10.1038/s41467-018-04734-3",Table 1.15,ester_stereo,"('C[C@@H](O)CC(=O)O', 'C[C@H](O)CC(=O)O')",25,1,2.28998,
C[C@@H](CC(=O)O[C@@H](C)CC(=O)O[C@@H](C)CC(=O)O[C@@H](C)CC(=O)O[C@@H](C)CC(=O)O[C@@H](C)CC(=O)O[C@@H](C)CC(=O)O[C@H](C)CC(=O)O[C@H](C)CC(=O)O)OC(=O)C[C@H](C)OC(=O)C[C@H](C)OC(=O)C[C@H](C)OC(=O)C[C@H](C)OC(=O)C[C@H](C)OC(=O)C[C@@H](C)OC(=O)C[C@@H](C)OC(=O)C[C@@H](C)OC(=O)C[C@@H](C)OC(=O)C[C@@H](C)OC(=O)C[C@@H](C)OC(=O)C[C@@H](C)OC(=O)C[C@@H](C)OC(=O)C[C@@H](C)OC(=O)C[C@@H](C)OC(=O)C[C@@H](C)O,C[C@@H](O)CC(=O)O.C[C@H](O)CC(=O)O,"('C[C@@H](O)CC(=O)O', 'C[C@H](O)CC(=O)O')",0.89,,3.0,,119.92232,2.747513,6,[],"Tang, X., & Chen, E. Y. X. (2018). Chemical synthesis of perfectly isotactic and high melting bacterial poly(3-hydroxybutyrate) from bio-sourced racemic cyclic diolide. Nature Communications, 9(1), 1-11. https://doi.org/10.1038/s41467-018-04734-3","4e, table1, si fig 39",ester_stereo,"('C[C@@H](O)CC(=O)O', 'C[C@H](O)CC(=O)O')",25,2,,1.4955645000000004
C[C@@H](CC(=O)O[C@@H](C)CC(=O)O[C@@H](C)CC(=O)O[C@@H](C)CC(=O)O[C@@H](C)CC(=O)O[C@H](C)CC(=O)O[C@H](C)CC(=O)O)OC(=O)C[C@H](C)OC(=O)C[C@H](C)OC(=O)C[C@H](C)OC(=O)C[C@@H](C)OC(=O)C[C@@H](C)OC(=O)C[C@@H](C)OC(=O)C[C@@H](C)OC(=O)C[C@@H](C)OC(=O)C[C@@H](C)OC(=O)C[C@@H](C)OC(=O)C[C@@H](C)OC(=O)C[C@@H](C)OC(=O)C[C@@H](C)OC(=O)C[C@@H](C)OC(=O)C[C@@H](C)OC(=O)C[C@@H](C)OC(=O)C[C@@H](C)OC(=O)C[C@@H](C)O,C[C@@H](O)CC(=O)O.C[C@H](O)CC(=O)O,"('C[C@@H](O)CC(=O)O', 'C[C@H](O)CC(=O)O')",0.89,43600.0,,122.0,119.849846,2.7557926,6,[],"Tang, X., & Chen, E. Y. X. (2018). Chemical synthesis of perfectly isotactic and high melting bacterial poly(3-hydroxybutyrate) from bio-sourced racemic cyclic diolide. Nature Communications, 9(1), 1-11. https://doi.org/10.1038/s41467-018-04734-3",Table 1.15,ester_stereo,"('C[C@@H](O)CC(=O)O', 'C[C@H](O)CC(=O)O')",25,2,2.1501540000000006,
C[C@H](O)CC(=O)O[C@@H](C)CC(=O)O[C@@H](C)CC(=O)O[C@@H](C)CC(=O)O[C@H](C)CC(=O)O[C@H](C)CC(=O)O[C@H](C)CC(=O)O[C@H](C)CC(=O)O[C@H](C)CC(=O)O[C@@H](C)CC(=O)O[C@@H](C)CC(=O)O[C@@H](C)CC(=O)O[C@@H](C)CC(=O)O[C@@H](C)CC(=O)O[C@@H](C)CC(=O)O[C@@H](C)CC(=O)O[C@@H](C)CC(=O)O[C@@H](C)CC(=O)O[C@@H](C)CC(=O)O[C@@H](C)CC(=O)O[C@@H](C)CC(=O)O[C@@H](C)CC(=O)O[C@@H](C)CC(=O)O[C@@H](C)CC(=O)O[C@@H](C)CC(=O)O,C[C@@H](O)CC(=O)O.C[C@H](O)CC(=O)O,"('C[C@@H](O)CC(=O)O', 'C[C@H](O)CC(=O)O')",0.89,,3.0,,119.74576,2.8288274,6,[],"Tang, X., & Chen, E. Y. X. (2018). Chemical synthesis of perfectly isotactic and high melting bacterial poly(3-hydroxybutyrate) from bio-sourced racemic cyclic diolide. Nature Communications, 9(1), 1-11. https://doi.org/10.1038/s41467-018-04734-3","4e, table1, si fig 39",ester_stereo,"('C[C@@H](O)CC(=O)O', 'C[C@H](O)CC(=O)O')",25,3,,1.4955670000000003
C[C@@H](CC(=O)O[C@@H](C)CC(=O)O[C@@H](C)CC(=O)O[C@@H](C)CC(=O)O[C@H](C)CC(=O)O[C@H](C)CC(=O)O[C@H](C)CC(=O)O[C@H](C)CC(=O)O[C@H](C)CC(=O)O[C@H](C)CC(=O)O[C@H](C)CC(=O)O[C@H](C)CC(=O)O[C@H](C)CC(=O)O[C@H](C)CC(=O)O[C@H](C)CC(=O)O[C@H](C)CC(=O)O)OC(=O)C[C@H](C)OC(=O)C[C@H](C)OC(=O)C[C@H](C)OC(=O)C[C@@H](C)OC(=O)C[C@@H](C)OC(=O)C[C@@H](C)OC(=O)C[C@@H](C)OC(=O)C[C@@H](C)OC(=O)C[C@@H](C)O,C[C@@H](O)CC(=O)O.C[C@H](O)CC(=O)O,"('C[C@@H](O)CC(=O)O', 'C[C@H](O)CC(=O)O')",0.89,43600.0,,122.0,120.228905,2.7092845,6,[],"Tang, X., & Chen, E. Y. X. (2018). Chemical synthesis of perfectly isotactic and high melting bacterial poly(3-hydroxybutyrate) from bio-sourced racemic cyclic diolide. Nature Communications, 9(1), 1-11. https://doi.org/10.1038/s41467-018-04734-3",Table 1.15,ester_stereo,"('C[C@@H](O)CC(=O)O', 'C[C@H](O)CC(=O)O')",25,3,1.7710950000000025,
C[C@H](O)CC(=O)O[C@@H](C)CC(=O)O[C@@H](C)CC(=O)O[C@@H](C)CC(=O)O[C@@H](C)CC(=O)O[C@@H](C)CC(=O)O[C@@H](C)CC(=O)O[C@H](C)CC(=O)O[C@H](C)CC(=O)O[C@H](C)CC(=O)O[C@H](C)CC(=O)O[C@H](C)CC(=O)O[C@@H](C)CC(=O)O[C@@H](C)CC(=O)O[C@@H](C)CC(=O)O[C@@H](C)CC(=O)O[C@@H](C)CC(=O)O[C@@H](C)CC(=O)O[C@@H](C)CC(=O)O[C@@H](C)CC(=O)O[C@@H](C)CC(=O)O[C@@H](C)CC(=O)O[C@@H](C)CC(=O)O[C@@H](C)CC(=O)O[C@@H](C)CC(=O)O,C[C@@H](O)CC(=O)O.C[C@H](O)CC(=O)O,"('C[C@@H](O)CC(=O)O', 'C[C@H](O)CC(=O)O')",0.89,,3.0,,119.74576,2.828829,6,[],"Tang, X., & Chen, E. Y. X. (2018). Chemical synthesis of perfectly isotactic and high melting bacterial poly(3-hydroxybutyrate) from bio-sourced racemic cyclic diolide. Nature Communications, 9(1), 1-11. https://doi.org/10.1038/s41467-018-04734-3","4e, table1, si fig 39",ester_stereo,"('C[C@@H](O)CC(=O)O', 'C[C@H](O)CC(=O)O')",25,4,,1.4955670000000003
C[C@H](O)CC(=O)O[C@@H](C)CC(=O)O[C@@H](C)CC(=O)O[C@@H](C)CC(=O)O[C@@H](C)CC(=O)O[C@@H](C)CC(=O)O[C@@H](C)CC(=O)O[C@@H](C)CC(=O)O[C@@H](C)CC(=O)O[C@@H](C)CC(=O)O[C@@H](C)CC(=O)O[C@@H](C)CC(=O)O[C@H](C)CC(=O)O[C@H](C)CC(=O)O[C@H](C)CC(=O)O[C@H](C)CC(=O)O[C@H](C)CC(=O)O[C@@H](C)CC(=O)O[C@@H](C)CC(=O)O[C@@H](C)CC(=O)O[C@@H](C)CC(=O)O[C@@H](C)CC(=O)O[C@@H](C)CC(=O)O[C@@H](C)CC(=O)O[C@@H](C)CC(=O)O,C[C@@H](O)CC(=O)O.C[C@H](O)CC(=O)O,"('C[C@@H](O)CC(=O)O', 'C[C@H](O)CC(=O)O')",0.89,43600.0,,122.0,119.74574,2.8288283,6,[],"Tang, X., & Chen, E. Y. X. (2018). Chemical synthesis of perfectly isotactic and high melting bacterial poly(3-hydroxybutyrate) from bio-sourced racemic cyclic diolide. Nature Communications, 9(1), 1-11. https://doi.org/10.1038/s41467-018-04734-3",Table 1.15,ester_stereo,"('C[C@@H](O)CC(=O)O', 'C[C@H](O)CC(=O)O')",25,4,2.254260000000002,
C[C@H](O)CC(=O)O[C@@H](C)CC(=O)O[C@@H](C)CC(=O)O[C@@H](C)CC(=O)O[C@@H](C)CC(=O)O[C@@H](C)CC(=O)O[C@@H](C)CC(=O)O[C@@H](C)CC(=O)O[C@@H](C)CC(=O)O[C@@H](C)CC(=O)O[C@@H](C)CC(=O)O[C@@H](C)CC(=O)O[C@H](C)CC(=O)O[C@H](C)CC(=O)O[C@H](C)CC(=O)O[C@H](C)CC(=O)O[C@H](C)CC(=O)O[C@H](C)CC(=O)O[C@H](C)CC(=O)O[C@H](C)CC(=O)O[C@H](C)CC(=O)O[C@H](C)CC(=O)O[C@@H](C)CC(=O)O[C@@H](C)CC(=O)O[C@@H](C)CC(=O)O,C[C@@H](O)CC(=O)O.C[C@H](O)CC(=O)O,"('C[C@@H](O)CC(=O)O', 'C[C@H](O)CC(=O)O')",0.91,4770.0,-1.0,128.0,125.14239,2.0127294,6,[],"Tang, X., & Chen, E. Y. X. (2018). Chemical synthesis of perfectly isotactic and high melting bacterial poly(3-hydroxybutyrate) from bio-sourced racemic cyclic diolide. Nature Communications, 9(1), 1-11. https://doi.org/10.1038/s41467-018-04734-3",Table 1.01,ester_stereo,"('C[C@@H](O)CC(=O)O', 'C[C@H](O)CC(=O)O')",25,0,2.857609999999994,5.495567
C[C@@H](CC(=O)O[C@@H](C)CC(=O)O[C@@H](C)CC(=O)O[C@@H](C)CC(=O)O[C@@H](C)CC(=O)O[C@@H](C)CC(=O)O[C@@H](C)CC(=O)O[C@H](C)CC(=O)O[C@H](C)CC(=O)O[C@H](C)CC(=O)O[C@H](C)CC(=O)O[C@H](C)CC(=O)O[C@H](C)CC(=O)O[C@H](C)CC(=O)O[C@H](C)CC(=O)O[C@H](C)CC(=O)O[C@H](C)CC(=O)O)OC(=O)C[C@H](C)OC(=O)C[C@H](C)OC(=O)C[C@H](C)OC(=O)C[C@H](C)OC(=O)C[C@H](C)OC(=O)C[C@H](C)OC(=O)C[C@@H](C)OC(=O)C[C@@H](C)O,C[C@@H](O)CC(=O)O.C[C@H](O)CC(=O)O,"('C[C@@H](O)CC(=O)O', 'C[C@H](O)CC(=O)O')",0.91,4770.0,-1.0,128.0,125.58413,1.7670134,6,[],"Tang, X., & Chen, E. Y. X. (2018). Chemical synthesis of perfectly isotactic and high melting bacterial poly(3-hydroxybutyrate) from bio-sourced racemic cyclic diolide. Nature Communications, 9(1), 1-11. https://doi.org/10.1038/s41467-018-04734-3",Table 1.01,ester_stereo,"('C[C@@H](O)CC(=O)O', 'C[C@H](O)CC(=O)O')",25,1,2.415869999999998,5.495563
C[C@@H](CC(=O)O[C@@H](C)CC(=O)O[C@@H](C)CC(=O)O[C@@H](C)CC(=O)O[C@@H](C)CC(=O)O[C@@H](C)CC(=O)O[C@@H](C)CC(=O)O[C@@H](C)CC(=O)O[C@@H](C)CC(=O)O[C@@H](C)CC(=O)O[C@@H](C)CC(=O)O[C@H](C)CC(=O)O[C@H](C)CC(=O)O[C@H](C)CC(=O)O)OC(=O)C[C@H](C)OC(=O)C[C@H](C)OC(=O)C[C@H](C)OC(=O)C[C@H](C)OC(=O)C[C@H](C)OC(=O)C[C@H](C)OC(=O)C[C@H](C)OC(=O)C[C@H](C)OC(=O)C[C@H](C)OC(=O)C[C@H](C)OC(=O)C[C@@H](C)O,C[C@@H](O)CC(=O)O.C[C@H](O)CC(=O)O,"('C[C@@H](O)CC(=O)O', 'C[C@H](O)CC(=O)O')",0.91,4770.0,-1.0,128.0,125.494194,1.8010256,6,[],"Tang, X., & Chen, E. Y. X. (2018). Chemical synthesis of perfectly isotactic and high melting bacterial poly(3-hydroxybutyrate) from bio-sourced racemic cyclic diolide. Nature Communications, 9(1), 1-11. https://doi.org/10.1038/s41467-018-04734-3",Table 1.01,ester_stereo,"('C[C@@H](O)CC(=O)O', 'C[C@H](O)CC(=O)O')",25,2,2.505806000000007,5.495565
C[C@H](O)CC(=O)O[C@@H](C)CC(=O)O[C@@H](C)CC(=O)O[C@@H](C)CC(=O)O[C@@H](C)CC(=O)O[C@@H](C)CC(=O)O[C@@H](C)CC(=O)O[C@@H](C)CC(=O)O[C@H](C)CC(=O)O[C@H](C)CC(=O)O[C@H](C)CC(=O)O[C@H](C)CC(=O)O[C@H](C)CC(=O)O[C@@H](C)CC(=O)O[C@@H](C)CC(=O)O[C@@H](C)CC(=O)O[C@@H](C)CC(=O)O[C@@H](C)CC(=O)O[C@@H](C)CC(=O)O[C@@H](C)CC(=O)O[C@@H](C)CC(=O)O[C@@H](C)CC(=O)O[C@@H](C)CC(=O)O[C@@H](C)CC(=O)O[C@@H](C)CC(=O)O,C[C@@H](O)CC(=O)O.C[C@H](O)CC(=O)O,"('C[C@@H](O)CC(=O)O', 'C[C@H](O)CC(=O)O')",0.91,4770.0,-1.0,128.0,125.02392,2.0611894,6,[],"Tang, X., & Chen, E. Y. X. (2018). Chemical synthesis of perfectly isotactic and high melting bacterial poly(3-hydroxybutyrate) from bio-sourced racemic cyclic diolide. Nature Communications, 9(1), 1-11. https://doi.org/10.1038/s41467-018-04734-3",Table 1.01,ester_stereo,"('C[C@@H](O)CC(=O)O', 'C[C@H](O)CC(=O)O')",25,3,2.976079999999996,5.495567
C[C@@H](CC(=O)O[C@H](C)CC(=O)O[C@H](C)CC(=O)O)OC(=O)C[C@@H](C)OC(=O)C[C@@H](C)OC(=O)C[C@@H](C)OC(=O)C[C@@H](C)OC(=O)C[C@@H](C)OC(=O)C[C@@H](C)OC(=O)C[C@@H](C)OC(=O)C[C@@H](C)OC(=O)C[C@@H](C)OC(=O)C[C@@H](C)OC(=O)C[C@@H](C)OC(=O)C[C@@H](C)OC(=O)C[C@@H](C)OC(=O)C[C@@H](C)OC(=O)C[C@@H](C)OC(=O)C[C@@H](C)OC(=O)C[C@@H](C)OC(=O)C[C@@H](C)OC(=O)C[C@@H](C)OC(=O)C[C@@H](C)OC(=O)C[C@@H](C)OC(=O)C[C@@H](C)O,C[C@@H](O)CC(=O)O.C[C@H](O)CC(=O)O,"('C[C@@H](O)CC(=O)O', 'C[C@H](O)CC(=O)O')",0.91,4770.0,-1.0,128.0,125.249405,1.9017338,6,[],"Tang, X., & Chen, E. Y. X. (2018). Chemical synthesis of perfectly isotactic and high melting bacterial poly(3-hydroxybutyrate) from bio-sourced racemic cyclic diolide. Nature Communications, 9(1), 1-11. https://doi.org/10.1038/s41467-018-04734-3",Table 1.01,ester_stereo,"('C[C@@H](O)CC(=O)O', 'C[C@H](O)CC(=O)O')",25,4,2.750595000000004,5.4955616
C[C@H](O)CC(=O)O[C@@H](C)CC(=O)O[C@@H](C)CC(=O)O[C@@H](C)CC(=O)O[C@@H](C)CC(=O)O[C@@H](C)CC(=O)O[C@@H](C)CC(=O)O[C@@H](C)CC(=O)O[C@@H](C)CC(=O)O[C@@H](C)CC(=O)O[C@@H](C)CC(=O)O[C@@H](C)CC(=O)O[C@@H](C)CC(=O)O[C@@H](C)CC(=O)O[C@@H](C)CC(=O)O[C@@H](C)CC(=O)O[C@@H](C)CC(=O)O[C@@H](C)CC(=O)O[C@@H](C)CC(=O)O[C@H](C)CC(=O)O[C@H](C)CC(=O)O[C@H](C)CC(=O)O[C@H](C)CC(=O)O[C@H](C)CC(=O)O[C@H](C)CC(=O)O,C[C@@H](O)CC(=O)O.C[C@H](O)CC(=O)O,"('C[C@@H](O)CC(=O)O', 'C[C@H](O)CC(=O)O')",0.93,,2.0,,133.13809,2.8705099,6,[],"Tang, X., & Chen, E. Y. X. (2018). Chemical synthesis of perfectly isotactic and high melting bacterial poly(3-hydroxybutyrate) from bio-sourced racemic cyclic diolide. Nature Communications, 9(1), 1-11. https://doi.org/10.1038/s41467-018-04734-3",Table 2.6,ester_stereo,"('C[C@@H](O)CC(=O)O', 'C[C@H](O)CC(=O)O')",25,0,,2.4955670000000003
C[C@@H](CC(=O)O)OC(=O)C[C@H](C)OC(=O)C[C@H](C)OC(=O)C[C@H](C)OC(=O)C[C@H](C)OC(=O)C[C@H](C)OC(=O)C[C@H](C)OC(=O)C[C@H](C)OC(=O)C[C@H](C)OC(=O)C[C@H](C)OC(=O)C[C@H](C)OC(=O)C[C@H](C)OC(=O)C[C@H](C)OC(=O)C[C@H](C)OC(=O)C[C@H](C)OC(=O)C[C@H](C)OC(=O)C[C@@H](C)OC(=O)C[C@@H](C)OC(=O)C[C@@H](C)OC(=O)C[C@@H](C)OC(=O)C[C@@H](C)OC(=O)C[C@@H](C)OC(=O)C[C@@H](C)OC(=O)C[C@@H](C)OC(=O)C[C@@H](C)O,C[C@@H](O)CC(=O)O.C[C@H](O)CC(=O)O,"('C[C@@H](O)CC(=O)O', 'C[C@H](O)CC(=O)O')",0.93,10900.0,3.0,133.0,133.45961,2.5000167,6,[],"Tang, X., & Chen, E. Y. X. (2018). Chemical synthesis of perfectly isotactic and high melting bacterial poly(3-hydroxybutyrate) from bio-sourced racemic cyclic diolide. Nature Communications, 9(1), 1-11. https://doi.org/10.1038/s41467-018-04734-3",Table 1.02,ester_stereo,"('C[C@@H](O)CC(=O)O', 'C[C@H](O)CC(=O)O')",25,0,0.45960999999999785,1.4955645000000004
C[C@H](O)CC(=O)O[C@@H](C)CC(=O)O[C@@H](C)CC(=O)O[C@@H](C)CC(=O)O[C@H](C)CC(=O)O[C@H](C)CC(=O)O[C@H](C)CC(=O)O[C@H](C)CC(=O)O[C@H](C)CC(=O)O[C@H](C)CC(=O)O[C@H](C)CC(=O)O[C@H](C)CC(=O)O[C@H](C)CC(=O)O[C@H](C)CC(=O)O[C@H](C)CC(=O)O[C@H](C)CC(=O)O[C@H](C)CC(=O)O[C@H](C)CC(=O)O[C@H](C)CC(=O)O[C@H](C)CC(=O)O[C@H](C)CC(=O)O[C@H](C)CC(=O)O[C@H](C)CC(=O)O[C@H](C)CC(=O)O[C@H](C)CC(=O)O,C[C@@H](O)CC(=O)O.C[C@H](O)CC(=O)O,"('C[C@@H](O)CC(=O)O', 'C[C@H](O)CC(=O)O')",0.93,32000.0,3.4,146.0,133.20152,2.5655887,6,[],"Tang, X., & Chen, E. Y. X. (2018). Chemical synthesis of perfectly isotactic and high melting bacterial poly(3-hydroxybutyrate) from bio-sourced racemic cyclic diolide. Nature Communications, 9(1), 1-11. https://doi.org/10.1038/s41467-018-04734-3",Table 1.04,ester_stereo,"('C[C@@H](O)CC(=O)O', 'C[C@H](O)CC(=O)O')",25,0,12.798480000000012,1.0955670000000004
