Repository: tyo-nu/PolyIDRS_Paper

# PolyIDRS_Paper
Code and Figures for the PolyIDRS paper.

File: Figures/Figure_5/data/U_shaped_Tm_data.csv (part 53 of 60)
smiles_polymer,smiles_monomer,monomers,pm,Mn,Tg,Tm,Tm_pred,Tg_pred,model_id,distribution,ref,comment,mechanism,monomers.1,DP,replicate_structure,dTm,dTg
C[C@@H](CC(=O)O)OC(=O)C[C@H](C)OC(=O)C[C@H](C)OC(=O)C[C@H](C)OC(=O)C[C@H](C)OC(=O)C[C@H](C)OC(=O)C[C@H](C)OC(=O)C[C@H](C)OC(=O)C[C@H](C)OC(=O)C[C@H](C)OC(=O)C[C@H](C)OC(=O)C[C@H](C)OC(=O)C[C@H](C)OC(=O)C[C@H](C)OC(=O)C[C@H](C)OC(=O)C[C@H](C)OC(=O)C[C@H](C)OC(=O)C[C@H](C)OC(=O)C[C@H](C)OC(=O)C[C@H](C)OC(=O)C[C@H](C)OC(=O)C[C@H](C)OC(=O)C[C@H](C)OC(=O)C[C@@H](C)OC(=O)C[C@@H](C)O,C[C@@H](O)CC(=O)O.C[C@H](O)CC(=O)O,"('C[C@@H](O)CC(=O)O', 'C[C@H](O)CC(=O)O')",0.93,,2.0,,133.48863,2.3575332,6,[],"Tang, X., & Chen, E. Y. X. (2018). Chemical synthesis of perfectly isotactic and high melting bacterial poly(3-hydroxybutyrate) from bio-sourced racemic cyclic diolide. Nature Communications, 9(1), 1-11. https://doi.org/10.1038/s41467-018-04734-3",Table 2.6,ester_stereo,"('C[C@@H](O)CC(=O)O', 'C[C@H](O)CC(=O)O')",25,1,,2.4955645000000004
C[C@H](O)CC(=O)O[C@@H](C)CC(=O)O[C@@H](C)CC(=O)O[C@@H](C)CC(=O)O[C@@H](C)CC(=O)O[C@@H](C)CC(=O)O[C@@H](C)CC(=O)O[C@@H](C)CC(=O)O[C@@H](C)CC(=O)O[C@@H](C)CC(=O)O[C@@H](C)CC(=O)O[C@@H](C)CC(=O)O[C@@H](C)CC(=O)O[C@H](C)CC(=O)O[C@H](C)CC(=O)O[C@H](C)CC(=O)O[C@H](C)CC(=O)O[C@H](C)CC(=O)O[C@H](C)CC(=O)O[C@H](C)CC(=O)O[C@H](C)CC(=O)O[C@H](C)CC(=O)O[C@H](C)CC(=O)O[C@H](C)CC(=O)O[C@H](C)CC(=O)O,C[C@@H](O)CC(=O)O.C[C@H](O)CC(=O)O,"('C[C@@H](O)CC(=O)O', 'C[C@H](O)CC(=O)O')",0.93,10900.0,3.0,133.0,133.16454,2.749843,6,[],"Tang, X., & Chen, E. Y. X. (2018). Chemical synthesis of perfectly isotactic and high melting bacterial poly(3-hydroxybutyrate) from bio-sourced racemic cyclic diolide. Nature Communications, 9(1), 1-11. https://doi.org/10.1038/s41467-018-04734-3",Table 1.02,ester_stereo,"('C[C@@H](O)CC(=O)O', 'C[C@H](O)CC(=O)O')",25,1,0.16453999999998814,1.4955670000000003
C[C@@H](CC(=O)O)OC(=O)C[C@H](C)OC(=O)C[C@@H](C)OC(=O)C[C@@H](C)OC(=O)C[C@@H](C)OC(=O)C[C@@H](C)OC(=O)C[C@@H](C)OC(=O)C[C@@H](C)OC(=O)C[C@@H](C)OC(=O)C[C@@H](C)OC(=O)C[C@@H](C)OC(=O)C[C@@H](C)OC(=O)C[C@@H](C)OC(=O)C[C@@H](C)OC(=O)C[C@@H](C)OC(=O)C[C@@H](C)OC(=O)C[C@@H](C)OC(=O)C[C@@H](C)OC(=O)C[C@@H](C)OC(=O)C[C@@H](C)OC(=O)C[C@@H](C)OC(=O)C[C@@H](C)OC(=O)C[C@@H](C)OC(=O)C[C@@H](C)OC(=O)C[C@@H](C)O,C[C@@H](O)CC(=O)O.C[C@H](O)CC(=O)O,"('C[C@@H](O)CC(=O)O', 'C[C@H](O)CC(=O)O')",0.93,32000.0,3.4,146.0,133.39655,2.7814624,6,[],"Tang, X., & Chen, E. Y. X. (2018). Chemical synthesis of perfectly isotactic and high melting bacterial poly(3-hydroxybutyrate) from bio-sourced racemic cyclic diolide. Nature Communications, 9(1), 1-11. https://doi.org/10.1038/s41467-018-04734-3",Table 1.04,ester_stereo,"('C[C@@H](O)CC(=O)O', 'C[C@H](O)CC(=O)O')",25,1,12.60345000000001,1.0955645000000005
C[C@@H](CC(=O)O)OC(=O)C[C@H](C)OC(=O)C[C@H](C)OC(=O)C[C@H](C)OC(=O)C[C@H](C)OC(=O)C[C@H](C)OC(=O)C[C@H](C)OC(=O)C[C@H](C)OC(=O)C[C@H](C)OC(=O)C[C@H](C)OC(=O)C[C@H](C)OC(=O)C[C@H](C)OC(=O)C[C@H](C)OC(=O)C[C@H](C)OC(=O)C[C@H](C)OC(=O)C[C@H](C)OC(=O)C[C@H](C)OC(=O)C[C@H](C)OC(=O)C[C@H](C)OC(=O)C[C@H](C)OC(=O)C[C@H](C)OC(=O)C[C@@H](C)OC(=O)C[C@@H](C)OC(=O)C[C@@H](C)OC(=O)C[C@@H](C)O,C[C@@H](O)CC(=O)O.C[C@H](O)CC(=O)O,"('C[C@@H](O)CC(=O)O', 'C[C@H](O)CC(=O)O')",0.93,,2.0,,133.48035,2.3982193,6,[],"Tang, X., & Chen, E. Y. X. (2018). Chemical synthesis of perfectly isotactic and high melting bacterial poly(3-hydroxybutyrate) from bio-sourced racemic cyclic diolide. Nature Communications, 9(1), 1-11. https://doi.org/10.1038/s41467-018-04734-3",Table 2.6,ester_stereo,"('C[C@@H](O)CC(=O)O', 'C[C@H](O)CC(=O)O')",25,2,,2.4955645000000004
C[C@H](O)CC(=O)O[C@@H](C)CC(=O)O[C@@H](C)CC(=O)O[C@@H](C)CC(=O)O[C@@H](C)CC(=O)O[C@@H](C)CC(=O)O[C@@H](C)CC(=O)O[C@@H](C)CC(=O)O[C@@H](C)CC(=O)O[C@@H](C)CC(=O)O[C@@H](C)CC(=O)O[C@@H](C)CC(=O)O[C@@H](C)CC(=O)O[C@@H](C)CC(=O)O[C@@H](C)CC(=O)O[C@@H](C)CC(=O)O[C@@H](C)CC(=O)O[C@@H](C)CC(=O)O[C@@H](C)CC(=O)O[C@@H](C)CC(=O)O[C@@H](C)CC(=O)O[C@@H](C)CC(=O)O[C@H](C)CC(=O)O[C@H](C)CC(=O)O[C@H](C)CC(=O)O,C[C@@H](O)CC(=O)O.C[C@H](O)CC(=O)O,"('C[C@@H](O)CC(=O)O', 'C[C@H](O)CC(=O)O')",0.93,10900.0,3.0,133.0,133.124,2.9304042,6,[],"Tang, X., & Chen, E. Y. X. (2018). Chemical synthesis of perfectly isotactic and high melting bacterial poly(3-hydroxybutyrate) from bio-sourced racemic cyclic diolide. Nature Communications, 9(1), 1-11. https://doi.org/10.1038/s41467-018-04734-3",Table 1.02,ester_stereo,"('C[C@@H](O)CC(=O)O', 'C[C@H](O)CC(=O)O')",25,2,0.12399999999999523,1.4955670000000003
C[C@H](O)CC(=O)O[C@@H](C)CC(=O)O[C@@H](C)CC(=O)O[C@@H](C)CC(=O)O[C@@H](C)CC(=O)O[C@H](C)CC(=O)O[C@H](C)CC(=O)O[C@H](C)CC(=O)O[C@H](C)CC(=O)O[C@H](C)CC(=O)O[C@H](C)CC(=O)O[C@H](C)CC(=O)O[C@H](C)CC(=O)O[C@H](C)CC(=O)O[C@H](C)CC(=O)O[C@H](C)CC(=O)O[C@H](C)CC(=O)O[C@H](C)CC(=O)O[C@H](C)CC(=O)O[C@H](C)CC(=O)O[C@H](C)CC(=O)O[C@H](C)CC(=O)O[C@H](C)CC(=O)O[C@H](C)CC(=O)O[C@H](C)CC(=O)O,C[C@@H](O)CC(=O)O.C[C@H](O)CC(=O)O,"('C[C@@H](O)CC(=O)O', 'C[C@H](O)CC(=O)O')",0.93,32000.0,3.4,146.0,133.19753,2.5861492,6,[],"Tang, X., & Chen, E. Y. X. (2018). Chemical synthesis of perfectly isotactic and high melting bacterial poly(3-hydroxybutyrate) from bio-sourced racemic cyclic diolide. Nature Communications, 9(1), 1-11. https://doi.org/10.1038/s41467-018-04734-3",Table 1.04,ester_stereo,"('C[C@@H](O)CC(=O)O', 'C[C@H](O)CC(=O)O')",25,2,12.80247,1.0955670000000004
C[C@@H](CC(=O)O)OC(=O)C[C@H](C)OC(=O)C[C@H](C)OC(=O)C[C@H](C)OC(=O)C[C@H](C)OC(=O)C[C@@H](C)OC(=O)C[C@@H](C)OC(=O)C[C@@H](C)OC(=O)C[C@@H](C)OC(=O)C[C@@H](C)OC(=O)C[C@@H](C)OC(=O)C[C@@H](C)OC(=O)C[C@@H](C)OC(=O)C[C@@H](C)OC(=O)C[C@@H](C)OC(=O)C[C@@H](C)OC(=O)C[C@@H](C)OC(=O)C[C@@H](C)OC(=O)C[C@@H](C)OC(=O)C[C@@H](C)OC(=O)C[C@@H](C)OC(=O)C[C@@H](C)OC(=O)C[C@@H](C)OC(=O)C[C@@H](C)OC(=O)C[C@@H](C)O,C[C@@H](O)CC(=O)O.C[C@H](O)CC(=O)O,"('C[C@@H](O)CC(=O)O', 'C[C@H](O)CC(=O)O')",0.93,,2.0,,133.41048,2.7209647,6,[],"Tang, X., & Chen, E. Y. X. (2018). Chemical synthesis of perfectly isotactic and high melting bacterial poly(3-hydroxybutyrate) from bio-sourced racemic cyclic diolide. Nature Communications, 9(1), 1-11. https://doi.org/10.1038/s41467-018-04734-3",Table 2.6,ester_stereo,"('C[C@@H](O)CC(=O)O', 'C[C@H](O)CC(=O)O')",25,3,,2.4955645000000004
C[C@H](O)CC(=O)O[C@@H](C)CC(=O)O[C@@H](C)CC(=O)O[C@@H](C)CC(=O)O[C@@H](C)CC(=O)O[C@@H](C)CC(=O)O[C@@H](C)CC(=O)O[C@@H](C)CC(=O)O[C@@H](C)CC(=O)O[C@@H](C)CC(=O)O[C@H](C)CC(=O)O[C@H](C)CC(=O)O[C@H](C)CC(=O)O[C@H](C)CC(=O)O[C@H](C)CC(=O)O[C@H](C)CC(=O)O[C@H](C)CC(=O)O[C@H](C)CC(=O)O[C@H](C)CC(=O)O[C@H](C)CC(=O)O[C@H](C)CC(=O)O[C@H](C)CC(=O)O[C@H](C)CC(=O)O[C@H](C)CC(=O)O[C@H](C)CC(=O)O,C[C@@H](O)CC(=O)O.C[C@H](O)CC(=O)O,"('C[C@@H](O)CC(=O)O', 'C[C@H](O)CC(=O)O')",0.93,10900.0,3.0,133.0,133.1773,2.6887052,6,[],"Tang, X., & Chen, E. Y. X. (2018). Chemical synthesis of perfectly isotactic and high melting bacterial poly(3-hydroxybutyrate) from bio-sourced racemic cyclic diolide. Nature Communications, 9(1), 1-11. https://doi.org/10.1038/s41467-018-04734-3",Table 1.02,ester_stereo,"('C[C@@H](O)CC(=O)O', 'C[C@H](O)CC(=O)O')",25,3,0.17730000000000246,1.4955670000000003
C[C@H](O)CC(=O)O[C@@H](C)CC(=O)O[C@@H](C)CC(=O)O[C@@H](C)CC(=O)O[C@@H](C)CC(=O)O[C@@H](C)CC(=O)O[C@@H](C)CC(=O)O[C@@H](C)CC(=O)O[C@@H](C)CC(=O)O[C@@H](C)CC(=O)O[C@@H](C)CC(=O)O[C@@H](C)CC(=O)O[C@@H](C)CC(=O)O[C@@H](C)CC(=O)O[C@@H](C)CC(=O)O[C@@H](C)CC(=O)O[C@@H](C)CC(=O)O[C@@H](C)CC(=O)O[C@@H](C)CC(=O)O[C@H](C)CC(=O)O[C@H](C)CC(=O)O[C@H](C)CC(=O)O[C@H](C)CC(=O)O[C@H](C)CC(=O)O[C@H](C)CC(=O)O,C[C@@H](O)CC(=O)O.C[C@H](O)CC(=O)O,"('C[C@@H](O)CC(=O)O', 'C[C@H](O)CC(=O)O')",0.93,32000.0,3.4,146.0,133.13809,2.8705099,6,[],"Tang, X., & Chen, E. Y. X. (2018). Chemical synthesis of perfectly isotactic and high melting bacterial poly(3-hydroxybutyrate) from bio-sourced racemic cyclic diolide. Nature Communications, 9(1), 1-11. https://doi.org/10.1038/s41467-018-04734-3",Table 1.04,ester_stereo,"('C[C@@H](O)CC(=O)O', 'C[C@H](O)CC(=O)O')",25,3,12.861909999999995,1.0955670000000004
C[C@@H](CC(=O)O)OC(=O)C[C@H](C)OC(=O)C[C@H](C)OC(=O)C[C@H](C)OC(=O)C[C@H](C)OC(=O)C[C@H](C)OC(=O)C[C@H](C)OC(=O)C[C@H](C)OC(=O)C[C@H](C)OC(=O)C[C@H](C)OC(=O)C[C@H](C)OC(=O)C[C@H](C)OC(=O)C[C@H](C)OC(=O)C[C@H](C)OC(=O)C[C@H](C)OC(=O)C[C@H](C)OC(=O)C[C@H](C)OC(=O)C[C@H](C)OC(=O)C[C@H](C)OC(=O)C[C@H](C)OC(=O)C[C@H](C)OC(=O)C[C@H](C)OC(=O)C[C@@H](C)OC(=O)C[C@@H](C)OC(=O)C[C@@H](C)O,C[C@@H](O)CC(=O)O.C[C@H](O)CC(=O)O,"('C[C@@H](O)CC(=O)O', 'C[C@H](O)CC(=O)O')",0.93,,2.0,,133.4845,2.3778586,6,[],"Tang, X., & Chen, E. Y. X. (2018). Chemical synthesis of perfectly isotactic and high melting bacterial poly(3-hydroxybutyrate) from bio-sourced racemic cyclic diolide. Nature Communications, 9(1), 1-11. https://doi.org/10.1038/s41467-018-04734-3",Table 2.6,ester_stereo,"('C[C@@H](O)CC(=O)O', 'C[C@H](O)CC(=O)O')",25,4,,2.4955645000000004
C[C@H](O)CC(=O)O[C@@H](C)CC(=O)O[C@@H](C)CC(=O)O[C@H](C)CC(=O)O[C@H](C)CC(=O)O[C@H](C)CC(=O)O[C@H](C)CC(=O)O[C@H](C)CC(=O)O[C@H](C)CC(=O)O[C@H](C)CC(=O)O[C@H](C)CC(=O)O[C@H](C)CC(=O)O[C@H](C)CC(=O)O[C@H](C)CC(=O)O[C@H](C)CC(=O)O[C@H](C)CC(=O)O[C@H](C)CC(=O)O[C@H](C)CC(=O)O[C@H](C)CC(=O)O[C@H](C)CC(=O)O[C@H](C)CC(=O)O[C@H](C)CC(=O)O[C@H](C)CC(=O)O[C@H](C)CC(=O)O[C@H](C)CC(=O)O,C[C@@H](O)CC(=O)O.C[C@H](O)CC(=O)O,"('C[C@@H](O)CC(=O)O', 'C[C@H](O)CC(=O)O')",0.93,10900.0,3.0,133.0,133.20555,2.5450318,6,[],"Tang, X., & Chen, E. Y. X. (2018). Chemical synthesis of perfectly isotactic and high melting bacterial poly(3-hydroxybutyrate) from bio-sourced racemic cyclic diolide. Nature Communications, 9(1), 1-11. https://doi.org/10.1038/s41467-018-04734-3",Table 1.02,ester_stereo,"('C[C@@H](O)CC(=O)O', 'C[C@H](O)CC(=O)O')",25,4,0.20554999999998813,1.4955670000000003
C[C@H](O)CC(=O)O[C@@H](C)CC(=O)O[C@@H](C)CC(=O)O[C@@H](C)CC(=O)O[C@@H](C)CC(=O)O[C@@H](C)CC(=O)O[C@@H](C)CC(=O)O[C@@H](C)CC(=O)O[C@@H](C)CC(=O)O[C@H](C)CC(=O)O[C@H](C)CC(=O)O[C@H](C)CC(=O)O[C@H](C)CC(=O)O[C@H](C)CC(=O)O[C@H](C)CC(=O)O[C@H](C)CC(=O)O[C@H](C)CC(=O)O[C@H](C)CC(=O)O[C@H](C)CC(=O)O[C@H](C)CC(=O)O[C@H](C)CC(=O)O[C@H](C)CC(=O)O[C@H](C)CC(=O)O[C@H](C)CC(=O)O[C@H](C)CC(=O)O,C[C@@H](O)CC(=O)O.C[C@H](O)CC(=O)O,"('C[C@@H](O)CC(=O)O', 'C[C@H](O)CC(=O)O')",0.93,32000.0,3.4,146.0,133.18129,2.6682549,6,[],"Tang, X., & Chen, E. Y. X. (2018). Chemical synthesis of perfectly isotactic and high melting bacterial poly(3-hydroxybutyrate) from bio-sourced racemic cyclic diolide. Nature Communications, 9(1), 1-11. https://doi.org/10.1038/s41467-018-04734-3",Table 1.04,ester_stereo,"('C[C@@H](O)CC(=O)O', 'C[C@H](O)CC(=O)O')",25,4,12.81871000000001,1.0955670000000004
C[C@H](O)CC(=O)O[C@@H](C)CC(=O)O[C@@H](C)CC(=O)O[C@H](C)CC(=O)O[C@H](C)CC(=O)O[C@H](C)CC(=O)O[C@H](C)CC(=O)O[C@H](C)CC(=O)O[C@H](C)CC(=O)O[C@H](C)CC(=O)O[C@H](C)CC(=O)O[C@H](C)CC(=O)O[C@H](C)CC(=O)O[C@H](C)CC(=O)O[C@H](C)CC(=O)O[C@H](C)CC(=O)O[C@H](C)CC(=O)O[C@H](C)CC(=O)O[C@H](C)CC(=O)O[C@H](C)CC(=O)O[C@H](C)CC(=O)O[C@H](C)CC(=O)O[C@H](C)CC(=O)O[C@H](C)CC(=O)O[C@H](C)CC(=O)O,C[C@@H](O)CC(=O)O.C[C@H](O)CC(=O)O,"('C[C@@H](O)CC(=O)O', 'C[C@H](O)CC(=O)O')",0.94,23000.0,4.0,136.0,138.26059,3.4202857,6,[],"Tang, X., & Chen, E. Y. X. (2018). Chemical synthesis of perfectly isotactic and high melting bacterial poly(3-hydroxybutyrate) from bio-sourced racemic cyclic diolide. Nature Communications, 9(1), 1-11. https://doi.org/10.1038/s41467-018-04734-3",Table 1.03,ester_stereo,"('C[C@@H](O)CC(=O)O', 'C[C@H](O)CC(=O)O')",25,0,2.2605900000000076,0.4955670000000003
C[C@@H](CC(=O)O)OC(=O)C[C@H](C)OC(=O)C[C@H](C)OC(=O)C[C@H](C)OC(=O)C[C@H](C)OC(=O)C[C@H](C)OC(=O)C[C@H](C)OC(=O)C[C@H](C)OC(=O)C[C@@H](C)OC(=O)C[C@@H](C)OC(=O)C[C@@H](C)OC(=O)C[C@@H](C)OC(=O)C[C@@H](C)OC(=O)C[C@@H](C)OC(=O)C[C@@H](C)OC(=O)C[C@@H](C)OC(=O)C[C@@H](C)OC(=O)C[C@@H](C)OC(=O)C[C@@H](C)OC(=O)C[C@@H](C)OC(=O)C[C@@H](C)OC(=O)C[C@@H](C)OC(=O)C[C@@H](C)OC(=O)C[C@@H](C)OC(=O)C[C@@H](C)O,C[C@@H](O)CC(=O)O.C[C@H](O)CC(=O)O,"('C[C@@H](O)CC(=O)O', 'C[C@H](O)CC(=O)O')",0.94,23000.0,4.0,136.0,138.44325,3.6697776,6,[],"Tang, X., & Chen, E. Y. X. (2018). Chemical synthesis of perfectly isotactic and high melting bacterial poly(3-hydroxybutyrate) from bio-sourced racemic cyclic diolide. Nature Communications, 9(1), 1-11. https://doi.org/10.1038/s41467-018-04734-3",Table 1.03,ester_stereo,"('C[C@@H](O)CC(=O)O', 'C[C@H](O)CC(=O)O')",25,1,2.443250000000006,0.4955645000000004
C[C@@H](CC(=O)O)OC(=O)C[C@H](C)OC(=O)C[C@H](C)OC(=O)C[C@H](C)OC(=O)C[C@H](C)OC(=O)C[C@H](C)OC(=O)C[C@H](C)OC(=O)C[C@@H](C)OC(=O)C[C@@H](C)OC(=O)C[C@@H](C)OC(=O)C[C@@H](C)OC(=O)C[C@@H](C)OC(=O)C[C@@H](C)OC(=O)C[C@@H](C)OC(=O)C[C@@H](C)OC(=O)C[C@@H](C)OC(=O)C[C@@H](C)OC(=O)C[C@@H](C)OC(=O)C[C@@H](C)OC(=O)C[C@@H](C)OC(=O)C[C@@H](C)OC(=O)C[C@@H](C)OC(=O)C[C@@H](C)OC(=O)C[C@@H](C)OC(=O)C[C@@H](C)O,C[C@@H](O)CC(=O)O.C[C@H](O)CC(=O)O,"('C[C@@H](O)CC(=O)O', 'C[C@H](O)CC(=O)O')",0.94,23000.0,4.0,136.0,138.44447,3.695703,6,[],"Tang, X., & Chen, E. Y. X. (2018). Chemical synthesis of perfectly isotactic and high melting bacterial poly(3-hydroxybutyrate) from bio-sourced racemic cyclic diolide. Nature Communications, 9(1), 1-11. https://doi.org/10.1038/s41467-018-04734-3",Table 1.03,ester_stereo,"('C[C@@H](O)CC(=O)O', 'C[C@H](O)CC(=O)O')",25,2,2.4444699999999955,0.4955645000000004
C[C@H](O)CC(=O)O[C@@H](C)CC(=O)O[C@@H](C)CC(=O)O[C@@H](C)CC(=O)O[C@@H](C)CC(=O)O[C@@H](C)CC(=O)O[C@@H](C)CC(=O)O[C@@H](C)CC(=O)O[C@@H](C)CC(=O)O[C@@H](C)CC(=O)O[C@@H](C)CC(=O)O[C@@H](C)CC(=O)O[C@@H](C)CC(=O)O[C@@H](C)CC(=O)O[C@@H](C)CC(=O)O[C@@H](C)CC(=O)O[C@@H](C)CC(=O)O[C@@H](C)CC(=O)O[C@@H](C)CC(=O)O[C@H](C)CC(=O)O[C@H](C)CC(=O)O[C@H](C)CC(=O)O[C@H](C)CC(=O)O[C@H](C)CC(=O)O[C@H](C)CC(=O)O,C[C@@H](O)CC(=O)O.C[C@H](O)CC(=O)O,"('C[C@@H](O)CC(=O)O', 'C[C@H](O)CC(=O)O')",0.94,23000.0,4.0,136.0,138.27827,3.846782,6,[],"Tang, X., & Chen, E. Y. X. (2018). Chemical synthesis of perfectly isotactic and high melting bacterial poly(3-hydroxybutyrate) from bio-sourced racemic cyclic diolide. Nature Communications, 9(1), 1-11. https://doi.org/10.1038/s41467-018-04734-3",Table 1.03,ester_stereo,"('C[C@@H](O)CC(=O)O', 'C[C@H](O)CC(=O)O')",25,3,2.278269999999992,0.4955670000000003
C[C@H](O)CC(=O)O[C@@H](C)CC(=O)O[C@@H](C)CC(=O)O[C@@H](C)CC(=O)O[C@@H](C)CC(=O)O[C@@H](C)CC(=O)O[C@@H](C)CC(=O)O[C@@H](C)CC(=O)O[C@@H](C)CC(=O)O[C@@H](C)CC(=O)O[C@@H](C)CC(=O)O[C@@H](C)CC(=O)O[C@@H](C)CC(=O)O[C@@H](C)CC(=O)O[C@@H](C)CC(=O)O[C@@H](C)CC(=O)O[C@@H](C)CC(=O)O[C@@H](C)CC(=O)O[C@@H](C)CC(=O)O[C@@H](C)CC(=O)O[C@@H](C)CC(=O)O[C@@H](C)CC(=O)O[C@@H](C)CC(=O)O[C@H](C)CC(=O)O[C@H](C)CC(=O)O,C[C@@H](O)CC(=O)O.C[C@H](O)CC(=O)O,"('C[C@@H](O)CC(=O)O', 'C[C@H](O)CC(=O)O')",0.94,23000.0,4.0,136.0,138.28204,3.9526849,6,[],"Tang, X., & Chen, E. Y. X. (2018). Chemical synthesis of perfectly isotactic and high melting bacterial poly(3-hydroxybutyrate) from bio-sourced racemic cyclic diolide. Nature Communications, 9(1), 1-11. https://doi.org/10.1038/s41467-018-04734-3",Table 1.03,ester_stereo,"('C[C@@H](O)CC(=O)O', 'C[C@H](O)CC(=O)O')",25,4,2.282039999999995,0.4955670000000003
C[C@@H](CC(=O)O)OC(=O)C[C@H](C)OC(=O)C[C@H](C)OC(=O)C[C@H](C)OC(=O)C[C@H](C)OC(=O)C[C@H](C)OC(=O)C[C@H](C)OC(=O)C[C@H](C)OC(=O)C[C@H](C)OC(=O)C[C@H](C)OC(=O)C[C@H](C)OC(=O)C[C@H](C)OC(=O)C[C@H](C)OC(=O)C[C@H](C)OC(=O)C[C@H](C)OC(=O)C[C@H](C)OC(=O)C[C@H](C)OC(=O)C[C@H](C)OC(=O)C[C@@H](C)OC(=O)C[C@@H](C)OC(=O)C[C@@H](C)OC(=O)C[C@@H](C)OC(=O)C[C@@H](C)OC(=O)C[C@@H](C)OC(=O)C[C@@H](C)O,C[C@@H](O)CC(=O)O.C[C@H](O)CC(=O)O,"('C[C@@H](O)CC(=O)O', 'C[C@H](O)CC(=O)O')",0.95,37300.0,4.1,147.0,145.12254,4.6415644,6,[],"Tang, X., & Chen, E. Y. X. (2018). Chemical synthesis of perfectly isotactic and high melting bacterial poly(3-hydroxybutyrate) from bio-sourced racemic cyclic diolide. Nature Communications, 9(1), 1-11. https://doi.org/10.1038/s41467-018-04734-3",Table 1.06,ester_stereo,"('C[C@@H](O)CC(=O)O', 'C[C@H](O)CC(=O)O')",25,0,1.8774600000000135,0.39556450000000076
C[C@H](O)CC(=O)O[C@@H](C)CC(=O)O[C@@H](C)CC(=O)O[C@@H](C)CC(=O)O[C@@H](C)CC(=O)O[C@@H](C)CC(=O)O[C@@H](C)CC(=O)O[C@@H](C)CC(=O)O[C@@H](C)CC(=O)O[C@@H](C)CC(=O)O[C@@H](C)CC(=O)O[C@@H](C)CC(=O)O[C@@H](C)CC(=O)O[C@@H](C)CC(=O)O[C@H](C)CC(=O)O[C@H](C)CC(=O)O[C@H](C)CC(=O)O[C@H](C)CC(=O)O[C@H](C)CC(=O)O[C@H](C)CC(=O)O[C@H](C)CC(=O)O[C@H](C)CC(=O)O[C@H](C)CC(=O)O[C@H](C)CC(=O)O[C@H](C)CC(=O)O,C[C@@H](O)CC(=O)O.C[C@H](O)CC(=O)O,"('C[C@@H](O)CC(=O)O', 'C[C@H](O)CC(=O)O')",0.95,25100.0,,147.0,145.20103,4.886628,6,[],"Tang, X., & Chen, E. Y. X. (2018). Chemical synthesis of perfectly isotactic and high melting bacterial poly(3-hydroxybutyrate) from bio-sourced racemic cyclic diolide. Nature Communications, 9(1), 1-11. https://doi.org/10.1038/s41467-018-04734-3",Table 1.05,ester_stereo,"('C[C@@H](O)CC(=O)O', 'C[C@H](O)CC(=O)O')",25,0,1.798969999999997,
C[C@@H](CC(=O)O)OC(=O)C[C@H](C)OC(=O)C[C@H](C)OC(=O)C[C@H](C)OC(=O)C[C@H](C)OC(=O)C[C@H](C)OC(=O)C[C@H](C)OC(=O)C[C@H](C)OC(=O)C[C@H](C)OC(=O)C[C@H](C)OC(=O)C[C@H](C)OC(=O)C[C@H](C)OC(=O)C[C@H](C)OC(=O)C[C@H](C)OC(=O)C[C@H](C)OC(=O)C[C@H](C)OC(=O)C[C@H](C)OC(=O)C[C@H](C)OC(=O)C[C@H](C)OC(=O)C[C@H](C)OC(=O)C[C@H](C)OC(=O)C[C@@H](C)OC(=O)C[C@@H](C)OC(=O)C[C@@H](C)OC(=O)C[C@@H](C)O,C[C@@H](O)CC(=O)O.C[C@H](O)CC(=O)O,"('C[C@@H](O)CC(=O)O', 'C[C@H](O)CC(=O)O')",0.95,37300.0,4.1,147.0,145.08191,4.5552063,6,[],"Tang, X., & Chen, E. Y. X. (2018). Chemical synthesis of perfectly isotactic and high melting bacterial poly(3-hydroxybutyrate) from bio-sourced racemic cyclic diolide. Nature Communications, 9(1), 1-11. https://doi.org/10.1038/s41467-018-04734-3",Table 1.06,ester_stereo,"('C[C@@H](O)CC(=O)O', 'C[C@H](O)CC(=O)O')",25,1,1.9180900000000065,0.39556450000000076
C[C@H](O)CC(=O)O[C@@H](C)CC(=O)O[C@@H](C)CC(=O)O[C@@H](C)CC(=O)O[C@@H](C)CC(=O)O[C@@H](C)CC(=O)O[C@@H](C)CC(=O)O[C@@H](C)CC(=O)O[C@@H](C)CC(=O)O[C@@H](C)CC(=O)O[C@@H](C)CC(=O)O[C@@H](C)CC(=O)O[C@@H](C)CC(=O)O[C@@H](C)CC(=O)O[C@@H](C)CC(=O)O[C@@H](C)CC(=O)O[C@@H](C)CC(=O)O[C@@H](C)CC(=O)O[C@@H](C)CC(=O)O[C@@H](C)CC(=O)O[C@@H](C)CC(=O)O[C@@H](C)CC(=O)O[C@H](C)CC(=O)O[C@H](C)CC(=O)O[C@H](C)CC(=O)O,C[C@@H](O)CC(=O)O.C[C@H](O)CC(=O)O,"('C[C@@H](O)CC(=O)O', 'C[C@H](O)CC(=O)O')",0.95,25100.0,,147.0,145.3336,5.1336317,6,[],"Tang, X., & Chen, E. Y. X. (2018). Chemical synthesis of perfectly isotactic and high melting bacterial poly(3-hydroxybutyrate) from bio-sourced racemic cyclic diolide. Nature Communications, 9(1), 1-11. https://doi.org/10.1038/s41467-018-04734-3",Table 1.05,ester_stereo,"('C[C@@H](O)CC(=O)O', 'C[C@H](O)CC(=O)O')",25,1,1.66640000000001,
C[C@@H](CC(=O)O)OC(=O)C[C@H](C)OC(=O)C[C@H](C)OC(=O)C[C@H](C)OC(=O)C[C@H](C)OC(=O)C[C@H](C)OC(=O)C[C@H](C)OC(=O)C[C@H](C)OC(=O)C[C@H](C)OC(=O)C[C@H](C)OC(=O)C[C@H](C)OC(=O)C[C@@H](C)OC(=O)C[C@@H](C)OC(=O)C[C@@H](C)OC(=O)C[C@@H](C)OC(=O)C[C@@H](C)OC(=O)C[C@@H](C)OC(=O)C[C@@H](C)OC(=O)C[C@@H](C)OC(=O)C[C@@H](C)OC(=O)C[C@@H](C)OC(=O)C[C@@H](C)OC(=O)C[C@@H](C)OC(=O)C[C@@H](C)OC(=O)C[C@@H](C)O,C[C@@H](O)CC(=O)O.C[C@H](O)CC(=O)O,"('C[C@@H](O)CC(=O)O', 'C[C@H](O)CC(=O)O')",0.95,37300.0,4.1,147.0,145.22815,4.847116,6,[],"Tang, X., & Chen, E. Y. X. (2018). Chemical synthesis of perfectly isotactic and high melting bacterial poly(3-hydroxybutyrate) from bio-sourced racemic cyclic diolide. Nature Communications, 9(1), 1-11. https://doi.org/10.1038/s41467-018-04734-3",Table 1.06,ester_stereo,"('C[C@@H](O)CC(=O)O', 'C[C@H](O)CC(=O)O')",25,2,1.7718500000000006,0.39556450000000076
C[C@H](O)CC(=O)O[C@@H](C)CC(=O)O[C@@H](C)CC(=O)O[C@@H](C)CC(=O)O[C@@H](C)CC(=O)O[C@@H](C)CC(=O)O[C@@H](C)CC(=O)O[C@@H](C)CC(=O)O[C@@H](C)CC(=O)O[C@@H](C)CC(=O)O[C@@H](C)CC(=O)O[C@@H](C)CC(=O)O[C@H](C)CC(=O)O[C@H](C)CC(=O)O[C@H](C)CC(=O)O[C@H](C)CC(=O)O[C@H](C)CC(=O)O[C@H](C)CC(=O)O[C@H](C)CC(=O)O[C@H](C)CC(=O)O[C@H](C)CC(=O)O[C@H](C)CC(=O)O[C@H](C)CC(=O)O[C@H](C)CC(=O)O[C@H](C)CC(=O)O,C[C@@H](O)CC(=O)O.C[C@H](O)CC(=O)O,"('C[C@@H](O)CC(=O)O', 'C[C@H](O)CC(=O)O')",0.95,25100.0,,147.0,145.16943,4.825972,6,[],"Tang, X., & Chen, E. Y. X. (2018). Chemical synthesis of perfectly isotactic and high melting bacterial poly(3-hydroxybutyrate) from bio-sourced racemic cyclic diolide. Nature Communications, 9(1), 1-11. https://doi.org/10.1038/s41467-018-04734-3",Table 1.05,ester_stereo,"('C[C@@H](O)CC(=O)O', 'C[C@H](O)CC(=O)O')",25,2,1.8305699999999945,
C[C@@H](CC(=O)O)OC(=O)C[C@H](C)OC(=O)C[C@H](C)OC(=O)C[C@H](C)OC(=O)C[C@H](C)OC(=O)C[C@H](C)OC(=O)C[C@H](C)OC(=O)C[C@H](C)OC(=O)C[C@H](C)OC(=O)C[C@H](C)OC(=O)C[C@H](C)OC(=O)C[C@H](C)OC(=O)C[C@@H](C)OC(=O)C[C@@H](C)OC(=O)C[C@@H](C)OC(=O)C[C@@H](C)OC(=O)C[C@@H](C)OC(=O)C[C@@H](C)OC(=O)C[C@@H](C)OC(=O)C[C@@H](C)OC(=O)C[C@@H](C)OC(=O)C[C@@H](C)OC(=O)C[C@@H](C)OC(=O)C[C@@H](C)OC(=O)C[C@@H](C)O,C[C@@H](O)CC(=O)O.C[C@H](O)CC(=O)O,"('C[C@@H](O)CC(=O)O', 'C[C@H](O)CC(=O)O')",0.95,37300.0,4.1,147.0,145.21227,4.817296,6,[],"Tang, X., & Chen, E. Y. X. (2018). Chemical synthesis of perfectly isotactic and high melting bacterial poly(3-hydroxybutyrate) from bio-sourced racemic cyclic diolide. Nature Communications, 9(1), 1-11. https://doi.org/10.1038/s41467-018-04734-3",Table 1.06,ester_stereo,"('C[C@@H](O)CC(=O)O', 'C[C@H](O)CC(=O)O')",25,3,1.7877300000000105,0.39556450000000076
C[C@H](O)CC(=O)O[C@@H](C)CC(=O)O[C@@H](C)CC(=O)O[C@@H](C)CC(=O)O[C@@H](C)CC(=O)O[C@@H](C)CC(=O)O[C@@H](C)CC(=O)O[C@@H](C)CC(=O)O[C@@H](C)CC(=O)O[C@@H](C)CC(=O)O[C@@H](C)CC(=O)O[C@@H](C)CC(=O)O[C@@H](C)CC(=O)O[C@@H](C)CC(=O)O[C@@H](C)CC(=O)O[C@H](C)CC(=O)O[C@H](C)CC(=O)O[C@H](C)CC(=O)O[C@H](C)CC(=O)O[C@H](C)CC(=O)O[C@H](C)CC(=O)O[C@H](C)CC(=O)O[C@H](C)CC(=O)O[C@H](C)CC(=O)O[C@H](C)CC(=O)O,C[C@@H](O)CC(=O)O.C[C@H](O)CC(=O)O,"('C[C@@H](O)CC(=O)O', 'C[C@H](O)CC(=O)O')",0.95,25100.0,,147.0,145.21689,4.9171376,6,[],"Tang, X., & Chen, E. Y. X. (2018). Chemical synthesis of perfectly isotactic and high melting bacterial poly(3-hydroxybutyrate) from bio-sourced racemic cyclic diolide. Nature Communications, 9(1), 1-11. https://doi.org/10.1038/s41467-018-04734-3",Table 1.05,ester_stereo,"('C[C@@H](O)CC(=O)O', 'C[C@H](O)CC(=O)O')",25,3,1.7831099999999935,
C[C@@H](CC(=O)O)OC(=O)C[C@H](C)OC(=O)C[C@H](C)OC(=O)C[C@H](C)OC(=O)C[C@H](C)OC(=O)C[C@H](C)OC(=O)C[C@H](C)OC(=O)C[C@H](C)OC(=O)C[C@H](C)OC(=O)C[C@H](C)OC(=O)C[C@H](C)OC(=O)C[C@H](C)OC(=O)C[C@H](C)OC(=O)C[C@H](C)OC(=O)C[C@H](C)OC(=O)C[C@H](C)OC(=O)C[C@H](C)OC(=O)C[C@H](C)OC(=O)C[C@H](C)OC(=O)C[C@H](C)OC(=O)C[C@H](C)OC(=O)C[C@H](C)OC(=O)C[C@@H](C)OC(=O)C[C@@H](C)OC(=O)C[C@@H](C)O,C[C@@H](O)CC(=O)O.C[C@H](O)CC(=O)O,"('C[C@@H](O)CC(=O)O', 'C[C@H](O)CC(=O)O')",0.95,37300.0,4.1,147.0,145.06908,4.5266247,6,[],"Tang, X., & Chen, E. Y. X. (2018). Chemical synthesis of perfectly isotactic and high melting bacterial poly(3-hydroxybutyrate) from bio-sourced racemic cyclic diolide. Nature Communications, 9(1), 1-11. https://doi.org/10.1038/s41467-018-04734-3",Table 1.06,ester_stereo,"('C[C@@H](O)CC(=O)O', 'C[C@H](O)CC(=O)O')",25,4,1.9309199999999862,0.39556450000000076
C[C@@H](CC(=O)O)OC(=O)C[C@H](C)OC(=O)C[C@H](C)OC(=O)C[C@H](C)OC(=O)C[C@H](C)OC(=O)C[C@H](C)OC(=O)C[C@H](C)OC(=O)C[C@H](C)OC(=O)C[C@H](C)OC(=O)C[C@H](C)OC(=O)C[C@H](C)OC(=O)C[C@H](C)OC(=O)C[C@H](C)OC(=O)C[C@H](C)OC(=O)C[C@H](C)OC(=O)C[C@H](C)OC(=O)C[C@@H](C)OC(=O)C[C@@H](C)OC(=O)C[C@@H](C)OC(=O)C[C@@H](C)OC(=O)C[C@@H](C)OC(=O)C[C@@H](C)OC(=O)C[C@@H](C)OC(=O)C[C@@H](C)OC(=O)C[C@@H](C)O,C[C@@H](O)CC(=O)O.C[C@H](O)CC(=O)O,"('C[C@@H](O)CC(=O)O', 'C[C@H](O)CC(=O)O')",0.95,25100.0,,147.0,145.15099,4.6995964,6,[],"Tang, X., & Chen, E. Y. X. (2018). Chemical synthesis of perfectly isotactic and high melting bacterial poly(3-hydroxybutyrate) from bio-sourced racemic cyclic diolide. Nature Communications, 9(1), 1-11. https://doi.org/10.1038/s41467-018-04734-3",Table 1.05,ester_stereo,"('C[C@@H](O)CC(=O)O', 'C[C@H](O)CC(=O)O')",25,4,1.8490099999999927,
C[C@@H](O)CC(=O)O[C@H](C)CC(=O)O[C@H](C)CC(=O)O[C@H](C)CC(=O)O[C@H](C)CC(=O)O[C@H](C)CC(=O)O[C@H](C)CC(=O)O[C@H](C)CC(=O)O[C@H](C)CC(=O)O[C@H](C)CC(=O)O[C@H](C)CC(=O)O[C@H](C)CC(=O)O[C@H](C)CC(=O)O[C@H](C)CC(=O)O[C@H](C)CC(=O)O[C@H](C)CC(=O)O[C@H](C)CC(=O)O[C@H](C)CC(=O)O[C@H](C)CC(=O)O[C@H](C)CC(=O)O[C@H](C)CC(=O)O[C@H](C)CC(=O)O[C@H](C)CC(=O)O[C@H](C)CC(=O)O[C@H](C)CC(=O)O,C[C@@H](O)CC(=O)O.C[C@H](O)CC(=O)O,"('C[C@@H](O)CC(=O)O', 'C[C@H](O)CC(=O)O')",0.96,52700.0,6.4,156.0,151.96516,5.3586206,6,[],"Tang, X., & Chen, E. Y. X. (2018). Chemical synthesis of perfectly isotactic and high melting bacterial poly(3-hydroxybutyrate) from bio-sourced racemic cyclic diolide. Nature Communications, 9(1), 1-11. https://doi.org/10.1038/s41467-018-04734-3",Table 1.08,ester_stereo,"('C[C@@H](O)CC(=O)O', 'C[C@H](O)CC(=O)O')",25,0,4.034840000000003,1.904433
C[C@@H](O)CC(=O)O[C@H](C)CC(=O)O[C@H](C)CC(=O)O[C@H](C)CC(=O)O[C@H](C)CC(=O)O[C@H](C)CC(=O)O[C@H](C)CC(=O)O[C@H](C)CC(=O)O[C@H](C)CC(=O)O[C@H](C)CC(=O)O[C@H](C)CC(=O)O[C@H](C)CC(=O)O[C@H](C)CC(=O)O[C@H](C)CC(=O)O[C@H](C)CC(=O)O[C@H](C)CC(=O)O[C@H](C)CC(=O)O[C@H](C)CC(=O)O[C@H](C)CC(=O)O[C@H](C)CC(=O)O[C@H](C)CC(=O)O[C@H](C)CC(=O)O[C@H](C)CC(=O)O[C@H](C)CC(=O)O[C@H](C)CC(=O)O,C[C@@H](O)CC(=O)O.C[C@H](O)CC(=O)O,"('C[C@@H](O)CC(=O)O', 'C[C@H](O)CC(=O)O')",0.96,25700.0,,153.0,151.96516,5.3586206,6,[],"Tang, X., & Chen, E. Y. X. (2018). Chemical synthesis of perfectly isotactic and high melting bacterial poly(3-hydroxybutyrate) from bio-sourced racemic cyclic diolide. Nature Communications, 9(1), 1-11. https://doi.org/10.1038/s41467-018-04734-3",Table 1.07,ester_stereo,"('C[C@@H](O)CC(=O)O', 'C[C@H](O)CC(=O)O')",25,0,1.0348400000000026,
C[C@H](O)CC(=O)O[C@@H](C)CC(=O)O[C@@H](C)CC(=O)O[C@@H](C)CC(=O)O[C@@H](C)CC(=O)O[C@@H](C)CC(=O)O[C@@H](C)CC(=O)O[C@@H](C)CC(=O)O[C@@H](C)CC(=O)O[C@@H](C)CC(=O)O[C@@H](C)CC(=O)O[C@@H](C)CC(=O)O[C@@H](C)CC(=O)O[C@@H](C)CC(=O)O[C@@H](C)CC(=O)O[C@@H](C)CC(=O)O[C@@H](C)CC(=O)O[C@@H](C)CC(=O)O[C@@H](C)CC(=O)O[C@@H](C)CC(=O)O[C@@H](C)CC(=O)O[C@@H](C)CC(=O)O[C@@H](C)CC(=O)O[C@@H](C)CC(=O)O[C@@H](C)CC(=O)O,C[C@@H](O)CC(=O)O.C[C@H](O)CC(=O)O,"('C[C@@H](O)CC(=O)O', 'C[C@H](O)CC(=O)O')",0.96,52700.0,6.4,156.0,152.8275,6.0952735,6,[],"Tang, X., & Chen, E. Y. X. (2018). Chemical synthesis of perfectly isotactic and high melting bacterial poly(3-hydroxybutyrate) from bio-sourced racemic cyclic diolide. Nature Communications, 9(1), 1-11. https://doi.org/10.1038/s41467-018-04734-3",Table 1.08,ester_stereo,"('C[C@@H](O)CC(=O)O', 'C[C@H](O)CC(=O)O')",25,1,3.1725000000000136,1.904433
C[C@H](O)CC(=O)O[C@@H](C)CC(=O)O[C@@H](C)CC(=O)O[C@@H](C)CC(=O)O[C@@H](C)CC(=O)O[C@@H](C)CC(=O)O[C@@H](C)CC(=O)O[C@@H](C)CC(=O)O[C@@H](C)CC(=O)O[C@@H](C)CC(=O)O[C@@H](C)CC(=O)O[C@@H](C)CC(=O)O[C@@H](C)CC(=O)O[C@@H](C)CC(=O)O[C@@H](C)CC(=O)O[C@@H](C)CC(=O)O[C@@H](C)CC(=O)O[C@@H](C)CC(=O)O[C@@H](C)CC(=O)O[C@@H](C)CC(=O)O[C@@H](C)CC(=O)O[C@@H](C)CC(=O)O[C@@H](C)CC(=O)O[C@@H](C)CC(=O)O[C@@H](C)CC(=O)O,C[C@@H](O)CC(=O)O.C[C@H](O)CC(=O)O,"('C[C@@H](O)CC(=O)O', 'C[C@H](O)CC(=O)O')",0.96,25700.0,,153.0,152.8275,6.0952735,6,[],"Tang, X., & Chen, E. Y. X. (2018). Chemical synthesis of perfectly isotactic and high melting bacterial poly(3-hydroxybutyrate) from bio-sourced racemic cyclic diolide. Nature Communications, 9(1), 1-11. https://doi.org/10.1038/s41467-018-04734-3",Table 1.07,ester_stereo,"('C[C@@H](O)CC(=O)O', 'C[C@H](O)CC(=O)O')",25,1,0.17250000000001364,
C[C@H](O)CC(=O)O[C@@H](C)CC(=O)O[C@@H](C)CC(=O)O[C@@H](C)CC(=O)O[C@@H](C)CC(=O)O[C@@H](C)CC(=O)O[C@@H](C)CC(=O)O[C@@H](C)CC(=O)O[C@@H](C)CC(=O)O[C@@H](C)CC(=O)O[C@@H](C)CC(=O)O[C@@H](C)CC(=O)O[C@@H](C)CC(=O)O[C@@H](C)CC(=O)O[C@@H](C)CC(=O)O[C@@H](C)CC(=O)O[C@@H](C)CC(=O)O[C@@H](C)CC(=O)O[C@@H](C)CC(=O)O[C@@H](C)CC(=O)O[C@@H](C)CC(=O)O[C@@H](C)CC(=O)O[C@@H](C)CC(=O)O[C@@H](C)CC(=O)O[C@@H](C)CC(=O)O,C[C@@H](O)CC(=O)O.C[C@H](O)CC(=O)O,"('C[C@@H](O)CC(=O)O', 'C[C@H](O)CC(=O)O')",0.96,52700.0,6.4,156.0,152.8275,6.0952735,6,[],"Tang, X., & Chen, E. Y. X. (2018). Chemical synthesis of perfectly isotactic and high melting bacterial poly(3-hydroxybutyrate) from bio-sourced racemic cyclic diolide. Nature Communications, 9(1), 1-11. https://doi.org/10.1038/s41467-018-04734-3",Table 1.08,ester_stereo,"('C[C@@H](O)CC(=O)O', 'C[C@H](O)CC(=O)O')",25,2,3.1725000000000136,1.904433
C[C@H](O)CC(=O)O[C@@H](C)CC(=O)O[C@@H](C)CC(=O)O[C@@H](C)CC(=O)O[C@@H](C)CC(=O)O[C@@H](C)CC(=O)O[C@@H](C)CC(=O)O[C@@H](C)CC(=O)O[C@@H](C)CC(=O)O[C@@H](C)CC(=O)O[C@@H](C)CC(=O)O[C@@H](C)CC(=O)O[C@@H](C)CC(=O)O[C@@H](C)CC(=O)O[C@@H](C)CC(=O)O[C@@H](C)CC(=O)O[C@@H](C)CC(=O)O[C@@H](C)CC(=O)O[C@@H](C)CC(=O)O[C@@H](C)CC(=O)O[C@@H](C)CC(=O)O[C@@H](C)CC(=O)O[C@@H](C)CC(=O)O[C@@H](C)CC(=O)O[C@@H](C)CC(=O)O,C[C@@H](O)CC(=O)O.C[C@H](O)CC(=O)O,"('C[C@@H](O)CC(=O)O', 'C[C@H](O)CC(=O)O')",0.96,25700.0,,153.0,152.8275,6.0952735,6,[],"Tang, X., & Chen, E. Y. X. (2018). Chemical synthesis of perfectly isotactic and high melting bacterial poly(3-hydroxybutyrate) from bio-sourced racemic cyclic diolide. Nature Communications, 9(1), 1-11. https://doi.org/10.1038/s41467-018-04734-3",Table 1.07,ester_stereo,"('C[C@@H](O)CC(=O)O', 'C[C@H](O)CC(=O)O')",25,2,0.17250000000001364,
C[C@H](O)CC(=O)O[C@@H](C)CC(=O)O[C@@H](C)CC(=O)O[C@@H](C)CC(=O)O[C@@H](C)CC(=O)O[C@@H](C)CC(=O)O[C@@H](C)CC(=O)O[C@@H](C)CC(=O)O[C@@H](C)CC(=O)O[C@@H](C)CC(=O)O[C@@H](C)CC(=O)O[C@@H](C)CC(=O)O[C@@H](C)CC(=O)O[C@@H](C)CC(=O)O[C@@H](C)CC(=O)O[C@@H](C)CC(=O)O[C@@H](C)CC(=O)O[C@@H](C)CC(=O)O[C@@H](C)CC(=O)O[C@@H](C)CC(=O)O[C@@H](C)CC(=O)O[C@@H](C)CC(=O)O[C@@H](C)CC(=O)O[C@@H](C)CC(=O)O[C@@H](C)CC(=O)O,C[C@@H](O)CC(=O)O.C[C@H](O)CC(=O)O,"('C[C@@H](O)CC(=O)O', 'C[C@H](O)CC(=O)O')",0.96,52700.0,6.4,156.0,152.8275,6.0952735,6,[],"Tang, X., & Chen, E. Y. X. (2018). Chemical synthesis of perfectly isotactic and high melting bacterial poly(3-hydroxybutyrate) from bio-sourced racemic cyclic diolide. Nature Communications, 9(1), 1-11. https://doi.org/10.1038/s41467-018-04734-3",Table 1.08,ester_stereo,"('C[C@@H](O)CC(=O)O', 'C[C@H](O)CC(=O)O')",25,3,3.1725000000000136,1.904433
C[C@@H](O)CC(=O)O[C@H](C)CC(=O)O[C@H](C)CC(=O)O[C@H](C)CC(=O)O[C@H](C)CC(=O)O[C@H](C)CC(=O)O[C@H](C)CC(=O)O[C@H](C)CC(=O)O[C@H](C)CC(=O)O[C@H](C)CC(=O)O[C@H](C)CC(=O)O[C@H](C)CC(=O)O[C@H](C)CC(=O)O[C@H](C)CC(=O)O[C@H](C)CC(=O)O[C@H](C)CC(=O)O[C@H](C)CC(=O)O[C@H](C)CC(=O)O[C@H](C)CC(=O)O[C@H](C)CC(=O)O[C@H](C)CC(=O)O[C@H](C)CC(=O)O[C@H](C)CC(=O)O[C@H](C)CC(=O)O[C@H](C)CC(=O)O,C[C@@H](O)CC(=O)O.C[C@H](O)CC(=O)O,"('C[C@@H](O)CC(=O)O', 'C[C@H](O)CC(=O)O')",0.96,25700.0,,153.0,151.96516,5.3586206,6,[],"Tang, X., & Chen, E. Y. X. (2018). Chemical synthesis of perfectly isotactic and high melting bacterial poly(3-hydroxybutyrate) from bio-sourced racemic cyclic diolide. Nature Communications, 9(1), 1-11. https://doi.org/10.1038/s41467-018-04734-3",Table 1.07,ester_stereo,"('C[C@@H](O)CC(=O)O', 'C[C@H](O)CC(=O)O')",25,3,1.0348400000000026,
C[C@@H](O)CC(=O)O[C@H](C)CC(=O)O[C@H](C)CC(=O)O[C@H](C)CC(=O)O[C@H](C)CC(=O)O[C@H](C)CC(=O)O[C@H](C)CC(=O)O[C@H](C)CC(=O)O[C@H](C)CC(=O)O[C@H](C)CC(=O)O[C@H](C)CC(=O)O[C@H](C)CC(=O)O[C@H](C)CC(=O)O[C@H](C)CC(=O)O[C@H](C)CC(=O)O[C@H](C)CC(=O)O[C@H](C)CC(=O)O[C@H](C)CC(=O)O[C@H](C)CC(=O)O[C@H](C)CC(=O)O[C@H](C)CC(=O)O[C@H](C)CC(=O)O[C@H](C)CC(=O)O[C@H](C)CC(=O)O[C@H](C)CC(=O)O,C[C@@H](O)CC(=O)O.C[C@H](O)CC(=O)O,"('C[C@@H](O)CC(=O)O', 'C[C@H](O)CC(=O)O')",0.96,52700.0,6.4,156.0,151.96516,5.3586206,6,[],"Tang, X., & Chen, E. Y. X. (2018). Chemical synthesis of perfectly isotactic and high melting bacterial poly(3-hydroxybutyrate) from bio-sourced racemic cyclic diolide. Nature Communications, 9(1), 1-11. https://doi.org/10.1038/s41467-018-04734-3",Table 1.08,ester_stereo,"('C[C@@H](O)CC(=O)O', 'C[C@H](O)CC(=O)O')",25,4,4.034840000000003,1.904433
C[C@@H](O)CC(=O)O[C@H](C)CC(=O)O[C@H](C)CC(=O)O[C@H](C)CC(=O)O[C@H](C)CC(=O)O[C@H](C)CC(=O)O[C@H](C)CC(=O)O[C@H](C)CC(=O)O[C@H](C)CC(=O)O[C@H](C)CC(=O)O[C@H](C)CC(=O)O[C@H](C)CC(=O)O[C@H](C)CC(=O)O[C@H](C)CC(=O)O[C@H](C)CC(=O)O[C@H](C)CC(=O)O[C@H](C)CC(=O)O[C@H](C)CC(=O)O[C@H](C)CC(=O)O[C@H](C)CC(=O)O[C@H](C)CC(=O)O[C@H](C)CC(=O)O[C@H](C)CC(=O)O[C@H](C)CC(=O)O[C@H](C)CC(=O)O,C[C@@H](O)CC(=O)O.C[C@H](O)CC(=O)O,"('C[C@@H](O)CC(=O)O', 'C[C@H](O)CC(=O)O')",0.96,25700.0,,153.0,151.96516,5.3586206,6,[],"Tang, X., & Chen, E. Y. X. (2018). Chemical synthesis of perfectly isotactic and high melting bacterial poly(3-hydroxybutyrate) from bio-sourced racemic cyclic diolide. Nature Communications, 9(1), 1-11. https://doi.org/10.1038/s41467-018-04734-3",Table 1.07,ester_stereo,"('C[C@@H](O)CC(=O)O', 'C[C@H](O)CC(=O)O')",25,4,1.0348400000000026,
C[C@@H](O)CC(=O)O[C@H](C)CC(=O)O[C@H](C)CC(=O)O[C@H](C)CC(=O)O[C@H](C)CC(=O)O[C@H](C)CC(=O)O[C@H](C)CC(=O)O[C@H](C)CC(=O)O[C@H](C)CC(=O)O[C@H](C)CC(=O)O[C@H](C)CC(=O)O[C@H](C)CC(=O)O[C@H](C)CC(=O)O[C@H](C)CC(=O)O[C@H](C)CC(=O)O[C@H](C)CC(=O)O[C@H](C)CC(=O)O[C@H](C)CC(=O)O[C@H](C)CC(=O)O[C@H](C)CC(=O)O[C@H](C)CC(=O)O[C@H](C)CC(=O)O[C@H](C)CC(=O)O[C@H](C)CC(=O)O[C@H](C)CC(=O)O,C[C@@H](O)CC(=O)O.C[C@H](O)CC(=O)O,"('C[C@@H](O)CC(=O)O', 'C[C@H](O)CC(=O)O')",0.99,20100.0,,161.0,168.53568,5.7179823,6,[],"Tang, X., & Chen, E. Y. X. (2018). Chemical synthesis of perfectly isotactic and high melting bacterial poly(3-hydroxybutyrate) from bio-sourced racemic cyclic diolide. Nature Communications, 9(1), 1-11. https://doi.org/10.1038/s41467-018-04734-3",Table 1.09,ester_stereo,"('C[C@@H](O)CC(=O)O', 'C[C@H](O)CC(=O)O')",25,0,7.5356800000000135,
C[C@H](O)CC(=O)O[C@@H](C)CC(=O)O[C@@H](C)CC(=O)O[C@@H](C)CC(=O)O[C@@H](C)CC(=O)O[C@@H](C)CC(=O)O[C@@H](C)CC(=O)O[C@@H](C)CC(=O)O[C@@H](C)CC(=O)O[C@@H](C)CC(=O)O[C@@H](C)CC(=O)O[C@@H](C)CC(=O)O[C@@H](C)CC(=O)O[C@@H](C)CC(=O)O[C@@H](C)CC(=O)O[C@@H](C)CC(=O)O[C@@H](C)CC(=O)O[C@@H](C)CC(=O)O[C@@H](C)CC(=O)O[C@@H](C)CC(=O)O[C@@H](C)CC(=O)O[C@@H](C)CC(=O)O[C@@H](C)CC(=O)O[C@@H](C)CC(=O)O[C@@H](C)CC(=O)O,C[C@@H](O)CC(=O)O.C[C@H](O)CC(=O)O,"('C[C@@H](O)CC(=O)O', 'C[C@H](O)CC(=O)O')",0.99,37400.0,,164.0,168.54845,5.993009,6,[],"Tang, X., & Chen, E. Y. X. (2018). Chemical synthesis of perfectly isotactic and high melting bacterial poly(3-hydroxybutyrate) from bio-sourced racemic cyclic diolide. Nature Communications, 9(1), 1-11. https://doi.org/10.1038/s41467-018-04734-3",Table 1.10,ester_stereo,"('C[C@@H](O)CC(=O)O', 'C[C@H](O)CC(=O)O')",25,0,4.5484500000000025,
C[C@H](O)CC(=O)O[C@@H](C)CC(=O)O[C@@H](C)CC(=O)O[C@@H](C)CC(=O)O[C@@H](C)CC(=O)O[C@@H](C)CC(=O)O[C@@H](C)CC(=O)O[C@@H](C)CC(=O)O[C@@H](C)CC(=O)O[C@@H](C)CC(=O)O[C@@H](C)CC(=O)O[C@@H](C)CC(=O)O[C@@H](C)CC(=O)O[C@@H](C)CC(=O)O[C@@H](C)CC(=O)O[C@@H](C)CC(=O)O[C@@H](C)CC(=O)O[C@@H](C)CC(=O)O[C@@H](C)CC(=O)O[C@@H](C)CC(=O)O[C@@H](C)CC(=O)O[C@@H](C)CC(=O)O[C@@H](C)CC(=O)O[C@@H](C)CC(=O)O[C@@H](C)CC(=O)O,C[C@@H](O)CC(=O)O.C[C@H](O)CC(=O)O,"('C[C@@H](O)CC(=O)O', 'C[C@H](O)CC(=O)O')",0.99,64300.0,,169.0,168.54845,5.993009,6,[],"Tang, X., & Chen, E. Y. X. (2018). Chemical synthesis of perfectly isotactic and high melting bacterial poly(3-hydroxybutyrate) from bio-sourced racemic cyclic diolide. Nature Communications, 9(1), 1-11. https://doi.org/10.1038/s41467-018-04734-3",Table 1.11,ester_stereo,"('C[C@@H](O)CC(=O)O', 'C[C@H](O)CC(=O)O')",25,0,0.45154999999999745,
C[C@@H](O)CC(=O)O[C@H](C)CC(=O)O[C@H](C)CC(=O)O[C@H](C)CC(=O)O[C@H](C)CC(=O)O[C@H](C)CC(=O)O[C@H](C)CC(=O)O[C@H](C)CC(=O)O[C@H](C)CC(=O)O[C@H](C)CC(=O)O[C@H](C)CC(=O)O[C@H](C)CC(=O)O[C@H](C)CC(=O)O[C@H](C)CC(=O)O[C@H](C)CC(=O)O[C@H](C)CC(=O)O[C@H](C)CC(=O)O[C@H](C)CC(=O)O[C@H](C)CC(=O)O[C@H](C)CC(=O)O[C@H](C)CC(=O)O[C@H](C)CC(=O)O[C@H](C)CC(=O)O[C@H](C)CC(=O)O[C@H](C)CC(=O)O,C[C@@H](O)CC(=O)O.C[C@H](O)CC(=O)O,"('C[C@@H](O)CC(=O)O', 'C[C@H](O)CC(=O)O')",0.99,119000.0,,170.0,168.53568,5.7179823,6,[],"Tang, X., & Chen, E. Y. X. (2018). Chemical synthesis of perfectly isotactic and high melting bacterial poly(3-hydroxybutyrate) from bio-sourced racemic cyclic diolide. Nature Communications, 9(1), 1-11. https://doi.org/10.1038/s41467-018-04734-3",Table 1.12,ester_stereo,"('C[C@@H](O)CC(=O)O', 'C[C@H](O)CC(=O)O')",25,0,1.4643199999999865,
C[C@@H](O)CC(=O)O[C@H](C)CC(=O)O[C@H](C)CC(=O)O[C@H](C)CC(=O)O[C@H](C)CC(=O)O[C@H](C)CC(=O)O[C@H](C)CC(=O)O[C@H](C)CC(=O)O[C@H](C)CC(=O)O[C@H](C)CC(=O)O[C@H](C)CC(=O)O[C@H](C)CC(=O)O[C@H](C)CC(=O)O[C@H](C)CC(=O)O[C@H](C)CC(=O)O[C@H](C)CC(=O)O[C@H](C)CC(=O)O[C@H](C)CC(=O)O[C@H](C)CC(=O)O[C@H](C)CC(=O)O[C@H](C)CC(=O)O[C@H](C)CC(=O)O[C@H](C)CC(=O)O[C@H](C)CC(=O)O[C@H](C)CC(=O)O,C[C@@H](O)CC(=O)O.C[C@H](O)CC(=O)O,"('C[C@@H](O)CC(=O)O', 'C[C@H](O)CC(=O)O')",0.99,154000.0,,171.0,168.53568,5.7179823,6,[],"Tang, X., & Chen, E. Y. X. (2018). Chemical synthesis of perfectly isotactic and high melting bacterial poly(3-hydroxybutyrate) from bio-sourced racemic cyclic diolide. Nature Communications, 9(1), 1-11. https://doi.org/10.1038/s41467-018-04734-3",Table 1.13,ester_stereo,"('C[C@@H](O)CC(=O)O', 'C[C@H](O)CC(=O)O')",25,0,2.4643199999999865,
C[C@H](O)CC(=O)O[C@@H](C)CC(=O)O[C@@H](C)CC(=O)O[C@@H](C)CC(=O)O[C@@H](C)CC(=O)O[C@@H](C)CC(=O)O[C@@H](C)CC(=O)O[C@@H](C)CC(=O)O[C@@H](C)CC(=O)O[C@@H](C)CC(=O)O[C@@H](C)CC(=O)O[C@@H](C)CC(=O)O[C@@H](C)CC(=O)O[C@@H](C)CC(=O)O[C@@H](C)CC(=O)O[C@@H](C)CC(=O)O[C@@H](C)CC(=O)O[C@@H](C)CC(=O)O[C@@H](C)CC(=O)O[C@@H](C)CC(=O)O[C@@H](C)CC(=O)O[C@@H](C)CC(=O)O[C@@H](C)CC(=O)O[C@@H](C)CC(=O)O[C@@H](C)CC(=O)O,C[C@@H](O)CC(=O)O.C[C@H](O)CC(=O)O,"('C[C@@H](O)CC(=O)O', 'C[C@H](O)CC(=O)O')",0.99,43000.0,,172.0,168.54845,5.993009,6,[],"Tang, X., & Chen, E. Y. X. (2018). Chemical synthesis of perfectly isotactic and high melting bacterial poly(3-hydroxybutyrate) from bio-sourced racemic cyclic diolide. Nature Communications, 9(1), 1-11. https://doi.org/10.1038/s41467-018-04734-3",Table 2.1,ester_stereo,"('C[C@@H](O)CC(=O)O', 'C[C@H](O)CC(=O)O')",25,0,3.4515499999999975,
C[C@@H](O)CC(=O)O[C@H](C)CC(=O)O[C@H](C)CC(=O)O[C@H](C)CC(=O)O[C@H](C)CC(=O)O[C@H](C)CC(=O)O[C@H](C)CC(=O)O[C@H](C)CC(=O)O[C@H](C)CC(=O)O[C@H](C)CC(=O)O[C@H](C)CC(=O)O[C@H](C)CC(=O)O[C@H](C)CC(=O)O[C@H](C)CC(=O)O[C@H](C)CC(=O)O[C@H](C)CC(=O)O[C@H](C)CC(=O)O[C@H](C)CC(=O)O[C@H](C)CC(=O)O[C@H](C)CC(=O)O[C@H](C)CC(=O)O[C@H](C)CC(=O)O[C@H](C)CC(=O)O[C@H](C)CC(=O)O[C@H](C)CC(=O)O,C[C@@H](O)CC(=O)O.C[C@H](O)CC(=O)O,"('C[C@@H](O)CC(=O)O', 'C[C@H](O)CC(=O)O')",0.99,74800.0,,172.0,168.53568,5.7179823,6,[],"Tang, X., & Chen, E. Y. X. (2018). Chemical synthesis of perfectly isotactic and high melting bacterial poly(3-hydroxybutyrate) from bio-sourced racemic cyclic diolide. Nature Communications, 9(1), 1-11. https://doi.org/10.1038/s41467-018-04734-3",Table 2.2,ester_stereo,"('C[C@@H](O)CC(=O)O', 'C[C@H](O)CC(=O)O')",25,0,3.4643199999999865,
C[C@@H](O)CC(=O)O[C@H](C)CC(=O)O[C@H](C)CC(=O)O[C@H](C)CC(=O)O[C@H](C)CC(=O)O[C@H](C)CC(=O)O[C@H](C)CC(=O)O[C@H](C)CC(=O)O[C@H](C)CC(=O)O[C@H](C)CC(=O)O[C@H](C)CC(=O)O[C@H](C)CC(=O)O[C@H](C)CC(=O)O[C@H](C)CC(=O)O[C@H](C)CC(=O)O[C@H](C)CC(=O)O[C@H](C)CC(=O)O[C@H](C)CC(=O)O[C@H](C)CC(=O)O[C@H](C)CC(=O)O[C@H](C)CC(=O)O[C@H](C)CC(=O)O[C@H](C)CC(=O)O[C@H](C)CC(=O)O[C@H](C)CC(=O)O,C[C@@H](O)CC(=O)O.C[C@H](O)CC(=O)O,"('C[C@@H](O)CC(=O)O', 'C[C@H](O)CC(=O)O')",0.99,42900.0,,172.0,168.53568,5.7179823,6,[],"Tang, X., & Chen, E. Y. X. (2018). Chemical synthesis of perfectly isotactic and high melting bacterial poly(3-hydroxybutyrate) from bio-sourced racemic cyclic diolide. Nature Communications, 9(1), 1-11. https://doi.org/10.1038/s41467-018-04734-3",Table 2.4,ester_stereo,"('C[C@@H](O)CC(=O)O', 'C[C@H](O)CC(=O)O')",25,0,3.4643199999999865,
C[C@@H](O)CC(=O)O[C@H](C)CC(=O)O[C@H](C)CC(=O)O[C@H](C)CC(=O)O[C@H](C)CC(=O)O[C@H](C)CC(=O)O[C@H](C)CC(=O)O[C@H](C)CC(=O)O[C@H](C)CC(=O)O[C@H](C)CC(=O)O[C@H](C)CC(=O)O[C@H](C)CC(=O)O[C@H](C)CC(=O)O[C@H](C)CC(=O)O[C@H](C)CC(=O)O[C@H](C)CC(=O)O[C@H](C)CC(=O)O[C@H](C)CC(=O)O[C@H](C)CC(=O)O[C@H](C)CC(=O)O[C@H](C)CC(=O)O[C@H](C)CC(=O)O[C@H](C)CC(=O)O[C@H](C)CC(=O)O[C@H](C)CC(=O)O,C[C@@H](O)CC(=O)O.C[C@H](O)CC(=O)O,"('C[C@@H](O)CC(=O)O', 'C[C@H](O)CC(=O)O')",0.99,72100.0,,172.0,168.53568,5.7179823,6,[],"Tang, X., & Chen, E. Y. X. (2018). Chemical synthesis of perfectly isotactic and high melting bacterial poly(3-hydroxybutyrate) from bio-sourced racemic cyclic diolide. Nature Communications, 9(1), 1-11. https://doi.org/10.1038/s41467-018-04734-3",Table 2.5,ester_stereo,"('C[C@@H](O)CC(=O)O', 'C[C@H](O)CC(=O)O')",25,0,3.4643199999999865,
