Repository: tyo-nu/PolyIDRS_Paper

# PolyIDRS_Paper
Code and Figures for the PolyIDRS paper.

File: Figures/Figure_5/data/U_shaped_Tm_data.csv (part 55 of 60)
smiles_polymer,smiles_monomer,monomers,pm,Mn,Tg,Tm,Tm_pred,Tg_pred,model_id,distribution,ref,comment,mechanism,monomers.1,DP,replicate_structure,dTm,dTg
C[C@H](O)CC(=O)O[C@@H](C)CC(=O)O[C@H](C)CC(=O)O[C@@H](C)CC(=O)O[C@H](C)CC(=O)O[C@@H](C)CC(=O)O[C@H](C)CC(=O)O[C@@H](C)CC(=O)O[C@H](C)CC(=O)O[C@@H](C)CC(=O)O[C@H](C)CC(=O)O[C@@H](C)CC(=O)O[C@@H](C)CC(=O)O[C@H](C)CC(=O)O[C@@H](C)CC(=O)O[C@H](C)CC(=O)O[C@@H](C)CC(=O)O[C@H](C)CC(=O)O[C@@H](C)CC(=O)O[C@H](C)CC(=O)O[C@@H](C)CC(=O)O[C@H](C)CC(=O)O[C@@H](C)CC(=O)O[C@H](C)CC(=O)O[C@@H](C)CC(=O)O,C[C@@H](O)CC(=O)O.C[C@H](O)CC(=O)O,"('C[C@@H](O)CC(=O)O', 'C[C@H](O)CC(=O)O')",0.06,,11.2,183.0,181.2478,11.741055,8,[],"Ajellal, N., Bouyahyi, M., Amgoune, A., Thomas, C. M., Bondon, A., Pillin, I., Grohens, Y., & Carpentier, J. F. (2009). Syndiotactic-enriched poly(3-hydroxybutyrate)s via stereoselective ring-opening polymerization of racemic _-butyrolactone with discrete yttrium catalysts. Macromolecules, 42(4), 987-993. https://doi.org/10.1021/ma8022734","Table 3, #3",ester_stereo,"('C[C@@H](O)CC(=O)O', 'C[C@H](O)CC(=O)O')",25,0,1.7521999999999878,6.494178499999999
C[C@H](O)CC(=O)O[C@H](C)CC(=O)O[C@@H](C)CC(=O)O[C@H](C)CC(=O)O[C@@H](C)CC(=O)O[C@H](C)CC(=O)O[C@H](C)CC(=O)O[C@@H](C)CC(=O)O[C@H](C)CC(=O)O[C@@H](C)CC(=O)O[C@H](C)CC(=O)O[C@@H](C)CC(=O)O[C@H](C)CC(=O)O[C@@H](C)CC(=O)O[C@H](C)CC(=O)O[C@@H](C)CC(=O)O[C@H](C)CC(=O)O[C@H](C)CC(=O)O[C@@H](C)CC(=O)O[C@H](C)CC(=O)O[C@@H](C)CC(=O)O[C@H](C)CC(=O)O[C@@H](C)CC(=O)O[C@H](C)CC(=O)O[C@@H](C)CC(=O)O,C[C@@H](O)CC(=O)O.C[C@H](O)CC(=O)O,"('C[C@@H](O)CC(=O)O', 'C[C@H](O)CC(=O)O')",0.06,37100.0,,178.0,181.17589,11.693692,8,[],"Ajellal, N., Bouyahyi, M., Amgoune, A., Thomas, C. M., Bondon, A., Pillin, I., Grohens, Y., & Carpentier, J. F. (2009). Syndiotactic-enriched poly(3-hydroxybutyrate)s via stereoselective ring-opening polymerization of racemic _-butyrolactone with discrete yttrium catalysts. Macromolecules, 42(4), 987-993. https://doi.org/10.1021/ma8022734","Table 1, #4",ester_stereo,"('C[C@@H](O)CC(=O)O', 'C[C@H](O)CC(=O)O')",25,0,3.1758900000000096,
C[C@H](O)CC(=O)O[C@@H](C)CC(=O)O[C@H](C)CC(=O)O[C@@H](C)CC(=O)O[C@H](C)CC(=O)O[C@@H](C)CC(=O)O[C@H](C)CC(=O)O[C@@H](C)CC(=O)O[C@H](C)CC(=O)O[C@@H](C)CC(=O)O[C@H](C)CC(=O)O[C@@H](C)CC(=O)O[C@H](C)CC(=O)O[C@@H](C)CC(=O)O[C@H](C)CC(=O)O[C@@H](C)CC(=O)O[C@H](C)CC(=O)O[C@@H](C)CC(=O)O[C@@H](C)CC(=O)O[C@H](C)CC(=O)O[C@@H](C)CC(=O)O[C@H](C)CC(=O)O[C@@H](C)CC(=O)O[C@H](C)CC(=O)O[C@@H](C)CC(=O)O,C[C@@H](O)CC(=O)O.C[C@H](O)CC(=O)O,"('C[C@@H](O)CC(=O)O', 'C[C@H](O)CC(=O)O')",0.06,,,183.0,181.2478,11.741054,8,[],"Ajellal, N., Bouyahyi, M., Amgoune, A., Thomas, C. M., Bondon, A., Pillin, I., Grohens, Y., & Carpentier, J. F. (2009). Syndiotactic-enriched poly(3-hydroxybutyrate)s via stereoselective ring-opening polymerization of racemic _-butyrolactone with discrete yttrium catalysts. Macromolecules, 42(4), 987-993. https://doi.org/10.1021/ma8022734","Table 1, #8",ester_stereo,"('C[C@@H](O)CC(=O)O', 'C[C@H](O)CC(=O)O')",25,0,1.7521999999999878,
C[C@H](O)CC(=O)O[C@H](C)CC(=O)O[C@@H](C)CC(=O)O[C@H](C)CC(=O)O[C@@H](C)CC(=O)O[C@H](C)CC(=O)O[C@@H](C)CC(=O)O[C@H](C)CC(=O)O[C@@H](C)CC(=O)O[C@H](C)CC(=O)O[C@@H](C)CC(=O)O[C@H](C)CC(=O)O[C@@H](C)CC(=O)O[C@H](C)CC(=O)O[C@@H](C)CC(=O)O[C@H](C)CC(=O)O[C@@H](C)CC(=O)O[C@H](C)CC(=O)O[C@H](C)CC(=O)O[C@@H](C)CC(=O)O[C@H](C)CC(=O)O[C@@H](C)CC(=O)O[C@@H](C)CC(=O)O[C@H](C)CC(=O)O[C@@H](C)CC(=O)O,C[C@@H](O)CC(=O)O.C[C@H](O)CC(=O)O,"('C[C@@H](O)CC(=O)O', 'C[C@H](O)CC(=O)O')",0.06,,11.2,183.0,181.2121,11.717579,8,[],"Ajellal, N., Bouyahyi, M., Amgoune, A., Thomas, C. M., Bondon, A., Pillin, I., Grohens, Y., & Carpentier, J. F. (2009). Syndiotactic-enriched poly(3-hydroxybutyrate)s via stereoselective ring-opening polymerization of racemic _-butyrolactone with discrete yttrium catalysts. Macromolecules, 42(4), 987-993. https://doi.org/10.1021/ma8022734","Table 3, #3",ester_stereo,"('C[C@@H](O)CC(=O)O', 'C[C@H](O)CC(=O)O')",25,1,1.7879000000000076,6.494178499999999
C[C@@H](CC(=O)O[C@@H](C)CC(=O)O[C@H](C)CC(=O)O[C@@H](C)CC(=O)O[C@H](C)CC(=O)O[C@@H](C)CC(=O)O[C@H](C)CC(=O)O[C@@H](C)CC(=O)O[C@H](C)CC(=O)O[C@@H](C)CC(=O)O[C@H](C)CC(=O)O)OC(=O)C[C@@H](C)OC(=O)C[C@H](C)OC(=O)C[C@@H](C)OC(=O)C[C@H](C)OC(=O)C[C@@H](C)OC(=O)C[C@H](C)OC(=O)C[C@@H](C)OC(=O)C[C@@H](C)OC(=O)C[C@H](C)OC(=O)C[C@@H](C)OC(=O)C[C@H](C)OC(=O)C[C@@H](C)OC(=O)C[C@H](C)OC(=O)C[C@@H](C)O,C[C@@H](O)CC(=O)O.C[C@H](O)CC(=O)O,"('C[C@@H](O)CC(=O)O', 'C[C@H](O)CC(=O)O')",0.06,37100.0,,178.0,181.22975,11.641933,8,[],"Ajellal, N., Bouyahyi, M., Amgoune, A., Thomas, C. M., Bondon, A., Pillin, I., Grohens, Y., & Carpentier, J. F. (2009). Syndiotactic-enriched poly(3-hydroxybutyrate)s via stereoselective ring-opening polymerization of racemic _-butyrolactone with discrete yttrium catalysts. Macromolecules, 42(4), 987-993. https://doi.org/10.1021/ma8022734","Table 1, #4",ester_stereo,"('C[C@@H](O)CC(=O)O', 'C[C@H](O)CC(=O)O')",25,1,3.2297499999999957,
C[C@@H](CC(=O)O[C@H](C)CC(=O)O)OC(=O)C[C@@H](C)OC(=O)C[C@@H](C)OC(=O)C[C@H](C)OC(=O)C[C@@H](C)OC(=O)C[C@H](C)OC(=O)C[C@@H](C)OC(=O)C[C@H](C)OC(=O)C[C@@H](C)OC(=O)C[C@H](C)OC(=O)C[C@@H](C)OC(=O)C[C@H](C)OC(=O)C[C@@H](C)OC(=O)C[C@H](C)OC(=O)C[C@@H](C)OC(=O)C[C@H](C)OC(=O)C[C@@H](C)OC(=O)C[C@H](C)OC(=O)C[C@@H](C)OC(=O)C[C@H](C)OC(=O)C[C@@H](C)OC(=O)C[C@@H](C)OC(=O)C[C@H](C)OC(=O)C[C@@H](C)O,C[C@@H](O)CC(=O)O.C[C@H](O)CC(=O)O,"('C[C@@H](O)CC(=O)O', 'C[C@H](O)CC(=O)O')",0.06,,,183.0,181.22975,11.641934,8,[],"Ajellal, N., Bouyahyi, M., Amgoune, A., Thomas, C. M., Bondon, A., Pillin, I., Grohens, Y., & Carpentier, J. F. (2009). Syndiotactic-enriched poly(3-hydroxybutyrate)s via stereoselective ring-opening polymerization of racemic _-butyrolactone with discrete yttrium catalysts. Macromolecules, 42(4), 987-993. https://doi.org/10.1021/ma8022734","Table 1, #8",ester_stereo,"('C[C@@H](O)CC(=O)O', 'C[C@H](O)CC(=O)O')",25,1,1.7702500000000043,
C[C@@H](CC(=O)O[C@H](C)CC(=O)O)OC(=O)C[C@@H](C)OC(=O)C[C@@H](C)OC(=O)C[C@H](C)OC(=O)C[C@@H](C)OC(=O)C[C@H](C)OC(=O)C[C@@H](C)OC(=O)C[C@H](C)OC(=O)C[C@@H](C)OC(=O)C[C@H](C)OC(=O)C[C@@H](C)OC(=O)C[C@H](C)OC(=O)C[C@@H](C)OC(=O)C[C@H](C)OC(=O)C[C@@H](C)OC(=O)C[C@H](C)OC(=O)C[C@@H](C)OC(=O)C[C@@H](C)OC(=O)C[C@H](C)OC(=O)C[C@@H](C)OC(=O)C[C@H](C)OC(=O)C[C@@H](C)OC(=O)C[C@H](C)OC(=O)C[C@@H](C)O,C[C@@H](O)CC(=O)O.C[C@H](O)CC(=O)O,"('C[C@@H](O)CC(=O)O', 'C[C@H](O)CC(=O)O')",0.06,,11.2,183.0,181.22975,11.641933,8,[],"Ajellal, N., Bouyahyi, M., Amgoune, A., Thomas, C. M., Bondon, A., Pillin, I., Grohens, Y., & Carpentier, J. F. (2009). Syndiotactic-enriched poly(3-hydroxybutyrate)s via stereoselective ring-opening polymerization of racemic _-butyrolactone with discrete yttrium catalysts. Macromolecules, 42(4), 987-993. https://doi.org/10.1021/ma8022734","Table 3, #3",ester_stereo,"('C[C@@H](O)CC(=O)O', 'C[C@H](O)CC(=O)O')",25,2,1.7702500000000043,6.494177
C[C@H](O)CC(=O)O[C@H](C)CC(=O)O[C@@H](C)CC(=O)O[C@H](C)CC(=O)O[C@H](C)CC(=O)O[C@@H](C)CC(=O)O[C@H](C)CC(=O)O[C@H](C)CC(=O)O[C@@H](C)CC(=O)O[C@H](C)CC(=O)O[C@@H](C)CC(=O)O[C@H](C)CC(=O)O[C@@H](C)CC(=O)O[C@H](C)CC(=O)O[C@@H](C)CC(=O)O[C@H](C)CC(=O)O[C@@H](C)CC(=O)O[C@H](C)CC(=O)O[C@@H](C)CC(=O)O[C@H](C)CC(=O)O[C@@H](C)CC(=O)O[C@H](C)CC(=O)O[C@@H](C)CC(=O)O[C@H](C)CC(=O)O[C@@H](C)CC(=O)O,C[C@@H](O)CC(=O)O.C[C@H](O)CC(=O)O,"('C[C@@H](O)CC(=O)O', 'C[C@H](O)CC(=O)O')",0.06,37100.0,,178.0,181.17589,11.693692,8,[],"Ajellal, N., Bouyahyi, M., Amgoune, A., Thomas, C. M., Bondon, A., Pillin, I., Grohens, Y., & Carpentier, J. F. (2009). Syndiotactic-enriched poly(3-hydroxybutyrate)s via stereoselective ring-opening polymerization of racemic _-butyrolactone with discrete yttrium catalysts. Macromolecules, 42(4), 987-993. https://doi.org/10.1021/ma8022734","Table 1, #4",ester_stereo,"('C[C@@H](O)CC(=O)O', 'C[C@H](O)CC(=O)O')",25,2,3.1758900000000096,
C[C@H](O)CC(=O)O[C@H](C)CC(=O)O[C@@H](C)CC(=O)O[C@H](C)CC(=O)O[C@@H](C)CC(=O)O[C@H](C)CC(=O)O[C@H](C)CC(=O)O[C@@H](C)CC(=O)O[C@H](C)CC(=O)O[C@@H](C)CC(=O)O[C@H](C)CC(=O)O[C@@H](C)CC(=O)O[C@H](C)CC(=O)O[C@H](C)CC(=O)O[C@@H](C)CC(=O)O[C@H](C)CC(=O)O[C@@H](C)CC(=O)O[C@H](C)CC(=O)O[C@@H](C)CC(=O)O[C@H](C)CC(=O)O[C@@H](C)CC(=O)O[C@H](C)CC(=O)O[C@@H](C)CC(=O)O[C@H](C)CC(=O)O[C@@H](C)CC(=O)O,C[C@@H](O)CC(=O)O.C[C@H](O)CC(=O)O,"('C[C@@H](O)CC(=O)O', 'C[C@H](O)CC(=O)O')",0.06,,,183.0,181.17589,11.693691,8,[],"Ajellal, N., Bouyahyi, M., Amgoune, A., Thomas, C. M., Bondon, A., Pillin, I., Grohens, Y., & Carpentier, J. F. (2009). Syndiotactic-enriched poly(3-hydroxybutyrate)s via stereoselective ring-opening polymerization of racemic _-butyrolactone with discrete yttrium catalysts. Macromolecules, 42(4), 987-993. https://doi.org/10.1021/ma8022734","Table 1, #8",ester_stereo,"('C[C@@H](O)CC(=O)O', 'C[C@H](O)CC(=O)O')",25,2,1.8241099999999904,
C[C@H](O)CC(=O)O[C@H](C)CC(=O)O[C@@H](C)CC(=O)O[C@H](C)CC(=O)O[C@@H](C)CC(=O)O[C@@H](C)CC(=O)O[C@H](C)CC(=O)O[C@@H](C)CC(=O)O[C@H](C)CC(=O)O[C@@H](C)CC(=O)O[C@H](C)CC(=O)O[C@H](C)CC(=O)O[C@@H](C)CC(=O)O[C@H](C)CC(=O)O[C@@H](C)CC(=O)O[C@H](C)CC(=O)O[C@@H](C)CC(=O)O[C@H](C)CC(=O)O[C@@H](C)CC(=O)O[C@H](C)CC(=O)O[C@@H](C)CC(=O)O[C@H](C)CC(=O)O[C@@H](C)CC(=O)O[C@H](C)CC(=O)O[C@@H](C)CC(=O)O,C[C@@H](O)CC(=O)O.C[C@H](O)CC(=O)O,"('C[C@@H](O)CC(=O)O', 'C[C@H](O)CC(=O)O')",0.06,,11.2,183.0,181.2121,11.71758,8,[],"Ajellal, N., Bouyahyi, M., Amgoune, A., Thomas, C. M., Bondon, A., Pillin, I., Grohens, Y., & Carpentier, J. F. (2009). Syndiotactic-enriched poly(3-hydroxybutyrate)s via stereoselective ring-opening polymerization of racemic _-butyrolactone with discrete yttrium catalysts. Macromolecules, 42(4), 987-993. https://doi.org/10.1021/ma8022734","Table 3, #3",ester_stereo,"('C[C@@H](O)CC(=O)O', 'C[C@H](O)CC(=O)O')",25,3,1.7879000000000076,6.494178499999999
C[C@H](O)CC(=O)O[C@H](C)CC(=O)O[C@@H](C)CC(=O)O[C@H](C)CC(=O)O[C@@H](C)CC(=O)O[C@H](C)CC(=O)O[C@@H](C)CC(=O)O[C@H](C)CC(=O)O[C@@H](C)CC(=O)O[C@H](C)CC(=O)O[C@@H](C)CC(=O)O[C@H](C)CC(=O)O[C@@H](C)CC(=O)O[C@H](C)CC(=O)O[C@@H](C)CC(=O)O[C@H](C)CC(=O)O[C@H](C)CC(=O)O[C@@H](C)CC(=O)O[C@H](C)CC(=O)O[C@@H](C)CC(=O)O[C@H](C)CC(=O)O[C@@H](C)CC(=O)O[C@H](C)CC(=O)O[C@H](C)CC(=O)O[C@@H](C)CC(=O)O,C[C@@H](O)CC(=O)O.C[C@H](O)CC(=O)O,"('C[C@@H](O)CC(=O)O', 'C[C@H](O)CC(=O)O')",0.06,37100.0,,178.0,181.17589,11.69369,8,[],"Ajellal, N., Bouyahyi, M., Amgoune, A., Thomas, C. M., Bondon, A., Pillin, I., Grohens, Y., & Carpentier, J. F. (2009). Syndiotactic-enriched poly(3-hydroxybutyrate)s via stereoselective ring-opening polymerization of racemic _-butyrolactone with discrete yttrium catalysts. Macromolecules, 42(4), 987-993. https://doi.org/10.1021/ma8022734","Table 1, #4",ester_stereo,"('C[C@@H](O)CC(=O)O', 'C[C@H](O)CC(=O)O')",25,3,3.1758900000000096,
C[C@H](O)CC(=O)O[C@H](C)CC(=O)O[C@@H](C)CC(=O)O[C@H](C)CC(=O)O[C@@H](C)CC(=O)O[C@H](C)CC(=O)O[C@@H](C)CC(=O)O[C@H](C)CC(=O)O[C@@H](C)CC(=O)O[C@H](C)CC(=O)O[C@@H](C)CC(=O)O[C@H](C)CC(=O)O[C@@H](C)CC(=O)O[C@@H](C)CC(=O)O[C@H](C)CC(=O)O[C@@H](C)CC(=O)O[C@H](C)CC(=O)O[C@@H](C)CC(=O)O[C@H](C)CC(=O)O[C@@H](C)CC(=O)O[C@@H](C)CC(=O)O[C@H](C)CC(=O)O[C@@H](C)CC(=O)O[C@H](C)CC(=O)O[C@@H](C)CC(=O)O,C[C@@H](O)CC(=O)O.C[C@H](O)CC(=O)O,"('C[C@@H](O)CC(=O)O', 'C[C@H](O)CC(=O)O')",0.06,,,183.0,181.24821,11.741327,8,[],"Ajellal, N., Bouyahyi, M., Amgoune, A., Thomas, C. M., Bondon, A., Pillin, I., Grohens, Y., & Carpentier, J. F. (2009). Syndiotactic-enriched poly(3-hydroxybutyrate)s via stereoselective ring-opening polymerization of racemic _-butyrolactone with discrete yttrium catalysts. Macromolecules, 42(4), 987-993. https://doi.org/10.1021/ma8022734","Table 1, #8",ester_stereo,"('C[C@@H](O)CC(=O)O', 'C[C@H](O)CC(=O)O')",25,3,1.7517899999999997,
C[C@H](O)CC(=O)O[C@H](C)CC(=O)O[C@H](C)CC(=O)O[C@@H](C)CC(=O)O[C@H](C)CC(=O)O[C@@H](C)CC(=O)O[C@H](C)CC(=O)O[C@@H](C)CC(=O)O[C@H](C)CC(=O)O[C@@H](C)CC(=O)O[C@H](C)CC(=O)O[C@@H](C)CC(=O)O[C@H](C)CC(=O)O[C@@H](C)CC(=O)O[C@H](C)CC(=O)O[C@@H](C)CC(=O)O[C@H](C)CC(=O)O[C@@H](C)CC(=O)O[C@H](C)CC(=O)O[C@@H](C)CC(=O)O[C@H](C)CC(=O)O[C@@H](C)CC(=O)O[C@@H](C)CC(=O)O[C@H](C)CC(=O)O[C@@H](C)CC(=O)O,C[C@@H](O)CC(=O)O.C[C@H](O)CC(=O)O,"('C[C@@H](O)CC(=O)O', 'C[C@H](O)CC(=O)O')",0.06,,11.2,183.0,181.2121,11.717576,8,[],"Ajellal, N., Bouyahyi, M., Amgoune, A., Thomas, C. M., Bondon, A., Pillin, I., Grohens, Y., & Carpentier, J. F. (2009). Syndiotactic-enriched poly(3-hydroxybutyrate)s via stereoselective ring-opening polymerization of racemic _-butyrolactone with discrete yttrium catalysts. Macromolecules, 42(4), 987-993. https://doi.org/10.1021/ma8022734","Table 3, #3",ester_stereo,"('C[C@@H](O)CC(=O)O', 'C[C@H](O)CC(=O)O')",25,4,1.7879000000000076,6.494178499999999
C[C@@H](CC(=O)O[C@@H](C)CC(=O)O[C@H](C)CC(=O)O[C@@H](C)CC(=O)O[C@H](C)CC(=O)O[C@@H](C)CC(=O)O[C@H](C)CC(=O)O[C@@H](C)CC(=O)O[C@H](C)CC(=O)O)OC(=O)C[C@@H](C)OC(=O)C[C@H](C)OC(=O)C[C@@H](C)OC(=O)C[C@H](C)OC(=O)C[C@@H](C)OC(=O)C[C@H](C)OC(=O)C[C@@H](C)OC(=O)C[C@H](C)OC(=O)C[C@@H](C)OC(=O)C[C@@H](C)OC(=O)C[C@H](C)OC(=O)C[C@@H](C)OC(=O)C[C@H](C)OC(=O)C[C@@H](C)OC(=O)C[C@H](C)OC(=O)C[C@@H](C)O,C[C@@H](O)CC(=O)O.C[C@H](O)CC(=O)O,"('C[C@@H](O)CC(=O)O', 'C[C@H](O)CC(=O)O')",0.06,37100.0,,178.0,181.22975,11.641934,8,[],"Ajellal, N., Bouyahyi, M., Amgoune, A., Thomas, C. M., Bondon, A., Pillin, I., Grohens, Y., & Carpentier, J. F. (2009). Syndiotactic-enriched poly(3-hydroxybutyrate)s via stereoselective ring-opening polymerization of racemic _-butyrolactone with discrete yttrium catalysts. Macromolecules, 42(4), 987-993. https://doi.org/10.1021/ma8022734","Table 1, #4",ester_stereo,"('C[C@@H](O)CC(=O)O', 'C[C@H](O)CC(=O)O')",25,4,3.2297499999999957,
C[C@@H](CC(=O)O[C@@H](C)CC(=O)O[C@H](C)CC(=O)O[C@@H](C)CC(=O)O[C@H](C)CC(=O)O[C@@H](C)CC(=O)O[C@H](C)CC(=O)O[C@@H](C)CC(=O)O[C@H](C)CC(=O)O[C@@H](C)CC(=O)O[C@H](C)CC(=O)O[C@@H](C)CC(=O)O[C@H](C)CC(=O)O[C@@H](C)CC(=O)O[C@@H](C)CC(=O)O[C@H](C)CC(=O)O[C@@H](C)CC(=O)O[C@H](C)CC(=O)O)OC(=O)C[C@@H](C)OC(=O)C[C@H](C)OC(=O)C[C@@H](C)OC(=O)C[C@H](C)OC(=O)C[C@@H](C)OC(=O)C[C@H](C)OC(=O)C[C@@H](C)O,C[C@@H](O)CC(=O)O.C[C@H](O)CC(=O)O,"('C[C@@H](O)CC(=O)O', 'C[C@H](O)CC(=O)O')",0.06,,,183.0,181.22975,11.641933,8,[],"Ajellal, N., Bouyahyi, M., Amgoune, A., Thomas, C. M., Bondon, A., Pillin, I., Grohens, Y., & Carpentier, J. F. (2009). Syndiotactic-enriched poly(3-hydroxybutyrate)s via stereoselective ring-opening polymerization of racemic _-butyrolactone with discrete yttrium catalysts. Macromolecules, 42(4), 987-993. https://doi.org/10.1021/ma8022734","Table 1, #8",ester_stereo,"('C[C@@H](O)CC(=O)O', 'C[C@H](O)CC(=O)O')",25,4,1.7702500000000043,
C[C@H](O)CC(=O)O[C@@H](C)CC(=O)O[C@H](C)CC(=O)O[C@@H](C)CC(=O)O[C@H](C)CC(=O)O[C@@H](C)CC(=O)O[C@H](C)CC(=O)O[C@@H](C)CC(=O)O[C@H](C)CC(=O)O[C@@H](C)CC(=O)O[C@@H](C)CC(=O)O[C@H](C)CC(=O)O[C@@H](C)CC(=O)O[C@H](C)CC(=O)O[C@@H](C)CC(=O)O[C@@H](C)CC(=O)O[C@H](C)CC(=O)O[C@@H](C)CC(=O)O[C@H](C)CC(=O)O[C@@H](C)CC(=O)O[C@H](C)CC(=O)O[C@@H](C)CC(=O)O[C@H](C)CC(=O)O[C@@H](C)CC(=O)O[C@H](C)CC(=O)O,C[C@@H](O)CC(=O)O.C[C@H](O)CC(=O)O,"('C[C@@H](O)CC(=O)O', 'C[C@H](O)CC(=O)O')",0.1,37400.0,,167.0,165.511,7.570497,8,[],"Ajellal, N., Bouyahyi, M., Amgoune, A., Thomas, C. M., Bondon, A., Pillin, I., Grohens, Y., & Carpentier, J. F. (2009). Syndiotactic-enriched poly(3-hydroxybutyrate)s via stereoselective ring-opening polymerization of racemic _-butyrolactone with discrete yttrium catalysts. Macromolecules, 42(4), 987-993. https://doi.org/10.1021/ma8022734","Table 1, #3",ester_stereo,"('C[C@@H](O)CC(=O)O', 'C[C@H](O)CC(=O)O')",25,0,1.4890000000000043,
C[C@@H](CC(=O)O)OC(=O)C[C@@H](C)OC(=O)C[C@H](C)OC(=O)C[C@@H](C)OC(=O)C[C@H](C)OC(=O)C[C@@H](C)OC(=O)C[C@H](C)OC(=O)C[C@H](C)OC(=O)C[C@@H](C)OC(=O)C[C@H](C)OC(=O)C[C@@H](C)OC(=O)C[C@H](C)OC(=O)C[C@@H](C)OC(=O)C[C@H](C)OC(=O)C[C@@H](C)OC(=O)C[C@H](C)OC(=O)C[C@@H](C)OC(=O)C[C@H](C)OC(=O)C[C@H](C)OC(=O)C[C@@H](C)OC(=O)C[C@H](C)OC(=O)C[C@@H](C)OC(=O)C[C@H](C)OC(=O)C[C@@H](C)OC(=O)C[C@@H](C)O,C[C@@H](O)CC(=O)O.C[C@H](O)CC(=O)O,"('C[C@@H](O)CC(=O)O', 'C[C@H](O)CC(=O)O')",0.1,37400.0,,167.0,165.41808,7.433717,8,[],"Ajellal, N., Bouyahyi, M., Amgoune, A., Thomas, C. M., Bondon, A., Pillin, I., Grohens, Y., & Carpentier, J. F. (2009). Syndiotactic-enriched poly(3-hydroxybutyrate)s via stereoselective ring-opening polymerization of racemic _-butyrolactone with discrete yttrium catalysts. Macromolecules, 42(4), 987-993. https://doi.org/10.1021/ma8022734","Table 1, #3",ester_stereo,"('C[C@@H](O)CC(=O)O', 'C[C@H](O)CC(=O)O')",25,1,1.5819199999999967,
C[C@H](O)CC(=O)O[C@@H](C)CC(=O)O[C@H](C)CC(=O)O[C@@H](C)CC(=O)O[C@H](C)CC(=O)O[C@H](C)CC(=O)O[C@@H](C)CC(=O)O[C@H](C)CC(=O)O[C@@H](C)CC(=O)O[C@H](C)CC(=O)O[C@@H](C)CC(=O)O[C@H](C)CC(=O)O[C@@H](C)CC(=O)O[C@H](C)CC(=O)O[C@@H](C)CC(=O)O[C@H](C)CC(=O)O[C@@H](C)CC(=O)O[C@H](C)CC(=O)O[C@@H](C)CC(=O)O[C@H](C)CC(=O)O[C@@H](C)CC(=O)O[C@H](C)CC(=O)O[C@H](C)CC(=O)O[C@@H](C)CC(=O)O[C@H](C)CC(=O)O,C[C@@H](O)CC(=O)O.C[C@H](O)CC(=O)O,"('C[C@@H](O)CC(=O)O', 'C[C@H](O)CC(=O)O')",0.1,37400.0,,167.0,165.37103,7.4991655,8,[],"Ajellal, N., Bouyahyi, M., Amgoune, A., Thomas, C. M., Bondon, A., Pillin, I., Grohens, Y., & Carpentier, J. F. (2009). Syndiotactic-enriched poly(3-hydroxybutyrate)s via stereoselective ring-opening polymerization of racemic _-butyrolactone with discrete yttrium catalysts. Macromolecules, 42(4), 987-993. https://doi.org/10.1021/ma8022734","Table 1, #3",ester_stereo,"('C[C@@H](O)CC(=O)O', 'C[C@H](O)CC(=O)O')",25,2,1.6289700000000096,
C[C@H](O)CC(=O)O[C@H](C)CC(=O)O[C@@H](C)CC(=O)O[C@H](C)CC(=O)O[C@@H](C)CC(=O)O[C@H](C)CC(=O)O[C@@H](C)CC(=O)O[C@H](C)CC(=O)O[C@@H](C)CC(=O)O[C@H](C)CC(=O)O[C@H](C)CC(=O)O[C@@H](C)CC(=O)O[C@H](C)CC(=O)O[C@@H](C)CC(=O)O[C@H](C)CC(=O)O[C@H](C)CC(=O)O[C@@H](C)CC(=O)O[C@H](C)CC(=O)O[C@@H](C)CC(=O)O[C@H](C)CC(=O)O[C@@H](C)CC(=O)O[C@H](C)CC(=O)O[C@H](C)CC(=O)O[C@@H](C)CC(=O)O[C@H](C)CC(=O)O,C[C@@H](O)CC(=O)O.C[C@H](O)CC(=O)O,"('C[C@@H](O)CC(=O)O', 'C[C@H](O)CC(=O)O')",0.1,37400.0,,167.0,165.30183,7.462815,8,[],"Ajellal, N., Bouyahyi, M., Amgoune, A., Thomas, C. M., Bondon, A., Pillin, I., Grohens, Y., & Carpentier, J. F. (2009). Syndiotactic-enriched poly(3-hydroxybutyrate)s via stereoselective ring-opening polymerization of racemic _-butyrolactone with discrete yttrium catalysts. Macromolecules, 42(4), 987-993. https://doi.org/10.1021/ma8022734","Table 1, #3",ester_stereo,"('C[C@@H](O)CC(=O)O', 'C[C@H](O)CC(=O)O')",25,3,1.6981700000000046,
C[C@H](O)CC(=O)O[C@@H](C)CC(=O)O[C@H](C)CC(=O)O[C@@H](C)CC(=O)O[C@H](C)CC(=O)O[C@@H](C)CC(=O)O[C@H](C)CC(=O)O[C@@H](C)CC(=O)O[C@H](C)CC(=O)O[C@@H](C)CC(=O)O[C@@H](C)CC(=O)O[C@H](C)CC(=O)O[C@@H](C)CC(=O)O[C@H](C)CC(=O)O[C@@H](C)CC(=O)O[C@H](C)CC(=O)O[C@@H](C)CC(=O)O[C@H](C)CC(=O)O[C@@H](C)CC(=O)O[C@H](C)CC(=O)O[C@@H](C)CC(=O)O[C@H](C)CC(=O)O[C@@H](C)CC(=O)O[C@@H](C)CC(=O)O[C@H](C)CC(=O)O,C[C@@H](O)CC(=O)O.C[C@H](O)CC(=O)O,"('C[C@@H](O)CC(=O)O', 'C[C@H](O)CC(=O)O')",0.1,37400.0,,167.0,165.511,7.570494,8,[],"Ajellal, N., Bouyahyi, M., Amgoune, A., Thomas, C. M., Bondon, A., Pillin, I., Grohens, Y., & Carpentier, J. F. (2009). Syndiotactic-enriched poly(3-hydroxybutyrate)s via stereoselective ring-opening polymerization of racemic _-butyrolactone with discrete yttrium catalysts. Macromolecules, 42(4), 987-993. https://doi.org/10.1021/ma8022734","Table 1, #3",ester_stereo,"('C[C@@H](O)CC(=O)O', 'C[C@H](O)CC(=O)O')",25,4,1.4890000000000043,
C[C@@H](CC(=O)O)OC(=O)C[C@@H](C)OC(=O)C[C@H](C)OC(=O)C[C@H](C)OC(=O)C[C@@H](C)OC(=O)C[C@H](C)OC(=O)C[C@@H](C)OC(=O)C[C@H](C)OC(=O)C[C@@H](C)OC(=O)C[C@H](C)OC(=O)C[C@@H](C)OC(=O)C[C@H](C)OC(=O)C[C@@H](C)OC(=O)C[C@H](C)OC(=O)C[C@H](C)OC(=O)C[C@@H](C)OC(=O)C[C@H](C)OC(=O)C[C@H](C)OC(=O)C[C@@H](C)OC(=O)C[C@H](C)OC(=O)C[C@@H](C)OC(=O)C[C@H](C)OC(=O)C[C@@H](C)OC(=O)C[C@H](C)OC(=O)C[C@@H](C)O,C[C@@H](O)CC(=O)O.C[C@H](O)CC(=O)O,"('C[C@@H](O)CC(=O)O', 'C[C@H](O)CC(=O)O')",0.12,64300.0,4.0,150.0,153.16335,3.9105086,8,[],"Ajellal, N., Bouyahyi, M., Amgoune, A., Thomas, C. M., Bondon, A., Pillin, I., Grohens, Y., & Carpentier, J. F. (2009). Syndiotactic-enriched poly(3-hydroxybutyrate)s via stereoselective ring-opening polymerization of racemic _-butyrolactone with discrete yttrium catalysts. Macromolecules, 42(4), 987-993. https://doi.org/10.1021/ma8022734","Table 3, #2",ester_stereo,"('C[C@@H](O)CC(=O)O', 'C[C@H](O)CC(=O)O')",25,0,3.1633500000000083,0.7058225
C[C@@H](CC(=O)O)OC(=O)C[C@@H](C)OC(=O)C[C@H](C)OC(=O)C[C@@H](C)OC(=O)C[C@H](C)OC(=O)C[C@@H](C)OC(=O)C[C@H](C)OC(=O)C[C@@H](C)OC(=O)C[C@H](C)OC(=O)C[C@@H](C)OC(=O)C[C@H](C)OC(=O)C[C@@H](C)OC(=O)C[C@H](C)OC(=O)C[C@H](C)OC(=O)C[C@H](C)OC(=O)C[C@H](C)OC(=O)C[C@@H](C)OC(=O)C[C@H](C)OC(=O)C[C@@H](C)OC(=O)C[C@H](C)OC(=O)C[C@@H](C)OC(=O)C[C@H](C)OC(=O)C[C@@H](C)OC(=O)C[C@H](C)OC(=O)C[C@@H](C)O,C[C@@H](O)CC(=O)O.C[C@H](O)CC(=O)O,"('C[C@@H](O)CC(=O)O', 'C[C@H](O)CC(=O)O')",0.12,64300.0,,150.0,153.16335,3.9105072,8,[],"Ajellal, N., Bouyahyi, M., Amgoune, A., Thomas, C. M., Bondon, A., Pillin, I., Grohens, Y., & Carpentier, J. F. (2009). Syndiotactic-enriched poly(3-hydroxybutyrate)s via stereoselective ring-opening polymerization of racemic _-butyrolactone with discrete yttrium catalysts. Macromolecules, 42(4), 987-993. https://doi.org/10.1021/ma8022734","Table 1, #6",ester_stereo,"('C[C@@H](O)CC(=O)O', 'C[C@H](O)CC(=O)O')",25,0,3.1633500000000083,
C[C@@H](CC(=O)O)OC(=O)C[C@@H](C)OC(=O)C[C@@H](C)OC(=O)C[C@@H](C)OC(=O)C[C@H](C)OC(=O)C[C@@H](C)OC(=O)C[C@H](C)OC(=O)C[C@@H](C)OC(=O)C[C@@H](C)OC(=O)C[C@H](C)OC(=O)C[C@@H](C)OC(=O)C[C@H](C)OC(=O)C[C@@H](C)OC(=O)C[C@H](C)OC(=O)C[C@@H](C)OC(=O)C[C@H](C)OC(=O)C[C@@H](C)OC(=O)C[C@H](C)OC(=O)C[C@@H](C)OC(=O)C[C@H](C)OC(=O)C[C@@H](C)OC(=O)C[C@H](C)OC(=O)C[C@@H](C)OC(=O)C[C@H](C)OC(=O)C[C@@H](C)O,C[C@@H](O)CC(=O)O.C[C@H](O)CC(=O)O,"('C[C@@H](O)CC(=O)O', 'C[C@H](O)CC(=O)O')",0.12,47200.0,,155.0,153.3527,4.0042048,8,[],"Ajellal, N., Bouyahyi, M., Amgoune, A., Thomas, C. M., Bondon, A., Pillin, I., Grohens, Y., & Carpentier, J. F. (2009). Syndiotactic-enriched poly(3-hydroxybutyrate)s via stereoselective ring-opening polymerization of racemic _-butyrolactone with discrete yttrium catalysts. Macromolecules, 42(4), 987-993. https://doi.org/10.1021/ma8022734","Table 1, #5",ester_stereo,"('C[C@@H](O)CC(=O)O', 'C[C@H](O)CC(=O)O')",25,0,1.6473000000000013,
C[C@H](O)CC(=O)O[C@H](C)CC(=O)O[C@@H](C)CC(=O)O[C@H](C)CC(=O)O[C@@H](C)CC(=O)O[C@H](C)CC(=O)O[C@@H](C)CC(=O)O[C@H](C)CC(=O)O[C@H](C)CC(=O)O[C@@H](C)CC(=O)O[C@H](C)CC(=O)O[C@@H](C)CC(=O)O[C@H](C)CC(=O)O[C@@H](C)CC(=O)O[C@H](C)CC(=O)O[C@@H](C)CC(=O)O[C@@H](C)CC(=O)O[C@H](C)CC(=O)O[C@@H](C)CC(=O)O[C@H](C)CC(=O)O[C@H](C)CC(=O)O[C@@H](C)CC(=O)O[C@H](C)CC(=O)O[C@@H](C)CC(=O)O[C@H](C)CC(=O)O,C[C@@H](O)CC(=O)O.C[C@H](O)CC(=O)O,"('C[C@@H](O)CC(=O)O', 'C[C@H](O)CC(=O)O')",0.12,64300.0,4.0,150.0,153.19276,3.9909806,8,[],"Ajellal, N., Bouyahyi, M., Amgoune, A., Thomas, C. M., Bondon, A., Pillin, I., Grohens, Y., & Carpentier, J. F. (2009). Syndiotactic-enriched poly(3-hydroxybutyrate)s via stereoselective ring-opening polymerization of racemic _-butyrolactone with discrete yttrium catalysts. Macromolecules, 42(4), 987-993. https://doi.org/10.1021/ma8022734","Table 3, #2",ester_stereo,"('C[C@@H](O)CC(=O)O', 'C[C@H](O)CC(=O)O')",25,1,3.1927599999999927,0.7058214999999999
C[C@@H](CC(=O)O)OC(=O)C[C@H](C)OC(=O)C[C@@H](C)OC(=O)C[C@H](C)OC(=O)C[C@@H](C)OC(=O)C[C@@H](C)OC(=O)C[C@H](C)OC(=O)C[C@@H](C)OC(=O)C[C@H](C)OC(=O)C[C@@H](C)OC(=O)C[C@H](C)OC(=O)C[C@@H](C)OC(=O)C[C@H](C)OC(=O)C[C@@H](C)OC(=O)C[C@H](C)OC(=O)C[C@H](C)OC(=O)C[C@@H](C)OC(=O)C[C@H](C)OC(=O)C[C@@H](C)OC(=O)C[C@H](C)OC(=O)C[C@@H](C)OC(=O)C[C@H](C)OC(=O)C[C@@H](C)OC(=O)C[C@H](C)OC(=O)C[C@@H](C)O,C[C@@H](O)CC(=O)O.C[C@H](O)CC(=O)O,"('C[C@@H](O)CC(=O)O', 'C[C@H](O)CC(=O)O')",0.12,64300.0,,150.0,153.22618,3.9417853,8,[],"Ajellal, N., Bouyahyi, M., Amgoune, A., Thomas, C. M., Bondon, A., Pillin, I., Grohens, Y., & Carpentier, J. F. (2009). Syndiotactic-enriched poly(3-hydroxybutyrate)s via stereoselective ring-opening polymerization of racemic _-butyrolactone with discrete yttrium catalysts. Macromolecules, 42(4), 987-993. https://doi.org/10.1021/ma8022734","Table 1, #6",ester_stereo,"('C[C@@H](O)CC(=O)O', 'C[C@H](O)CC(=O)O')",25,1,3.2261799999999994,
C[C@@H](CC(=O)O)OC(=O)C[C@@H](C)OC(=O)C[C@H](C)OC(=O)C[C@@H](C)OC(=O)C[C@H](C)OC(=O)C[C@@H](C)OC(=O)C[C@@H](C)OC(=O)C[C@H](C)OC(=O)C[C@@H](C)OC(=O)C[C@H](C)OC(=O)C[C@@H](C)OC(=O)C[C@H](C)OC(=O)C[C@@H](C)OC(=O)C[C@H](C)OC(=O)C[C@H](C)OC(=O)C[C@@H](C)OC(=O)C[C@H](C)OC(=O)C[C@H](C)OC(=O)C[C@@H](C)OC(=O)C[C@H](C)OC(=O)C[C@@H](C)OC(=O)C[C@H](C)OC(=O)C[C@@H](C)OC(=O)C[C@H](C)OC(=O)C[C@@H](C)O,C[C@@H](O)CC(=O)O.C[C@H](O)CC(=O)O,"('C[C@@H](O)CC(=O)O', 'C[C@H](O)CC(=O)O')",0.12,47200.0,,155.0,153.22638,3.9417522,8,[],"Ajellal, N., Bouyahyi, M., Amgoune, A., Thomas, C. M., Bondon, A., Pillin, I., Grohens, Y., & Carpentier, J. F. (2009). Syndiotactic-enriched poly(3-hydroxybutyrate)s via stereoselective ring-opening polymerization of racemic _-butyrolactone with discrete yttrium catalysts. Macromolecules, 42(4), 987-993. https://doi.org/10.1021/ma8022734","Table 1, #5",ester_stereo,"('C[C@@H](O)CC(=O)O', 'C[C@H](O)CC(=O)O')",25,1,1.773619999999994,
C[C@H](O)CC(=O)O[C@H](C)CC(=O)O[C@@H](C)CC(=O)O[C@H](C)CC(=O)O[C@H](C)CC(=O)O[C@@H](C)CC(=O)O[C@H](C)CC(=O)O[C@@H](C)CC(=O)O[C@H](C)CC(=O)O[C@@H](C)CC(=O)O[C@@H](C)CC(=O)O[C@H](C)CC(=O)O[C@@H](C)CC(=O)O[C@H](C)CC(=O)O[C@@H](C)CC(=O)O[C@H](C)CC(=O)O[C@@H](C)CC(=O)O[C@H](C)CC(=O)O[C@@H](C)CC(=O)O[C@@H](C)CC(=O)O[C@H](C)CC(=O)O[C@@H](C)CC(=O)O[C@H](C)CC(=O)O[C@@H](C)CC(=O)O[C@H](C)CC(=O)O,C[C@@H](O)CC(=O)O.C[C@H](O)CC(=O)O,"('C[C@@H](O)CC(=O)O', 'C[C@H](O)CC(=O)O')",0.12,64300.0,4.0,150.0,153.25586,4.022324,8,[],"Ajellal, N., Bouyahyi, M., Amgoune, A., Thomas, C. M., Bondon, A., Pillin, I., Grohens, Y., & Carpentier, J. F. (2009). Syndiotactic-enriched poly(3-hydroxybutyrate)s via stereoselective ring-opening polymerization of racemic _-butyrolactone with discrete yttrium catalysts. Macromolecules, 42(4), 987-993. https://doi.org/10.1021/ma8022734","Table 3, #2",ester_stereo,"('C[C@@H](O)CC(=O)O', 'C[C@H](O)CC(=O)O')",25,2,3.2558600000000126,0.7058214999999999
C[C@H](O)CC(=O)O[C@H](C)CC(=O)O[C@@H](C)CC(=O)O[C@H](C)CC(=O)O[C@@H](C)CC(=O)O[C@H](C)CC(=O)O[C@H](C)CC(=O)O[C@H](C)CC(=O)O[C@@H](C)CC(=O)O[C@H](C)CC(=O)O[C@@H](C)CC(=O)O[C@H](C)CC(=O)O[C@@H](C)CC(=O)O[C@H](C)CC(=O)O[C@@H](C)CC(=O)O[C@H](C)CC(=O)O[C@@H](C)CC(=O)O[C@H](C)CC(=O)O[C@@H](C)CC(=O)O[C@H](C)CC(=O)O[C@@H](C)CC(=O)O[C@H](C)CC(=O)O[C@@H](C)CC(=O)O[C@@H](C)CC(=O)O[C@H](C)CC(=O)O,C[C@@H](O)CC(=O)O.C[C@H](O)CC(=O)O,"('C[C@@H](O)CC(=O)O', 'C[C@H](O)CC(=O)O')",0.12,64300.0,,150.0,153.19276,3.990985,8,[],"Ajellal, N., Bouyahyi, M., Amgoune, A., Thomas, C. M., Bondon, A., Pillin, I., Grohens, Y., & Carpentier, J. F. (2009). Syndiotactic-enriched poly(3-hydroxybutyrate)s via stereoselective ring-opening polymerization of racemic _-butyrolactone with discrete yttrium catalysts. Macromolecules, 42(4), 987-993. https://doi.org/10.1021/ma8022734","Table 1, #6",ester_stereo,"('C[C@@H](O)CC(=O)O', 'C[C@H](O)CC(=O)O')",25,2,3.1927599999999927,
C[C@H](O)CC(=O)O[C@H](C)CC(=O)O[C@@H](C)CC(=O)O[C@@H](C)CC(=O)O[C@H](C)CC(=O)O[C@@H](C)CC(=O)O[C@H](C)CC(=O)O[C@H](C)CC(=O)O[C@@H](C)CC(=O)O[C@H](C)CC(=O)O[C@@H](C)CC(=O)O[C@H](C)CC(=O)O[C@@H](C)CC(=O)O[C@H](C)CC(=O)O[C@@H](C)CC(=O)O[C@H](C)CC(=O)O[C@H](C)CC(=O)O[C@@H](C)CC(=O)O[C@H](C)CC(=O)O[C@@H](C)CC(=O)O[C@H](C)CC(=O)O[C@@H](C)CC(=O)O[C@H](C)CC(=O)O[C@@H](C)CC(=O)O[C@H](C)CC(=O)O,C[C@@H](O)CC(=O)O.C[C@H](O)CC(=O)O,"('C[C@@H](O)CC(=O)O', 'C[C@H](O)CC(=O)O')",0.12,47200.0,,155.0,153.19275,3.9909813,8,[],"Ajellal, N., Bouyahyi, M., Amgoune, A., Thomas, C. M., Bondon, A., Pillin, I., Grohens, Y., & Carpentier, J. F. (2009). Syndiotactic-enriched poly(3-hydroxybutyrate)s via stereoselective ring-opening polymerization of racemic _-butyrolactone with discrete yttrium catalysts. Macromolecules, 42(4), 987-993. https://doi.org/10.1021/ma8022734","Table 1, #5",ester_stereo,"('C[C@@H](O)CC(=O)O', 'C[C@H](O)CC(=O)O')",25,2,1.8072500000000105,
C[C@H](O)CC(=O)O[C@@H](C)CC(=O)O[C@H](C)CC(=O)O[C@@H](C)CC(=O)O[C@H](C)CC(=O)O[C@@H](C)CC(=O)O[C@@H](C)CC(=O)O[C@H](C)CC(=O)O[C@@H](C)CC(=O)O[C@@H](C)CC(=O)O[C@H](C)CC(=O)O[C@@H](C)CC(=O)O[C@H](C)CC(=O)O[C@@H](C)CC(=O)O[C@H](C)CC(=O)O[C@@H](C)CC(=O)O[C@H](C)CC(=O)O[C@@H](C)CC(=O)O[C@H](C)CC(=O)O[C@@H](C)CC(=O)O[C@H](C)CC(=O)O[C@@H](C)CC(=O)O[C@H](C)CC(=O)O[C@@H](C)CC(=O)O[C@H](C)CC(=O)O,C[C@@H](O)CC(=O)O.C[C@H](O)CC(=O)O,"('C[C@@H](O)CC(=O)O', 'C[C@H](O)CC(=O)O')",0.12,64300.0,4.0,150.0,153.31833,4.054419,8,[],"Ajellal, N., Bouyahyi, M., Amgoune, A., Thomas, C. M., Bondon, A., Pillin, I., Grohens, Y., & Carpentier, J. F. (2009). Syndiotactic-enriched poly(3-hydroxybutyrate)s via stereoselective ring-opening polymerization of racemic _-butyrolactone with discrete yttrium catalysts. Macromolecules, 42(4), 987-993. https://doi.org/10.1021/ma8022734","Table 3, #2",ester_stereo,"('C[C@@H](O)CC(=O)O', 'C[C@H](O)CC(=O)O')",25,3,3.318330000000003,0.7058214999999999
C[C@H](O)CC(=O)O[C@H](C)CC(=O)O[C@@H](C)CC(=O)O[C@H](C)CC(=O)O[C@@H](C)CC(=O)O[C@@H](C)CC(=O)O[C@H](C)CC(=O)O[C@H](C)CC(=O)O[C@@H](C)CC(=O)O[C@H](C)CC(=O)O[C@@H](C)CC(=O)O[C@@H](C)CC(=O)O[C@H](C)CC(=O)O[C@@H](C)CC(=O)O[C@H](C)CC(=O)O[C@@H](C)CC(=O)O[C@H](C)CC(=O)O[C@@H](C)CC(=O)O[C@H](C)CC(=O)O[C@@H](C)CC(=O)O[C@H](C)CC(=O)O[C@@H](C)CC(=O)O[C@H](C)CC(=O)O[C@@H](C)CC(=O)O[C@H](C)CC(=O)O,C[C@@H](O)CC(=O)O.C[C@H](O)CC(=O)O,"('C[C@@H](O)CC(=O)O', 'C[C@H](O)CC(=O)O')",0.12,64300.0,,150.0,153.25586,4.022324,8,[],"Ajellal, N., Bouyahyi, M., Amgoune, A., Thomas, C. M., Bondon, A., Pillin, I., Grohens, Y., & Carpentier, J. F. (2009). Syndiotactic-enriched poly(3-hydroxybutyrate)s via stereoselective ring-opening polymerization of racemic _-butyrolactone with discrete yttrium catalysts. Macromolecules, 42(4), 987-993. https://doi.org/10.1021/ma8022734","Table 1, #6",ester_stereo,"('C[C@@H](O)CC(=O)O', 'C[C@H](O)CC(=O)O')",25,3,3.2558600000000126,
C[C@H](O)CC(=O)O[C@H](C)CC(=O)O[C@@H](C)CC(=O)O[C@H](C)CC(=O)O[C@H](C)CC(=O)O[C@@H](C)CC(=O)O[C@H](C)CC(=O)O[C@H](C)CC(=O)O[C@@H](C)CC(=O)O[C@H](C)CC(=O)O[C@H](C)CC(=O)O[C@@H](C)CC(=O)O[C@H](C)CC(=O)O[C@@H](C)CC(=O)O[C@H](C)CC(=O)O[C@@H](C)CC(=O)O[C@H](C)CC(=O)O[C@@H](C)CC(=O)O[C@H](C)CC(=O)O[C@@H](C)CC(=O)O[C@H](C)CC(=O)O[C@@H](C)CC(=O)O[C@H](C)CC(=O)O[C@@H](C)CC(=O)O[C@H](C)CC(=O)O,C[C@@H](O)CC(=O)O.C[C@H](O)CC(=O)O,"('C[C@@H](O)CC(=O)O', 'C[C@H](O)CC(=O)O')",0.12,47200.0,,155.0,153.1297,3.9596512,8,[],"Ajellal, N., Bouyahyi, M., Amgoune, A., Thomas, C. M., Bondon, A., Pillin, I., Grohens, Y., & Carpentier, J. F. (2009). Syndiotactic-enriched poly(3-hydroxybutyrate)s via stereoselective ring-opening polymerization of racemic _-butyrolactone with discrete yttrium catalysts. Macromolecules, 42(4), 987-993. https://doi.org/10.1021/ma8022734","Table 1, #5",ester_stereo,"('C[C@@H](O)CC(=O)O', 'C[C@H](O)CC(=O)O')",25,3,1.870299999999986,
C[C@H](O)CC(=O)O[C@H](C)CC(=O)O[C@@H](C)CC(=O)O[C@H](C)CC(=O)O[C@@H](C)CC(=O)O[C@H](C)CC(=O)O[C@@H](C)CC(=O)O[C@H](C)CC(=O)O[C@@H](C)CC(=O)O[C@H](C)CC(=O)O[C@@H](C)CC(=O)O[C@H](C)CC(=O)O[C@H](C)CC(=O)O[C@H](C)CC(=O)O[C@@H](C)CC(=O)O[C@H](C)CC(=O)O[C@@H](C)CC(=O)O[C@H](C)CC(=O)O[C@@H](C)CC(=O)O[C@H](C)CC(=O)O[C@@H](C)CC(=O)O[C@@H](C)CC(=O)O[C@H](C)CC(=O)O[C@@H](C)CC(=O)O[C@H](C)CC(=O)O,C[C@@H](O)CC(=O)O.C[C@H](O)CC(=O)O,"('C[C@@H](O)CC(=O)O', 'C[C@H](O)CC(=O)O')",0.12,64300.0,4.0,150.0,153.19276,3.990985,8,[],"Ajellal, N., Bouyahyi, M., Amgoune, A., Thomas, C. M., Bondon, A., Pillin, I., Grohens, Y., & Carpentier, J. F. (2009). Syndiotactic-enriched poly(3-hydroxybutyrate)s via stereoselective ring-opening polymerization of racemic _-butyrolactone with discrete yttrium catalysts. Macromolecules, 42(4), 987-993. https://doi.org/10.1021/ma8022734","Table 3, #2",ester_stereo,"('C[C@@H](O)CC(=O)O', 'C[C@H](O)CC(=O)O')",25,4,3.1927599999999927,0.7058214999999999
C[C@@H](CC(=O)O)OC(=O)C[C@H](C)OC(=O)C[C@H](C)OC(=O)C[C@@H](C)OC(=O)C[C@H](C)OC(=O)C[C@@H](C)OC(=O)C[C@H](C)OC(=O)C[C@@H](C)OC(=O)C[C@H](C)OC(=O)C[C@@H](C)OC(=O)C[C@H](C)OC(=O)C[C@@H](C)OC(=O)C[C@H](C)OC(=O)C[C@@H](C)OC(=O)C[C@H](C)OC(=O)C[C@@H](C)OC(=O)C[C@H](C)OC(=O)C[C@@H](C)OC(=O)C[C@H](C)OC(=O)C[C@H](C)OC(=O)C[C@@H](C)OC(=O)C[C@H](C)OC(=O)C[C@@H](C)OC(=O)C[C@H](C)OC(=O)C[C@@H](C)O,C[C@@H](O)CC(=O)O.C[C@H](O)CC(=O)O,"('C[C@@H](O)CC(=O)O', 'C[C@H](O)CC(=O)O')",0.12,64300.0,,150.0,153.16316,3.9105415,8,[],"Ajellal, N., Bouyahyi, M., Amgoune, A., Thomas, C. M., Bondon, A., Pillin, I., Grohens, Y., & Carpentier, J. F. (2009). Syndiotactic-enriched poly(3-hydroxybutyrate)s via stereoselective ring-opening polymerization of racemic _-butyrolactone with discrete yttrium catalysts. Macromolecules, 42(4), 987-993. https://doi.org/10.1021/ma8022734","Table 1, #6",ester_stereo,"('C[C@@H](O)CC(=O)O', 'C[C@H](O)CC(=O)O')",25,4,3.163160000000005,
C[C@H](O)CC(=O)O[C@H](C)CC(=O)O[C@@H](C)CC(=O)O[C@@H](C)CC(=O)O[C@H](C)CC(=O)O[C@@H](C)CC(=O)O[C@H](C)CC(=O)O[C@@H](C)CC(=O)O[C@H](C)CC(=O)O[C@@H](C)CC(=O)O[C@@H](C)CC(=O)O[C@H](C)CC(=O)O[C@@H](C)CC(=O)O[C@H](C)CC(=O)O[C@@H](C)CC(=O)O[C@H](C)CC(=O)O[C@@H](C)CC(=O)O[C@@H](C)CC(=O)O[C@H](C)CC(=O)O[C@@H](C)CC(=O)O[C@H](C)CC(=O)O[C@@H](C)CC(=O)O[C@H](C)CC(=O)O[C@@H](C)CC(=O)O[C@H](C)CC(=O)O,C[C@@H](O)CC(=O)O.C[C@H](O)CC(=O)O,"('C[C@@H](O)CC(=O)O', 'C[C@H](O)CC(=O)O')",0.12,47200.0,,155.0,153.31894,4.0535975,8,[],"Ajellal, N., Bouyahyi, M., Amgoune, A., Thomas, C. M., Bondon, A., Pillin, I., Grohens, Y., & Carpentier, J. F. (2009). Syndiotactic-enriched poly(3-hydroxybutyrate)s via stereoselective ring-opening polymerization of racemic _-butyrolactone with discrete yttrium catalysts. Macromolecules, 42(4), 987-993. https://doi.org/10.1021/ma8022734","Table 1, #5",ester_stereo,"('C[C@@H](O)CC(=O)O', 'C[C@H](O)CC(=O)O')",25,4,1.6810600000000022,
C[C@H](O)CC(=O)O[C@H](C)CC(=O)O[C@H](C)CC(=O)O[C@@H](C)CC(=O)O[C@H](C)CC(=O)O[C@@H](C)CC(=O)O[C@H](C)CC(=O)O[C@H](C)CC(=O)O[C@@H](C)CC(=O)O[C@@H](C)CC(=O)O[C@H](C)CC(=O)O[C@H](C)CC(=O)O[C@@H](C)CC(=O)O[C@H](C)CC(=O)O[C@@H](C)CC(=O)O[C@H](C)CC(=O)O[C@@H](C)CC(=O)O[C@H](C)CC(=O)O[C@@H](C)CC(=O)O[C@H](C)CC(=O)O[C@@H](C)CC(=O)O[C@H](C)CC(=O)O[C@@H](C)CC(=O)O[C@H](C)CC(=O)O[C@@H](C)CC(=O)O,C[C@@H](O)CC(=O)O.C[C@H](O)CC(=O)O,"('C[C@@H](O)CC(=O)O', 'C[C@H](O)CC(=O)O')",0.13,36100.0,,150.0,149.03128,2.9539888,8,[],"Ajellal, N., Bouyahyi, M., Amgoune, A., Thomas, C. M., Bondon, A., Pillin, I., Grohens, Y., & Carpentier, J. F. (2009). Syndiotactic-enriched poly(3-hydroxybutyrate)s via stereoselective ring-opening polymerization of racemic _-butyrolactone with discrete yttrium catalysts. Macromolecules, 42(4), 987-993. https://doi.org/10.1021/ma8022734","Table 1, #7",ester_stereo,"('C[C@@H](O)CC(=O)O', 'C[C@H](O)CC(=O)O')",25,0,0.9687199999999905,
C[C@H](O)CC(=O)O[C@H](C)CC(=O)O[C@@H](C)CC(=O)O[C@H](C)CC(=O)O[C@@H](C)CC(=O)O[C@H](C)CC(=O)O[C@H](C)CC(=O)O[C@@H](C)CC(=O)O[C@H](C)CC(=O)O[C@@H](C)CC(=O)O[C@H](C)CC(=O)O[C@@H](C)CC(=O)O[C@@H](C)CC(=O)O[C@H](C)CC(=O)O[C@@H](C)CC(=O)O[C@H](C)CC(=O)O[C@@H](C)CC(=O)O[C@H](C)CC(=O)O[C@@H](C)CC(=O)O[C@H](C)CC(=O)O[C@H](C)CC(=O)O[C@H](C)CC(=O)O[C@@H](C)CC(=O)O[C@H](C)CC(=O)O[C@@H](C)CC(=O)O,C[C@@H](O)CC(=O)O.C[C@H](O)CC(=O)O,"('C[C@@H](O)CC(=O)O', 'C[C@H](O)CC(=O)O')",0.13,36100.0,,150.0,149.03128,2.953988,8,[],"Ajellal, N., Bouyahyi, M., Amgoune, A., Thomas, C. M., Bondon, A., Pillin, I., Grohens, Y., & Carpentier, J. F. (2009). Syndiotactic-enriched poly(3-hydroxybutyrate)s via stereoselective ring-opening polymerization of racemic _-butyrolactone with discrete yttrium catalysts. Macromolecules, 42(4), 987-993. https://doi.org/10.1021/ma8022734","Table 1, #7",ester_stereo,"('C[C@@H](O)CC(=O)O', 'C[C@H](O)CC(=O)O')",25,1,0.9687199999999905,
C[C@@H](CC(=O)O[C@@H](C)CC(=O)O[C@H](C)CC(=O)O[C@@H](C)CC(=O)O[C@H](C)CC(=O)O[C@@H](C)CC(=O)O[C@H](C)CC(=O)O[C@H](C)CC(=O)O[C@@H](C)CC(=O)O[C@@H](C)CC(=O)O[C@H](C)CC(=O)O[C@@H](C)CC(=O)O[C@H](C)CC(=O)O[C@@H](C)CC(=O)O[C@H](C)CC(=O)O[C@H](C)CC(=O)O)OC(=O)C[C@@H](C)OC(=O)C[C@H](C)OC(=O)C[C@@H](C)OC(=O)C[C@H](C)OC(=O)C[C@@H](C)OC(=O)C[C@H](C)OC(=O)C[C@@H](C)OC(=O)C[C@H](C)OC(=O)C[C@@H](C)O,C[C@@H](O)CC(=O)O.C[C@H](O)CC(=O)O,"('C[C@@H](O)CC(=O)O', 'C[C@H](O)CC(=O)O')",0.13,36100.0,,150.0,149.05702,2.8980641,8,[],"Ajellal, N., Bouyahyi, M., Amgoune, A., Thomas, C. M., Bondon, A., Pillin, I., Grohens, Y., & Carpentier, J. F. (2009). Syndiotactic-enriched poly(3-hydroxybutyrate)s via stereoselective ring-opening polymerization of racemic _-butyrolactone with discrete yttrium catalysts. Macromolecules, 42(4), 987-993. https://doi.org/10.1021/ma8022734","Table 1, #7",ester_stereo,"('C[C@@H](O)CC(=O)O', 'C[C@H](O)CC(=O)O')",25,2,0.9429800000000057,
C[C@@H](CC(=O)O[C@@H](C)CC(=O)O[C@H](C)CC(=O)O)OC(=O)C[C@@H](C)OC(=O)C[C@H](C)OC(=O)C[C@@H](C)OC(=O)C[C@H](C)OC(=O)C[C@@H](C)OC(=O)C[C@H](C)OC(=O)C[C@@H](C)OC(=O)C[C@H](C)OC(=O)C[C@@H](C)OC(=O)C[C@H](C)OC(=O)C[C@@H](C)OC(=O)C[C@H](C)OC(=O)C[C@@H](C)OC(=O)C[C@H](C)OC(=O)C[C@H](C)OC(=O)C[C@@H](C)OC(=O)C[C@@H](C)OC(=O)C[C@H](C)OC(=O)C[C@@H](C)OC(=O)C[C@@H](C)OC(=O)C[C@H](C)OC(=O)C[C@@H](C)O,C[C@@H](O)CC(=O)O.C[C@H](O)CC(=O)O,"('C[C@@H](O)CC(=O)O', 'C[C@H](O)CC(=O)O')",0.13,36100.0,,150.0,149.11404,2.9234219,8,[],"Ajellal, N., Bouyahyi, M., Amgoune, A., Thomas, C. M., Bondon, A., Pillin, I., Grohens, Y., & Carpentier, J. F. (2009). Syndiotactic-enriched poly(3-hydroxybutyrate)s via stereoselective ring-opening polymerization of racemic _-butyrolactone with discrete yttrium catalysts. Macromolecules, 42(4), 987-993. https://doi.org/10.1021/ma8022734","Table 1, #7",ester_stereo,"('C[C@@H](O)CC(=O)O', 'C[C@H](O)CC(=O)O')",25,3,0.8859600000000114,
C[C@H](O)CC(=O)O[C@@H](C)CC(=O)O[C@H](C)CC(=O)O[C@@H](C)CC(=O)O[C@H](C)CC(=O)O[C@@H](C)CC(=O)O[C@H](C)CC(=O)O[C@@H](C)CC(=O)O[C@H](C)CC(=O)O[C@@H](C)CC(=O)O[C@@H](C)CC(=O)O[C@H](C)CC(=O)O[C@@H](C)CC(=O)O[C@@H](C)CC(=O)O[C@H](C)CC(=O)O[C@@H](C)CC(=O)O[C@H](C)CC(=O)O[C@@H](C)CC(=O)O[C@H](C)CC(=O)O[C@@H](C)CC(=O)O[C@H](C)CC(=O)O[C@H](C)CC(=O)O[C@@H](C)CC(=O)O[C@H](C)CC(=O)O[C@@H](C)CC(=O)O,C[C@@H](O)CC(=O)O.C[C@H](O)CC(=O)O,"('C[C@@H](O)CC(=O)O', 'C[C@H](O)CC(=O)O')",0.13,36100.0,,150.0,149.14465,3.00473,8,[],"Ajellal, N., Bouyahyi, M., Amgoune, A., Thomas, C. M., Bondon, A., Pillin, I., Grohens, Y., & Carpentier, J. F. (2009). Syndiotactic-enriched poly(3-hydroxybutyrate)s via stereoselective ring-opening polymerization of racemic _-butyrolactone with discrete yttrium catalysts. Macromolecules, 42(4), 987-993. https://doi.org/10.1021/ma8022734","Table 1, #7",ester_stereo,"('C[C@@H](O)CC(=O)O', 'C[C@H](O)CC(=O)O')",25,4,0.8553499999999872,
C[C@H](O)CC(=O)O[C@H](C)CC(=O)O[C@@H](C)CC(=O)O[C@H](C)CC(=O)O[C@@H](C)CC(=O)O[C@H](C)CC(=O)O[C@H](C)CC(=O)O[C@@H](C)CC(=O)O[C@H](C)CC(=O)O[C@@H](C)CC(=O)O[C@H](C)CC(=O)O[C@@H](C)CC(=O)O[C@H](C)CC(=O)O[C@H](C)CC(=O)O[C@@H](C)CC(=O)O[C@H](C)CC(=O)O[C@@H](C)CC(=O)O[C@H](C)CC(=O)O[C@H](C)CC(=O)O[C@H](C)CC(=O)O[C@@H](C)CC(=O)O[C@H](C)CC(=O)O[C@H](C)CC(=O)O[C@@H](C)CC(=O)O[C@H](C)CC(=O)O,C[C@@H](O)CC(=O)O.C[C@H](O)CC(=O)O,"('C[C@@H](O)CC(=O)O', 'C[C@H](O)CC(=O)O')",0.18,61200.0,-3.0,126.0,125.79935,-2.7548888,8,[],"Ajellal, N., Bouyahyi, M., Amgoune, A., Thomas, C. M., Bondon, A., Pillin, I., Grohens, Y., & Carpentier, J. F. (2009). Syndiotactic-enriched poly(3-hydroxybutyrate)s via stereoselective ring-opening polymerization of racemic _-butyrolactone with discrete yttrium catalysts. Macromolecules, 42(4), 987-993. https://doi.org/10.1021/ma8022734","Table 3, #1",ester_stereo,"('C[C@@H](O)CC(=O)O', 'C[C@H](O)CC(=O)O')",25,0,0.200649999999996,7.7058215
