Repository: tyo-nu/PolyIDRS_Paper

# PolyIDRS_Paper
Code and Figures for the PolyIDRS paper.

File: Figures/Figure_5/data/U_shaped_Tm_data.csv (part 56 of 60)
smiles_polymer,smiles_monomer,monomers,pm,Mn,Tg,Tm,Tm_pred,Tg_pred,model_id,distribution,ref,comment,mechanism,monomers.1,DP,replicate_structure,dTm,dTg
C[C@H](O)CC(=O)O[C@H](C)CC(=O)O[C@@H](C)CC(=O)O[C@H](C)CC(=O)O[C@@H](C)CC(=O)O[C@@H](C)CC(=O)O[C@@H](C)CC(=O)O[C@H](C)CC(=O)O[C@@H](C)CC(=O)O[C@H](C)CC(=O)O[C@@H](C)CC(=O)O[C@@H](C)CC(=O)O[C@H](C)CC(=O)O[C@@H](C)CC(=O)O[C@H](C)CC(=O)O[C@@H](C)CC(=O)O[C@H](C)CC(=O)O[C@@H](C)CC(=O)O[C@@H](C)CC(=O)O[C@H](C)CC(=O)O[C@@H](C)CC(=O)O[C@@H](C)CC(=O)O[C@H](C)CC(=O)O[C@@H](C)CC(=O)O[C@H](C)CC(=O)O,C[C@@H](O)CC(=O)O.C[C@H](O)CC(=O)O,"('C[C@@H](O)CC(=O)O', 'C[C@H](O)CC(=O)O')",0.18,61200.0,,126.0,125.75221,-2.7726076,8,[],"Ajellal, N., Bouyahyi, M., Amgoune, A., Thomas, C. M., Bondon, A., Pillin, I., Grohens, Y., & Carpentier, J. F. (2009). Syndiotactic-enriched poly(3-hydroxybutyrate)s via stereoselective ring-opening polymerization of racemic _-butyrolactone with discrete yttrium catalysts. Macromolecules, 42(4), 987-993. https://doi.org/10.1021/ma8022734","Table 1, #2",ester_stereo,"('C[C@@H](O)CC(=O)O', 'C[C@H](O)CC(=O)O')",25,0,0.24778999999999485,
C[C@@H](CC(=O)O)OC(=O)C[C@@H](C)OC(=O)C[C@H](C)OC(=O)C[C@@H](C)OC(=O)C[C@H](C)OC(=O)C[C@@H](C)OC(=O)C[C@H](C)OC(=O)C[C@@H](C)OC(=O)C[C@@H](C)OC(=O)C[C@H](C)OC(=O)C[C@H](C)OC(=O)C[C@@H](C)OC(=O)C[C@H](C)OC(=O)C[C@@H](C)OC(=O)C[C@H](C)OC(=O)C[C@@H](C)OC(=O)C[C@@H](C)OC(=O)C[C@H](C)OC(=O)C[C@@H](C)OC(=O)C[C@H](C)OC(=O)C[C@H](C)OC(=O)C[C@H](C)OC(=O)C[C@@H](C)OC(=O)C[C@H](C)OC(=O)C[C@@H](C)O,C[C@@H](O)CC(=O)O.C[C@H](O)CC(=O)O,"('C[C@@H](O)CC(=O)O', 'C[C@H](O)CC(=O)O')",0.18,61200.0,-3.0,126.0,125.57568,-2.9168596,8,[],"Ajellal, N., Bouyahyi, M., Amgoune, A., Thomas, C. M., Bondon, A., Pillin, I., Grohens, Y., & Carpentier, J. F. (2009). Syndiotactic-enriched poly(3-hydroxybutyrate)s via stereoselective ring-opening polymerization of racemic _-butyrolactone with discrete yttrium catalysts. Macromolecules, 42(4), 987-993. https://doi.org/10.1021/ma8022734","Table 3, #1",ester_stereo,"('C[C@@H](O)CC(=O)O', 'C[C@H](O)CC(=O)O')",25,1,0.4243199999999945,7.7058225
C[C@H](O)CC(=O)O[C@H](C)CC(=O)O[C@@H](C)CC(=O)O[C@H](C)CC(=O)O[C@H](C)CC(=O)O[C@@H](C)CC(=O)O[C@H](C)CC(=O)O[C@H](C)CC(=O)O[C@@H](C)CC(=O)O[C@H](C)CC(=O)O[C@@H](C)CC(=O)O[C@H](C)CC(=O)O[C@@H](C)CC(=O)O[C@H](C)CC(=O)O[C@@H](C)CC(=O)O[C@H](C)CC(=O)O[C@@H](C)CC(=O)O[C@H](C)CC(=O)O[C@H](C)CC(=O)O[C@@H](C)CC(=O)O[C@H](C)CC(=O)O[C@@H](C)CC(=O)O[C@H](C)CC(=O)O[C@H](C)CC(=O)O[C@H](C)CC(=O)O,C[C@@H](O)CC(=O)O.C[C@H](O)CC(=O)O,"('C[C@@H](O)CC(=O)O', 'C[C@H](O)CC(=O)O')",0.18,61200.0,,126.0,125.79929,-2.7549808,8,[],"Ajellal, N., Bouyahyi, M., Amgoune, A., Thomas, C. M., Bondon, A., Pillin, I., Grohens, Y., & Carpentier, J. F. (2009). Syndiotactic-enriched poly(3-hydroxybutyrate)s via stereoselective ring-opening polymerization of racemic _-butyrolactone with discrete yttrium catalysts. Macromolecules, 42(4), 987-993. https://doi.org/10.1021/ma8022734","Table 1, #2",ester_stereo,"('C[C@@H](O)CC(=O)O', 'C[C@H](O)CC(=O)O')",25,1,0.20071000000000083,
C[C@@H](CC(=O)O)OC(=O)C[C@H](C)OC(=O)C[C@@H](C)OC(=O)C[C@H](C)OC(=O)C[C@@H](C)OC(=O)C[C@H](C)OC(=O)C[C@@H](C)OC(=O)C[C@H](C)OC(=O)C[C@@H](C)OC(=O)C[C@H](C)OC(=O)C[C@H](C)OC(=O)C[C@@H](C)OC(=O)C[C@@H](C)OC(=O)C[C@H](C)OC(=O)C[C@@H](C)OC(=O)C[C@H](C)OC(=O)C[C@@H](C)OC(=O)C[C@H](C)OC(=O)C[C@H](C)OC(=O)C[C@H](C)OC(=O)C[C@@H](C)OC(=O)C[C@H](C)OC(=O)C[C@@H](C)OC(=O)C[C@H](C)OC(=O)C[C@@H](C)O,C[C@@H](O)CC(=O)O.C[C@H](O)CC(=O)O,"('C[C@@H](O)CC(=O)O', 'C[C@H](O)CC(=O)O')",0.18,61200.0,-3.0,126.0,125.584984,-2.9128892,8,[],"Ajellal, N., Bouyahyi, M., Amgoune, A., Thomas, C. M., Bondon, A., Pillin, I., Grohens, Y., & Carpentier, J. F. (2009). Syndiotactic-enriched poly(3-hydroxybutyrate)s via stereoselective ring-opening polymerization of racemic _-butyrolactone with discrete yttrium catalysts. Macromolecules, 42(4), 987-993. https://doi.org/10.1021/ma8022734","Table 3, #1",ester_stereo,"('C[C@@H](O)CC(=O)O', 'C[C@H](O)CC(=O)O')",25,2,0.4150159999999943,7.7058225
C[C@H](O)CC(=O)O[C@H](C)CC(=O)O[C@@H](C)CC(=O)O[C@H](C)CC(=O)O[C@@H](C)CC(=O)O[C@H](C)CC(=O)O[C@H](C)CC(=O)O[C@@H](C)CC(=O)O[C@H](C)CC(=O)O[C@H](C)CC(=O)O[C@@H](C)CC(=O)O[C@@H](C)CC(=O)O[C@H](C)CC(=O)O[C@@H](C)CC(=O)O[C@H](C)CC(=O)O[C@@H](C)CC(=O)O[C@H](C)CC(=O)O[C@H](C)CC(=O)O[C@@H](C)CC(=O)O[C@H](C)CC(=O)O[C@@H](C)CC(=O)O[C@H](C)CC(=O)O[C@@H](C)CC(=O)O[C@@H](C)CC(=O)O[C@H](C)CC(=O)O,C[C@@H](O)CC(=O)O.C[C@H](O)CC(=O)O,"('C[C@@H](O)CC(=O)O', 'C[C@H](O)CC(=O)O')",0.18,61200.0,,126.0,125.781456,-2.761917,8,[],"Ajellal, N., Bouyahyi, M., Amgoune, A., Thomas, C. M., Bondon, A., Pillin, I., Grohens, Y., & Carpentier, J. F. (2009). Syndiotactic-enriched poly(3-hydroxybutyrate)s via stereoselective ring-opening polymerization of racemic _-butyrolactone with discrete yttrium catalysts. Macromolecules, 42(4), 987-993. https://doi.org/10.1021/ma8022734","Table 1, #2",ester_stereo,"('C[C@@H](O)CC(=O)O', 'C[C@H](O)CC(=O)O')",25,2,0.2185439999999943,
C[C@@H](CC(=O)O)OC(=O)C[C@@H](C)OC(=O)C[C@H](C)OC(=O)C[C@@H](C)OC(=O)C[C@@H](C)OC(=O)C[C@H](C)OC(=O)C[C@H](C)OC(=O)C[C@@H](C)OC(=O)C[C@H](C)OC(=O)C[C@H](C)OC(=O)C[C@@H](C)OC(=O)C[C@H](C)OC(=O)C[C@@H](C)OC(=O)C[C@H](C)OC(=O)C[C@@H](C)OC(=O)C[C@H](C)OC(=O)C[C@@H](C)OC(=O)C[C@H](C)OC(=O)C[C@H](C)OC(=O)C[C@@H](C)OC(=O)C[C@H](C)OC(=O)C[C@@H](C)OC(=O)C[C@H](C)OC(=O)C[C@H](C)OC(=O)C[C@@H](C)O,C[C@@H](O)CC(=O)O.C[C@H](O)CC(=O)O,"('C[C@@H](O)CC(=O)O', 'C[C@H](O)CC(=O)O')",0.18,61200.0,-3.0,126.0,125.585266,-2.912817,8,[],"Ajellal, N., Bouyahyi, M., Amgoune, A., Thomas, C. M., Bondon, A., Pillin, I., Grohens, Y., & Carpentier, J. F. (2009). Syndiotactic-enriched poly(3-hydroxybutyrate)s via stereoselective ring-opening polymerization of racemic _-butyrolactone with discrete yttrium catalysts. Macromolecules, 42(4), 987-993. https://doi.org/10.1021/ma8022734","Table 3, #1",ester_stereo,"('C[C@@H](O)CC(=O)O', 'C[C@H](O)CC(=O)O')",25,3,0.4147339999999957,7.7058225
C[C@@H](CC(=O)O)OC(=O)C[C@@H](C)OC(=O)C[C@@H](C)OC(=O)C[C@H](C)OC(=O)C[C@@H](C)OC(=O)C[C@H](C)OC(=O)C[C@@H](C)OC(=O)C[C@H](C)OC(=O)C[C@@H](C)OC(=O)C[C@H](C)OC(=O)C[C@@H](C)OC(=O)C[C@H](C)OC(=O)C[C@@H](C)OC(=O)C[C@@H](C)OC(=O)C[C@H](C)OC(=O)C[C@H](C)OC(=O)C[C@@H](C)OC(=O)C[C@H](C)OC(=O)C[C@@H](C)OC(=O)C[C@@H](C)OC(=O)C[C@H](C)OC(=O)C[C@@H](C)OC(=O)C[C@H](C)OC(=O)C[C@H](C)OC(=O)C[C@@H](C)O,C[C@@H](O)CC(=O)O.C[C@H](O)CC(=O)O,"('C[C@@H](O)CC(=O)O', 'C[C@H](O)CC(=O)O')",0.18,61200.0,,126.0,125.56568,-2.921035,8,[],"Ajellal, N., Bouyahyi, M., Amgoune, A., Thomas, C. M., Bondon, A., Pillin, I., Grohens, Y., & Carpentier, J. F. (2009). Syndiotactic-enriched poly(3-hydroxybutyrate)s via stereoselective ring-opening polymerization of racemic _-butyrolactone with discrete yttrium catalysts. Macromolecules, 42(4), 987-993. https://doi.org/10.1021/ma8022734","Table 1, #2",ester_stereo,"('C[C@@H](O)CC(=O)O', 'C[C@H](O)CC(=O)O')",25,3,0.4343199999999996,
C[C@@H](CC(=O)O)OC(=O)C[C@@H](C)OC(=O)C[C@@H](C)OC(=O)C[C@H](C)OC(=O)C[C@@H](C)OC(=O)C[C@H](C)OC(=O)C[C@@H](C)OC(=O)C[C@H](C)OC(=O)C[C@H](C)OC(=O)C[C@@H](C)OC(=O)C[C@H](C)OC(=O)C[C@@H](C)OC(=O)C[C@H](C)OC(=O)C[C@@H](C)OC(=O)C[C@@H](C)OC(=O)C[C@H](C)OC(=O)C[C@@H](C)OC(=O)C[C@@H](C)OC(=O)C[C@H](C)OC(=O)C[C@@H](C)OC(=O)C[C@H](C)OC(=O)C[C@@H](C)OC(=O)C[C@@H](C)OC(=O)C[C@H](C)OC(=O)C[C@@H](C)O,C[C@@H](O)CC(=O)O.C[C@H](O)CC(=O)O,"('C[C@@H](O)CC(=O)O', 'C[C@H](O)CC(=O)O')",0.18,61200.0,-3.0,126.0,125.555725,-2.9251435,8,[],"Ajellal, N., Bouyahyi, M., Amgoune, A., Thomas, C. M., Bondon, A., Pillin, I., Grohens, Y., & Carpentier, J. F. (2009). Syndiotactic-enriched poly(3-hydroxybutyrate)s via stereoselective ring-opening polymerization of racemic _-butyrolactone with discrete yttrium catalysts. Macromolecules, 42(4), 987-993. https://doi.org/10.1021/ma8022734","Table 3, #1",ester_stereo,"('C[C@@H](O)CC(=O)O', 'C[C@H](O)CC(=O)O')",25,4,0.44427500000000464,7.7058225
C[C@H](O)CC(=O)O[C@H](C)CC(=O)O[C@@H](C)CC(=O)O[C@H](C)CC(=O)O[C@@H](C)CC(=O)O[C@H](C)CC(=O)O[C@@H](C)CC(=O)O[C@H](C)CC(=O)O[C@@H](C)CC(=O)O[C@H](C)CC(=O)O[C@@H](C)CC(=O)O[C@@H](C)CC(=O)O[C@H](C)CC(=O)O[C@H](C)CC(=O)O[C@@H](C)CC(=O)O[C@H](C)CC(=O)O[C@H](C)CC(=O)O[C@@H](C)CC(=O)O[C@H](C)CC(=O)O[C@@H](C)CC(=O)O[C@@H](C)CC(=O)O[C@H](C)CC(=O)O[C@@H](C)CC(=O)O[C@@H](C)CC(=O)O[C@H](C)CC(=O)O,C[C@@H](O)CC(=O)O.C[C@H](O)CC(=O)O,"('C[C@@H](O)CC(=O)O', 'C[C@H](O)CC(=O)O')",0.18,61200.0,,126.0,125.77193,-2.7654617,8,[],"Ajellal, N., Bouyahyi, M., Amgoune, A., Thomas, C. M., Bondon, A., Pillin, I., Grohens, Y., & Carpentier, J. F. (2009). Syndiotactic-enriched poly(3-hydroxybutyrate)s via stereoselective ring-opening polymerization of racemic _-butyrolactone with discrete yttrium catalysts. Macromolecules, 42(4), 987-993. https://doi.org/10.1021/ma8022734","Table 1, #2",ester_stereo,"('C[C@@H](O)CC(=O)O', 'C[C@H](O)CC(=O)O')",25,4,0.22807000000000244,
C[C@H](O)CC(=O)O[C@H](C)CC(=O)O[C@@H](C)CC(=O)O[C@H](C)CC(=O)O[C@H](C)CC(=O)O[C@H](C)CC(=O)O[C@@H](C)CC(=O)O[C@H](C)CC(=O)O[C@@H](C)CC(=O)O[C@H](C)CC(=O)O[C@@H](C)CC(=O)O[C@H](C)CC(=O)O[C@@H](C)CC(=O)O[C@@H](C)CC(=O)O[C@H](C)CC(=O)O[C@@H](C)CC(=O)O[C@H](C)CC(=O)O[C@@H](C)CC(=O)O[C@H](C)CC(=O)O[C@@H](C)CC(=O)O[C@H](C)CC(=O)O[C@@H](C)CC(=O)O[C@@H](C)CC(=O)O[C@@H](C)CC(=O)O[C@H](C)CC(=O)O,C[C@@H](O)CC(=O)O.C[C@H](O)CC(=O)O,"('C[C@@H](O)CC(=O)O', 'C[C@H](O)CC(=O)O')",0.2,27400.0,,133.0,133.04456,0.698283,8,[],"Ajellal, N., Bouyahyi, M., Amgoune, A., Thomas, C. M., Bondon, A., Pillin, I., Grohens, Y., & Carpentier, J. F. (2009). Syndiotactic-enriched poly(3-hydroxybutyrate)s via stereoselective ring-opening polymerization of racemic _-butyrolactone with discrete yttrium catalysts. Macromolecules, 42(4), 987-993. https://doi.org/10.1021/ma8022734","Table 1, #1",ester_stereo,"('C[C@@H](O)CC(=O)O', 'C[C@H](O)CC(=O)O')",25,0,0.04455999999998994,
C[C@H](O)CC(=O)O[C@@H](C)CC(=O)O[C@H](C)CC(=O)O[C@@H](C)CC(=O)O[C@H](C)CC(=O)O[C@@H](C)CC(=O)O[C@H](C)CC(=O)O[C@@H](C)CC(=O)O[C@H](C)CC(=O)O[C@@H](C)CC(=O)O[C@H](C)CC(=O)O[C@@H](C)CC(=O)O[C@H](C)CC(=O)O[C@@H](C)CC(=O)O[C@@H](C)CC(=O)O[C@@H](C)CC(=O)O[C@H](C)CC(=O)O[C@@H](C)CC(=O)O[C@H](C)CC(=O)O[C@H](C)CC(=O)O[C@@H](C)CC(=O)O[C@H](C)CC(=O)O[C@H](C)CC(=O)O[C@@H](C)CC(=O)O[C@H](C)CC(=O)O,C[C@@H](O)CC(=O)O.C[C@H](O)CC(=O)O,"('C[C@@H](O)CC(=O)O', 'C[C@H](O)CC(=O)O')",0.2,27400.0,,133.0,133.04355,0.6975029,8,[],"Ajellal, N., Bouyahyi, M., Amgoune, A., Thomas, C. M., Bondon, A., Pillin, I., Grohens, Y., & Carpentier, J. F. (2009). Syndiotactic-enriched poly(3-hydroxybutyrate)s via stereoselective ring-opening polymerization of racemic _-butyrolactone with discrete yttrium catalysts. Macromolecules, 42(4), 987-993. https://doi.org/10.1021/ma8022734","Table 1, #1",ester_stereo,"('C[C@@H](O)CC(=O)O', 'C[C@H](O)CC(=O)O')",25,1,0.043550000000010414,
C[C@H](O)CC(=O)O[C@H](C)CC(=O)O[C@H](C)CC(=O)O[C@@H](C)CC(=O)O[C@H](C)CC(=O)O[C@@H](C)CC(=O)O[C@H](C)CC(=O)O[C@H](C)CC(=O)O[C@@H](C)CC(=O)O[C@H](C)CC(=O)O[C@@H](C)CC(=O)O[C@H](C)CC(=O)O[C@@H](C)CC(=O)O[C@H](C)CC(=O)O[C@H](C)CC(=O)O[C@@H](C)CC(=O)O[C@H](C)CC(=O)O[C@H](C)CC(=O)O[C@H](C)CC(=O)O[C@@H](C)CC(=O)O[C@H](C)CC(=O)O[C@@H](C)CC(=O)O[C@H](C)CC(=O)O[C@@H](C)CC(=O)O[C@H](C)CC(=O)O,C[C@@H](O)CC(=O)O.C[C@H](O)CC(=O)O,"('C[C@@H](O)CC(=O)O', 'C[C@H](O)CC(=O)O')",0.2,27400.0,,133.0,133.05115,0.71526694,8,[],"Ajellal, N., Bouyahyi, M., Amgoune, A., Thomas, C. M., Bondon, A., Pillin, I., Grohens, Y., & Carpentier, J. F. (2009). Syndiotactic-enriched poly(3-hydroxybutyrate)s via stereoselective ring-opening polymerization of racemic _-butyrolactone with discrete yttrium catalysts. Macromolecules, 42(4), 987-993. https://doi.org/10.1021/ma8022734","Table 1, #1",ester_stereo,"('C[C@@H](O)CC(=O)O', 'C[C@H](O)CC(=O)O')",25,2,0.05115000000000691,
C[C@H](O)CC(=O)O[C@H](C)CC(=O)O[C@@H](C)CC(=O)O[C@H](C)CC(=O)O[C@@H](C)CC(=O)O[C@@H](C)CC(=O)O[C@H](C)CC(=O)O[C@@H](C)CC(=O)O[C@H](C)CC(=O)O[C@@H](C)CC(=O)O[C@H](C)CC(=O)O[C@@H](C)CC(=O)O[C@H](C)CC(=O)O[C@@H](C)CC(=O)O[C@@H](C)CC(=O)O[C@H](C)CC(=O)O[C@H](C)CC(=O)O[C@@H](C)CC(=O)O[C@H](C)CC(=O)O[C@H](C)CC(=O)O[C@@H](C)CC(=O)O[C@@H](C)CC(=O)O[C@H](C)CC(=O)O[C@@H](C)CC(=O)O[C@H](C)CC(=O)O,C[C@@H](O)CC(=O)O.C[C@H](O)CC(=O)O,"('C[C@@H](O)CC(=O)O', 'C[C@H](O)CC(=O)O')",0.2,27400.0,,133.0,133.04454,0.6982768,8,[],"Ajellal, N., Bouyahyi, M., Amgoune, A., Thomas, C. M., Bondon, A., Pillin, I., Grohens, Y., & Carpentier, J. F. (2009). Syndiotactic-enriched poly(3-hydroxybutyrate)s via stereoselective ring-opening polymerization of racemic _-butyrolactone with discrete yttrium catalysts. Macromolecules, 42(4), 987-993. https://doi.org/10.1021/ma8022734","Table 1, #1",ester_stereo,"('C[C@@H](O)CC(=O)O', 'C[C@H](O)CC(=O)O')",25,3,0.044540000000012014,
C[C@H](O)CC(=O)O[C@H](C)CC(=O)O[C@H](C)CC(=O)O[C@@H](C)CC(=O)O[C@H](C)CC(=O)O[C@@H](C)CC(=O)O[C@@H](C)CC(=O)O[C@H](C)CC(=O)O[C@@H](C)CC(=O)O[C@H](C)CC(=O)O[C@@H](C)CC(=O)O[C@H](C)CC(=O)O[C@@H](C)CC(=O)O[C@H](C)CC(=O)O[C@@H](C)CC(=O)O[C@H](C)CC(=O)O[C@@H](C)CC(=O)O[C@H](C)CC(=O)O[C@@H](C)CC(=O)O[C@H](C)CC(=O)O[C@@H](C)CC(=O)O[C@@H](C)CC(=O)O[C@H](C)CC(=O)O[C@H](C)CC(=O)O[C@H](C)CC(=O)O,C[C@@H](O)CC(=O)O.C[C@H](O)CC(=O)O,"('C[C@@H](O)CC(=O)O', 'C[C@H](O)CC(=O)O')",0.2,27400.0,,133.0,133.04698,0.7038954,8,[],"Ajellal, N., Bouyahyi, M., Amgoune, A., Thomas, C. M., Bondon, A., Pillin, I., Grohens, Y., & Carpentier, J. F. (2009). Syndiotactic-enriched poly(3-hydroxybutyrate)s via stereoselective ring-opening polymerization of racemic _-butyrolactone with discrete yttrium catalysts. Macromolecules, 42(4), 987-993. https://doi.org/10.1021/ma8022734","Table 1, #1",ester_stereo,"('C[C@@H](O)CC(=O)O', 'C[C@H](O)CC(=O)O')",25,4,0.046979999999990696,
C[C@@H](CC(=O)O[C@@H](C)CC(=O)O[C@H](C)CC(=O)O[C@H](C)CC(=O)O[C@@H](C)CC(=O)O[C@@H](C)CC(=O)O[C@H](C)CC(=O)O[C@@H](C)CC(=O)O[C@H](C)CC(=O)O[C@@H](C)CC(=O)O[C@@H](C)CC(=O)O[C@H](C)CC(=O)O[C@H](C)CC(=O)O[C@H](C)CC(=O)O[C@@H](C)CC(=O)O[C@H](C)CC(=O)O[C@@H](C)CC(=O)O[C@H](C)CC(=O)O[C@@H](C)CC(=O)O[C@H](C)CC(=O)O[C@@H](C)CC(=O)O[C@@H](C)CC(=O)O[C@H](C)CC(=O)O[C@H](C)CC(=O)O)OC(=O)C[C@@H](C)O,C[C@@H](O)CC(=O)O.C[C@H](O)CC(=O)O,"('C[C@@H](O)CC(=O)O', 'C[C@H](O)CC(=O)O')",0.33,,5.0,66.0,66.25875,5.118775,8,[],"Kricheldorf, H. R., & Lee, S. R. (1995). Polylactones. 35. Macrocyclic and Stereoselective Polymerization of _-D,L-Butyrolactone with Cyclic Dibutyltin Initiators. Macromolecules, 28(20), 6718-6725. https://doi.org/10.1021/ma00124a004",Table 2.1,ester_stereo,"('C[C@@H](O)CC(=O)O', 'C[C@H](O)CC(=O)O')",25,0,0.25875000000000625,0.2941785000000001
C[C@@H](CC(=O)O[C@@H](C)CC(=O)O[C@H](C)CC(=O)O[C@@H](C)CC(=O)O[C@@H](C)CC(=O)O[C@H](C)CC(=O)O[C@@H](C)CC(=O)O[C@H](C)CC(=O)O[C@H](C)CC(=O)O[C@@H](C)CC(=O)O[C@@H](C)CC(=O)O[C@H](C)CC(=O)O[C@H](C)CC(=O)O[C@H](C)CC(=O)O[C@@H](C)CC(=O)O[C@H](C)CC(=O)O[C@H](C)CC(=O)O[C@@H](C)CC(=O)O[C@H](C)CC(=O)O[C@@H](C)CC(=O)O[C@H](C)CC(=O)O[C@@H](C)CC(=O)O[C@@H](C)CC(=O)O[C@H](C)CC(=O)O)OC(=O)C[C@@H](C)O,C[C@@H](O)CC(=O)O.C[C@H](O)CC(=O)O,"('C[C@@H](O)CC(=O)O', 'C[C@H](O)CC(=O)O')",0.33,,5.0,66.0,66.25835,5.1184263,8,[],"Kricheldorf, H. R., & Lee, S. R. (1995). Polylactones. 35. Macrocyclic and Stereoselective Polymerization of _-D,L-Butyrolactone with Cyclic Dibutyltin Initiators. Macromolecules, 28(20), 6718-6725. https://doi.org/10.1021/ma00124a004",Table 2.1,ester_stereo,"('C[C@@H](O)CC(=O)O', 'C[C@H](O)CC(=O)O')",25,1,0.258349999999993,0.2941785000000001
C[C@H](O)CC(=O)O[C@@H](C)CC(=O)O[C@@H](C)CC(=O)O[C@H](C)CC(=O)O[C@@H](C)CC(=O)O[C@H](C)CC(=O)O[C@@H](C)CC(=O)O[C@H](C)CC(=O)O[C@@H](C)CC(=O)O[C@@H](C)CC(=O)O[C@H](C)CC(=O)O[C@H](C)CC(=O)O[C@@H](C)CC(=O)O[C@@H](C)CC(=O)O[C@H](C)CC(=O)O[C@@H](C)CC(=O)O[C@H](C)CC(=O)O[C@H](C)CC(=O)O[C@H](C)CC(=O)O[C@@H](C)CC(=O)O[C@H](C)CC(=O)O[C@@H](C)CC(=O)O[C@@H](C)CC(=O)O[C@H](C)CC(=O)O[C@@H](C)CC(=O)O,C[C@@H](O)CC(=O)O.C[C@H](O)CC(=O)O,"('C[C@@H](O)CC(=O)O', 'C[C@H](O)CC(=O)O')",0.33,,5.0,66.0,66.531525,5.2051888,8,[],"Kricheldorf, H. R., & Lee, S. R. (1995). Polylactones. 35. Macrocyclic and Stereoselective Polymerization of _-D,L-Butyrolactone with Cyclic Dibutyltin Initiators. Macromolecules, 28(20), 6718-6725. https://doi.org/10.1021/ma00124a004",Table 2.1,ester_stereo,"('C[C@@H](O)CC(=O)O', 'C[C@H](O)CC(=O)O')",25,2,0.531525000000002,0.2941785000000001
C[C@@H](CC(=O)O[C@@H](C)CC(=O)O[C@H](C)CC(=O)O[C@@H](C)CC(=O)O[C@H](C)CC(=O)O[C@@H](C)CC(=O)O[C@H](C)CC(=O)O)OC(=O)C[C@H](C)OC(=O)C[C@@H](C)OC(=O)C[C@@H](C)OC(=O)C[C@H](C)OC(=O)C[C@H](C)OC(=O)C[C@@H](C)OC(=O)C[C@@H](C)OC(=O)C[C@H](C)OC(=O)C[C@@H](C)OC(=O)C[C@H](C)OC(=O)C[C@H](C)OC(=O)C[C@@H](C)OC(=O)C[C@@H](C)OC(=O)C[C@H](C)OC(=O)C[C@@H](C)OC(=O)C[C@H](C)OC(=O)C[C@H](C)OC(=O)C[C@@H](C)O,C[C@@H](O)CC(=O)O.C[C@H](O)CC(=O)O,"('C[C@@H](O)CC(=O)O', 'C[C@H](O)CC(=O)O')",0.33,,5.0,66.0,66.25355,5.119127,8,[],"Kricheldorf, H. R., & Lee, S. R. (1995). Polylactones. 35. Macrocyclic and Stereoselective Polymerization of _-D,L-Butyrolactone with Cyclic Dibutyltin Initiators. Macromolecules, 28(20), 6718-6725. https://doi.org/10.1021/ma00124a004",Table 2.1,ester_stereo,"('C[C@@H](O)CC(=O)O', 'C[C@H](O)CC(=O)O')",25,3,0.25355000000000416,0.2941785000000001
C[C@@H](CC(=O)O[C@@H](C)CC(=O)O[C@@H](C)CC(=O)O[C@H](C)CC(=O)O[C@@H](C)CC(=O)O[C@H](C)CC(=O)O[C@@H](C)CC(=O)O[C@@H](C)CC(=O)O[C@@H](C)CC(=O)O[C@H](C)CC(=O)O[C@@H](C)CC(=O)O[C@H](C)CC(=O)O[C@@H](C)CC(=O)O[C@H](C)CC(=O)O[C@H](C)CC(=O)O[C@H](C)CC(=O)O[C@@H](C)CC(=O)O[C@H](C)CC(=O)O)OC(=O)C[C@H](C)OC(=O)C[C@@H](C)OC(=O)C[C@H](C)OC(=O)C[C@@H](C)OC(=O)C[C@H](C)OC(=O)C[C@H](C)OC(=O)C[C@@H](C)O,C[C@@H](O)CC(=O)O.C[C@H](O)CC(=O)O,"('C[C@@H](O)CC(=O)O', 'C[C@H](O)CC(=O)O')",0.33,,5.0,66.0,66.25355,5.119118,8,[],"Kricheldorf, H. R., & Lee, S. R. (1995). Polylactones. 35. Macrocyclic and Stereoselective Polymerization of _-D,L-Butyrolactone with Cyclic Dibutyltin Initiators. Macromolecules, 28(20), 6718-6725. https://doi.org/10.1021/ma00124a004",Table 2.1,ester_stereo,"('C[C@@H](O)CC(=O)O', 'C[C@H](O)CC(=O)O')",25,4,0.25355000000000416,0.2941766000000001
C[C@H](O)CC(=O)O[C@@H](C)CC(=O)O[C@H](C)CC(=O)O[C@@H](C)CC(=O)O[C@H](C)CC(=O)O[C@@H](C)CC(=O)O[C@H](C)CC(=O)O[C@H](C)CC(=O)O[C@H](C)CC(=O)O[C@H](C)CC(=O)O[C@H](C)CC(=O)O[C@@H](C)CC(=O)O[C@@H](C)CC(=O)O[C@H](C)CC(=O)O[C@@H](C)CC(=O)O[C@H](C)CC(=O)O[C@@H](C)CC(=O)O[C@@H](C)CC(=O)O[C@H](C)CC(=O)O[C@H](C)CC(=O)O[C@@H](C)CC(=O)O[C@H](C)CC(=O)O[C@H](C)CC(=O)O[C@@H](C)CC(=O)O[C@H](C)CC(=O)O,C[C@@H](O)CC(=O)O.C[C@H](O)CC(=O)O,"('C[C@@H](O)CC(=O)O', 'C[C@H](O)CC(=O)O')",0.36,33000.0,,51.0,51.002506,3.3619273,8,[],"Ajellal, N., Bouyahyi, M., Amgoune, A., Thomas, C. M., Bondon, A., Pillin, I., Grohens, Y., & Carpentier, J. F. (2009). Syndiotactic-enriched poly(3-hydroxybutyrate)s via stereoselective ring-opening polymerization of racemic _-butyrolactone with discrete yttrium catalysts. Macromolecules, 42(4), 987-993. https://doi.org/10.1021/ma8022734","Table 1, #9",ester_stereo,"('C[C@@H](O)CC(=O)O', 'C[C@H](O)CC(=O)O')",25,0,0.0025059999999967886,
C[C@@H](CC(=O)O)OC(=O)C[C@H](C)OC(=O)C[C@@H](C)OC(=O)C[C@H](C)OC(=O)C[C@@H](C)OC(=O)C[C@@H](C)OC(=O)C[C@@H](C)OC(=O)C[C@H](C)OC(=O)C[C@@H](C)OC(=O)C[C@@H](C)OC(=O)C[C@@H](C)OC(=O)C[C@H](C)OC(=O)C[C@@H](C)OC(=O)C[C@H](C)OC(=O)C[C@@H](C)OC(=O)C[C@@H](C)OC(=O)C[C@H](C)OC(=O)C[C@@H](C)OC(=O)C[C@H](C)OC(=O)C[C@@H](C)OC(=O)C[C@H](C)OC(=O)C[C@@H](C)OC(=O)C[C@@H](C)OC(=O)C[C@@H](C)OC(=O)C[C@@H](C)O,C[C@@H](O)CC(=O)O.C[C@H](O)CC(=O)O,"('C[C@@H](O)CC(=O)O', 'C[C@H](O)CC(=O)O')",0.36,33000.0,,51.0,50.994293,3.664512,8,[],"Ajellal, N., Bouyahyi, M., Amgoune, A., Thomas, C. M., Bondon, A., Pillin, I., Grohens, Y., & Carpentier, J. F. (2009). Syndiotactic-enriched poly(3-hydroxybutyrate)s via stereoselective ring-opening polymerization of racemic _-butyrolactone with discrete yttrium catalysts. Macromolecules, 42(4), 987-993. https://doi.org/10.1021/ma8022734","Table 1, #9",ester_stereo,"('C[C@@H](O)CC(=O)O', 'C[C@H](O)CC(=O)O')",25,1,0.005707000000001017,
C[C@@H](CC(=O)O)OC(=O)C[C@@H](C)OC(=O)C[C@H](C)OC(=O)C[C@@H](C)OC(=O)C[C@@H](C)OC(=O)C[C@H](C)OC(=O)C[C@H](C)OC(=O)C[C@@H](C)OC(=O)C[C@H](C)OC(=O)C[C@H](C)OC(=O)C[C@@H](C)OC(=O)C[C@H](C)OC(=O)C[C@@H](C)OC(=O)C[C@@H](C)OC(=O)C[C@@H](C)OC(=O)C[C@H](C)OC(=O)C[C@H](C)OC(=O)C[C@@H](C)OC(=O)C[C@H](C)OC(=O)C[C@H](C)OC(=O)C[C@@H](C)OC(=O)C[C@@H](C)OC(=O)C[C@H](C)OC(=O)C[C@@H](C)OC(=O)C[C@@H](C)O,C[C@@H](O)CC(=O)O.C[C@H](O)CC(=O)O,"('C[C@@H](O)CC(=O)O', 'C[C@H](O)CC(=O)O')",0.36,33000.0,,51.0,51.111538,3.6272025,8,[],"Ajellal, N., Bouyahyi, M., Amgoune, A., Thomas, C. M., Bondon, A., Pillin, I., Grohens, Y., & Carpentier, J. F. (2009). Syndiotactic-enriched poly(3-hydroxybutyrate)s via stereoselective ring-opening polymerization of racemic _-butyrolactone with discrete yttrium catalysts. Macromolecules, 42(4), 987-993. https://doi.org/10.1021/ma8022734","Table 1, #9",ester_stereo,"('C[C@@H](O)CC(=O)O', 'C[C@H](O)CC(=O)O')",25,2,0.11153800000000302,
C[C@H](O)CC(=O)O[C@@H](C)CC(=O)O[C@H](C)CC(=O)O[C@@H](C)CC(=O)O[C@H](C)CC(=O)O[C@@H](C)CC(=O)O[C@H](C)CC(=O)O[C@H](C)CC(=O)O[C@@H](C)CC(=O)O[C@H](C)CC(=O)O[C@H](C)CC(=O)O[C@@H](C)CC(=O)O[C@H](C)CC(=O)O[C@H](C)CC(=O)O[C@@H](C)CC(=O)O[C@@H](C)CC(=O)O[C@H](C)CC(=O)O[C@@H](C)CC(=O)O[C@@H](C)CC(=O)O[C@H](C)CC(=O)O[C@H](C)CC(=O)O[C@H](C)CC(=O)O[C@@H](C)CC(=O)O[C@H](C)CC(=O)O[C@H](C)CC(=O)O,C[C@@H](O)CC(=O)O.C[C@H](O)CC(=O)O,"('C[C@@H](O)CC(=O)O', 'C[C@H](O)CC(=O)O')",0.36,33000.0,,51.0,51.002544,3.3618088,8,[],"Ajellal, N., Bouyahyi, M., Amgoune, A., Thomas, C. M., Bondon, A., Pillin, I., Grohens, Y., & Carpentier, J. F. (2009). Syndiotactic-enriched poly(3-hydroxybutyrate)s via stereoselective ring-opening polymerization of racemic _-butyrolactone with discrete yttrium catalysts. Macromolecules, 42(4), 987-993. https://doi.org/10.1021/ma8022734","Table 1, #9",ester_stereo,"('C[C@@H](O)CC(=O)O', 'C[C@H](O)CC(=O)O')",25,3,0.0025440000000003238,
C[C@@H](CC(=O)O)OC(=O)C[C@@H](C)OC(=O)C[C@@H](C)OC(=O)C[C@H](C)OC(=O)C[C@@H](C)OC(=O)C[C@H](C)OC(=O)C[C@@H](C)OC(=O)C[C@H](C)OC(=O)C[C@@H](C)OC(=O)C[C@@H](C)OC(=O)C[C@H](C)OC(=O)C[C@@H](C)OC(=O)C[C@@H](C)OC(=O)C[C@@H](C)OC(=O)C[C@H](C)OC(=O)C[C@H](C)OC(=O)C[C@@H](C)OC(=O)C[C@@H](C)OC(=O)C[C@H](C)OC(=O)C[C@@H](C)OC(=O)C[C@@H](C)OC(=O)C[C@H](C)OC(=O)C[C@H](C)OC(=O)C[C@H](C)OC(=O)C[C@@H](C)O,C[C@@H](O)CC(=O)O.C[C@H](O)CC(=O)O,"('C[C@@H](O)CC(=O)O', 'C[C@H](O)CC(=O)O')",0.36,33000.0,,51.0,51.074043,3.6408691,8,[],"Ajellal, N., Bouyahyi, M., Amgoune, A., Thomas, C. M., Bondon, A., Pillin, I., Grohens, Y., & Carpentier, J. F. (2009). Syndiotactic-enriched poly(3-hydroxybutyrate)s via stereoselective ring-opening polymerization of racemic _-butyrolactone with discrete yttrium catalysts. Macromolecules, 42(4), 987-993. https://doi.org/10.1021/ma8022734","Table 1, #9",ester_stereo,"('C[C@@H](O)CC(=O)O', 'C[C@H](O)CC(=O)O')",25,4,0.07404300000000319,
C[C@H](O)CC(=O)O[C@@H](C)CC(=O)O[C@H](C)CC(=O)O[C@@H](C)CC(=O)O[C@H](C)CC(=O)O[C@H](C)CC(=O)O[C@H](C)CC(=O)O[C@@H](C)CC(=O)O[C@H](C)CC(=O)O[C@H](C)CC(=O)O[C@@H](C)CC(=O)O[C@@H](C)CC(=O)O[C@@H](C)CC(=O)O[C@H](C)CC(=O)O[C@@H](C)CC(=O)O[C@H](C)CC(=O)O[C@H](C)CC(=O)O[C@H](C)CC(=O)O[C@H](C)CC(=O)O[C@@H](C)CC(=O)O[C@H](C)CC(=O)O[C@@H](C)CC(=O)O[C@@H](C)CC(=O)O[C@H](C)CC(=O)O[C@@H](C)CC(=O)O,C[C@@H](O)CC(=O)O.C[C@H](O)CC(=O)O,"('C[C@@H](O)CC(=O)O', 'C[C@H](O)CC(=O)O')",0.38,,-1.0,65.0,69.48132,6.395537,8,[],"Kricheldorf, H. R., & Lee, S. R. (1995). Polylactones. 35. Macrocyclic and Stereoselective Polymerization of _-D,L-Butyrolactone with Cyclic Dibutyltin Initiators. Macromolecules, 28(20), 6718-6725. https://doi.org/10.1021/ma00124a004",Table 1.1,ester_stereo,"('C[C@@H](O)CC(=O)O', 'C[C@H](O)CC(=O)O')",25,0,4.481319999999997,5.7058215
C[C@H](O)CC(=O)O[C@H](C)CC(=O)O[C@H](C)CC(=O)O[C@H](C)CC(=O)O[C@@H](C)CC(=O)O[C@H](C)CC(=O)O[C@@H](C)CC(=O)O[C@@H](C)CC(=O)O[C@H](C)CC(=O)O[C@@H](C)CC(=O)O[C@H](C)CC(=O)O[C@@H](C)CC(=O)O[C@@H](C)CC(=O)O[C@@H](C)CC(=O)O[C@H](C)CC(=O)O[C@H](C)CC(=O)O[C@@H](C)CC(=O)O[C@H](C)CC(=O)O[C@H](C)CC(=O)O[C@@H](C)CC(=O)O[C@H](C)CC(=O)O[C@@H](C)CC(=O)O[C@@H](C)CC(=O)O[C@@H](C)CC(=O)O[C@@H](C)CC(=O)O,C[C@@H](O)CC(=O)O.C[C@H](O)CC(=O)O,"('C[C@@H](O)CC(=O)O', 'C[C@H](O)CC(=O)O')",0.38,,2.0,61.0,69.349976,6.3604484,8,[],"Kricheldorf, H. R., & Lee, S. R. (1995). Polylactones. 35. Macrocyclic and Stereoselective Polymerization of _-D,L-Butyrolactone with Cyclic Dibutyltin Initiators. Macromolecules, 28(20), 6718-6725. https://doi.org/10.1021/ma00124a004",Table 3.1,ester_stereo,"('C[C@@H](O)CC(=O)O', 'C[C@H](O)CC(=O)O')",25,0,8.349975999999998,2.7058215
C[C@H](O)CC(=O)O[C@H](C)CC(=O)O[C@@H](C)CC(=O)O[C@H](C)CC(=O)O[C@@H](C)CC(=O)O[C@H](C)CC(=O)O[C@@H](C)CC(=O)O[C@@H](C)CC(=O)O[C@H](C)CC(=O)O[C@@H](C)CC(=O)O[C@@H](C)CC(=O)O[C@@H](C)CC(=O)O[C@H](C)CC(=O)O[C@H](C)CC(=O)O[C@@H](C)CC(=O)O[C@H](C)CC(=O)O[C@H](C)CC(=O)O[C@H](C)CC(=O)O[C@H](C)CC(=O)O[C@H](C)CC(=O)O[C@@H](C)CC(=O)O[C@@H](C)CC(=O)O[C@H](C)CC(=O)O[C@H](C)CC(=O)O[C@@H](C)CC(=O)O,C[C@@H](O)CC(=O)O.C[C@H](O)CC(=O)O,"('C[C@@H](O)CC(=O)O', 'C[C@H](O)CC(=O)O')",0.38,,4.0,72.0,69.4795,6.3954606,8,[],"Kricheldorf, H. R., & Lee, S. R. (1995). Polylactones. 35. Macrocyclic and Stereoselective Polymerization of _-D,L-Butyrolactone with Cyclic Dibutyltin Initiators. Macromolecules, 28(20), 6718-6725. https://doi.org/10.1021/ma00124a004",Table 3.2,ester_stereo,"('C[C@@H](O)CC(=O)O', 'C[C@H](O)CC(=O)O')",25,0,2.5204999999999984,0.7058214999999999
C[C@H](O)CC(=O)O[C@H](C)CC(=O)O[C@@H](C)CC(=O)O[C@@H](C)CC(=O)O[C@H](C)CC(=O)O[C@@H](C)CC(=O)O[C@@H](C)CC(=O)O[C@@H](C)CC(=O)O[C@@H](C)CC(=O)O[C@H](C)CC(=O)O[C@H](C)CC(=O)O[C@@H](C)CC(=O)O[C@H](C)CC(=O)O[C@H](C)CC(=O)O[C@@H](C)CC(=O)O[C@H](C)CC(=O)O[C@H](C)CC(=O)O[C@@H](C)CC(=O)O[C@H](C)CC(=O)O[C@H](C)CC(=O)O[C@H](C)CC(=O)O[C@@H](C)CC(=O)O[C@H](C)CC(=O)O[C@H](C)CC(=O)O[C@@H](C)CC(=O)O,C[C@@H](O)CC(=O)O.C[C@H](O)CC(=O)O,"('C[C@@H](O)CC(=O)O', 'C[C@H](O)CC(=O)O')",0.38,,6.0,69.0,69.47951,6.3954525,8,[],"Kricheldorf, H. R., & Lee, S. R. (1995). Polylactones. 35. Macrocyclic and Stereoselective Polymerization of _-D,L-Butyrolactone with Cyclic Dibutyltin Initiators. Macromolecules, 28(20), 6718-6725. https://doi.org/10.1021/ma00124a004",Table 1.2,ester_stereo,"('C[C@@H](O)CC(=O)O', 'C[C@H](O)CC(=O)O')",25,0,0.47951000000000477,1.2941785000000001
C[C@H](O)CC(=O)O[C@H](C)CC(=O)O[C@@H](C)CC(=O)O[C@H](C)CC(=O)O[C@@H](C)CC(=O)O[C@H](C)CC(=O)O[C@H](C)CC(=O)O[C@@H](C)CC(=O)O[C@@H](C)CC(=O)O[C@H](C)CC(=O)O[C@@H](C)CC(=O)O[C@H](C)CC(=O)O[C@H](C)CC(=O)O[C@@H](C)CC(=O)O[C@@H](C)CC(=O)O[C@@H](C)CC(=O)O[C@H](C)CC(=O)O[C@@H](C)CC(=O)O[C@@H](C)CC(=O)O[C@H](C)CC(=O)O[C@H](C)CC(=O)O[C@H](C)CC(=O)O[C@H](C)CC(=O)O[C@@H](C)CC(=O)O[C@@H](C)CC(=O)O,C[C@@H](O)CC(=O)O.C[C@H](O)CC(=O)O,"('C[C@@H](O)CC(=O)O', 'C[C@H](O)CC(=O)O')",0.38,,7.0,67.0,69.41485,6.3777733,8,[],"Kricheldorf, H. R., & Lee, S. R. (1995). Polylactones. 35. Macrocyclic and Stereoselective Polymerization of _-D,L-Butyrolactone with Cyclic Dibutyltin Initiators. Macromolecules, 28(20), 6718-6725. https://doi.org/10.1021/ma00124a004",Table 2.4,ester_stereo,"('C[C@@H](O)CC(=O)O', 'C[C@H](O)CC(=O)O')",25,0,2.4148500000000013,2.2941785
C[C@H](O)CC(=O)O[C@@H](C)CC(=O)O[C@@H](C)CC(=O)O[C@H](C)CC(=O)O[C@H](C)CC(=O)O[C@H](C)CC(=O)O[C@@H](C)CC(=O)O[C@H](C)CC(=O)O[C@@H](C)CC(=O)O[C@@H](C)CC(=O)O[C@@H](C)CC(=O)O[C@@H](C)CC(=O)O[C@@H](C)CC(=O)O[C@H](C)CC(=O)O[C@@H](C)CC(=O)O[C@H](C)CC(=O)O[C@@H](C)CC(=O)O[C@@H](C)CC(=O)O[C@H](C)CC(=O)O[C@@H](C)CC(=O)O[C@H](C)CC(=O)O[C@@H](C)CC(=O)O[C@H](C)CC(=O)O[C@@H](C)CC(=O)O[C@@H](C)CC(=O)O,C[C@@H](O)CC(=O)O.C[C@H](O)CC(=O)O,"('C[C@@H](O)CC(=O)O', 'C[C@H](O)CC(=O)O')",0.38,,8.0,64.0,69.22178,6.326315,8,[],"Kricheldorf, H. R., & Lee, S. R. (1995). Polylactones. 35. Macrocyclic and Stereoselective Polymerization of _-D,L-Butyrolactone with Cyclic Dibutyltin Initiators. Macromolecules, 28(20), 6718-6725. https://doi.org/10.1021/ma00124a004",Table 3.7,ester_stereo,"('C[C@@H](O)CC(=O)O', 'C[C@H](O)CC(=O)O')",25,0,5.221779999999995,3.2941785
C[C@@H](CC(=O)O[C@@H](C)CC(=O)O[C@@H](C)CC(=O)O[C@H](C)CC(=O)O[C@H](C)CC(=O)O[C@H](C)CC(=O)O[C@H](C)CC(=O)O[C@H](C)CC(=O)O)OC(=O)C[C@H](C)OC(=O)C[C@@H](C)OC(=O)C[C@H](C)OC(=O)C[C@@H](C)OC(=O)C[C@H](C)OC(=O)C[C@H](C)OC(=O)C[C@@H](C)OC(=O)C[C@H](C)OC(=O)C[C@@H](C)OC(=O)C[C@H](C)OC(=O)C[C@@H](C)OC(=O)C[C@@H](C)OC(=O)C[C@H](C)OC(=O)C[C@@H](C)OC(=O)C[C@H](C)OC(=O)C[C@H](C)OC(=O)C[C@@H](C)O,C[C@@H](O)CC(=O)O.C[C@H](O)CC(=O)O,"('C[C@@H](O)CC(=O)O', 'C[C@H](O)CC(=O)O')",0.38,,8.0,73.0,69.59428,6.676365,8,[],"Kricheldorf, H. R., & Lee, S. R. (1995). Polylactones. 35. Macrocyclic and Stereoselective Polymerization of _-D,L-Butyrolactone with Cyclic Dibutyltin Initiators. Macromolecules, 28(20), 6718-6725. https://doi.org/10.1021/ma00124a004",Table 3.4,ester_stereo,"('C[C@@H](O)CC(=O)O', 'C[C@H](O)CC(=O)O')",25,0,3.4057200000000023,3.2941775
C[C@H](O)CC(=O)O[C@@H](C)CC(=O)O[C@H](C)CC(=O)O[C@@H](C)CC(=O)O[C@@H](C)CC(=O)O[C@H](C)CC(=O)O[C@@H](C)CC(=O)O[C@H](C)CC(=O)O[C@@H](C)CC(=O)O[C@H](C)CC(=O)O[C@@H](C)CC(=O)O[C@@H](C)CC(=O)O[C@H](C)CC(=O)O[C@@H](C)CC(=O)O[C@@H](C)CC(=O)O[C@H](C)CC(=O)O[C@H](C)CC(=O)O[C@@H](C)CC(=O)O[C@@H](C)CC(=O)O[C@@H](C)CC(=O)O[C@@H](C)CC(=O)O[C@H](C)CC(=O)O[C@H](C)CC(=O)O[C@H](C)CC(=O)O[C@@H](C)CC(=O)O,C[C@@H](O)CC(=O)O.C[C@H](O)CC(=O)O,"('C[C@@H](O)CC(=O)O', 'C[C@H](O)CC(=O)O')",0.38,,,69.0,69.28662,6.3435044,8,[],"Kricheldorf, H. R., & Lee, S. R. (1995). Polylactones. 35. Macrocyclic and Stereoselective Polymerization of _-D,L-Butyrolactone with Cyclic Dibutyltin Initiators. Macromolecules, 28(20), 6718-6725. https://doi.org/10.1021/ma00124a004",Table 3.6,ester_stereo,"('C[C@@H](O)CC(=O)O', 'C[C@H](O)CC(=O)O')",25,0,0.2866199999999992,
C[C@H](O)CC(=O)O[C@H](C)CC(=O)O[C@@H](C)CC(=O)O[C@@H](C)CC(=O)O[C@H](C)CC(=O)O[C@H](C)CC(=O)O[C@@H](C)CC(=O)O[C@H](C)CC(=O)O[C@@H](C)CC(=O)O[C@@H](C)CC(=O)O[C@@H](C)CC(=O)O[C@H](C)CC(=O)O[C@H](C)CC(=O)O[C@H](C)CC(=O)O[C@@H](C)CC(=O)O[C@H](C)CC(=O)O[C@@H](C)CC(=O)O[C@@H](C)CC(=O)O[C@@H](C)CC(=O)O[C@@H](C)CC(=O)O[C@@H](C)CC(=O)O[C@H](C)CC(=O)O[C@@H](C)CC(=O)O[C@H](C)CC(=O)O[C@@H](C)CC(=O)O,C[C@@H](O)CC(=O)O.C[C@H](O)CC(=O)O,"('C[C@@H](O)CC(=O)O', 'C[C@H](O)CC(=O)O')",0.38,,-1.0,65.0,69.284966,6.3435197,8,[],"Kricheldorf, H. R., & Lee, S. R. (1995). Polylactones. 35. Macrocyclic and Stereoselective Polymerization of _-D,L-Butyrolactone with Cyclic Dibutyltin Initiators. Macromolecules, 28(20), 6718-6725. https://doi.org/10.1021/ma00124a004",Table 1.1,ester_stereo,"('C[C@@H](O)CC(=O)O', 'C[C@H](O)CC(=O)O')",25,1,4.284965999999997,5.7058215
C[C@H](O)CC(=O)O[C@@H](C)CC(=O)O[C@@H](C)CC(=O)O[C@H](C)CC(=O)O[C@H](C)CC(=O)O[C@@H](C)CC(=O)O[C@H](C)CC(=O)O[C@@H](C)CC(=O)O[C@H](C)CC(=O)O[C@@H](C)CC(=O)O[C@H](C)CC(=O)O[C@@H](C)CC(=O)O[C@H](C)CC(=O)O[C@@H](C)CC(=O)O[C@@H](C)CC(=O)O[C@H](C)CC(=O)O[C@@H](C)CC(=O)O[C@@H](C)CC(=O)O[C@@H](C)CC(=O)O[C@H](C)CC(=O)O[C@H](C)CC(=O)O[C@H](C)CC(=O)O[C@@H](C)CC(=O)O[C@@H](C)CC(=O)O[C@@H](C)CC(=O)O,C[C@@H](O)CC(=O)O.C[C@H](O)CC(=O)O,"('C[C@@H](O)CC(=O)O', 'C[C@H](O)CC(=O)O')",0.38,,2.0,61.0,69.28675,6.343258,8,[],"Kricheldorf, H. R., & Lee, S. R. (1995). Polylactones. 35. Macrocyclic and Stereoselective Polymerization of _-D,L-Butyrolactone with Cyclic Dibutyltin Initiators. Macromolecules, 28(20), 6718-6725. https://doi.org/10.1021/ma00124a004",Table 3.1,ester_stereo,"('C[C@@H](O)CC(=O)O', 'C[C@H](O)CC(=O)O')",25,1,8.286749999999998,2.7058215
C[C@@H](CC(=O)O[C@@H](C)CC(=O)O[C@@H](C)CC(=O)O[C@H](C)CC(=O)O[C@@H](C)CC(=O)O[C@@H](C)CC(=O)O[C@H](C)CC(=O)O[C@H](C)CC(=O)O[C@H](C)CC(=O)O[C@H](C)CC(=O)O)OC(=O)C[C@H](C)OC(=O)C[C@@H](C)OC(=O)C[C@H](C)OC(=O)C[C@H](C)OC(=O)C[C@@H](C)OC(=O)C[C@@H](C)OC(=O)C[C@H](C)OC(=O)C[C@@H](C)OC(=O)C[C@@H](C)OC(=O)C[C@H](C)OC(=O)C[C@@H](C)OC(=O)C[C@H](C)OC(=O)C[C@@H](C)OC(=O)C[C@H](C)OC(=O)C[C@@H](C)O,C[C@@H](O)CC(=O)O.C[C@H](O)CC(=O)O,"('C[C@@H](O)CC(=O)O', 'C[C@H](O)CC(=O)O')",0.38,,4.0,72.0,69.46551,6.6402454,8,[],"Kricheldorf, H. R., & Lee, S. R. (1995). Polylactones. 35. Macrocyclic and Stereoselective Polymerization of _-D,L-Butyrolactone with Cyclic Dibutyltin Initiators. Macromolecules, 28(20), 6718-6725. https://doi.org/10.1021/ma00124a004",Table 3.2,ester_stereo,"('C[C@@H](O)CC(=O)O', 'C[C@H](O)CC(=O)O')",25,1,2.5344900000000052,0.7058225
C[C@H](O)CC(=O)O[C@H](C)CC(=O)O[C@H](C)CC(=O)O[C@@H](C)CC(=O)O[C@H](C)CC(=O)O[C@H](C)CC(=O)O[C@@H](C)CC(=O)O[C@@H](C)CC(=O)O[C@@H](C)CC(=O)O[C@H](C)CC(=O)O[C@H](C)CC(=O)O[C@H](C)CC(=O)O[C@@H](C)CC(=O)O[C@H](C)CC(=O)O[C@@H](C)CC(=O)O[C@@H](C)CC(=O)O[C@@H](C)CC(=O)O[C@H](C)CC(=O)O[C@@H](C)CC(=O)O[C@H](C)CC(=O)O[C@@H](C)CC(=O)O[C@H](C)CC(=O)O[C@@H](C)CC(=O)O[C@@H](C)CC(=O)O[C@@H](C)CC(=O)O,C[C@@H](O)CC(=O)O.C[C@H](O)CC(=O)O,"('C[C@@H](O)CC(=O)O', 'C[C@H](O)CC(=O)O')",0.38,,6.0,69.0,69.34998,6.360448,8,[],"Kricheldorf, H. R., & Lee, S. R. (1995). Polylactones. 35. Macrocyclic and Stereoselective Polymerization of _-D,L-Butyrolactone with Cyclic Dibutyltin Initiators. Macromolecules, 28(20), 6718-6725. https://doi.org/10.1021/ma00124a004",Table 1.2,ester_stereo,"('C[C@@H](O)CC(=O)O', 'C[C@H](O)CC(=O)O')",25,1,0.3499800000000022,1.2941785000000001
C[C@H](O)CC(=O)O[C@H](C)CC(=O)O[C@H](C)CC(=O)O[C@H](C)CC(=O)O[C@@H](C)CC(=O)O[C@H](C)CC(=O)O[C@H](C)CC(=O)O[C@@H](C)CC(=O)O[C@H](C)CC(=O)O[C@H](C)CC(=O)O[C@@H](C)CC(=O)O[C@H](C)CC(=O)O[C@@H](C)CC(=O)O[C@@H](C)CC(=O)O[C@H](C)CC(=O)O[C@H](C)CC(=O)O[C@H](C)CC(=O)O[C@@H](C)CC(=O)O[C@@H](C)CC(=O)O[C@@H](C)CC(=O)O[C@H](C)CC(=O)O[C@@H](C)CC(=O)O[C@H](C)CC(=O)O[C@H](C)CC(=O)O[C@@H](C)CC(=O)O,C[C@@H](O)CC(=O)O.C[C@H](O)CC(=O)O,"('C[C@@H](O)CC(=O)O', 'C[C@H](O)CC(=O)O')",0.38,,7.0,67.0,69.54412,6.4130125,8,[],"Kricheldorf, H. R., & Lee, S. R. (1995). Polylactones. 35. Macrocyclic and Stereoselective Polymerization of _-D,L-Butyrolactone with Cyclic Dibutyltin Initiators. Macromolecules, 28(20), 6718-6725. https://doi.org/10.1021/ma00124a004",Table 2.4,ester_stereo,"('C[C@@H](O)CC(=O)O', 'C[C@H](O)CC(=O)O')",25,1,2.5441200000000066,2.2941785
C[C@@H](CC(=O)O[C@@H](C)CC(=O)O[C@@H](C)CC(=O)O[C@H](C)CC(=O)O[C@@H](C)CC(=O)O[C@@H](C)CC(=O)O[C@@H](C)CC(=O)O[C@H](C)CC(=O)O[C@H](C)CC(=O)O[C@H](C)CC(=O)O[C@@H](C)CC(=O)O[C@H](C)CC(=O)O[C@@H](C)CC(=O)O[C@H](C)CC(=O)O[C@@H](C)CC(=O)O[C@H](C)CC(=O)O[C@H](C)CC(=O)O[C@@H](C)CC(=O)O[C@@H](C)CC(=O)O[C@@H](C)CC(=O)O[C@H](C)CC(=O)O)OC(=O)C[C@H](C)OC(=O)C[C@@H](C)OC(=O)C[C@H](C)OC(=O)C[C@@H](C)O,C[C@@H](O)CC(=O)O.C[C@H](O)CC(=O)O,"('C[C@@H](O)CC(=O)O', 'C[C@H](O)CC(=O)O')",0.38,,8.0,64.0,69.40103,6.622126,8,[],"Kricheldorf, H. R., & Lee, S. R. (1995). Polylactones. 35. Macrocyclic and Stereoselective Polymerization of _-D,L-Butyrolactone with Cyclic Dibutyltin Initiators. Macromolecules, 28(20), 6718-6725. https://doi.org/10.1021/ma00124a004",Table 3.7,ester_stereo,"('C[C@@H](O)CC(=O)O', 'C[C@H](O)CC(=O)O')",25,1,5.401030000000006,3.2941785
C[C@H](O)CC(=O)O[C@H](C)CC(=O)O[C@H](C)CC(=O)O[C@H](C)CC(=O)O[C@@H](C)CC(=O)O[C@H](C)CC(=O)O[C@H](C)CC(=O)O[C@H](C)CC(=O)O[C@@H](C)CC(=O)O[C@@H](C)CC(=O)O[C@H](C)CC(=O)O[C@H](C)CC(=O)O[C@@H](C)CC(=O)O[C@H](C)CC(=O)O[C@@H](C)CC(=O)O[C@@H](C)CC(=O)O[C@H](C)CC(=O)O[C@H](C)CC(=O)O[C@@H](C)CC(=O)O[C@H](C)CC(=O)O[C@@H](C)CC(=O)O[C@@H](C)CC(=O)O[C@H](C)CC(=O)O[C@H](C)CC(=O)O[C@@H](C)CC(=O)O,C[C@@H](O)CC(=O)O.C[C@H](O)CC(=O)O,"('C[C@@H](O)CC(=O)O', 'C[C@H](O)CC(=O)O')",0.38,,8.0,73.0,69.54413,6.41302,8,[],"Kricheldorf, H. R., & Lee, S. R. (1995). Polylactones. 35. Macrocyclic and Stereoselective Polymerization of _-D,L-Butyrolactone with Cyclic Dibutyltin Initiators. Macromolecules, 28(20), 6718-6725. https://doi.org/10.1021/ma00124a004",Table 3.4,ester_stereo,"('C[C@@H](O)CC(=O)O', 'C[C@H](O)CC(=O)O')",25,1,3.4558700000000044,3.2941785
C[C@@H](CC(=O)O[C@@H](C)CC(=O)O[C@@H](C)CC(=O)O[C@H](C)CC(=O)O)OC(=O)C[C@H](C)OC(=O)C[C@H](C)OC(=O)C[C@@H](C)OC(=O)C[C@@H](C)OC(=O)C[C@H](C)OC(=O)C[C@@H](C)OC(=O)C[C@H](C)OC(=O)C[C@H](C)OC(=O)C[C@H](C)OC(=O)C[C@H](C)OC(=O)C[C@H](C)OC(=O)C[C@@H](C)OC(=O)C[C@H](C)OC(=O)C[C@@H](C)OC(=O)C[C@H](C)OC(=O)C[C@@H](C)OC(=O)C[C@H](C)OC(=O)C[C@@H](C)OC(=O)C[C@@H](C)OC(=O)C[C@H](C)OC(=O)C[C@@H](C)O,C[C@@H](O)CC(=O)O.C[C@H](O)CC(=O)O,"('C[C@@H](O)CC(=O)O', 'C[C@H](O)CC(=O)O')",0.38,,,69.0,69.53004,6.6580887,8,[],"Kricheldorf, H. R., & Lee, S. R. (1995). Polylactones. 35. Macrocyclic and Stereoselective Polymerization of _-D,L-Butyrolactone with Cyclic Dibutyltin Initiators. Macromolecules, 28(20), 6718-6725. https://doi.org/10.1021/ma00124a004",Table 3.6,ester_stereo,"('C[C@@H](O)CC(=O)O', 'C[C@H](O)CC(=O)O')",25,1,0.5300399999999996,
C[C@@H](CC(=O)O[C@@H](C)CC(=O)O[C@@H](C)CC(=O)O[C@H](C)CC(=O)O[C@@H](C)CC(=O)O[C@H](C)CC(=O)O)OC(=O)C[C@H](C)OC(=O)C[C@H](C)OC(=O)C[C@@H](C)OC(=O)C[C@H](C)OC(=O)C[C@H](C)OC(=O)C[C@H](C)OC(=O)C[C@H](C)OC(=O)C[C@@H](C)OC(=O)C[C@H](C)OC(=O)C[C@@H](C)OC(=O)C[C@H](C)OC(=O)C[C@H](C)OC(=O)C[C@@H](C)OC(=O)C[C@@H](C)OC(=O)C[C@H](C)OC(=O)C[C@@H](C)OC(=O)C[C@H](C)OC(=O)C[C@@H](C)OC(=O)C[C@@H](C)O,C[C@@H](O)CC(=O)O.C[C@H](O)CC(=O)O,"('C[C@@H](O)CC(=O)O', 'C[C@H](O)CC(=O)O')",0.38,,-1.0,65.0,69.53169,6.6572685,8,[],"Kricheldorf, H. R., & Lee, S. R. (1995). Polylactones. 35. Macrocyclic and Stereoselective Polymerization of _-D,L-Butyrolactone with Cyclic Dibutyltin Initiators. Macromolecules, 28(20), 6718-6725. https://doi.org/10.1021/ma00124a004",Table 1.1,ester_stereo,"('C[C@@H](O)CC(=O)O', 'C[C@H](O)CC(=O)O')",25,2,4.5316899999999976,5.7058225
C[C@@H](CC(=O)O[C@@H](C)CC(=O)O[C@@H](C)CC(=O)O[C@H](C)CC(=O)O[C@H](C)CC(=O)O[C@H](C)CC(=O)O[C@@H](C)CC(=O)O[C@H](C)CC(=O)O[C@H](C)CC(=O)O[C@H](C)CC(=O)O[C@@H](C)CC(=O)O[C@H](C)CC(=O)O[C@@H](C)CC(=O)O[C@H](C)CC(=O)O[C@@H](C)CC(=O)O[C@@H](C)CC(=O)O[C@H](C)CC(=O)O)OC(=O)C[C@H](C)OC(=O)C[C@@H](C)OC(=O)C[C@H](C)OC(=O)C[C@@H](C)OC(=O)C[C@@H](C)OC(=O)C[C@@H](C)OC(=O)C[C@H](C)OC(=O)C[C@@H](C)O,C[C@@H](O)CC(=O)O.C[C@H](O)CC(=O)O,"('C[C@@H](O)CC(=O)O', 'C[C@H](O)CC(=O)O')",0.38,,2.0,61.0,69.4656,6.6400704,8,[],"Kricheldorf, H. R., & Lee, S. R. (1995). Polylactones. 35. Macrocyclic and Stereoselective Polymerization of _-D,L-Butyrolactone with Cyclic Dibutyltin Initiators. Macromolecules, 28(20), 6718-6725. https://doi.org/10.1021/ma00124a004",Table 3.1,ester_stereo,"('C[C@@H](O)CC(=O)O', 'C[C@H](O)CC(=O)O')",25,2,8.465599999999995,2.7058210000000003
C[C@H](O)CC(=O)O[C@H](C)CC(=O)O[C@H](C)CC(=O)O[C@@H](C)CC(=O)O[C@H](C)CC(=O)O[C@@H](C)CC(=O)O[C@@H](C)CC(=O)O[C@@H](C)CC(=O)O[C@H](C)CC(=O)O[C@H](C)CC(=O)O[C@H](C)CC(=O)O[C@H](C)CC(=O)O[C@H](C)CC(=O)O[C@@H](C)CC(=O)O[C@@H](C)CC(=O)O[C@@H](C)CC(=O)O[C@H](C)CC(=O)O[C@@H](C)CC(=O)O[C@H](C)CC(=O)O[C@@H](C)CC(=O)O[C@H](C)CC(=O)O[C@@H](C)CC(=O)O[C@H](C)CC(=O)O[C@H](C)CC(=O)O[C@@H](C)CC(=O)O,C[C@@H](O)CC(=O)O.C[C@H](O)CC(=O)O,"('C[C@@H](O)CC(=O)O', 'C[C@H](O)CC(=O)O')",0.38,,4.0,72.0,69.479515,6.39546,8,[],"Kricheldorf, H. R., & Lee, S. R. (1995). Polylactones. 35. Macrocyclic and Stereoselective Polymerization of _-D,L-Butyrolactone with Cyclic Dibutyltin Initiators. Macromolecules, 28(20), 6718-6725. https://doi.org/10.1021/ma00124a004",Table 3.2,ester_stereo,"('C[C@@H](O)CC(=O)O', 'C[C@H](O)CC(=O)O')",25,2,2.5204849999999936,0.7058214999999999
C[C@@H](CC(=O)O[C@@H](C)CC(=O)O[C@H](C)CC(=O)O[C@@H](C)CC(=O)O[C@@H](C)CC(=O)O[C@@H](C)CC(=O)O[C@H](C)CC(=O)O[C@H](C)CC(=O)O)OC(=O)C[C@H](C)OC(=O)C[C@@H](C)OC(=O)C[C@H](C)OC(=O)C[C@H](C)OC(=O)C[C@H](C)OC(=O)C[C@@H](C)OC(=O)C[C@H](C)OC(=O)C[C@@H](C)OC(=O)C[C@H](C)OC(=O)C[C@@H](C)OC(=O)C[C@@H](C)OC(=O)C[C@H](C)OC(=O)C[C@@H](C)OC(=O)C[C@H](C)OC(=O)C[C@@H](C)OC(=O)C[C@@H](C)OC(=O)C[C@@H](C)O,C[C@@H](O)CC(=O)O.C[C@H](O)CC(=O)O,"('C[C@@H](O)CC(=O)O', 'C[C@H](O)CC(=O)O')",0.38,,6.0,69.0,69.40264,6.6214876,8,[],"Kricheldorf, H. R., & Lee, S. R. (1995). Polylactones. 35. Macrocyclic and Stereoselective Polymerization of _-D,L-Butyrolactone with Cyclic Dibutyltin Initiators. Macromolecules, 28(20), 6718-6725. https://doi.org/10.1021/ma00124a004",Table 1.2,ester_stereo,"('C[C@@H](O)CC(=O)O', 'C[C@H](O)CC(=O)O')",25,2,0.4026400000000052,1.2941775
