Repository: tyo-nu/PolyIDRS_Paper

# PolyIDRS_Paper
Code and Figures for the PolyIDRS paper.

File: Figures/Figure_5/data/U_shaped_Tm_data.csv (part 58 of 60)
smiles_polymer,smiles_monomer,monomers,pm,Mn,Tg,Tm,Tm_pred,Tg_pred,model_id,distribution,ref,comment,mechanism,monomers.1,DP,replicate_structure,dTm,dTg
C[C@H](O)CC(=O)O[C@@H](C)CC(=O)O[C@H](C)CC(=O)O[C@H](C)CC(=O)O[C@H](C)CC(=O)O[C@H](C)CC(=O)O[C@@H](C)CC(=O)O[C@H](C)CC(=O)O[C@H](C)CC(=O)O[C@@H](C)CC(=O)O[C@H](C)CC(=O)O[C@H](C)CC(=O)O[C@H](C)CC(=O)O[C@@H](C)CC(=O)O[C@H](C)CC(=O)O[C@H](C)CC(=O)O[C@H](C)CC(=O)O[C@@H](C)CC(=O)O[C@H](C)CC(=O)O[C@@H](C)CC(=O)O[C@@H](C)CC(=O)O[C@H](C)CC(=O)O[C@@H](C)CC(=O)O[C@H](C)CC(=O)O[C@H](C)CC(=O)O,C[C@@H](O)CC(=O)O.C[C@H](O)CC(=O)O,"('C[C@@H](O)CC(=O)O', 'C[C@H](O)CC(=O)O')",0.45,,6.0,66.0,69.02755,8.158978,8,[],"Kricheldorf, H. R., & Lee, S. R. (1995). Polylactones. 35. Macrocyclic and Stereoselective Polymerization of _-D,L-Butyrolactone with Cyclic Dibutyltin Initiators. Macromolecules, 28(20), 6718-6725. https://doi.org/10.1021/ma00124a004",Table 1.6,ester_stereo,"('C[C@@H](O)CC(=O)O', 'C[C@H](O)CC(=O)O')",25,3,3.027550000000005,1.2941785000000001
C[C@@H](CC(=O)O)OC(=O)C[C@H](C)OC(=O)C[C@@H](C)OC(=O)C[C@H](C)OC(=O)C[C@H](C)OC(=O)C[C@@H](C)OC(=O)C[C@H](C)OC(=O)C[C@H](C)OC(=O)C[C@H](C)OC(=O)C[C@@H](C)OC(=O)C[C@@H](C)OC(=O)C[C@H](C)OC(=O)C[C@@H](C)OC(=O)C[C@H](C)OC(=O)C[C@H](C)OC(=O)C[C@@H](C)OC(=O)C[C@@H](C)OC(=O)C[C@H](C)OC(=O)C[C@H](C)OC(=O)C[C@@H](C)OC(=O)C[C@@H](C)OC(=O)C[C@H](C)OC(=O)C[C@H](C)OC(=O)C[C@@H](C)OC(=O)C[C@@H](C)O,C[C@@H](O)CC(=O)O.C[C@H](O)CC(=O)O,"('C[C@@H](O)CC(=O)O', 'C[C@H](O)CC(=O)O')",0.45,,7.0,68.0,69.112465,8.350749,8,[],"Kricheldorf, H. R., & Lee, S. R. (1995). Polylactones. 35. Macrocyclic and Stereoselective Polymerization of _-D,L-Butyrolactone with Cyclic Dibutyltin Initiators. Macromolecules, 28(20), 6718-6725. https://doi.org/10.1021/ma00124a004",Table 1.7,ester_stereo,"('C[C@@H](O)CC(=O)O', 'C[C@H](O)CC(=O)O')",25,3,1.1124650000000003,2.2941775
C[C@@H](CC(=O)O)OC(=O)C[C@@H](C)OC(=O)C[C@@H](C)OC(=O)C[C@@H](C)OC(=O)C[C@H](C)OC(=O)C[C@@H](C)OC(=O)C[C@@H](C)OC(=O)C[C@@H](C)OC(=O)C[C@@H](C)OC(=O)C[C@H](C)OC(=O)C[C@H](C)OC(=O)C[C@@H](C)OC(=O)C[C@@H](C)OC(=O)C[C@@H](C)OC(=O)C[C@@H](C)OC(=O)C[C@H](C)OC(=O)C[C@@H](C)OC(=O)C[C@H](C)OC(=O)C[C@@H](C)OC(=O)C[C@H](C)OC(=O)C[C@@H](C)OC(=O)C[C@@H](C)OC(=O)C[C@H](C)OC(=O)C[C@H](C)OC(=O)C[C@@H](C)O,C[C@@H](O)CC(=O)O.C[C@H](O)CC(=O)O,"('C[C@@H](O)CC(=O)O', 'C[C@H](O)CC(=O)O')",0.45,,8.0,73.0,69.10327,8.343906,8,[],"Kricheldorf, H. R., & Lee, S. R. (1995). Polylactones. 35. Macrocyclic and Stereoselective Polymerization of _-D,L-Butyrolactone with Cyclic Dibutyltin Initiators. Macromolecules, 28(20), 6718-6725. https://doi.org/10.1021/ma00124a004",Table 1.5,ester_stereo,"('C[C@@H](O)CC(=O)O', 'C[C@H](O)CC(=O)O')",25,3,3.896730000000005,3.2941775
C[C@@H](CC(=O)O)OC(=O)C[C@H](C)OC(=O)C[C@H](C)OC(=O)C[C@@H](C)OC(=O)C[C@H](C)OC(=O)C[C@H](C)OC(=O)C[C@H](C)OC(=O)C[C@@H](C)OC(=O)C[C@@H](C)OC(=O)C[C@H](C)OC(=O)C[C@@H](C)OC(=O)C[C@@H](C)OC(=O)C[C@@H](C)OC(=O)C[C@H](C)OC(=O)C[C@H](C)OC(=O)C[C@H](C)OC(=O)C[C@H](C)OC(=O)C[C@@H](C)OC(=O)C[C@H](C)OC(=O)C[C@H](C)OC(=O)C[C@@H](C)OC(=O)C[C@H](C)OC(=O)C[C@@H](C)OC(=O)C[C@H](C)OC(=O)C[C@@H](C)O,C[C@@H](O)CC(=O)O.C[C@H](O)CC(=O)O,"('C[C@@H](O)CC(=O)O', 'C[C@H](O)CC(=O)O')",0.45,,9.0,,69.10985,8.34909,8,[],"Kricheldorf, H. R., & Lee, S. R. (1995). Polylactones. 35. Macrocyclic and Stereoselective Polymerization of _-D,L-Butyrolactone with Cyclic Dibutyltin Initiators. Macromolecules, 28(20), 6718-6725. https://doi.org/10.1021/ma00124a004",Table 3.6,ester_stereo,"('C[C@@H](O)CC(=O)O', 'C[C@H](O)CC(=O)O')",25,3,,4.2941775
C[C@H](O)CC(=O)O[C@H](C)CC(=O)O[C@H](C)CC(=O)O[C@@H](C)CC(=O)O[C@@H](C)CC(=O)O[C@H](C)CC(=O)O[C@H](C)CC(=O)O[C@@H](C)CC(=O)O[C@H](C)CC(=O)O[C@H](C)CC(=O)O[C@@H](C)CC(=O)O[C@H](C)CC(=O)O[C@@H](C)CC(=O)O[C@@H](C)CC(=O)O[C@@H](C)CC(=O)O[C@H](C)CC(=O)O[C@H](C)CC(=O)O[C@H](C)CC(=O)O[C@@H](C)CC(=O)O[C@@H](C)CC(=O)O[C@H](C)CC(=O)O[C@H](C)CC(=O)O[C@@H](C)CC(=O)O[C@@H](C)CC(=O)O[C@H](C)CC(=O)O,C[C@@H](O)CC(=O)O.C[C@H](O)CC(=O)O,"('C[C@@H](O)CC(=O)O', 'C[C@H](O)CC(=O)O')",0.45,,6.0,66.0,69.01198,8.151253,8,[],"Kricheldorf, H. R., & Lee, S. R. (1995). Polylactones. 35. Macrocyclic and Stereoselective Polymerization of _-D,L-Butyrolactone with Cyclic Dibutyltin Initiators. Macromolecules, 28(20), 6718-6725. https://doi.org/10.1021/ma00124a004",Table 1.6,ester_stereo,"('C[C@@H](O)CC(=O)O', 'C[C@H](O)CC(=O)O')",25,4,3.011979999999994,1.2941785000000001
C[C@@H](CC(=O)O)OC(=O)C[C@H](C)OC(=O)C[C@@H](C)OC(=O)C[C@@H](C)OC(=O)C[C@H](C)OC(=O)C[C@@H](C)OC(=O)C[C@H](C)OC(=O)C[C@@H](C)OC(=O)C[C@@H](C)OC(=O)C[C@@H](C)OC(=O)C[C@H](C)OC(=O)C[C@H](C)OC(=O)C[C@@H](C)OC(=O)C[C@@H](C)OC(=O)C[C@@H](C)OC(=O)C[C@H](C)OC(=O)C[C@@H](C)OC(=O)C[C@@H](C)OC(=O)C[C@@H](C)OC(=O)C[C@@H](C)OC(=O)C[C@@H](C)OC(=O)C[C@H](C)OC(=O)C[C@@H](C)OC(=O)C[C@H](C)OC(=O)C[C@@H](C)O,C[C@@H](O)CC(=O)O.C[C@H](O)CC(=O)O,"('C[C@@H](O)CC(=O)O', 'C[C@H](O)CC(=O)O')",0.45,,7.0,68.0,69.1032,8.343762,8,[],"Kricheldorf, H. R., & Lee, S. R. (1995). Polylactones. 35. Macrocyclic and Stereoselective Polymerization of _-D,L-Butyrolactone with Cyclic Dibutyltin Initiators. Macromolecules, 28(20), 6718-6725. https://doi.org/10.1021/ma00124a004",Table 1.7,ester_stereo,"('C[C@@H](O)CC(=O)O', 'C[C@H](O)CC(=O)O')",25,4,1.103200000000001,2.2941775
C[C@H](O)CC(=O)O[C@H](C)CC(=O)O[C@H](C)CC(=O)O[C@@H](C)CC(=O)O[C@H](C)CC(=O)O[C@H](C)CC(=O)O[C@H](C)CC(=O)O[C@H](C)CC(=O)O[C@@H](C)CC(=O)O[C@H](C)CC(=O)O[C@@H](C)CC(=O)O[C@H](C)CC(=O)O[C@H](C)CC(=O)O[C@@H](C)CC(=O)O[C@H](C)CC(=O)O[C@H](C)CC(=O)O[C@@H](C)CC(=O)O[C@@H](C)CC(=O)O[C@@H](C)CC(=O)O[C@H](C)CC(=O)O[C@H](C)CC(=O)O[C@H](C)CC(=O)O[C@H](C)CC(=O)O[C@@H](C)CC(=O)O[C@H](C)CC(=O)O,C[C@@H](O)CC(=O)O.C[C@H](O)CC(=O)O,"('C[C@@H](O)CC(=O)O', 'C[C@H](O)CC(=O)O')",0.45,,8.0,73.0,69.02283,8.156367,8,[],"Kricheldorf, H. R., & Lee, S. R. (1995). Polylactones. 35. Macrocyclic and Stereoselective Polymerization of _-D,L-Butyrolactone with Cyclic Dibutyltin Initiators. Macromolecules, 28(20), 6718-6725. https://doi.org/10.1021/ma00124a004",Table 1.5,ester_stereo,"('C[C@@H](O)CC(=O)O', 'C[C@H](O)CC(=O)O')",25,4,3.977170000000001,3.2941785
C[C@@H](CC(=O)O)OC(=O)C[C@@H](C)OC(=O)C[C@H](C)OC(=O)C[C@H](C)OC(=O)C[C@@H](C)OC(=O)C[C@H](C)OC(=O)C[C@@H](C)OC(=O)C[C@@H](C)OC(=O)C[C@H](C)OC(=O)C[C@H](C)OC(=O)C[C@@H](C)OC(=O)C[C@@H](C)OC(=O)C[C@H](C)OC(=O)C[C@H](C)OC(=O)C[C@@H](C)OC(=O)C[C@@H](C)OC(=O)C[C@H](C)OC(=O)C[C@H](C)OC(=O)C[C@H](C)OC(=O)C[C@@H](C)OC(=O)C[C@@H](C)OC(=O)C[C@@H](C)OC(=O)C[C@H](C)OC(=O)C[C@@H](C)OC(=O)C[C@@H](C)O,C[C@@H](O)CC(=O)O.C[C@H](O)CC(=O)O,"('C[C@@H](O)CC(=O)O', 'C[C@H](O)CC(=O)O')",0.45,,9.0,,69.10975,8.348973,8,[],"Kricheldorf, H. R., & Lee, S. R. (1995). Polylactones. 35. Macrocyclic and Stereoselective Polymerization of _-D,L-Butyrolactone with Cyclic Dibutyltin Initiators. Macromolecules, 28(20), 6718-6725. https://doi.org/10.1021/ma00124a004",Table 3.6,ester_stereo,"('C[C@@H](O)CC(=O)O', 'C[C@H](O)CC(=O)O')",25,4,,4.2941775
C[C@@H](CC(=O)O)OC(=O)C[C@@H](C)OC(=O)C[C@H](C)OC(=O)C[C@@H](C)OC(=O)C[C@@H](C)OC(=O)C[C@@H](C)OC(=O)C[C@H](C)OC(=O)C[C@H](C)OC(=O)C[C@H](C)OC(=O)C[C@H](C)OC(=O)C[C@H](C)OC(=O)C[C@@H](C)OC(=O)C[C@@H](C)OC(=O)C[C@H](C)OC(=O)C[C@H](C)OC(=O)C[C@H](C)OC(=O)C[C@H](C)OC(=O)C[C@H](C)OC(=O)C[C@H](C)OC(=O)C[C@H](C)OC(=O)C[C@H](C)OC(=O)C[C@@H](C)OC(=O)C[C@@H](C)OC(=O)C[C@@H](C)OC(=O)C[C@@H](C)O,C[C@@H](O)CC(=O)O.C[C@H](O)CC(=O)O,"('C[C@@H](O)CC(=O)O', 'C[C@H](O)CC(=O)O')",0.7,,-10.0,,93.32163,-10.083869,8,[],"Tang, X., & Chen, E. Y. X. (2018). Chemical synthesis of perfectly isotactic and high melting bacterial poly(3-hydroxybutyrate) from bio-sourced racemic cyclic diolide. Nature Communications, 9(1), 1-11. https://doi.org/10.1038/s41467-018-04734-3","1, SI Fig 34, SI Table 1",ester_stereo,"('C[C@@H](O)CC(=O)O', 'C[C@H](O)CC(=O)O')",25,0,,14.7058225
C[C@H](O)CC(=O)O[C@H](C)CC(=O)O[C@@H](C)CC(=O)O[C@@H](C)CC(=O)O[C@H](C)CC(=O)O[C@H](C)CC(=O)O[C@H](C)CC(=O)O[C@H](C)CC(=O)O[C@@H](C)CC(=O)O[C@H](C)CC(=O)O[C@H](C)CC(=O)O[C@H](C)CC(=O)O[C@H](C)CC(=O)O[C@H](C)CC(=O)O[C@H](C)CC(=O)O[C@H](C)CC(=O)O[C@H](C)CC(=O)O[C@H](C)CC(=O)O[C@@H](C)CC(=O)O[C@@H](C)CC(=O)O[C@H](C)CC(=O)O[C@H](C)CC(=O)O[C@H](C)CC(=O)O[C@H](C)CC(=O)O[C@H](C)CC(=O)O,C[C@@H](O)CC(=O)O.C[C@H](O)CC(=O)O,"('C[C@@H](O)CC(=O)O', 'C[C@H](O)CC(=O)O')",0.7,,-10.0,,93.81502,-10.139866,8,[],"Tang, X., & Chen, E. Y. X. (2018). Chemical synthesis of perfectly isotactic and high melting bacterial poly(3-hydroxybutyrate) from bio-sourced racemic cyclic diolide. Nature Communications, 9(1), 1-11. https://doi.org/10.1038/s41467-018-04734-3","1, SI Fig 34, SI Table 1",ester_stereo,"('C[C@@H](O)CC(=O)O', 'C[C@H](O)CC(=O)O')",25,1,,14.705821499999999
C[C@@H](CC(=O)O)OC(=O)C[C@@H](C)OC(=O)C[C@H](C)OC(=O)C[C@H](C)OC(=O)C[C@H](C)OC(=O)C[C@H](C)OC(=O)C[C@H](C)OC(=O)C[C@@H](C)OC(=O)C[C@@H](C)OC(=O)C[C@@H](C)OC(=O)C[C@@H](C)OC(=O)C[C@H](C)OC(=O)C[C@H](C)OC(=O)C[C@H](C)OC(=O)C[C@H](C)OC(=O)C[C@H](C)OC(=O)C[C@@H](C)OC(=O)C[C@@H](C)OC(=O)C[C@@H](C)OC(=O)C[C@H](C)OC(=O)C[C@H](C)OC(=O)C[C@@H](C)OC(=O)C[C@@H](C)OC(=O)C[C@@H](C)OC(=O)C[C@@H](C)O,C[C@@H](O)CC(=O)O.C[C@H](O)CC(=O)O,"('C[C@@H](O)CC(=O)O', 'C[C@H](O)CC(=O)O')",0.7,,-10.0,,93.21196,-10.068352,8,[],"Tang, X., & Chen, E. Y. X. (2018). Chemical synthesis of perfectly isotactic and high melting bacterial poly(3-hydroxybutyrate) from bio-sourced racemic cyclic diolide. Nature Communications, 9(1), 1-11. https://doi.org/10.1038/s41467-018-04734-3","1, SI Fig 34, SI Table 1",ester_stereo,"('C[C@@H](O)CC(=O)O', 'C[C@H](O)CC(=O)O')",25,2,,14.7058225
C[C@H](O)CC(=O)O[C@@H](C)CC(=O)O[C@@H](C)CC(=O)O[C@@H](C)CC(=O)O[C@H](C)CC(=O)O[C@H](C)CC(=O)O[C@H](C)CC(=O)O[C@@H](C)CC(=O)O[C@H](C)CC(=O)O[C@H](C)CC(=O)O[C@H](C)CC(=O)O[C@H](C)CC(=O)O[C@@H](C)CC(=O)O[C@@H](C)CC(=O)O[C@H](C)CC(=O)O[C@H](C)CC(=O)O[C@H](C)CC(=O)O[C@@H](C)CC(=O)O[C@@H](C)CC(=O)O[C@@H](C)CC(=O)O[C@@H](C)CC(=O)O[C@@H](C)CC(=O)O[C@H](C)CC(=O)O[C@H](C)CC(=O)O[C@H](C)CC(=O)O,C[C@@H](O)CC(=O)O.C[C@H](O)CC(=O)O,"('C[C@@H](O)CC(=O)O', 'C[C@H](O)CC(=O)O')",0.7,,-10.0,,93.50882,-10.082551,8,[],"Tang, X., & Chen, E. Y. X. (2018). Chemical synthesis of perfectly isotactic and high melting bacterial poly(3-hydroxybutyrate) from bio-sourced racemic cyclic diolide. Nature Communications, 9(1), 1-11. https://doi.org/10.1038/s41467-018-04734-3","1, SI Fig 34, SI Table 1",ester_stereo,"('C[C@@H](O)CC(=O)O', 'C[C@H](O)CC(=O)O')",25,3,,14.705821499999999
C[C@@H](CC(=O)O)OC(=O)C[C@H](C)OC(=O)C[C@@H](C)OC(=O)C[C@H](C)OC(=O)C[C@H](C)OC(=O)C[C@@H](C)OC(=O)C[C@H](C)OC(=O)C[C@H](C)OC(=O)C[C@@H](C)OC(=O)C[C@@H](C)OC(=O)C[C@@H](C)OC(=O)C[C@@H](C)OC(=O)C[C@@H](C)OC(=O)C[C@@H](C)OC(=O)C[C@@H](C)OC(=O)C[C@H](C)OC(=O)C[C@H](C)OC(=O)C[C@H](C)OC(=O)C[C@H](C)OC(=O)C[C@H](C)OC(=O)C[C@@H](C)OC(=O)C[C@@H](C)OC(=O)C[C@@H](C)OC(=O)C[C@@H](C)OC(=O)C[C@@H](C)O,C[C@@H](O)CC(=O)O.C[C@H](O)CC(=O)O,"('C[C@@H](O)CC(=O)O', 'C[C@H](O)CC(=O)O')",0.7,,-10.0,,93.100586,-10.054021,8,[],"Tang, X., & Chen, E. Y. X. (2018). Chemical synthesis of perfectly isotactic and high melting bacterial poly(3-hydroxybutyrate) from bio-sourced racemic cyclic diolide. Nature Communications, 9(1), 1-11. https://doi.org/10.1038/s41467-018-04734-3","1, SI Fig 34, SI Table 1",ester_stereo,"('C[C@@H](O)CC(=O)O', 'C[C@H](O)CC(=O)O')",25,4,,14.7058225
C[C@H](O)CC(=O)O[C@@H](C)CC(=O)O[C@@H](C)CC(=O)O[C@@H](C)CC(=O)O[C@@H](C)CC(=O)O[C@@H](C)CC(=O)O[C@@H](C)CC(=O)O[C@@H](C)CC(=O)O[C@H](C)CC(=O)O[C@H](C)CC(=O)O[C@@H](C)CC(=O)O[C@H](C)CC(=O)O[C@H](C)CC(=O)O[C@H](C)CC(=O)O[C@@H](C)CC(=O)O[C@@H](C)CC(=O)O[C@@H](C)CC(=O)O[C@@H](C)CC(=O)O[C@@H](C)CC(=O)O[C@@H](C)CC(=O)O[C@H](C)CC(=O)O[C@H](C)CC(=O)O[C@@H](C)CC(=O)O[C@@H](C)CC(=O)O[C@@H](C)CC(=O)O,C[C@@H](O)CC(=O)O.C[C@H](O)CC(=O)O,"('C[C@@H](O)CC(=O)O', 'C[C@H](O)CC(=O)O')",0.74,,-15.0,,95.53647,-14.940167,8,[],"Tang, X., & Chen, E. Y. X. (2018). Chemical synthesis of perfectly isotactic and high melting bacterial poly(3-hydroxybutyrate) from bio-sourced racemic cyclic diolide. Nature Communications, 9(1), 1-11. https://doi.org/10.1038/s41467-018-04734-3","1, SI Fig 34, SI Table 1",ester_stereo,"('C[C@@H](O)CC(=O)O', 'C[C@H](O)CC(=O)O')",25,0,,19.7058215
C[C@@H](CC(=O)O[C@@H](C)CC(=O)O[C@H](C)CC(=O)O)OC(=O)C[C@@H](C)OC(=O)C[C@H](C)OC(=O)C[C@H](C)OC(=O)C[C@@H](C)OC(=O)C[C@@H](C)OC(=O)C[C@@H](C)OC(=O)C[C@@H](C)OC(=O)C[C@@H](C)OC(=O)C[C@@H](C)OC(=O)C[C@@H](C)OC(=O)C[C@@H](C)OC(=O)C[C@@H](C)OC(=O)C[C@@H](C)OC(=O)C[C@@H](C)OC(=O)C[C@H](C)OC(=O)C[C@H](C)OC(=O)C[C@@H](C)OC(=O)C[C@@H](C)OC(=O)C[C@@H](C)OC(=O)C[C@@H](C)OC(=O)C[C@@H](C)OC(=O)C[C@@H](C)O,C[C@@H](O)CC(=O)O.C[C@H](O)CC(=O)O,"('C[C@@H](O)CC(=O)O', 'C[C@H](O)CC(=O)O')",0.74,,-15.0,,95.15741,-14.905801,8,[],"Tang, X., & Chen, E. Y. X. (2018). Chemical synthesis of perfectly isotactic and high melting bacterial poly(3-hydroxybutyrate) from bio-sourced racemic cyclic diolide. Nature Communications, 9(1), 1-11. https://doi.org/10.1038/s41467-018-04734-3","1, SI Fig 34, SI Table 1",ester_stereo,"('C[C@@H](O)CC(=O)O', 'C[C@H](O)CC(=O)O')",25,1,,19.705823
C[C@H](O)CC(=O)O[C@H](C)CC(=O)O[C@H](C)CC(=O)O[C@@H](C)CC(=O)O[C@@H](C)CC(=O)O[C@@H](C)CC(=O)O[C@@H](C)CC(=O)O[C@H](C)CC(=O)O[C@H](C)CC(=O)O[C@H](C)CC(=O)O[C@H](C)CC(=O)O[C@H](C)CC(=O)O[C@H](C)CC(=O)O[C@H](C)CC(=O)O[C@H](C)CC(=O)O[C@H](C)CC(=O)O[C@@H](C)CC(=O)O[C@H](C)CC(=O)O[C@H](C)CC(=O)O[C@H](C)CC(=O)O[C@H](C)CC(=O)O[C@H](C)CC(=O)O[C@H](C)CC(=O)O[C@H](C)CC(=O)O[C@@H](C)CC(=O)O,C[C@@H](O)CC(=O)O.C[C@H](O)CC(=O)O,"('C[C@@H](O)CC(=O)O', 'C[C@H](O)CC(=O)O')",0.74,,-15.0,,96.448265,-14.948028,8,[],"Tang, X., & Chen, E. Y. X. (2018). Chemical synthesis of perfectly isotactic and high melting bacterial poly(3-hydroxybutyrate) from bio-sourced racemic cyclic diolide. Nature Communications, 9(1), 1-11. https://doi.org/10.1038/s41467-018-04734-3","1, SI Fig 34, SI Table 1",ester_stereo,"('C[C@@H](O)CC(=O)O', 'C[C@H](O)CC(=O)O')",25,2,,19.7058215
C[C@@H](CC(=O)O[C@@H](C)CC(=O)O[C@@H](C)CC(=O)O[C@@H](C)CC(=O)O[C@@H](C)CC(=O)O[C@H](C)CC(=O)O)OC(=O)C[C@H](C)OC(=O)C[C@H](C)OC(=O)C[C@H](C)OC(=O)C[C@H](C)OC(=O)C[C@@H](C)OC(=O)C[C@@H](C)OC(=O)C[C@@H](C)OC(=O)C[C@@H](C)OC(=O)C[C@@H](C)OC(=O)C[C@H](C)OC(=O)C[C@@H](C)OC(=O)C[C@H](C)OC(=O)C[C@H](C)OC(=O)C[C@H](C)OC(=O)C[C@H](C)OC(=O)C[C@H](C)OC(=O)C[C@@H](C)OC(=O)C[C@@H](C)OC(=O)C[C@@H](C)O,C[C@@H](O)CC(=O)O.C[C@H](O)CC(=O)O,"('C[C@@H](O)CC(=O)O', 'C[C@H](O)CC(=O)O')",0.74,,-15.0,,95.66114,-14.916389,8,[],"Tang, X., & Chen, E. Y. X. (2018). Chemical synthesis of perfectly isotactic and high melting bacterial poly(3-hydroxybutyrate) from bio-sourced racemic cyclic diolide. Nature Communications, 9(1), 1-11. https://doi.org/10.1038/s41467-018-04734-3","1, SI Fig 34, SI Table 1",ester_stereo,"('C[C@@H](O)CC(=O)O', 'C[C@H](O)CC(=O)O')",25,3,,19.7058225
C[C@H](O)CC(=O)O[C@@H](C)CC(=O)O[C@@H](C)CC(=O)O[C@@H](C)CC(=O)O[C@@H](C)CC(=O)O[C@H](C)CC(=O)O[C@@H](C)CC(=O)O[C@H](C)CC(=O)O[C@H](C)CC(=O)O[C@H](C)CC(=O)O[C@H](C)CC(=O)O[C@H](C)CC(=O)O[C@H](C)CC(=O)O[C@H](C)CC(=O)O[C@H](C)CC(=O)O[C@H](C)CC(=O)O[C@H](C)CC(=O)O[C@H](C)CC(=O)O[C@@H](C)CC(=O)O[C@H](C)CC(=O)O[C@H](C)CC(=O)O[C@H](C)CC(=O)O[C@H](C)CC(=O)O[C@@H](C)CC(=O)O[C@@H](C)CC(=O)O,C[C@@H](O)CC(=O)O.C[C@H](O)CC(=O)O,"('C[C@@H](O)CC(=O)O', 'C[C@H](O)CC(=O)O')",0.74,,-15.0,,96.28466,-14.948108,8,[],"Tang, X., & Chen, E. Y. X. (2018). Chemical synthesis of perfectly isotactic and high melting bacterial poly(3-hydroxybutyrate) from bio-sourced racemic cyclic diolide. Nature Communications, 9(1), 1-11. https://doi.org/10.1038/s41467-018-04734-3","1, SI Fig 34, SI Table 1",ester_stereo,"('C[C@@H](O)CC(=O)O', 'C[C@H](O)CC(=O)O')",25,4,,19.7058215
C[C@H](O)CC(=O)O[C@@H](C)CC(=O)O[C@@H](C)CC(=O)O[C@@H](C)CC(=O)O[C@@H](C)CC(=O)O[C@@H](C)CC(=O)O[C@@H](C)CC(=O)O[C@@H](C)CC(=O)O[C@H](C)CC(=O)O[C@H](C)CC(=O)O[C@H](C)CC(=O)O[C@H](C)CC(=O)O[C@H](C)CC(=O)O[C@H](C)CC(=O)O[C@H](C)CC(=O)O[C@@H](C)CC(=O)O[C@@H](C)CC(=O)O[C@@H](C)CC(=O)O[C@@H](C)CC(=O)O[C@@H](C)CC(=O)O[C@@H](C)CC(=O)O[C@@H](C)CC(=O)O[C@@H](C)CC(=O)O[C@@H](C)CC(=O)O[C@@H](C)CC(=O)O,C[C@@H](O)CC(=O)O.C[C@H](O)CC(=O)O,"('C[C@@H](O)CC(=O)O', 'C[C@H](O)CC(=O)O')",0.88,,3.0,,122.1678,3.3319767,8,[],"Tang, X., & Chen, E. Y. X. (2018). Chemical synthesis of perfectly isotactic and high melting bacterial poly(3-hydroxybutyrate) from bio-sourced racemic cyclic diolide. Nature Communications, 9(1), 1-11. https://doi.org/10.1038/s41467-018-04734-3","4e, table1, si fig 38",ester_stereo,"('C[C@@H](O)CC(=O)O', 'C[C@H](O)CC(=O)O')",25,0,,1.7058214999999999
C[C@H](O)CC(=O)O[C@@H](C)CC(=O)O[C@@H](C)CC(=O)O[C@@H](C)CC(=O)O[C@@H](C)CC(=O)O[C@H](C)CC(=O)O[C@H](C)CC(=O)O[C@H](C)CC(=O)O[C@H](C)CC(=O)O[C@H](C)CC(=O)O[C@H](C)CC(=O)O[C@H](C)CC(=O)O[C@H](C)CC(=O)O[C@H](C)CC(=O)O[C@H](C)CC(=O)O[C@H](C)CC(=O)O[C@H](C)CC(=O)O[C@H](C)CC(=O)O[C@H](C)CC(=O)O[C@H](C)CC(=O)O[C@H](C)CC(=O)O[C@H](C)CC(=O)O[C@H](C)CC(=O)O[C@@H](C)CC(=O)O[C@@H](C)CC(=O)O,C[C@@H](O)CC(=O)O.C[C@H](O)CC(=O)O,"('C[C@@H](O)CC(=O)O', 'C[C@H](O)CC(=O)O')",0.88,23700.0,,121.0,122.238,3.3604665,8,[],"Tang, X., & Chen, E. Y. X. (2018). Chemical synthesis of perfectly isotactic and high melting bacterial poly(3-hydroxybutyrate) from bio-sourced racemic cyclic diolide. Nature Communications, 9(1), 1-11. https://doi.org/10.1038/s41467-018-04734-3",Table 1.14,ester_stereo,"('C[C@@H](O)CC(=O)O', 'C[C@H](O)CC(=O)O')",25,0,1.2379999999999995,
C[C@H](O)CC(=O)O[C@H](C)CC(=O)O[C@H](C)CC(=O)O[C@H](C)CC(=O)O[C@H](C)CC(=O)O[C@H](C)CC(=O)O[C@H](C)CC(=O)O[C@H](C)CC(=O)O[C@H](C)CC(=O)O[C@H](C)CC(=O)O[C@H](C)CC(=O)O[C@H](C)CC(=O)O[C@H](C)CC(=O)O[C@H](C)CC(=O)O[C@H](C)CC(=O)O[C@H](C)CC(=O)O[C@H](C)CC(=O)O[C@H](C)CC(=O)O[C@H](C)CC(=O)O[C@@H](C)CC(=O)O[C@@H](C)CC(=O)O[C@@H](C)CC(=O)O[C@@H](C)CC(=O)O[C@@H](C)CC(=O)O[C@@H](C)CC(=O)O,C[C@@H](O)CC(=O)O.C[C@H](O)CC(=O)O,"('C[C@@H](O)CC(=O)O', 'C[C@H](O)CC(=O)O')",0.88,,3.0,,122.24072,3.3640807,8,[],"Tang, X., & Chen, E. Y. X. (2018). Chemical synthesis of perfectly isotactic and high melting bacterial poly(3-hydroxybutyrate) from bio-sourced racemic cyclic diolide. Nature Communications, 9(1), 1-11. https://doi.org/10.1038/s41467-018-04734-3","4e, table1, si fig 38",ester_stereo,"('C[C@@H](O)CC(=O)O', 'C[C@H](O)CC(=O)O')",25,1,,1.7058214999999999
C[C@H](O)CC(=O)O[C@@H](C)CC(=O)O[C@@H](C)CC(=O)O[C@@H](C)CC(=O)O[C@@H](C)CC(=O)O[C@@H](C)CC(=O)O[C@@H](C)CC(=O)O[C@@H](C)CC(=O)O[C@@H](C)CC(=O)O[C@@H](C)CC(=O)O[C@@H](C)CC(=O)O[C@@H](C)CC(=O)O[C@H](C)CC(=O)O[C@H](C)CC(=O)O[C@H](C)CC(=O)O[C@H](C)CC(=O)O[C@@H](C)CC(=O)O[C@@H](C)CC(=O)O[C@@H](C)CC(=O)O[C@@H](C)CC(=O)O[C@@H](C)CC(=O)O[C@@H](C)CC(=O)O[C@@H](C)CC(=O)O[C@@H](C)CC(=O)O[C@@H](C)CC(=O)O,C[C@@H](O)CC(=O)O.C[C@H](O)CC(=O)O,"('C[C@@H](O)CC(=O)O', 'C[C@H](O)CC(=O)O')",0.88,23700.0,,121.0,122.14362,3.3182676,8,[],"Tang, X., & Chen, E. Y. X. (2018). Chemical synthesis of perfectly isotactic and high melting bacterial poly(3-hydroxybutyrate) from bio-sourced racemic cyclic diolide. Nature Communications, 9(1), 1-11. https://doi.org/10.1038/s41467-018-04734-3",Table 1.14,ester_stereo,"('C[C@@H](O)CC(=O)O', 'C[C@H](O)CC(=O)O')",25,1,1.1436199999999985,
C[C@@H](CC(=O)O[C@@H](C)CC(=O)O[C@@H](C)CC(=O)O[C@@H](C)CC(=O)O[C@@H](C)CC(=O)O[C@@H](C)CC(=O)O[C@@H](C)CC(=O)O[C@H](C)CC(=O)O[C@H](C)CC(=O)O[C@H](C)CC(=O)O[C@H](C)CC(=O)O)OC(=O)C[C@H](C)OC(=O)C[C@H](C)OC(=O)C[C@H](C)OC(=O)C[C@H](C)OC(=O)C[C@H](C)OC(=O)C[C@@H](C)OC(=O)C[C@@H](C)OC(=O)C[C@@H](C)OC(=O)C[C@@H](C)OC(=O)C[C@@H](C)OC(=O)C[C@@H](C)OC(=O)C[C@@H](C)OC(=O)C[C@@H](C)OC(=O)C[C@@H](C)O,C[C@@H](O)CC(=O)O.C[C@H](O)CC(=O)O,"('C[C@@H](O)CC(=O)O', 'C[C@H](O)CC(=O)O')",0.88,,3.0,,121.915184,3.3097916,8,[],"Tang, X., & Chen, E. Y. X. (2018). Chemical synthesis of perfectly isotactic and high melting bacterial poly(3-hydroxybutyrate) from bio-sourced racemic cyclic diolide. Nature Communications, 9(1), 1-11. https://doi.org/10.1038/s41467-018-04734-3","4e, table1, si fig 38",ester_stereo,"('C[C@@H](O)CC(=O)O', 'C[C@H](O)CC(=O)O')",25,2,,1.7058220000000004
C[C@H](O)CC(=O)O[C@@H](C)CC(=O)O[C@@H](C)CC(=O)O[C@@H](C)CC(=O)O[C@@H](C)CC(=O)O[C@@H](C)CC(=O)O[C@@H](C)CC(=O)O[C@@H](C)CC(=O)O[C@@H](C)CC(=O)O[C@@H](C)CC(=O)O[C@@H](C)CC(=O)O[C@@H](C)CC(=O)O[C@@H](C)CC(=O)O[C@@H](C)CC(=O)O[C@@H](C)CC(=O)O[C@@H](C)CC(=O)O[C@@H](C)CC(=O)O[C@H](C)CC(=O)O[C@H](C)CC(=O)O[C@H](C)CC(=O)O[C@@H](C)CC(=O)O[C@@H](C)CC(=O)O[C@@H](C)CC(=O)O[C@@H](C)CC(=O)O[C@@H](C)CC(=O)O,C[C@@H](O)CC(=O)O.C[C@H](O)CC(=O)O,"('C[C@@H](O)CC(=O)O', 'C[C@H](O)CC(=O)O')",0.88,23700.0,,121.0,122.13492,3.3130598,8,[],"Tang, X., & Chen, E. Y. X. (2018). Chemical synthesis of perfectly isotactic and high melting bacterial poly(3-hydroxybutyrate) from bio-sourced racemic cyclic diolide. Nature Communications, 9(1), 1-11. https://doi.org/10.1038/s41467-018-04734-3",Table 1.14,ester_stereo,"('C[C@@H](O)CC(=O)O', 'C[C@H](O)CC(=O)O')",25,2,1.134919999999994,
C[C@H](O)CC(=O)O[C@@H](C)CC(=O)O[C@@H](C)CC(=O)O[C@@H](C)CC(=O)O[C@@H](C)CC(=O)O[C@@H](C)CC(=O)O[C@@H](C)CC(=O)O[C@@H](C)CC(=O)O[C@H](C)CC(=O)O[C@H](C)CC(=O)O[C@H](C)CC(=O)O[C@H](C)CC(=O)O[C@H](C)CC(=O)O[C@@H](C)CC(=O)O[C@@H](C)CC(=O)O[C@@H](C)CC(=O)O[C@@H](C)CC(=O)O[C@@H](C)CC(=O)O[C@@H](C)CC(=O)O[C@@H](C)CC(=O)O[C@@H](C)CC(=O)O[C@@H](C)CC(=O)O[C@@H](C)CC(=O)O[C@@H](C)CC(=O)O[C@@H](C)CC(=O)O,C[C@@H](O)CC(=O)O.C[C@H](O)CC(=O)O,"('C[C@@H](O)CC(=O)O', 'C[C@H](O)CC(=O)O')",0.88,,3.0,,122.15203,3.3231566,8,[],"Tang, X., & Chen, E. Y. X. (2018). Chemical synthesis of perfectly isotactic and high melting bacterial poly(3-hydroxybutyrate) from bio-sourced racemic cyclic diolide. Nature Communications, 9(1), 1-11. https://doi.org/10.1038/s41467-018-04734-3","4e, table1, si fig 38",ester_stereo,"('C[C@@H](O)CC(=O)O', 'C[C@H](O)CC(=O)O')",25,3,,1.7058214999999999
C[C@H](O)CC(=O)O[C@@H](C)CC(=O)O[C@H](C)CC(=O)O[C@H](C)CC(=O)O[C@H](C)CC(=O)O[C@H](C)CC(=O)O[C@H](C)CC(=O)O[C@H](C)CC(=O)O[C@H](C)CC(=O)O[C@H](C)CC(=O)O[C@H](C)CC(=O)O[C@H](C)CC(=O)O[C@H](C)CC(=O)O[C@H](C)CC(=O)O[C@H](C)CC(=O)O[C@H](C)CC(=O)O[C@H](C)CC(=O)O[C@H](C)CC(=O)O[C@@H](C)CC(=O)O[C@@H](C)CC(=O)O[C@@H](C)CC(=O)O[C@@H](C)CC(=O)O[C@@H](C)CC(=O)O[C@@H](C)CC(=O)O[C@@H](C)CC(=O)O,C[C@@H](O)CC(=O)O.C[C@H](O)CC(=O)O,"('C[C@@H](O)CC(=O)O', 'C[C@H](O)CC(=O)O')",0.88,23700.0,,121.0,122.226715,3.3573394,8,[],"Tang, X., & Chen, E. Y. X. (2018). Chemical synthesis of perfectly isotactic and high melting bacterial poly(3-hydroxybutyrate) from bio-sourced racemic cyclic diolide. Nature Communications, 9(1), 1-11. https://doi.org/10.1038/s41467-018-04734-3",Table 1.14,ester_stereo,"('C[C@@H](O)CC(=O)O', 'C[C@H](O)CC(=O)O')",25,3,1.2267149999999987,
C[C@@H](CC(=O)O[C@@H](C)CC(=O)O[C@@H](C)CC(=O)O[C@H](C)CC(=O)O[C@H](C)CC(=O)O[C@H](C)CC(=O)O[C@H](C)CC(=O)O[C@H](C)CC(=O)O[C@H](C)CC(=O)O[C@H](C)CC(=O)O[C@H](C)CC(=O)O[C@H](C)CC(=O)O[C@H](C)CC(=O)O[C@H](C)CC(=O)O[C@H](C)CC(=O)O[C@H](C)CC(=O)O[C@H](C)CC(=O)O[C@H](C)CC(=O)O[C@H](C)CC(=O)O[C@H](C)CC(=O)O[C@H](C)CC(=O)O)OC(=O)C[C@H](C)OC(=O)C[C@@H](C)OC(=O)C[C@@H](C)OC(=O)C[C@@H](C)O,C[C@@H](O)CC(=O)O.C[C@H](O)CC(=O)O,"('C[C@@H](O)CC(=O)O', 'C[C@H](O)CC(=O)O')",0.88,,3.0,,121.98943,3.3368273,8,[],"Tang, X., & Chen, E. Y. X. (2018). Chemical synthesis of perfectly isotactic and high melting bacterial poly(3-hydroxybutyrate) from bio-sourced racemic cyclic diolide. Nature Communications, 9(1), 1-11. https://doi.org/10.1038/s41467-018-04734-3","4e, table1, si fig 38",ester_stereo,"('C[C@@H](O)CC(=O)O', 'C[C@H](O)CC(=O)O')",25,4,,1.7058214999999999
C[C@H](O)CC(=O)O[C@@H](C)CC(=O)O[C@@H](C)CC(=O)O[C@@H](C)CC(=O)O[C@@H](C)CC(=O)O[C@@H](C)CC(=O)O[C@@H](C)CC(=O)O[C@H](C)CC(=O)O[C@H](C)CC(=O)O[C@H](C)CC(=O)O[C@H](C)CC(=O)O[C@H](C)CC(=O)O[C@H](C)CC(=O)O[C@@H](C)CC(=O)O[C@@H](C)CC(=O)O[C@@H](C)CC(=O)O[C@@H](C)CC(=O)O[C@@H](C)CC(=O)O[C@@H](C)CC(=O)O[C@@H](C)CC(=O)O[C@@H](C)CC(=O)O[C@@H](C)CC(=O)O[C@@H](C)CC(=O)O[C@@H](C)CC(=O)O[C@@H](C)CC(=O)O,C[C@@H](O)CC(=O)O.C[C@H](O)CC(=O)O,"('C[C@@H](O)CC(=O)O', 'C[C@H](O)CC(=O)O')",0.88,23700.0,,121.0,122.16008,3.3277116,8,[],"Tang, X., & Chen, E. Y. X. (2018). Chemical synthesis of perfectly isotactic and high melting bacterial poly(3-hydroxybutyrate) from bio-sourced racemic cyclic diolide. Nature Communications, 9(1), 1-11. https://doi.org/10.1038/s41467-018-04734-3",Table 1.14,ester_stereo,"('C[C@@H](O)CC(=O)O', 'C[C@H](O)CC(=O)O')",25,4,1.1600799999999936,
C[C@@H](CC(=O)O[C@@H](C)CC(=O)O[C@H](C)CC(=O)O[C@H](C)CC(=O)O[C@H](C)CC(=O)O[C@H](C)CC(=O)O[C@H](C)CC(=O)O[C@H](C)CC(=O)O[C@H](C)CC(=O)O[C@H](C)CC(=O)O[C@H](C)CC(=O)O[C@H](C)CC(=O)O[C@H](C)CC(=O)O[C@H](C)CC(=O)O[C@H](C)CC(=O)O[C@H](C)CC(=O)O[C@H](C)CC(=O)O[C@H](C)CC(=O)O[C@H](C)CC(=O)O[C@H](C)CC(=O)O)OC(=O)C[C@H](C)OC(=O)C[C@@H](C)OC(=O)C[C@@H](C)OC(=O)C[C@@H](C)OC(=O)C[C@@H](C)O,C[C@@H](O)CC(=O)O.C[C@H](O)CC(=O)O,"('C[C@@H](O)CC(=O)O', 'C[C@H](O)CC(=O)O')",0.89,,3.0,,123.465164,3.130369,8,[],"Tang, X., & Chen, E. Y. X. (2018). Chemical synthesis of perfectly isotactic and high melting bacterial poly(3-hydroxybutyrate) from bio-sourced racemic cyclic diolide. Nature Communications, 9(1), 1-11. https://doi.org/10.1038/s41467-018-04734-3","4e, table1, si fig 39",ester_stereo,"('C[C@@H](O)CC(=O)O', 'C[C@H](O)CC(=O)O')",25,0,,1.7058206
C[C@@H](CC(=O)O[C@@H](C)CC(=O)O[C@@H](C)CC(=O)O[C@@H](C)CC(=O)O[C@@H](C)CC(=O)O[C@@H](C)CC(=O)O[C@@H](C)CC(=O)O[C@@H](C)CC(=O)O[C@@H](C)CC(=O)O[C@@H](C)CC(=O)O[C@H](C)CC(=O)O[C@H](C)CC(=O)O)OC(=O)C[C@H](C)OC(=O)C[C@H](C)OC(=O)C[C@H](C)OC(=O)C[C@H](C)OC(=O)C[C@H](C)OC(=O)C[C@H](C)OC(=O)C[C@H](C)OC(=O)C[C@H](C)OC(=O)C[C@H](C)OC(=O)C[C@@H](C)OC(=O)C[C@@H](C)OC(=O)C[C@@H](C)OC(=O)C[C@@H](C)O,C[C@@H](O)CC(=O)O.C[C@H](O)CC(=O)O,"('C[C@@H](O)CC(=O)O', 'C[C@H](O)CC(=O)O')",0.89,43600.0,,122.0,123.380486,3.081432,8,[],"Tang, X., & Chen, E. Y. X. (2018). Chemical synthesis of perfectly isotactic and high melting bacterial poly(3-hydroxybutyrate) from bio-sourced racemic cyclic diolide. Nature Communications, 9(1), 1-11. https://doi.org/10.1038/s41467-018-04734-3",Table 1.15,ester_stereo,"('C[C@@H](O)CC(=O)O', 'C[C@H](O)CC(=O)O')",25,0,1.3804860000000048,
C[C@H](O)CC(=O)O[C@H](C)CC(=O)O[C@H](C)CC(=O)O[C@H](C)CC(=O)O[C@H](C)CC(=O)O[C@H](C)CC(=O)O[C@H](C)CC(=O)O[C@H](C)CC(=O)O[C@H](C)CC(=O)O[C@H](C)CC(=O)O[C@H](C)CC(=O)O[C@H](C)CC(=O)O[C@H](C)CC(=O)O[C@H](C)CC(=O)O[C@H](C)CC(=O)O[C@H](C)CC(=O)O[C@H](C)CC(=O)O[C@H](C)CC(=O)O[C@H](C)CC(=O)O[C@H](C)CC(=O)O[C@H](C)CC(=O)O[C@H](C)CC(=O)O[C@H](C)CC(=O)O[C@H](C)CC(=O)O[C@@H](C)CC(=O)O,C[C@@H](O)CC(=O)O.C[C@H](O)CC(=O)O,"('C[C@@H](O)CC(=O)O', 'C[C@H](O)CC(=O)O')",0.89,,3.0,,123.6186,3.1921406,8,[],"Tang, X., & Chen, E. Y. X. (2018). Chemical synthesis of perfectly isotactic and high melting bacterial poly(3-hydroxybutyrate) from bio-sourced racemic cyclic diolide. Nature Communications, 9(1), 1-11. https://doi.org/10.1038/s41467-018-04734-3","4e, table1, si fig 39",ester_stereo,"('C[C@@H](O)CC(=O)O', 'C[C@H](O)CC(=O)O')",25,1,,1.7058214999999999
C[C@H](O)CC(=O)O[C@@H](C)CC(=O)O[C@@H](C)CC(=O)O[C@@H](C)CC(=O)O[C@@H](C)CC(=O)O[C@@H](C)CC(=O)O[C@@H](C)CC(=O)O[C@@H](C)CC(=O)O[C@@H](C)CC(=O)O[C@@H](C)CC(=O)O[C@H](C)CC(=O)O[C@H](C)CC(=O)O[C@H](C)CC(=O)O[C@H](C)CC(=O)O[C@@H](C)CC(=O)O[C@@H](C)CC(=O)O[C@@H](C)CC(=O)O[C@@H](C)CC(=O)O[C@@H](C)CC(=O)O[C@@H](C)CC(=O)O[C@@H](C)CC(=O)O[C@@H](C)CC(=O)O[C@@H](C)CC(=O)O[C@@H](C)CC(=O)O[C@@H](C)CC(=O)O,C[C@@H](O)CC(=O)O.C[C@H](O)CC(=O)O,"('C[C@@H](O)CC(=O)O', 'C[C@H](O)CC(=O)O')",0.89,43600.0,,122.0,123.42344,3.0659528,8,[],"Tang, X., & Chen, E. Y. X. (2018). Chemical synthesis of perfectly isotactic and high melting bacterial poly(3-hydroxybutyrate) from bio-sourced racemic cyclic diolide. Nature Communications, 9(1), 1-11. https://doi.org/10.1038/s41467-018-04734-3",Table 1.15,ester_stereo,"('C[C@@H](O)CC(=O)O', 'C[C@H](O)CC(=O)O')",25,1,1.4234399999999994,
C[C@@H](CC(=O)O[C@@H](C)CC(=O)O[C@@H](C)CC(=O)O[C@@H](C)CC(=O)O[C@@H](C)CC(=O)O[C@@H](C)CC(=O)O[C@@H](C)CC(=O)O[C@H](C)CC(=O)O[C@H](C)CC(=O)O)OC(=O)C[C@H](C)OC(=O)C[C@H](C)OC(=O)C[C@H](C)OC(=O)C[C@H](C)OC(=O)C[C@H](C)OC(=O)C[C@@H](C)OC(=O)C[C@@H](C)OC(=O)C[C@@H](C)OC(=O)C[C@@H](C)OC(=O)C[C@@H](C)OC(=O)C[C@@H](C)OC(=O)C[C@@H](C)OC(=O)C[C@@H](C)OC(=O)C[C@@H](C)OC(=O)C[C@@H](C)OC(=O)C[C@@H](C)O,C[C@@H](O)CC(=O)O.C[C@H](O)CC(=O)O,"('C[C@@H](O)CC(=O)O', 'C[C@H](O)CC(=O)O')",0.89,,3.0,,123.33058,3.0452678,8,[],"Tang, X., & Chen, E. Y. X. (2018). Chemical synthesis of perfectly isotactic and high melting bacterial poly(3-hydroxybutyrate) from bio-sourced racemic cyclic diolide. Nature Communications, 9(1), 1-11. https://doi.org/10.1038/s41467-018-04734-3","4e, table1, si fig 39",ester_stereo,"('C[C@@H](O)CC(=O)O', 'C[C@H](O)CC(=O)O')",25,2,,1.7058195999999999
C[C@@H](CC(=O)O[C@@H](C)CC(=O)O[C@@H](C)CC(=O)O[C@@H](C)CC(=O)O[C@@H](C)CC(=O)O[C@H](C)CC(=O)O[C@H](C)CC(=O)O)OC(=O)C[C@H](C)OC(=O)C[C@H](C)OC(=O)C[C@H](C)OC(=O)C[C@@H](C)OC(=O)C[C@@H](C)OC(=O)C[C@@H](C)OC(=O)C[C@@H](C)OC(=O)C[C@@H](C)OC(=O)C[C@@H](C)OC(=O)C[C@@H](C)OC(=O)C[C@@H](C)OC(=O)C[C@@H](C)OC(=O)C[C@@H](C)OC(=O)C[C@@H](C)OC(=O)C[C@@H](C)OC(=O)C[C@@H](C)OC(=O)C[C@@H](C)OC(=O)C[C@@H](C)O,C[C@@H](O)CC(=O)O.C[C@H](O)CC(=O)O,"('C[C@@H](O)CC(=O)O', 'C[C@H](O)CC(=O)O')",0.89,43600.0,,122.0,123.303566,3.0228376,8,[],"Tang, X., & Chen, E. Y. X. (2018). Chemical synthesis of perfectly isotactic and high melting bacterial poly(3-hydroxybutyrate) from bio-sourced racemic cyclic diolide. Nature Communications, 9(1), 1-11. https://doi.org/10.1038/s41467-018-04734-3",Table 1.15,ester_stereo,"('C[C@@H](O)CC(=O)O', 'C[C@H](O)CC(=O)O')",25,2,1.3035660000000036,
C[C@H](O)CC(=O)O[C@@H](C)CC(=O)O[C@@H](C)CC(=O)O[C@@H](C)CC(=O)O[C@H](C)CC(=O)O[C@H](C)CC(=O)O[C@H](C)CC(=O)O[C@H](C)CC(=O)O[C@H](C)CC(=O)O[C@@H](C)CC(=O)O[C@@H](C)CC(=O)O[C@@H](C)CC(=O)O[C@@H](C)CC(=O)O[C@@H](C)CC(=O)O[C@@H](C)CC(=O)O[C@@H](C)CC(=O)O[C@@H](C)CC(=O)O[C@@H](C)CC(=O)O[C@@H](C)CC(=O)O[C@@H](C)CC(=O)O[C@@H](C)CC(=O)O[C@@H](C)CC(=O)O[C@@H](C)CC(=O)O[C@@H](C)CC(=O)O[C@@H](C)CC(=O)O,C[C@@H](O)CC(=O)O.C[C@H](O)CC(=O)O,"('C[C@@H](O)CC(=O)O', 'C[C@H](O)CC(=O)O')",0.89,,3.0,,123.43627,3.0771608,8,[],"Tang, X., & Chen, E. Y. X. (2018). Chemical synthesis of perfectly isotactic and high melting bacterial poly(3-hydroxybutyrate) from bio-sourced racemic cyclic diolide. Nature Communications, 9(1), 1-11. https://doi.org/10.1038/s41467-018-04734-3","4e, table1, si fig 39",ester_stereo,"('C[C@@H](O)CC(=O)O', 'C[C@H](O)CC(=O)O')",25,3,,1.7058214999999999
C[C@@H](CC(=O)O[C@@H](C)CC(=O)O[C@@H](C)CC(=O)O[C@@H](C)CC(=O)O[C@H](C)CC(=O)O[C@H](C)CC(=O)O[C@H](C)CC(=O)O[C@H](C)CC(=O)O[C@H](C)CC(=O)O[C@H](C)CC(=O)O[C@H](C)CC(=O)O[C@H](C)CC(=O)O[C@H](C)CC(=O)O[C@H](C)CC(=O)O[C@H](C)CC(=O)O[C@H](C)CC(=O)O)OC(=O)C[C@H](C)OC(=O)C[C@H](C)OC(=O)C[C@H](C)OC(=O)C[C@@H](C)OC(=O)C[C@@H](C)OC(=O)C[C@@H](C)OC(=O)C[C@@H](C)OC(=O)C[C@@H](C)OC(=O)C[C@@H](C)O,C[C@@H](O)CC(=O)O.C[C@H](O)CC(=O)O,"('C[C@@H](O)CC(=O)O', 'C[C@H](O)CC(=O)O')",0.89,43600.0,,122.0,123.42506,3.108682,8,[],"Tang, X., & Chen, E. Y. X. (2018). Chemical synthesis of perfectly isotactic and high melting bacterial poly(3-hydroxybutyrate) from bio-sourced racemic cyclic diolide. Nature Communications, 9(1), 1-11. https://doi.org/10.1038/s41467-018-04734-3",Table 1.15,ester_stereo,"('C[C@@H](O)CC(=O)O', 'C[C@H](O)CC(=O)O')",25,3,1.425060000000002,
C[C@H](O)CC(=O)O[C@@H](C)CC(=O)O[C@@H](C)CC(=O)O[C@@H](C)CC(=O)O[C@@H](C)CC(=O)O[C@@H](C)CC(=O)O[C@@H](C)CC(=O)O[C@H](C)CC(=O)O[C@H](C)CC(=O)O[C@H](C)CC(=O)O[C@H](C)CC(=O)O[C@H](C)CC(=O)O[C@@H](C)CC(=O)O[C@@H](C)CC(=O)O[C@@H](C)CC(=O)O[C@@H](C)CC(=O)O[C@@H](C)CC(=O)O[C@@H](C)CC(=O)O[C@@H](C)CC(=O)O[C@@H](C)CC(=O)O[C@@H](C)CC(=O)O[C@@H](C)CC(=O)O[C@@H](C)CC(=O)O[C@@H](C)CC(=O)O[C@@H](C)CC(=O)O,C[C@@H](O)CC(=O)O.C[C@H](O)CC(=O)O,"('C[C@@H](O)CC(=O)O', 'C[C@H](O)CC(=O)O')",0.89,,3.0,,123.43627,3.0771596,8,[],"Tang, X., & Chen, E. Y. X. (2018). Chemical synthesis of perfectly isotactic and high melting bacterial poly(3-hydroxybutyrate) from bio-sourced racemic cyclic diolide. Nature Communications, 9(1), 1-11. https://doi.org/10.1038/s41467-018-04734-3","4e, table1, si fig 39",ester_stereo,"('C[C@@H](O)CC(=O)O', 'C[C@H](O)CC(=O)O')",25,4,,1.7058214999999999
C[C@H](O)CC(=O)O[C@@H](C)CC(=O)O[C@@H](C)CC(=O)O[C@@H](C)CC(=O)O[C@@H](C)CC(=O)O[C@@H](C)CC(=O)O[C@@H](C)CC(=O)O[C@@H](C)CC(=O)O[C@@H](C)CC(=O)O[C@@H](C)CC(=O)O[C@@H](C)CC(=O)O[C@@H](C)CC(=O)O[C@H](C)CC(=O)O[C@H](C)CC(=O)O[C@H](C)CC(=O)O[C@H](C)CC(=O)O[C@H](C)CC(=O)O[C@@H](C)CC(=O)O[C@@H](C)CC(=O)O[C@@H](C)CC(=O)O[C@@H](C)CC(=O)O[C@@H](C)CC(=O)O[C@@H](C)CC(=O)O[C@@H](C)CC(=O)O[C@@H](C)CC(=O)O,C[C@@H](O)CC(=O)O.C[C@H](O)CC(=O)O,"('C[C@@H](O)CC(=O)O', 'C[C@H](O)CC(=O)O')",0.89,43600.0,,122.0,123.43629,3.0771601,8,[],"Tang, X., & Chen, E. Y. X. (2018). Chemical synthesis of perfectly isotactic and high melting bacterial poly(3-hydroxybutyrate) from bio-sourced racemic cyclic diolide. Nature Communications, 9(1), 1-11. https://doi.org/10.1038/s41467-018-04734-3",Table 1.15,ester_stereo,"('C[C@@H](O)CC(=O)O', 'C[C@H](O)CC(=O)O')",25,4,1.4362899999999996,
C[C@H](O)CC(=O)O[C@@H](C)CC(=O)O[C@@H](C)CC(=O)O[C@@H](C)CC(=O)O[C@@H](C)CC(=O)O[C@@H](C)CC(=O)O[C@@H](C)CC(=O)O[C@@H](C)CC(=O)O[C@@H](C)CC(=O)O[C@@H](C)CC(=O)O[C@@H](C)CC(=O)O[C@@H](C)CC(=O)O[C@H](C)CC(=O)O[C@H](C)CC(=O)O[C@H](C)CC(=O)O[C@H](C)CC(=O)O[C@H](C)CC(=O)O[C@H](C)CC(=O)O[C@H](C)CC(=O)O[C@H](C)CC(=O)O[C@H](C)CC(=O)O[C@H](C)CC(=O)O[C@@H](C)CC(=O)O[C@@H](C)CC(=O)O[C@@H](C)CC(=O)O,C[C@@H](O)CC(=O)O.C[C@H](O)CC(=O)O,"('C[C@@H](O)CC(=O)O', 'C[C@H](O)CC(=O)O')",0.91,4770.0,-1.0,128.0,129.26984,2.0655723,8,[],"Tang, X., & Chen, E. Y. X. (2018). Chemical synthesis of perfectly isotactic and high melting bacterial poly(3-hydroxybutyrate) from bio-sourced racemic cyclic diolide. Nature Communications, 9(1), 1-11. https://doi.org/10.1038/s41467-018-04734-3",Table 1.01,ester_stereo,"('C[C@@H](O)CC(=O)O', 'C[C@H](O)CC(=O)O')",25,0,1.2698399999999879,5.7058215
C[C@@H](CC(=O)O[C@@H](C)CC(=O)O[C@@H](C)CC(=O)O[C@@H](C)CC(=O)O[C@@H](C)CC(=O)O[C@@H](C)CC(=O)O[C@@H](C)CC(=O)O[C@H](C)CC(=O)O[C@H](C)CC(=O)O[C@H](C)CC(=O)O[C@H](C)CC(=O)O[C@H](C)CC(=O)O[C@H](C)CC(=O)O[C@H](C)CC(=O)O[C@H](C)CC(=O)O[C@H](C)CC(=O)O[C@H](C)CC(=O)O)OC(=O)C[C@H](C)OC(=O)C[C@H](C)OC(=O)C[C@H](C)OC(=O)C[C@H](C)OC(=O)C[C@H](C)OC(=O)C[C@H](C)OC(=O)C[C@@H](C)OC(=O)C[C@@H](C)O,C[C@@H](O)CC(=O)O.C[C@H](O)CC(=O)O,"('C[C@@H](O)CC(=O)O', 'C[C@H](O)CC(=O)O')",0.91,4770.0,-1.0,128.0,129.27129,1.9332645,8,[],"Tang, X., & Chen, E. Y. X. (2018). Chemical synthesis of perfectly isotactic and high melting bacterial poly(3-hydroxybutyrate) from bio-sourced racemic cyclic diolide. Nature Communications, 9(1), 1-11. https://doi.org/10.1038/s41467-018-04734-3",Table 1.01,ester_stereo,"('C[C@@H](O)CC(=O)O', 'C[C@H](O)CC(=O)O')",25,1,1.2712899999999934,5.705821
C[C@@H](CC(=O)O[C@@H](C)CC(=O)O[C@@H](C)CC(=O)O[C@@H](C)CC(=O)O[C@@H](C)CC(=O)O[C@@H](C)CC(=O)O[C@@H](C)CC(=O)O[C@@H](C)CC(=O)O[C@@H](C)CC(=O)O[C@@H](C)CC(=O)O[C@@H](C)CC(=O)O[C@H](C)CC(=O)O[C@H](C)CC(=O)O[C@H](C)CC(=O)O)OC(=O)C[C@H](C)OC(=O)C[C@H](C)OC(=O)C[C@H](C)OC(=O)C[C@H](C)OC(=O)C[C@H](C)OC(=O)C[C@H](C)OC(=O)C[C@H](C)OC(=O)C[C@H](C)OC(=O)C[C@H](C)OC(=O)C[C@H](C)OC(=O)C[C@@H](C)O,C[C@@H](O)CC(=O)O.C[C@H](O)CC(=O)O,"('C[C@@H](O)CC(=O)O', 'C[C@H](O)CC(=O)O')",0.91,4770.0,-1.0,128.0,129.35866,1.9356582,8,[],"Tang, X., & Chen, E. Y. X. (2018). Chemical synthesis of perfectly isotactic and high melting bacterial poly(3-hydroxybutyrate) from bio-sourced racemic cyclic diolide. Nature Communications, 9(1), 1-11. https://doi.org/10.1038/s41467-018-04734-3",Table 1.01,ester_stereo,"('C[C@@H](O)CC(=O)O', 'C[C@H](O)CC(=O)O')",25,2,1.3586599999999862,5.705819
C[C@H](O)CC(=O)O[C@@H](C)CC(=O)O[C@@H](C)CC(=O)O[C@@H](C)CC(=O)O[C@@H](C)CC(=O)O[C@@H](C)CC(=O)O[C@@H](C)CC(=O)O[C@@H](C)CC(=O)O[C@H](C)CC(=O)O[C@H](C)CC(=O)O[C@H](C)CC(=O)O[C@H](C)CC(=O)O[C@H](C)CC(=O)O[C@@H](C)CC(=O)O[C@@H](C)CC(=O)O[C@@H](C)CC(=O)O[C@@H](C)CC(=O)O[C@@H](C)CC(=O)O[C@@H](C)CC(=O)O[C@@H](C)CC(=O)O[C@@H](C)CC(=O)O[C@@H](C)CC(=O)O[C@@H](C)CC(=O)O[C@@H](C)CC(=O)O[C@@H](C)CC(=O)O,C[C@@H](O)CC(=O)O.C[C@H](O)CC(=O)O,"('C[C@@H](O)CC(=O)O', 'C[C@H](O)CC(=O)O')",0.91,4770.0,-1.0,128.0,129.38312,2.0618594,8,[],"Tang, X., & Chen, E. Y. X. (2018). Chemical synthesis of perfectly isotactic and high melting bacterial poly(3-hydroxybutyrate) from bio-sourced racemic cyclic diolide. Nature Communications, 9(1), 1-11. https://doi.org/10.1038/s41467-018-04734-3",Table 1.01,ester_stereo,"('C[C@@H](O)CC(=O)O', 'C[C@H](O)CC(=O)O')",25,3,1.383119999999991,5.7058215
C[C@@H](CC(=O)O[C@H](C)CC(=O)O[C@H](C)CC(=O)O)OC(=O)C[C@@H](C)OC(=O)C[C@@H](C)OC(=O)C[C@@H](C)OC(=O)C[C@@H](C)OC(=O)C[C@@H](C)OC(=O)C[C@@H](C)OC(=O)C[C@@H](C)OC(=O)C[C@@H](C)OC(=O)C[C@@H](C)OC(=O)C[C@@H](C)OC(=O)C[C@@H](C)OC(=O)C[C@@H](C)OC(=O)C[C@@H](C)OC(=O)C[C@@H](C)OC(=O)C[C@@H](C)OC(=O)C[C@@H](C)OC(=O)C[C@@H](C)OC(=O)C[C@@H](C)OC(=O)C[C@@H](C)OC(=O)C[C@@H](C)OC(=O)C[C@@H](C)OC(=O)C[C@@H](C)O,C[C@@H](O)CC(=O)O.C[C@H](O)CC(=O)O,"('C[C@@H](O)CC(=O)O', 'C[C@H](O)CC(=O)O')",0.91,4770.0,-1.0,128.0,129.58102,1.9230365,8,[],"Tang, X., & Chen, E. Y. X. (2018). Chemical synthesis of perfectly isotactic and high melting bacterial poly(3-hydroxybutyrate) from bio-sourced racemic cyclic diolide. Nature Communications, 9(1), 1-11. https://doi.org/10.1038/s41467-018-04734-3",Table 1.01,ester_stereo,"('C[C@@H](O)CC(=O)O', 'C[C@H](O)CC(=O)O')",25,4,1.5810199999999952,5.705823
C[C@H](O)CC(=O)O[C@@H](C)CC(=O)O[C@@H](C)CC(=O)O[C@@H](C)CC(=O)O[C@@H](C)CC(=O)O[C@@H](C)CC(=O)O[C@@H](C)CC(=O)O[C@@H](C)CC(=O)O[C@@H](C)CC(=O)O[C@@H](C)CC(=O)O[C@@H](C)CC(=O)O[C@@H](C)CC(=O)O[C@@H](C)CC(=O)O[C@@H](C)CC(=O)O[C@@H](C)CC(=O)O[C@@H](C)CC(=O)O[C@@H](C)CC(=O)O[C@@H](C)CC(=O)O[C@@H](C)CC(=O)O[C@H](C)CC(=O)O[C@H](C)CC(=O)O[C@H](C)CC(=O)O[C@H](C)CC(=O)O[C@H](C)CC(=O)O[C@H](C)CC(=O)O,C[C@@H](O)CC(=O)O.C[C@H](O)CC(=O)O,"('C[C@@H](O)CC(=O)O', 'C[C@H](O)CC(=O)O')",0.93,,2.0,,138.2894,3.140365,8,[],"Tang, X., & Chen, E. Y. X. (2018). Chemical synthesis of perfectly isotactic and high melting bacterial poly(3-hydroxybutyrate) from bio-sourced racemic cyclic diolide. Nature Communications, 9(1), 1-11. https://doi.org/10.1038/s41467-018-04734-3",Table 2.6,ester_stereo,"('C[C@@H](O)CC(=O)O', 'C[C@H](O)CC(=O)O')",25,0,,2.7058215
C[C@@H](CC(=O)O)OC(=O)C[C@H](C)OC(=O)C[C@H](C)OC(=O)C[C@H](C)OC(=O)C[C@H](C)OC(=O)C[C@H](C)OC(=O)C[C@H](C)OC(=O)C[C@H](C)OC(=O)C[C@H](C)OC(=O)C[C@H](C)OC(=O)C[C@H](C)OC(=O)C[C@H](C)OC(=O)C[C@H](C)OC(=O)C[C@H](C)OC(=O)C[C@H](C)OC(=O)C[C@H](C)OC(=O)C[C@@H](C)OC(=O)C[C@@H](C)OC(=O)C[C@@H](C)OC(=O)C[C@@H](C)OC(=O)C[C@@H](C)OC(=O)C[C@@H](C)OC(=O)C[C@@H](C)OC(=O)C[C@@H](C)OC(=O)C[C@@H](C)O,C[C@@H](O)CC(=O)O.C[C@H](O)CC(=O)O,"('C[C@@H](O)CC(=O)O', 'C[C@H](O)CC(=O)O')",0.93,10900.0,3.0,133.0,138.37805,2.8973176,8,[],"Tang, X., & Chen, E. Y. X. (2018). Chemical synthesis of perfectly isotactic and high melting bacterial poly(3-hydroxybutyrate) from bio-sourced racemic cyclic diolide. Nature Communications, 9(1), 1-11. https://doi.org/10.1038/s41467-018-04734-3",Table 1.02,ester_stereo,"('C[C@@H](O)CC(=O)O', 'C[C@H](O)CC(=O)O')",25,0,5.378050000000002,1.7058225
C[C@H](O)CC(=O)O[C@@H](C)CC(=O)O[C@@H](C)CC(=O)O[C@@H](C)CC(=O)O[C@H](C)CC(=O)O[C@H](C)CC(=O)O[C@H](C)CC(=O)O[C@H](C)CC(=O)O[C@H](C)CC(=O)O[C@H](C)CC(=O)O[C@H](C)CC(=O)O[C@H](C)CC(=O)O[C@H](C)CC(=O)O[C@H](C)CC(=O)O[C@H](C)CC(=O)O[C@H](C)CC(=O)O[C@H](C)CC(=O)O[C@H](C)CC(=O)O[C@H](C)CC(=O)O[C@H](C)CC(=O)O[C@H](C)CC(=O)O[C@H](C)CC(=O)O[C@H](C)CC(=O)O[C@H](C)CC(=O)O[C@H](C)CC(=O)O,C[C@@H](O)CC(=O)O.C[C@H](O)CC(=O)O,"('C[C@@H](O)CC(=O)O', 'C[C@H](O)CC(=O)O')",0.93,32000.0,3.4,146.0,138.05371,2.9771802,8,[],"Tang, X., & Chen, E. Y. X. (2018). Chemical synthesis of perfectly isotactic and high melting bacterial poly(3-hydroxybutyrate) from bio-sourced racemic cyclic diolide. Nature Communications, 9(1), 1-11. https://doi.org/10.1038/s41467-018-04734-3",Table 1.04,ester_stereo,"('C[C@@H](O)CC(=O)O', 'C[C@H](O)CC(=O)O')",25,0,7.946290000000005,1.3058215
