Repository: tyo-nu/PolyIDRS_Paper

# PolyIDRS_Paper
Code and Figures for the PolyIDRS paper.

File: Figures/Figure_5/data/U_shaped_Tm_data.csv (part 59 of 60)
smiles_polymer,smiles_monomer,monomers,pm,Mn,Tg,Tm,Tm_pred,Tg_pred,model_id,distribution,ref,comment,mechanism,monomers.1,DP,replicate_structure,dTm,dTg
C[C@@H](CC(=O)O)OC(=O)C[C@H](C)OC(=O)C[C@H](C)OC(=O)C[C@H](C)OC(=O)C[C@H](C)OC(=O)C[C@H](C)OC(=O)C[C@H](C)OC(=O)C[C@H](C)OC(=O)C[C@H](C)OC(=O)C[C@H](C)OC(=O)C[C@H](C)OC(=O)C[C@H](C)OC(=O)C[C@H](C)OC(=O)C[C@H](C)OC(=O)C[C@H](C)OC(=O)C[C@H](C)OC(=O)C[C@H](C)OC(=O)C[C@H](C)OC(=O)C[C@H](C)OC(=O)C[C@H](C)OC(=O)C[C@H](C)OC(=O)C[C@H](C)OC(=O)C[C@H](C)OC(=O)C[C@@H](C)OC(=O)C[C@@H](C)O,C[C@@H](O)CC(=O)O.C[C@H](O)CC(=O)O,"('C[C@@H](O)CC(=O)O', 'C[C@H](O)CC(=O)O')",0.93,,2.0,,138.30072,2.8191304,8,[],"Tang, X., & Chen, E. Y. X. (2018). Chemical synthesis of perfectly isotactic and high melting bacterial poly(3-hydroxybutyrate) from bio-sourced racemic cyclic diolide. Nature Communications, 9(1), 1-11. https://doi.org/10.1038/s41467-018-04734-3",Table 2.6,ester_stereo,"('C[C@@H](O)CC(=O)O', 'C[C@H](O)CC(=O)O')",25,1,,2.7058225
C[C@H](O)CC(=O)O[C@@H](C)CC(=O)O[C@@H](C)CC(=O)O[C@@H](C)CC(=O)O[C@@H](C)CC(=O)O[C@@H](C)CC(=O)O[C@@H](C)CC(=O)O[C@@H](C)CC(=O)O[C@@H](C)CC(=O)O[C@@H](C)CC(=O)O[C@@H](C)CC(=O)O[C@@H](C)CC(=O)O[C@@H](C)CC(=O)O[C@H](C)CC(=O)O[C@H](C)CC(=O)O[C@H](C)CC(=O)O[C@H](C)CC(=O)O[C@H](C)CC(=O)O[C@H](C)CC(=O)O[C@H](C)CC(=O)O[C@H](C)CC(=O)O[C@H](C)CC(=O)O[C@H](C)CC(=O)O[C@H](C)CC(=O)O[C@H](C)CC(=O)O,C[C@@H](O)CC(=O)O.C[C@H](O)CC(=O)O,"('C[C@@H](O)CC(=O)O', 'C[C@H](O)CC(=O)O')",0.93,10900.0,3.0,133.0,138.18204,3.0766354,8,[],"Tang, X., & Chen, E. Y. X. (2018). Chemical synthesis of perfectly isotactic and high melting bacterial poly(3-hydroxybutyrate) from bio-sourced racemic cyclic diolide. Nature Communications, 9(1), 1-11. https://doi.org/10.1038/s41467-018-04734-3",Table 1.02,ester_stereo,"('C[C@@H](O)CC(=O)O', 'C[C@H](O)CC(=O)O')",25,1,5.182040000000001,1.7058214999999999
C[C@@H](CC(=O)O)OC(=O)C[C@H](C)OC(=O)C[C@@H](C)OC(=O)C[C@@H](C)OC(=O)C[C@@H](C)OC(=O)C[C@@H](C)OC(=O)C[C@@H](C)OC(=O)C[C@@H](C)OC(=O)C[C@@H](C)OC(=O)C[C@@H](C)OC(=O)C[C@@H](C)OC(=O)C[C@@H](C)OC(=O)C[C@@H](C)OC(=O)C[C@@H](C)OC(=O)C[C@@H](C)OC(=O)C[C@@H](C)OC(=O)C[C@@H](C)OC(=O)C[C@@H](C)OC(=O)C[C@@H](C)OC(=O)C[C@@H](C)OC(=O)C[C@@H](C)OC(=O)C[C@@H](C)OC(=O)C[C@@H](C)OC(=O)C[C@@H](C)OC(=O)C[C@@H](C)O,C[C@@H](O)CC(=O)O.C[C@H](O)CC(=O)O,"('C[C@@H](O)CC(=O)O', 'C[C@H](O)CC(=O)O')",0.93,32000.0,3.4,146.0,138.60416,3.0455058,8,[],"Tang, X., & Chen, E. Y. X. (2018). Chemical synthesis of perfectly isotactic and high melting bacterial poly(3-hydroxybutyrate) from bio-sourced racemic cyclic diolide. Nature Communications, 9(1), 1-11. https://doi.org/10.1038/s41467-018-04734-3",Table 1.04,ester_stereo,"('C[C@@H](O)CC(=O)O', 'C[C@H](O)CC(=O)O')",25,1,7.395839999999993,1.3058225
C[C@@H](CC(=O)O)OC(=O)C[C@H](C)OC(=O)C[C@H](C)OC(=O)C[C@H](C)OC(=O)C[C@H](C)OC(=O)C[C@H](C)OC(=O)C[C@H](C)OC(=O)C[C@H](C)OC(=O)C[C@H](C)OC(=O)C[C@H](C)OC(=O)C[C@H](C)OC(=O)C[C@H](C)OC(=O)C[C@H](C)OC(=O)C[C@H](C)OC(=O)C[C@H](C)OC(=O)C[C@H](C)OC(=O)C[C@H](C)OC(=O)C[C@H](C)OC(=O)C[C@H](C)OC(=O)C[C@H](C)OC(=O)C[C@H](C)OC(=O)C[C@@H](C)OC(=O)C[C@@H](C)OC(=O)C[C@@H](C)OC(=O)C[C@@H](C)O,C[C@@H](O)CC(=O)O.C[C@H](O)CC(=O)O,"('C[C@@H](O)CC(=O)O', 'C[C@H](O)CC(=O)O')",0.93,,2.0,,138.32112,2.8417215,8,[],"Tang, X., & Chen, E. Y. X. (2018). Chemical synthesis of perfectly isotactic and high melting bacterial poly(3-hydroxybutyrate) from bio-sourced racemic cyclic diolide. Nature Communications, 9(1), 1-11. https://doi.org/10.1038/s41467-018-04734-3",Table 2.6,ester_stereo,"('C[C@@H](O)CC(=O)O', 'C[C@H](O)CC(=O)O')",25,2,,2.7058225
C[C@H](O)CC(=O)O[C@@H](C)CC(=O)O[C@@H](C)CC(=O)O[C@@H](C)CC(=O)O[C@@H](C)CC(=O)O[C@@H](C)CC(=O)O[C@@H](C)CC(=O)O[C@@H](C)CC(=O)O[C@@H](C)CC(=O)O[C@@H](C)CC(=O)O[C@@H](C)CC(=O)O[C@@H](C)CC(=O)O[C@@H](C)CC(=O)O[C@@H](C)CC(=O)O[C@@H](C)CC(=O)O[C@@H](C)CC(=O)O[C@@H](C)CC(=O)O[C@@H](C)CC(=O)O[C@@H](C)CC(=O)O[C@@H](C)CC(=O)O[C@@H](C)CC(=O)O[C@@H](C)CC(=O)O[C@H](C)CC(=O)O[C@H](C)CC(=O)O[C@H](C)CC(=O)O,C[C@@H](O)CC(=O)O.C[C@H](O)CC(=O)O,"('C[C@@H](O)CC(=O)O', 'C[C@H](O)CC(=O)O')",0.93,10900.0,3.0,133.0,138.35161,3.1716087,8,[],"Tang, X., & Chen, E. Y. X. (2018). Chemical synthesis of perfectly isotactic and high melting bacterial poly(3-hydroxybutyrate) from bio-sourced racemic cyclic diolide. Nature Communications, 9(1), 1-11. https://doi.org/10.1038/s41467-018-04734-3",Table 1.02,ester_stereo,"('C[C@@H](O)CC(=O)O', 'C[C@H](O)CC(=O)O')",25,2,5.351609999999994,1.7058214999999999
C[C@H](O)CC(=O)O[C@@H](C)CC(=O)O[C@@H](C)CC(=O)O[C@@H](C)CC(=O)O[C@@H](C)CC(=O)O[C@H](C)CC(=O)O[C@H](C)CC(=O)O[C@H](C)CC(=O)O[C@H](C)CC(=O)O[C@H](C)CC(=O)O[C@H](C)CC(=O)O[C@H](C)CC(=O)O[C@H](C)CC(=O)O[C@H](C)CC(=O)O[C@H](C)CC(=O)O[C@H](C)CC(=O)O[C@H](C)CC(=O)O[C@H](C)CC(=O)O[C@H](C)CC(=O)O[C@H](C)CC(=O)O[C@H](C)CC(=O)O[C@H](C)CC(=O)O[C@H](C)CC(=O)O[C@H](C)CC(=O)O[C@H](C)CC(=O)O,C[C@@H](O)CC(=O)O.C[C@H](O)CC(=O)O,"('C[C@@H](O)CC(=O)O', 'C[C@H](O)CC(=O)O')",0.93,32000.0,3.4,146.0,138.06639,2.9883332,8,[],"Tang, X., & Chen, E. Y. X. (2018). Chemical synthesis of perfectly isotactic and high melting bacterial poly(3-hydroxybutyrate) from bio-sourced racemic cyclic diolide. Nature Communications, 9(1), 1-11. https://doi.org/10.1038/s41467-018-04734-3",Table 1.04,ester_stereo,"('C[C@@H](O)CC(=O)O', 'C[C@H](O)CC(=O)O')",25,2,7.933609999999987,1.3058215
C[C@@H](CC(=O)O)OC(=O)C[C@H](C)OC(=O)C[C@H](C)OC(=O)C[C@H](C)OC(=O)C[C@H](C)OC(=O)C[C@@H](C)OC(=O)C[C@@H](C)OC(=O)C[C@@H](C)OC(=O)C[C@@H](C)OC(=O)C[C@@H](C)OC(=O)C[C@@H](C)OC(=O)C[C@@H](C)OC(=O)C[C@@H](C)OC(=O)C[C@@H](C)OC(=O)C[C@@H](C)OC(=O)C[C@@H](C)OC(=O)C[C@@H](C)OC(=O)C[C@@H](C)OC(=O)C[C@@H](C)OC(=O)C[C@@H](C)OC(=O)C[C@@H](C)OC(=O)C[C@@H](C)OC(=O)C[C@@H](C)OC(=O)C[C@@H](C)OC(=O)C[C@@H](C)O,C[C@@H](O)CC(=O)O.C[C@H](O)CC(=O)O,"('C[C@@H](O)CC(=O)O', 'C[C@H](O)CC(=O)O')",0.93,,2.0,,138.54369,3.0148528,8,[],"Tang, X., & Chen, E. Y. X. (2018). Chemical synthesis of perfectly isotactic and high melting bacterial poly(3-hydroxybutyrate) from bio-sourced racemic cyclic diolide. Nature Communications, 9(1), 1-11. https://doi.org/10.1038/s41467-018-04734-3",Table 2.6,ester_stereo,"('C[C@@H](O)CC(=O)O', 'C[C@H](O)CC(=O)O')",25,3,,2.7058225
C[C@H](O)CC(=O)O[C@@H](C)CC(=O)O[C@@H](C)CC(=O)O[C@@H](C)CC(=O)O[C@@H](C)CC(=O)O[C@@H](C)CC(=O)O[C@@H](C)CC(=O)O[C@@H](C)CC(=O)O[C@@H](C)CC(=O)O[C@@H](C)CC(=O)O[C@H](C)CC(=O)O[C@H](C)CC(=O)O[C@H](C)CC(=O)O[C@H](C)CC(=O)O[C@H](C)CC(=O)O[C@H](C)CC(=O)O[C@H](C)CC(=O)O[C@H](C)CC(=O)O[C@H](C)CC(=O)O[C@H](C)CC(=O)O[C@H](C)CC(=O)O[C@H](C)CC(=O)O[C@H](C)CC(=O)O[C@H](C)CC(=O)O[C@H](C)CC(=O)O,C[C@@H](O)CC(=O)O.C[C@H](O)CC(=O)O,"('C[C@@H](O)CC(=O)O', 'C[C@H](O)CC(=O)O')",0.93,10900.0,3.0,133.0,138.13551,3.0438504,8,[],"Tang, X., & Chen, E. Y. X. (2018). Chemical synthesis of perfectly isotactic and high melting bacterial poly(3-hydroxybutyrate) from bio-sourced racemic cyclic diolide. Nature Communications, 9(1), 1-11. https://doi.org/10.1038/s41467-018-04734-3",Table 1.02,ester_stereo,"('C[C@@H](O)CC(=O)O', 'C[C@H](O)CC(=O)O')",25,3,5.135510000000011,1.7058214999999999
C[C@H](O)CC(=O)O[C@@H](C)CC(=O)O[C@@H](C)CC(=O)O[C@@H](C)CC(=O)O[C@@H](C)CC(=O)O[C@@H](C)CC(=O)O[C@@H](C)CC(=O)O[C@@H](C)CC(=O)O[C@@H](C)CC(=O)O[C@@H](C)CC(=O)O[C@@H](C)CC(=O)O[C@@H](C)CC(=O)O[C@@H](C)CC(=O)O[C@@H](C)CC(=O)O[C@@H](C)CC(=O)O[C@@H](C)CC(=O)O[C@@H](C)CC(=O)O[C@@H](C)CC(=O)O[C@@H](C)CC(=O)O[C@H](C)CC(=O)O[C@H](C)CC(=O)O[C@H](C)CC(=O)O[C@H](C)CC(=O)O[C@H](C)CC(=O)O[C@H](C)CC(=O)O,C[C@@H](O)CC(=O)O.C[C@H](O)CC(=O)O,"('C[C@@H](O)CC(=O)O', 'C[C@H](O)CC(=O)O')",0.93,32000.0,3.4,146.0,138.2894,3.140365,8,[],"Tang, X., & Chen, E. Y. X. (2018). Chemical synthesis of perfectly isotactic and high melting bacterial poly(3-hydroxybutyrate) from bio-sourced racemic cyclic diolide. Nature Communications, 9(1), 1-11. https://doi.org/10.1038/s41467-018-04734-3",Table 1.04,ester_stereo,"('C[C@@H](O)CC(=O)O', 'C[C@H](O)CC(=O)O')",25,3,7.7105999999999995,1.3058215
C[C@@H](CC(=O)O)OC(=O)C[C@H](C)OC(=O)C[C@H](C)OC(=O)C[C@H](C)OC(=O)C[C@H](C)OC(=O)C[C@H](C)OC(=O)C[C@H](C)OC(=O)C[C@H](C)OC(=O)C[C@H](C)OC(=O)C[C@H](C)OC(=O)C[C@H](C)OC(=O)C[C@H](C)OC(=O)C[C@H](C)OC(=O)C[C@H](C)OC(=O)C[C@H](C)OC(=O)C[C@H](C)OC(=O)C[C@H](C)OC(=O)C[C@H](C)OC(=O)C[C@H](C)OC(=O)C[C@H](C)OC(=O)C[C@H](C)OC(=O)C[C@H](C)OC(=O)C[C@@H](C)OC(=O)C[C@@H](C)OC(=O)C[C@@H](C)O,C[C@@H](O)CC(=O)O.C[C@H](O)CC(=O)O,"('C[C@@H](O)CC(=O)O', 'C[C@H](O)CC(=O)O')",0.93,,2.0,,138.31076,2.8304353,8,[],"Tang, X., & Chen, E. Y. X. (2018). Chemical synthesis of perfectly isotactic and high melting bacterial poly(3-hydroxybutyrate) from bio-sourced racemic cyclic diolide. Nature Communications, 9(1), 1-11. https://doi.org/10.1038/s41467-018-04734-3",Table 2.6,ester_stereo,"('C[C@@H](O)CC(=O)O', 'C[C@H](O)CC(=O)O')",25,4,,2.7058225
C[C@H](O)CC(=O)O[C@@H](C)CC(=O)O[C@@H](C)CC(=O)O[C@H](C)CC(=O)O[C@H](C)CC(=O)O[C@H](C)CC(=O)O[C@H](C)CC(=O)O[C@H](C)CC(=O)O[C@H](C)CC(=O)O[C@H](C)CC(=O)O[C@H](C)CC(=O)O[C@H](C)CC(=O)O[C@H](C)CC(=O)O[C@H](C)CC(=O)O[C@H](C)CC(=O)O[C@H](C)CC(=O)O[C@H](C)CC(=O)O[C@H](C)CC(=O)O[C@H](C)CC(=O)O[C@H](C)CC(=O)O[C@H](C)CC(=O)O[C@H](C)CC(=O)O[C@H](C)CC(=O)O[C@H](C)CC(=O)O[C@H](C)CC(=O)O,C[C@@H](O)CC(=O)O.C[C@H](O)CC(=O)O,"('C[C@@H](O)CC(=O)O', 'C[C@H](O)CC(=O)O')",0.93,10900.0,3.0,133.0,138.04126,2.9660318,8,[],"Tang, X., & Chen, E. Y. X. (2018). Chemical synthesis of perfectly isotactic and high melting bacterial poly(3-hydroxybutyrate) from bio-sourced racemic cyclic diolide. Nature Communications, 9(1), 1-11. https://doi.org/10.1038/s41467-018-04734-3",Table 1.02,ester_stereo,"('C[C@@H](O)CC(=O)O', 'C[C@H](O)CC(=O)O')",25,4,5.041259999999994,1.7058214999999999
C[C@H](O)CC(=O)O[C@@H](C)CC(=O)O[C@@H](C)CC(=O)O[C@@H](C)CC(=O)O[C@@H](C)CC(=O)O[C@@H](C)CC(=O)O[C@@H](C)CC(=O)O[C@@H](C)CC(=O)O[C@@H](C)CC(=O)O[C@H](C)CC(=O)O[C@H](C)CC(=O)O[C@H](C)CC(=O)O[C@H](C)CC(=O)O[C@H](C)CC(=O)O[C@H](C)CC(=O)O[C@H](C)CC(=O)O[C@H](C)CC(=O)O[C@H](C)CC(=O)O[C@H](C)CC(=O)O[C@H](C)CC(=O)O[C@H](C)CC(=O)O[C@H](C)CC(=O)O[C@H](C)CC(=O)O[C@H](C)CC(=O)O[C@H](C)CC(=O)O,C[C@@H](O)CC(=O)O.C[C@H](O)CC(=O)O,"('C[C@@H](O)CC(=O)O', 'C[C@H](O)CC(=O)O')",0.93,32000.0,3.4,146.0,138.12086,3.0327685,8,[],"Tang, X., & Chen, E. Y. X. (2018). Chemical synthesis of perfectly isotactic and high melting bacterial poly(3-hydroxybutyrate) from bio-sourced racemic cyclic diolide. Nature Communications, 9(1), 1-11. https://doi.org/10.1038/s41467-018-04734-3",Table 1.04,ester_stereo,"('C[C@@H](O)CC(=O)O', 'C[C@H](O)CC(=O)O')",25,4,7.879140000000007,1.3058215
C[C@H](O)CC(=O)O[C@@H](C)CC(=O)O[C@@H](C)CC(=O)O[C@H](C)CC(=O)O[C@H](C)CC(=O)O[C@H](C)CC(=O)O[C@H](C)CC(=O)O[C@H](C)CC(=O)O[C@H](C)CC(=O)O[C@H](C)CC(=O)O[C@H](C)CC(=O)O[C@H](C)CC(=O)O[C@H](C)CC(=O)O[C@H](C)CC(=O)O[C@H](C)CC(=O)O[C@H](C)CC(=O)O[C@H](C)CC(=O)O[C@H](C)CC(=O)O[C@H](C)CC(=O)O[C@H](C)CC(=O)O[C@H](C)CC(=O)O[C@H](C)CC(=O)O[C@H](C)CC(=O)O[C@H](C)CC(=O)O[C@H](C)CC(=O)O,C[C@@H](O)CC(=O)O.C[C@H](O)CC(=O)O,"('C[C@@H](O)CC(=O)O', 'C[C@H](O)CC(=O)O')",0.94,23000.0,4.0,136.0,142.8492,3.8390346,8,[],"Tang, X., & Chen, E. Y. X. (2018). Chemical synthesis of perfectly isotactic and high melting bacterial poly(3-hydroxybutyrate) from bio-sourced racemic cyclic diolide. Nature Communications, 9(1), 1-11. https://doi.org/10.1038/s41467-018-04734-3",Table 1.03,ester_stereo,"('C[C@@H](O)CC(=O)O', 'C[C@H](O)CC(=O)O')",25,0,6.849199999999996,0.7058214999999999
C[C@@H](CC(=O)O)OC(=O)C[C@H](C)OC(=O)C[C@H](C)OC(=O)C[C@H](C)OC(=O)C[C@H](C)OC(=O)C[C@H](C)OC(=O)C[C@H](C)OC(=O)C[C@H](C)OC(=O)C[C@@H](C)OC(=O)C[C@@H](C)OC(=O)C[C@@H](C)OC(=O)C[C@@H](C)OC(=O)C[C@@H](C)OC(=O)C[C@@H](C)OC(=O)C[C@@H](C)OC(=O)C[C@@H](C)OC(=O)C[C@@H](C)OC(=O)C[C@@H](C)OC(=O)C[C@@H](C)OC(=O)C[C@@H](C)OC(=O)C[C@@H](C)OC(=O)C[C@@H](C)OC(=O)C[C@@H](C)OC(=O)C[C@@H](C)OC(=O)C[C@@H](C)O,C[C@@H](O)CC(=O)O.C[C@H](O)CC(=O)O,"('C[C@@H](O)CC(=O)O', 'C[C@H](O)CC(=O)O')",0.94,23000.0,4.0,136.0,143.20802,3.9234056,8,[],"Tang, X., & Chen, E. Y. X. (2018). Chemical synthesis of perfectly isotactic and high melting bacterial poly(3-hydroxybutyrate) from bio-sourced racemic cyclic diolide. Nature Communications, 9(1), 1-11. https://doi.org/10.1038/s41467-018-04734-3",Table 1.03,ester_stereo,"('C[C@@H](O)CC(=O)O', 'C[C@H](O)CC(=O)O')",25,1,7.208020000000005,0.7058225
C[C@@H](CC(=O)O)OC(=O)C[C@H](C)OC(=O)C[C@H](C)OC(=O)C[C@H](C)OC(=O)C[C@H](C)OC(=O)C[C@H](C)OC(=O)C[C@H](C)OC(=O)C[C@@H](C)OC(=O)C[C@@H](C)OC(=O)C[C@@H](C)OC(=O)C[C@@H](C)OC(=O)C[C@@H](C)OC(=O)C[C@@H](C)OC(=O)C[C@@H](C)OC(=O)C[C@@H](C)OC(=O)C[C@@H](C)OC(=O)C[C@@H](C)OC(=O)C[C@@H](C)OC(=O)C[C@@H](C)OC(=O)C[C@@H](C)OC(=O)C[C@@H](C)OC(=O)C[C@@H](C)OC(=O)C[C@@H](C)OC(=O)C[C@@H](C)OC(=O)C[C@@H](C)O,C[C@@H](O)CC(=O)O.C[C@H](O)CC(=O)O,"('C[C@@H](O)CC(=O)O', 'C[C@H](O)CC(=O)O')",0.94,23000.0,4.0,136.0,143.22046,3.93761,8,[],"Tang, X., & Chen, E. Y. X. (2018). Chemical synthesis of perfectly isotactic and high melting bacterial poly(3-hydroxybutyrate) from bio-sourced racemic cyclic diolide. Nature Communications, 9(1), 1-11. https://doi.org/10.1038/s41467-018-04734-3",Table 1.03,ester_stereo,"('C[C@@H](O)CC(=O)O', 'C[C@H](O)CC(=O)O')",25,2,7.220460000000003,0.7058225
C[C@H](O)CC(=O)O[C@@H](C)CC(=O)O[C@@H](C)CC(=O)O[C@@H](C)CC(=O)O[C@@H](C)CC(=O)O[C@@H](C)CC(=O)O[C@@H](C)CC(=O)O[C@@H](C)CC(=O)O[C@@H](C)CC(=O)O[C@@H](C)CC(=O)O[C@@H](C)CC(=O)O[C@@H](C)CC(=O)O[C@@H](C)CC(=O)O[C@@H](C)CC(=O)O[C@@H](C)CC(=O)O[C@@H](C)CC(=O)O[C@@H](C)CC(=O)O[C@@H](C)CC(=O)O[C@@H](C)CC(=O)O[C@H](C)CC(=O)O[C@H](C)CC(=O)O[C@H](C)CC(=O)O[C@H](C)CC(=O)O[C@H](C)CC(=O)O[C@H](C)CC(=O)O,C[C@@H](O)CC(=O)O.C[C@H](O)CC(=O)O,"('C[C@@H](O)CC(=O)O', 'C[C@H](O)CC(=O)O')",0.94,23000.0,4.0,136.0,143.01988,4.071561,8,[],"Tang, X., & Chen, E. Y. X. (2018). Chemical synthesis of perfectly isotactic and high melting bacterial poly(3-hydroxybutyrate) from bio-sourced racemic cyclic diolide. Nature Communications, 9(1), 1-11. https://doi.org/10.1038/s41467-018-04734-3",Table 1.03,ester_stereo,"('C[C@@H](O)CC(=O)O', 'C[C@H](O)CC(=O)O')",25,3,7.019880000000001,0.7058214999999999
C[C@H](O)CC(=O)O[C@@H](C)CC(=O)O[C@@H](C)CC(=O)O[C@@H](C)CC(=O)O[C@@H](C)CC(=O)O[C@@H](C)CC(=O)O[C@@H](C)CC(=O)O[C@@H](C)CC(=O)O[C@@H](C)CC(=O)O[C@@H](C)CC(=O)O[C@@H](C)CC(=O)O[C@@H](C)CC(=O)O[C@@H](C)CC(=O)O[C@@H](C)CC(=O)O[C@@H](C)CC(=O)O[C@@H](C)CC(=O)O[C@@H](C)CC(=O)O[C@@H](C)CC(=O)O[C@@H](C)CC(=O)O[C@@H](C)CC(=O)O[C@@H](C)CC(=O)O[C@@H](C)CC(=O)O[C@@H](C)CC(=O)O[C@H](C)CC(=O)O[C@H](C)CC(=O)O,C[C@@H](O)CC(=O)O.C[C@H](O)CC(=O)O,"('C[C@@H](O)CC(=O)O', 'C[C@H](O)CC(=O)O')",0.94,23000.0,4.0,136.0,143.08792,4.128301,8,[],"Tang, X., & Chen, E. Y. X. (2018). Chemical synthesis of perfectly isotactic and high melting bacterial poly(3-hydroxybutyrate) from bio-sourced racemic cyclic diolide. Nature Communications, 9(1), 1-11. https://doi.org/10.1038/s41467-018-04734-3",Table 1.03,ester_stereo,"('C[C@@H](O)CC(=O)O', 'C[C@H](O)CC(=O)O')",25,4,7.087919999999997,0.7058214999999999
C[C@@H](CC(=O)O)OC(=O)C[C@H](C)OC(=O)C[C@H](C)OC(=O)C[C@H](C)OC(=O)C[C@H](C)OC(=O)C[C@H](C)OC(=O)C[C@H](C)OC(=O)C[C@H](C)OC(=O)C[C@H](C)OC(=O)C[C@H](C)OC(=O)C[C@H](C)OC(=O)C[C@H](C)OC(=O)C[C@H](C)OC(=O)C[C@H](C)OC(=O)C[C@H](C)OC(=O)C[C@H](C)OC(=O)C[C@H](C)OC(=O)C[C@H](C)OC(=O)C[C@@H](C)OC(=O)C[C@@H](C)OC(=O)C[C@@H](C)OC(=O)C[C@@H](C)OC(=O)C[C@@H](C)OC(=O)C[C@@H](C)OC(=O)C[C@@H](C)O,C[C@@H](O)CC(=O)O.C[C@H](O)CC(=O)O,"('C[C@@H](O)CC(=O)O', 'C[C@H](O)CC(=O)O')",0.95,37300.0,4.1,147.0,147.675,4.844667,8,[],"Tang, X., & Chen, E. Y. X. (2018). Chemical synthesis of perfectly isotactic and high melting bacterial poly(3-hydroxybutyrate) from bio-sourced racemic cyclic diolide. Nature Communications, 9(1), 1-11. https://doi.org/10.1038/s41467-018-04734-3",Table 1.06,ester_stereo,"('C[C@@H](O)CC(=O)O', 'C[C@H](O)CC(=O)O')",25,0,0.6750000000000114,0.6058225000000004
C[C@H](O)CC(=O)O[C@@H](C)CC(=O)O[C@@H](C)CC(=O)O[C@@H](C)CC(=O)O[C@@H](C)CC(=O)O[C@@H](C)CC(=O)O[C@@H](C)CC(=O)O[C@@H](C)CC(=O)O[C@@H](C)CC(=O)O[C@@H](C)CC(=O)O[C@@H](C)CC(=O)O[C@@H](C)CC(=O)O[C@@H](C)CC(=O)O[C@@H](C)CC(=O)O[C@H](C)CC(=O)O[C@H](C)CC(=O)O[C@H](C)CC(=O)O[C@H](C)CC(=O)O[C@H](C)CC(=O)O[C@H](C)CC(=O)O[C@H](C)CC(=O)O[C@H](C)CC(=O)O[C@H](C)CC(=O)O[C@H](C)CC(=O)O[C@H](C)CC(=O)O,C[C@@H](O)CC(=O)O.C[C@H](O)CC(=O)O,"('C[C@@H](O)CC(=O)O', 'C[C@H](O)CC(=O)O')",0.95,25100.0,,147.0,147.55998,5.041704,8,[],"Tang, X., & Chen, E. Y. X. (2018). Chemical synthesis of perfectly isotactic and high melting bacterial poly(3-hydroxybutyrate) from bio-sourced racemic cyclic diolide. Nature Communications, 9(1), 1-11. https://doi.org/10.1038/s41467-018-04734-3",Table 1.05,ester_stereo,"('C[C@@H](O)CC(=O)O', 'C[C@H](O)CC(=O)O')",25,0,0.5599799999999959,
C[C@@H](CC(=O)O)OC(=O)C[C@H](C)OC(=O)C[C@H](C)OC(=O)C[C@H](C)OC(=O)C[C@H](C)OC(=O)C[C@H](C)OC(=O)C[C@H](C)OC(=O)C[C@H](C)OC(=O)C[C@H](C)OC(=O)C[C@H](C)OC(=O)C[C@H](C)OC(=O)C[C@H](C)OC(=O)C[C@H](C)OC(=O)C[C@H](C)OC(=O)C[C@H](C)OC(=O)C[C@H](C)OC(=O)C[C@H](C)OC(=O)C[C@H](C)OC(=O)C[C@H](C)OC(=O)C[C@H](C)OC(=O)C[C@H](C)OC(=O)C[C@@H](C)OC(=O)C[C@@H](C)OC(=O)C[C@@H](C)OC(=O)C[C@@H](C)O,C[C@@H](O)CC(=O)O.C[C@H](O)CC(=O)O,"('C[C@@H](O)CC(=O)O', 'C[C@H](O)CC(=O)O')",0.95,37300.0,4.1,147.0,147.63344,4.8050184,8,[],"Tang, X., & Chen, E. Y. X. (2018). Chemical synthesis of perfectly isotactic and high melting bacterial poly(3-hydroxybutyrate) from bio-sourced racemic cyclic diolide. Nature Communications, 9(1), 1-11. https://doi.org/10.1038/s41467-018-04734-3",Table 1.06,ester_stereo,"('C[C@@H](O)CC(=O)O', 'C[C@H](O)CC(=O)O')",25,1,0.6334400000000073,0.6058225000000004
C[C@H](O)CC(=O)O[C@@H](C)CC(=O)O[C@@H](C)CC(=O)O[C@@H](C)CC(=O)O[C@@H](C)CC(=O)O[C@@H](C)CC(=O)O[C@@H](C)CC(=O)O[C@@H](C)CC(=O)O[C@@H](C)CC(=O)O[C@@H](C)CC(=O)O[C@@H](C)CC(=O)O[C@@H](C)CC(=O)O[C@@H](C)CC(=O)O[C@@H](C)CC(=O)O[C@@H](C)CC(=O)O[C@@H](C)CC(=O)O[C@@H](C)CC(=O)O[C@@H](C)CC(=O)O[C@@H](C)CC(=O)O[C@@H](C)CC(=O)O[C@@H](C)CC(=O)O[C@@H](C)CC(=O)O[C@H](C)CC(=O)O[C@H](C)CC(=O)O[C@H](C)CC(=O)O,C[C@@H](O)CC(=O)O.C[C@H](O)CC(=O)O,"('C[C@@H](O)CC(=O)O', 'C[C@H](O)CC(=O)O')",0.95,25100.0,,147.0,147.73839,5.152629,8,[],"Tang, X., & Chen, E. Y. X. (2018). Chemical synthesis of perfectly isotactic and high melting bacterial poly(3-hydroxybutyrate) from bio-sourced racemic cyclic diolide. Nature Communications, 9(1), 1-11. https://doi.org/10.1038/s41467-018-04734-3",Table 1.05,ester_stereo,"('C[C@@H](O)CC(=O)O', 'C[C@H](O)CC(=O)O')",25,1,0.7383900000000096,
C[C@@H](CC(=O)O)OC(=O)C[C@H](C)OC(=O)C[C@H](C)OC(=O)C[C@H](C)OC(=O)C[C@H](C)OC(=O)C[C@H](C)OC(=O)C[C@H](C)OC(=O)C[C@H](C)OC(=O)C[C@H](C)OC(=O)C[C@H](C)OC(=O)C[C@H](C)OC(=O)C[C@@H](C)OC(=O)C[C@@H](C)OC(=O)C[C@@H](C)OC(=O)C[C@@H](C)OC(=O)C[C@@H](C)OC(=O)C[C@@H](C)OC(=O)C[C@@H](C)OC(=O)C[C@@H](C)OC(=O)C[C@@H](C)OC(=O)C[C@@H](C)OC(=O)C[C@@H](C)OC(=O)C[C@@H](C)OC(=O)C[C@@H](C)OC(=O)C[C@@H](C)O,C[C@@H](O)CC(=O)O.C[C@H](O)CC(=O)O,"('C[C@@H](O)CC(=O)O', 'C[C@H](O)CC(=O)O')",0.95,37300.0,4.1,147.0,147.78699,4.937948,8,[],"Tang, X., & Chen, E. Y. X. (2018). Chemical synthesis of perfectly isotactic and high melting bacterial poly(3-hydroxybutyrate) from bio-sourced racemic cyclic diolide. Nature Communications, 9(1), 1-11. https://doi.org/10.1038/s41467-018-04734-3",Table 1.06,ester_stereo,"('C[C@@H](O)CC(=O)O', 'C[C@H](O)CC(=O)O')",25,2,0.786990000000003,0.6058225000000004
C[C@H](O)CC(=O)O[C@@H](C)CC(=O)O[C@@H](C)CC(=O)O[C@@H](C)CC(=O)O[C@@H](C)CC(=O)O[C@@H](C)CC(=O)O[C@@H](C)CC(=O)O[C@@H](C)CC(=O)O[C@@H](C)CC(=O)O[C@@H](C)CC(=O)O[C@@H](C)CC(=O)O[C@@H](C)CC(=O)O[C@H](C)CC(=O)O[C@H](C)CC(=O)O[C@H](C)CC(=O)O[C@H](C)CC(=O)O[C@H](C)CC(=O)O[C@H](C)CC(=O)O[C@H](C)CC(=O)O[C@H](C)CC(=O)O[C@H](C)CC(=O)O[C@H](C)CC(=O)O[C@H](C)CC(=O)O[C@H](C)CC(=O)O[C@H](C)CC(=O)O,C[C@@H](O)CC(=O)O.C[C@H](O)CC(=O)O,"('C[C@@H](O)CC(=O)O', 'C[C@H](O)CC(=O)O')",0.95,25100.0,,147.0,147.52263,5.0142417,8,[],"Tang, X., & Chen, E. Y. X. (2018). Chemical synthesis of perfectly isotactic and high melting bacterial poly(3-hydroxybutyrate) from bio-sourced racemic cyclic diolide. Nature Communications, 9(1), 1-11. https://doi.org/10.1038/s41467-018-04734-3",Table 1.05,ester_stereo,"('C[C@@H](O)CC(=O)O', 'C[C@H](O)CC(=O)O')",25,2,0.5226299999999924,
C[C@@H](CC(=O)O)OC(=O)C[C@H](C)OC(=O)C[C@H](C)OC(=O)C[C@H](C)OC(=O)C[C@H](C)OC(=O)C[C@H](C)OC(=O)C[C@H](C)OC(=O)C[C@H](C)OC(=O)C[C@H](C)OC(=O)C[C@H](C)OC(=O)C[C@H](C)OC(=O)C[C@H](C)OC(=O)C[C@@H](C)OC(=O)C[C@@H](C)OC(=O)C[C@@H](C)OC(=O)C[C@@H](C)OC(=O)C[C@@H](C)OC(=O)C[C@@H](C)OC(=O)C[C@@H](C)OC(=O)C[C@@H](C)OC(=O)C[C@@H](C)OC(=O)C[C@@H](C)OC(=O)C[C@@H](C)OC(=O)C[C@@H](C)OC(=O)C[C@@H](C)O,C[C@@H](O)CC(=O)O.C[C@H](O)CC(=O)O,"('C[C@@H](O)CC(=O)O', 'C[C@H](O)CC(=O)O')",0.95,37300.0,4.1,147.0,147.76941,4.924579,8,[],"Tang, X., & Chen, E. Y. X. (2018). Chemical synthesis of perfectly isotactic and high melting bacterial poly(3-hydroxybutyrate) from bio-sourced racemic cyclic diolide. Nature Communications, 9(1), 1-11. https://doi.org/10.1038/s41467-018-04734-3",Table 1.06,ester_stereo,"('C[C@@H](O)CC(=O)O', 'C[C@H](O)CC(=O)O')",25,3,0.7694099999999935,0.6058225000000004
C[C@H](O)CC(=O)O[C@@H](C)CC(=O)O[C@@H](C)CC(=O)O[C@@H](C)CC(=O)O[C@@H](C)CC(=O)O[C@@H](C)CC(=O)O[C@@H](C)CC(=O)O[C@@H](C)CC(=O)O[C@@H](C)CC(=O)O[C@@H](C)CC(=O)O[C@@H](C)CC(=O)O[C@@H](C)CC(=O)O[C@@H](C)CC(=O)O[C@@H](C)CC(=O)O[C@@H](C)CC(=O)O[C@H](C)CC(=O)O[C@H](C)CC(=O)O[C@H](C)CC(=O)O[C@H](C)CC(=O)O[C@H](C)CC(=O)O[C@H](C)CC(=O)O[C@H](C)CC(=O)O[C@H](C)CC(=O)O[C@H](C)CC(=O)O[C@H](C)CC(=O)O,C[C@@H](O)CC(=O)O.C[C@H](O)CC(=O)O,"('C[C@@H](O)CC(=O)O', 'C[C@H](O)CC(=O)O')",0.95,25100.0,,147.0,147.57954,5.0554714,8,[],"Tang, X., & Chen, E. Y. X. (2018). Chemical synthesis of perfectly isotactic and high melting bacterial poly(3-hydroxybutyrate) from bio-sourced racemic cyclic diolide. Nature Communications, 9(1), 1-11. https://doi.org/10.1038/s41467-018-04734-3",Table 1.05,ester_stereo,"('C[C@@H](O)CC(=O)O', 'C[C@H](O)CC(=O)O')",25,3,0.5795400000000086,
C[C@@H](CC(=O)O)OC(=O)C[C@H](C)OC(=O)C[C@H](C)OC(=O)C[C@H](C)OC(=O)C[C@H](C)OC(=O)C[C@H](C)OC(=O)C[C@H](C)OC(=O)C[C@H](C)OC(=O)C[C@H](C)OC(=O)C[C@H](C)OC(=O)C[C@H](C)OC(=O)C[C@H](C)OC(=O)C[C@H](C)OC(=O)C[C@H](C)OC(=O)C[C@H](C)OC(=O)C[C@H](C)OC(=O)C[C@H](C)OC(=O)C[C@H](C)OC(=O)C[C@H](C)OC(=O)C[C@H](C)OC(=O)C[C@H](C)OC(=O)C[C@H](C)OC(=O)C[C@@H](C)OC(=O)C[C@@H](C)OC(=O)C[C@@H](C)O,C[C@@H](O)CC(=O)O.C[C@H](O)CC(=O)O,"('C[C@@H](O)CC(=O)O', 'C[C@H](O)CC(=O)O')",0.95,37300.0,4.1,147.0,147.62022,4.791857,8,[],"Tang, X., & Chen, E. Y. X. (2018). Chemical synthesis of perfectly isotactic and high melting bacterial poly(3-hydroxybutyrate) from bio-sourced racemic cyclic diolide. Nature Communications, 9(1), 1-11. https://doi.org/10.1038/s41467-018-04734-3",Table 1.06,ester_stereo,"('C[C@@H](O)CC(=O)O', 'C[C@H](O)CC(=O)O')",25,4,0.6202199999999891,0.6058225000000004
C[C@@H](CC(=O)O)OC(=O)C[C@H](C)OC(=O)C[C@H](C)OC(=O)C[C@H](C)OC(=O)C[C@H](C)OC(=O)C[C@H](C)OC(=O)C[C@H](C)OC(=O)C[C@H](C)OC(=O)C[C@H](C)OC(=O)C[C@H](C)OC(=O)C[C@H](C)OC(=O)C[C@H](C)OC(=O)C[C@H](C)OC(=O)C[C@H](C)OC(=O)C[C@H](C)OC(=O)C[C@H](C)OC(=O)C[C@@H](C)OC(=O)C[C@@H](C)OC(=O)C[C@@H](C)OC(=O)C[C@@H](C)OC(=O)C[C@@H](C)OC(=O)C[C@@H](C)OC(=O)C[C@@H](C)OC(=O)C[C@@H](C)OC(=O)C[C@@H](C)O,C[C@@H](O)CC(=O)O.C[C@H](O)CC(=O)O,"('C[C@@H](O)CC(=O)O', 'C[C@H](O)CC(=O)O')",0.95,25100.0,,147.0,147.70451,4.8712354,8,[],"Tang, X., & Chen, E. Y. X. (2018). Chemical synthesis of perfectly isotactic and high melting bacterial poly(3-hydroxybutyrate) from bio-sourced racemic cyclic diolide. Nature Communications, 9(1), 1-11. https://doi.org/10.1038/s41467-018-04734-3",Table 1.05,ester_stereo,"('C[C@@H](O)CC(=O)O', 'C[C@H](O)CC(=O)O')",25,4,0.7045099999999991,
C[C@@H](O)CC(=O)O[C@H](C)CC(=O)O[C@H](C)CC(=O)O[C@H](C)CC(=O)O[C@H](C)CC(=O)O[C@H](C)CC(=O)O[C@H](C)CC(=O)O[C@H](C)CC(=O)O[C@H](C)CC(=O)O[C@H](C)CC(=O)O[C@H](C)CC(=O)O[C@H](C)CC(=O)O[C@H](C)CC(=O)O[C@H](C)CC(=O)O[C@H](C)CC(=O)O[C@H](C)CC(=O)O[C@H](C)CC(=O)O[C@H](C)CC(=O)O[C@H](C)CC(=O)O[C@H](C)CC(=O)O[C@H](C)CC(=O)O[C@H](C)CC(=O)O[C@H](C)CC(=O)O[C@H](C)CC(=O)O[C@H](C)CC(=O)O,C[C@@H](O)CC(=O)O.C[C@H](O)CC(=O)O,"('C[C@@H](O)CC(=O)O', 'C[C@H](O)CC(=O)O')",0.96,52700.0,6.4,156.0,153.2635,5.8479238,8,[],"Tang, X., & Chen, E. Y. X. (2018). Chemical synthesis of perfectly isotactic and high melting bacterial poly(3-hydroxybutyrate) from bio-sourced racemic cyclic diolide. Nature Communications, 9(1), 1-11. https://doi.org/10.1038/s41467-018-04734-3",Table 1.08,ester_stereo,"('C[C@@H](O)CC(=O)O', 'C[C@H](O)CC(=O)O')",25,0,2.7365000000000066,1.6941785000000005
C[C@@H](O)CC(=O)O[C@H](C)CC(=O)O[C@H](C)CC(=O)O[C@H](C)CC(=O)O[C@H](C)CC(=O)O[C@H](C)CC(=O)O[C@H](C)CC(=O)O[C@H](C)CC(=O)O[C@H](C)CC(=O)O[C@H](C)CC(=O)O[C@H](C)CC(=O)O[C@H](C)CC(=O)O[C@H](C)CC(=O)O[C@H](C)CC(=O)O[C@H](C)CC(=O)O[C@H](C)CC(=O)O[C@H](C)CC(=O)O[C@H](C)CC(=O)O[C@H](C)CC(=O)O[C@H](C)CC(=O)O[C@H](C)CC(=O)O[C@H](C)CC(=O)O[C@H](C)CC(=O)O[C@H](C)CC(=O)O[C@H](C)CC(=O)O,C[C@@H](O)CC(=O)O.C[C@H](O)CC(=O)O,"('C[C@@H](O)CC(=O)O', 'C[C@H](O)CC(=O)O')",0.96,25700.0,,153.0,153.2635,5.8479238,8,[],"Tang, X., & Chen, E. Y. X. (2018). Chemical synthesis of perfectly isotactic and high melting bacterial poly(3-hydroxybutyrate) from bio-sourced racemic cyclic diolide. Nature Communications, 9(1), 1-11. https://doi.org/10.1038/s41467-018-04734-3",Table 1.07,ester_stereo,"('C[C@@H](O)CC(=O)O', 'C[C@H](O)CC(=O)O')",25,0,0.2634999999999934,
C[C@H](O)CC(=O)O[C@@H](C)CC(=O)O[C@@H](C)CC(=O)O[C@@H](C)CC(=O)O[C@@H](C)CC(=O)O[C@@H](C)CC(=O)O[C@@H](C)CC(=O)O[C@@H](C)CC(=O)O[C@@H](C)CC(=O)O[C@@H](C)CC(=O)O[C@@H](C)CC(=O)O[C@@H](C)CC(=O)O[C@@H](C)CC(=O)O[C@@H](C)CC(=O)O[C@@H](C)CC(=O)O[C@@H](C)CC(=O)O[C@@H](C)CC(=O)O[C@@H](C)CC(=O)O[C@@H](C)CC(=O)O[C@@H](C)CC(=O)O[C@@H](C)CC(=O)O[C@@H](C)CC(=O)O[C@@H](C)CC(=O)O[C@@H](C)CC(=O)O[C@@H](C)CC(=O)O,C[C@@H](O)CC(=O)O.C[C@H](O)CC(=O)O,"('C[C@@H](O)CC(=O)O', 'C[C@H](O)CC(=O)O')",0.96,52700.0,6.4,156.0,153.63736,6.1368446,8,[],"Tang, X., & Chen, E. Y. X. (2018). Chemical synthesis of perfectly isotactic and high melting bacterial poly(3-hydroxybutyrate) from bio-sourced racemic cyclic diolide. Nature Communications, 9(1), 1-11. https://doi.org/10.1038/s41467-018-04734-3",Table 1.08,ester_stereo,"('C[C@@H](O)CC(=O)O', 'C[C@H](O)CC(=O)O')",25,1,2.362639999999999,1.6941785000000005
C[C@H](O)CC(=O)O[C@@H](C)CC(=O)O[C@@H](C)CC(=O)O[C@@H](C)CC(=O)O[C@@H](C)CC(=O)O[C@@H](C)CC(=O)O[C@@H](C)CC(=O)O[C@@H](C)CC(=O)O[C@@H](C)CC(=O)O[C@@H](C)CC(=O)O[C@@H](C)CC(=O)O[C@@H](C)CC(=O)O[C@@H](C)CC(=O)O[C@@H](C)CC(=O)O[C@@H](C)CC(=O)O[C@@H](C)CC(=O)O[C@@H](C)CC(=O)O[C@@H](C)CC(=O)O[C@@H](C)CC(=O)O[C@@H](C)CC(=O)O[C@@H](C)CC(=O)O[C@@H](C)CC(=O)O[C@@H](C)CC(=O)O[C@@H](C)CC(=O)O[C@@H](C)CC(=O)O,C[C@@H](O)CC(=O)O.C[C@H](O)CC(=O)O,"('C[C@@H](O)CC(=O)O', 'C[C@H](O)CC(=O)O')",0.96,25700.0,,153.0,153.63736,6.1368446,8,[],"Tang, X., & Chen, E. Y. X. (2018). Chemical synthesis of perfectly isotactic and high melting bacterial poly(3-hydroxybutyrate) from bio-sourced racemic cyclic diolide. Nature Communications, 9(1), 1-11. https://doi.org/10.1038/s41467-018-04734-3",Table 1.07,ester_stereo,"('C[C@@H](O)CC(=O)O', 'C[C@H](O)CC(=O)O')",25,1,0.637360000000001,
C[C@H](O)CC(=O)O[C@@H](C)CC(=O)O[C@@H](C)CC(=O)O[C@@H](C)CC(=O)O[C@@H](C)CC(=O)O[C@@H](C)CC(=O)O[C@@H](C)CC(=O)O[C@@H](C)CC(=O)O[C@@H](C)CC(=O)O[C@@H](C)CC(=O)O[C@@H](C)CC(=O)O[C@@H](C)CC(=O)O[C@@H](C)CC(=O)O[C@@H](C)CC(=O)O[C@@H](C)CC(=O)O[C@@H](C)CC(=O)O[C@@H](C)CC(=O)O[C@@H](C)CC(=O)O[C@@H](C)CC(=O)O[C@@H](C)CC(=O)O[C@@H](C)CC(=O)O[C@@H](C)CC(=O)O[C@@H](C)CC(=O)O[C@@H](C)CC(=O)O[C@@H](C)CC(=O)O,C[C@@H](O)CC(=O)O.C[C@H](O)CC(=O)O,"('C[C@@H](O)CC(=O)O', 'C[C@H](O)CC(=O)O')",0.96,52700.0,6.4,156.0,153.63736,6.1368446,8,[],"Tang, X., & Chen, E. Y. X. (2018). Chemical synthesis of perfectly isotactic and high melting bacterial poly(3-hydroxybutyrate) from bio-sourced racemic cyclic diolide. Nature Communications, 9(1), 1-11. https://doi.org/10.1038/s41467-018-04734-3",Table 1.08,ester_stereo,"('C[C@@H](O)CC(=O)O', 'C[C@H](O)CC(=O)O')",25,2,2.362639999999999,1.6941785000000005
C[C@H](O)CC(=O)O[C@@H](C)CC(=O)O[C@@H](C)CC(=O)O[C@@H](C)CC(=O)O[C@@H](C)CC(=O)O[C@@H](C)CC(=O)O[C@@H](C)CC(=O)O[C@@H](C)CC(=O)O[C@@H](C)CC(=O)O[C@@H](C)CC(=O)O[C@@H](C)CC(=O)O[C@@H](C)CC(=O)O[C@@H](C)CC(=O)O[C@@H](C)CC(=O)O[C@@H](C)CC(=O)O[C@@H](C)CC(=O)O[C@@H](C)CC(=O)O[C@@H](C)CC(=O)O[C@@H](C)CC(=O)O[C@@H](C)CC(=O)O[C@@H](C)CC(=O)O[C@@H](C)CC(=O)O[C@@H](C)CC(=O)O[C@@H](C)CC(=O)O[C@@H](C)CC(=O)O,C[C@@H](O)CC(=O)O.C[C@H](O)CC(=O)O,"('C[C@@H](O)CC(=O)O', 'C[C@H](O)CC(=O)O')",0.96,25700.0,,153.0,153.63736,6.1368446,8,[],"Tang, X., & Chen, E. Y. X. (2018). Chemical synthesis of perfectly isotactic and high melting bacterial poly(3-hydroxybutyrate) from bio-sourced racemic cyclic diolide. Nature Communications, 9(1), 1-11. https://doi.org/10.1038/s41467-018-04734-3",Table 1.07,ester_stereo,"('C[C@@H](O)CC(=O)O', 'C[C@H](O)CC(=O)O')",25,2,0.637360000000001,
C[C@H](O)CC(=O)O[C@@H](C)CC(=O)O[C@@H](C)CC(=O)O[C@@H](C)CC(=O)O[C@@H](C)CC(=O)O[C@@H](C)CC(=O)O[C@@H](C)CC(=O)O[C@@H](C)CC(=O)O[C@@H](C)CC(=O)O[C@@H](C)CC(=O)O[C@@H](C)CC(=O)O[C@@H](C)CC(=O)O[C@@H](C)CC(=O)O[C@@H](C)CC(=O)O[C@@H](C)CC(=O)O[C@@H](C)CC(=O)O[C@@H](C)CC(=O)O[C@@H](C)CC(=O)O[C@@H](C)CC(=O)O[C@@H](C)CC(=O)O[C@@H](C)CC(=O)O[C@@H](C)CC(=O)O[C@@H](C)CC(=O)O[C@@H](C)CC(=O)O[C@@H](C)CC(=O)O,C[C@@H](O)CC(=O)O.C[C@H](O)CC(=O)O,"('C[C@@H](O)CC(=O)O', 'C[C@H](O)CC(=O)O')",0.96,52700.0,6.4,156.0,153.63736,6.1368446,8,[],"Tang, X., & Chen, E. Y. X. (2018). Chemical synthesis of perfectly isotactic and high melting bacterial poly(3-hydroxybutyrate) from bio-sourced racemic cyclic diolide. Nature Communications, 9(1), 1-11. https://doi.org/10.1038/s41467-018-04734-3",Table 1.08,ester_stereo,"('C[C@@H](O)CC(=O)O', 'C[C@H](O)CC(=O)O')",25,3,2.362639999999999,1.6941785000000005
C[C@@H](O)CC(=O)O[C@H](C)CC(=O)O[C@H](C)CC(=O)O[C@H](C)CC(=O)O[C@H](C)CC(=O)O[C@H](C)CC(=O)O[C@H](C)CC(=O)O[C@H](C)CC(=O)O[C@H](C)CC(=O)O[C@H](C)CC(=O)O[C@H](C)CC(=O)O[C@H](C)CC(=O)O[C@H](C)CC(=O)O[C@H](C)CC(=O)O[C@H](C)CC(=O)O[C@H](C)CC(=O)O[C@H](C)CC(=O)O[C@H](C)CC(=O)O[C@H](C)CC(=O)O[C@H](C)CC(=O)O[C@H](C)CC(=O)O[C@H](C)CC(=O)O[C@H](C)CC(=O)O[C@H](C)CC(=O)O[C@H](C)CC(=O)O,C[C@@H](O)CC(=O)O.C[C@H](O)CC(=O)O,"('C[C@@H](O)CC(=O)O', 'C[C@H](O)CC(=O)O')",0.96,25700.0,,153.0,153.2635,5.8479238,8,[],"Tang, X., & Chen, E. Y. X. (2018). Chemical synthesis of perfectly isotactic and high melting bacterial poly(3-hydroxybutyrate) from bio-sourced racemic cyclic diolide. Nature Communications, 9(1), 1-11. https://doi.org/10.1038/s41467-018-04734-3",Table 1.07,ester_stereo,"('C[C@@H](O)CC(=O)O', 'C[C@H](O)CC(=O)O')",25,3,0.2634999999999934,
C[C@@H](O)CC(=O)O[C@H](C)CC(=O)O[C@H](C)CC(=O)O[C@H](C)CC(=O)O[C@H](C)CC(=O)O[C@H](C)CC(=O)O[C@H](C)CC(=O)O[C@H](C)CC(=O)O[C@H](C)CC(=O)O[C@H](C)CC(=O)O[C@H](C)CC(=O)O[C@H](C)CC(=O)O[C@H](C)CC(=O)O[C@H](C)CC(=O)O[C@H](C)CC(=O)O[C@H](C)CC(=O)O[C@H](C)CC(=O)O[C@H](C)CC(=O)O[C@H](C)CC(=O)O[C@H](C)CC(=O)O[C@H](C)CC(=O)O[C@H](C)CC(=O)O[C@H](C)CC(=O)O[C@H](C)CC(=O)O[C@H](C)CC(=O)O,C[C@@H](O)CC(=O)O.C[C@H](O)CC(=O)O,"('C[C@@H](O)CC(=O)O', 'C[C@H](O)CC(=O)O')",0.96,52700.0,6.4,156.0,153.2635,5.8479238,8,[],"Tang, X., & Chen, E. Y. X. (2018). Chemical synthesis of perfectly isotactic and high melting bacterial poly(3-hydroxybutyrate) from bio-sourced racemic cyclic diolide. Nature Communications, 9(1), 1-11. https://doi.org/10.1038/s41467-018-04734-3",Table 1.08,ester_stereo,"('C[C@@H](O)CC(=O)O', 'C[C@H](O)CC(=O)O')",25,4,2.7365000000000066,1.6941785000000005
C[C@@H](O)CC(=O)O[C@H](C)CC(=O)O[C@H](C)CC(=O)O[C@H](C)CC(=O)O[C@H](C)CC(=O)O[C@H](C)CC(=O)O[C@H](C)CC(=O)O[C@H](C)CC(=O)O[C@H](C)CC(=O)O[C@H](C)CC(=O)O[C@H](C)CC(=O)O[C@H](C)CC(=O)O[C@H](C)CC(=O)O[C@H](C)CC(=O)O[C@H](C)CC(=O)O[C@H](C)CC(=O)O[C@H](C)CC(=O)O[C@H](C)CC(=O)O[C@H](C)CC(=O)O[C@H](C)CC(=O)O[C@H](C)CC(=O)O[C@H](C)CC(=O)O[C@H](C)CC(=O)O[C@H](C)CC(=O)O[C@H](C)CC(=O)O,C[C@@H](O)CC(=O)O.C[C@H](O)CC(=O)O,"('C[C@@H](O)CC(=O)O', 'C[C@H](O)CC(=O)O')",0.96,25700.0,,153.0,153.2635,5.8479238,8,[],"Tang, X., & Chen, E. Y. X. (2018). Chemical synthesis of perfectly isotactic and high melting bacterial poly(3-hydroxybutyrate) from bio-sourced racemic cyclic diolide. Nature Communications, 9(1), 1-11. https://doi.org/10.1038/s41467-018-04734-3",Table 1.07,ester_stereo,"('C[C@@H](O)CC(=O)O', 'C[C@H](O)CC(=O)O')",25,4,0.2634999999999934,
C[C@@H](O)CC(=O)O[C@H](C)CC(=O)O[C@H](C)CC(=O)O[C@H](C)CC(=O)O[C@H](C)CC(=O)O[C@H](C)CC(=O)O[C@H](C)CC(=O)O[C@H](C)CC(=O)O[C@H](C)CC(=O)O[C@H](C)CC(=O)O[C@H](C)CC(=O)O[C@H](C)CC(=O)O[C@H](C)CC(=O)O[C@H](C)CC(=O)O[C@H](C)CC(=O)O[C@H](C)CC(=O)O[C@H](C)CC(=O)O[C@H](C)CC(=O)O[C@H](C)CC(=O)O[C@H](C)CC(=O)O[C@H](C)CC(=O)O[C@H](C)CC(=O)O[C@H](C)CC(=O)O[C@H](C)CC(=O)O[C@H](C)CC(=O)O,C[C@@H](O)CC(=O)O.C[C@H](O)CC(=O)O,"('C[C@@H](O)CC(=O)O', 'C[C@H](O)CC(=O)O')",0.99,20100.0,,161.0,171.2514,6.179165,8,[],"Tang, X., & Chen, E. Y. X. (2018). Chemical synthesis of perfectly isotactic and high melting bacterial poly(3-hydroxybutyrate) from bio-sourced racemic cyclic diolide. Nature Communications, 9(1), 1-11. https://doi.org/10.1038/s41467-018-04734-3",Table 1.09,ester_stereo,"('C[C@@H](O)CC(=O)O', 'C[C@H](O)CC(=O)O')",25,0,10.25139999999999,
C[C@H](O)CC(=O)O[C@@H](C)CC(=O)O[C@@H](C)CC(=O)O[C@@H](C)CC(=O)O[C@@H](C)CC(=O)O[C@@H](C)CC(=O)O[C@@H](C)CC(=O)O[C@@H](C)CC(=O)O[C@@H](C)CC(=O)O[C@@H](C)CC(=O)O[C@@H](C)CC(=O)O[C@@H](C)CC(=O)O[C@@H](C)CC(=O)O[C@@H](C)CC(=O)O[C@@H](C)CC(=O)O[C@@H](C)CC(=O)O[C@@H](C)CC(=O)O[C@@H](C)CC(=O)O[C@@H](C)CC(=O)O[C@@H](C)CC(=O)O[C@@H](C)CC(=O)O[C@@H](C)CC(=O)O[C@@H](C)CC(=O)O[C@@H](C)CC(=O)O[C@@H](C)CC(=O)O,C[C@@H](O)CC(=O)O.C[C@H](O)CC(=O)O,"('C[C@@H](O)CC(=O)O', 'C[C@H](O)CC(=O)O')",0.99,37400.0,,164.0,170.60397,6.3367586,8,[],"Tang, X., & Chen, E. Y. X. (2018). Chemical synthesis of perfectly isotactic and high melting bacterial poly(3-hydroxybutyrate) from bio-sourced racemic cyclic diolide. Nature Communications, 9(1), 1-11. https://doi.org/10.1038/s41467-018-04734-3",Table 1.10,ester_stereo,"('C[C@@H](O)CC(=O)O', 'C[C@H](O)CC(=O)O')",25,0,6.603970000000004,
C[C@H](O)CC(=O)O[C@@H](C)CC(=O)O[C@@H](C)CC(=O)O[C@@H](C)CC(=O)O[C@@H](C)CC(=O)O[C@@H](C)CC(=O)O[C@@H](C)CC(=O)O[C@@H](C)CC(=O)O[C@@H](C)CC(=O)O[C@@H](C)CC(=O)O[C@@H](C)CC(=O)O[C@@H](C)CC(=O)O[C@@H](C)CC(=O)O[C@@H](C)CC(=O)O[C@@H](C)CC(=O)O[C@@H](C)CC(=O)O[C@@H](C)CC(=O)O[C@@H](C)CC(=O)O[C@@H](C)CC(=O)O[C@@H](C)CC(=O)O[C@@H](C)CC(=O)O[C@@H](C)CC(=O)O[C@@H](C)CC(=O)O[C@@H](C)CC(=O)O[C@@H](C)CC(=O)O,C[C@@H](O)CC(=O)O.C[C@H](O)CC(=O)O,"('C[C@@H](O)CC(=O)O', 'C[C@H](O)CC(=O)O')",0.99,64300.0,,169.0,170.60397,6.3367586,8,[],"Tang, X., & Chen, E. Y. X. (2018). Chemical synthesis of perfectly isotactic and high melting bacterial poly(3-hydroxybutyrate) from bio-sourced racemic cyclic diolide. Nature Communications, 9(1), 1-11. https://doi.org/10.1038/s41467-018-04734-3",Table 1.11,ester_stereo,"('C[C@@H](O)CC(=O)O', 'C[C@H](O)CC(=O)O')",25,0,1.603970000000004,
C[C@@H](O)CC(=O)O[C@H](C)CC(=O)O[C@H](C)CC(=O)O[C@H](C)CC(=O)O[C@H](C)CC(=O)O[C@H](C)CC(=O)O[C@H](C)CC(=O)O[C@H](C)CC(=O)O[C@H](C)CC(=O)O[C@H](C)CC(=O)O[C@H](C)CC(=O)O[C@H](C)CC(=O)O[C@H](C)CC(=O)O[C@H](C)CC(=O)O[C@H](C)CC(=O)O[C@H](C)CC(=O)O[C@H](C)CC(=O)O[C@H](C)CC(=O)O[C@H](C)CC(=O)O[C@H](C)CC(=O)O[C@H](C)CC(=O)O[C@H](C)CC(=O)O[C@H](C)CC(=O)O[C@H](C)CC(=O)O[C@H](C)CC(=O)O,C[C@@H](O)CC(=O)O.C[C@H](O)CC(=O)O,"('C[C@@H](O)CC(=O)O', 'C[C@H](O)CC(=O)O')",0.99,119000.0,,170.0,171.2514,6.179165,8,[],"Tang, X., & Chen, E. Y. X. (2018). Chemical synthesis of perfectly isotactic and high melting bacterial poly(3-hydroxybutyrate) from bio-sourced racemic cyclic diolide. Nature Communications, 9(1), 1-11. https://doi.org/10.1038/s41467-018-04734-3",Table 1.12,ester_stereo,"('C[C@@H](O)CC(=O)O', 'C[C@H](O)CC(=O)O')",25,0,1.2513999999999896,
C[C@@H](O)CC(=O)O[C@H](C)CC(=O)O[C@H](C)CC(=O)O[C@H](C)CC(=O)O[C@H](C)CC(=O)O[C@H](C)CC(=O)O[C@H](C)CC(=O)O[C@H](C)CC(=O)O[C@H](C)CC(=O)O[C@H](C)CC(=O)O[C@H](C)CC(=O)O[C@H](C)CC(=O)O[C@H](C)CC(=O)O[C@H](C)CC(=O)O[C@H](C)CC(=O)O[C@H](C)CC(=O)O[C@H](C)CC(=O)O[C@H](C)CC(=O)O[C@H](C)CC(=O)O[C@H](C)CC(=O)O[C@H](C)CC(=O)O[C@H](C)CC(=O)O[C@H](C)CC(=O)O[C@H](C)CC(=O)O[C@H](C)CC(=O)O,C[C@@H](O)CC(=O)O.C[C@H](O)CC(=O)O,"('C[C@@H](O)CC(=O)O', 'C[C@H](O)CC(=O)O')",0.99,154000.0,,171.0,171.2514,6.179165,8,[],"Tang, X., & Chen, E. Y. X. (2018). Chemical synthesis of perfectly isotactic and high melting bacterial poly(3-hydroxybutyrate) from bio-sourced racemic cyclic diolide. Nature Communications, 9(1), 1-11. https://doi.org/10.1038/s41467-018-04734-3",Table 1.13,ester_stereo,"('C[C@@H](O)CC(=O)O', 'C[C@H](O)CC(=O)O')",25,0,0.25139999999998963,
C[C@H](O)CC(=O)O[C@@H](C)CC(=O)O[C@@H](C)CC(=O)O[C@@H](C)CC(=O)O[C@@H](C)CC(=O)O[C@@H](C)CC(=O)O[C@@H](C)CC(=O)O[C@@H](C)CC(=O)O[C@@H](C)CC(=O)O[C@@H](C)CC(=O)O[C@@H](C)CC(=O)O[C@@H](C)CC(=O)O[C@@H](C)CC(=O)O[C@@H](C)CC(=O)O[C@@H](C)CC(=O)O[C@@H](C)CC(=O)O[C@@H](C)CC(=O)O[C@@H](C)CC(=O)O[C@@H](C)CC(=O)O[C@@H](C)CC(=O)O[C@@H](C)CC(=O)O[C@@H](C)CC(=O)O[C@@H](C)CC(=O)O[C@@H](C)CC(=O)O[C@@H](C)CC(=O)O,C[C@@H](O)CC(=O)O.C[C@H](O)CC(=O)O,"('C[C@@H](O)CC(=O)O', 'C[C@H](O)CC(=O)O')",0.99,43000.0,,172.0,170.60397,6.3367586,8,[],"Tang, X., & Chen, E. Y. X. (2018). Chemical synthesis of perfectly isotactic and high melting bacterial poly(3-hydroxybutyrate) from bio-sourced racemic cyclic diolide. Nature Communications, 9(1), 1-11. https://doi.org/10.1038/s41467-018-04734-3",Table 2.1,ester_stereo,"('C[C@@H](O)CC(=O)O', 'C[C@H](O)CC(=O)O')",25,0,1.396029999999996,
C[C@@H](O)CC(=O)O[C@H](C)CC(=O)O[C@H](C)CC(=O)O[C@H](C)CC(=O)O[C@H](C)CC(=O)O[C@H](C)CC(=O)O[C@H](C)CC(=O)O[C@H](C)CC(=O)O[C@H](C)CC(=O)O[C@H](C)CC(=O)O[C@H](C)CC(=O)O[C@H](C)CC(=O)O[C@H](C)CC(=O)O[C@H](C)CC(=O)O[C@H](C)CC(=O)O[C@H](C)CC(=O)O[C@H](C)CC(=O)O[C@H](C)CC(=O)O[C@H](C)CC(=O)O[C@H](C)CC(=O)O[C@H](C)CC(=O)O[C@H](C)CC(=O)O[C@H](C)CC(=O)O[C@H](C)CC(=O)O[C@H](C)CC(=O)O,C[C@@H](O)CC(=O)O.C[C@H](O)CC(=O)O,"('C[C@@H](O)CC(=O)O', 'C[C@H](O)CC(=O)O')",0.99,74800.0,,172.0,171.2514,6.179165,8,[],"Tang, X., & Chen, E. Y. X. (2018). Chemical synthesis of perfectly isotactic and high melting bacterial poly(3-hydroxybutyrate) from bio-sourced racemic cyclic diolide. Nature Communications, 9(1), 1-11. https://doi.org/10.1038/s41467-018-04734-3",Table 2.2,ester_stereo,"('C[C@@H](O)CC(=O)O', 'C[C@H](O)CC(=O)O')",25,0,0.7486000000000104,
C[C@@H](O)CC(=O)O[C@H](C)CC(=O)O[C@H](C)CC(=O)O[C@H](C)CC(=O)O[C@H](C)CC(=O)O[C@H](C)CC(=O)O[C@H](C)CC(=O)O[C@H](C)CC(=O)O[C@H](C)CC(=O)O[C@H](C)CC(=O)O[C@H](C)CC(=O)O[C@H](C)CC(=O)O[C@H](C)CC(=O)O[C@H](C)CC(=O)O[C@H](C)CC(=O)O[C@H](C)CC(=O)O[C@H](C)CC(=O)O[C@H](C)CC(=O)O[C@H](C)CC(=O)O[C@H](C)CC(=O)O[C@H](C)CC(=O)O[C@H](C)CC(=O)O[C@H](C)CC(=O)O[C@H](C)CC(=O)O[C@H](C)CC(=O)O,C[C@@H](O)CC(=O)O.C[C@H](O)CC(=O)O,"('C[C@@H](O)CC(=O)O', 'C[C@H](O)CC(=O)O')",0.99,42900.0,,172.0,171.2514,6.179165,8,[],"Tang, X., & Chen, E. Y. X. (2018). Chemical synthesis of perfectly isotactic and high melting bacterial poly(3-hydroxybutyrate) from bio-sourced racemic cyclic diolide. Nature Communications, 9(1), 1-11. https://doi.org/10.1038/s41467-018-04734-3",Table 2.4,ester_stereo,"('C[C@@H](O)CC(=O)O', 'C[C@H](O)CC(=O)O')",25,0,0.7486000000000104,
C[C@@H](O)CC(=O)O[C@H](C)CC(=O)O[C@H](C)CC(=O)O[C@H](C)CC(=O)O[C@H](C)CC(=O)O[C@H](C)CC(=O)O[C@H](C)CC(=O)O[C@H](C)CC(=O)O[C@H](C)CC(=O)O[C@H](C)CC(=O)O[C@H](C)CC(=O)O[C@H](C)CC(=O)O[C@H](C)CC(=O)O[C@H](C)CC(=O)O[C@H](C)CC(=O)O[C@H](C)CC(=O)O[C@H](C)CC(=O)O[C@H](C)CC(=O)O[C@H](C)CC(=O)O[C@H](C)CC(=O)O[C@H](C)CC(=O)O[C@H](C)CC(=O)O[C@H](C)CC(=O)O[C@H](C)CC(=O)O[C@H](C)CC(=O)O,C[C@@H](O)CC(=O)O.C[C@H](O)CC(=O)O,"('C[C@@H](O)CC(=O)O', 'C[C@H](O)CC(=O)O')",0.99,72100.0,,172.0,171.2514,6.179165,8,[],"Tang, X., & Chen, E. Y. X. (2018). Chemical synthesis of perfectly isotactic and high melting bacterial poly(3-hydroxybutyrate) from bio-sourced racemic cyclic diolide. Nature Communications, 9(1), 1-11. https://doi.org/10.1038/s41467-018-04734-3",Table 2.5,ester_stereo,"('C[C@@H](O)CC(=O)O', 'C[C@H](O)CC(=O)O')",25,0,0.7486000000000104,
