Repository: tyo-nu/PolyIDRS_Paper

# PolyIDRS_Paper
Code and Figures for the PolyIDRS paper.

File: Supporting/Stereopolymer_Dataset.csv (part 1 of 28)
polymer_name,monomer_name,smiles_monomer,distribution,property,value,pm,units,ref,link/doi,comment,note,mechanism
poly(3-hydroxy butyrate),R-3-hydroxybutyrate.S-3-hydroxybutyrate,C[C@@H](O)CC(=O)O.C[C@H](O)CC(=O)O,,Mn,27400,0.2,g/mol,"Ajellal, N., Bouyahyi, M., Amgoune, A., Thomas, C. M., Bondon, A., Pillin, I., Grohens, Y., & Carpentier, J. F. (2009). Syndiotactic-enriched poly(3-hydroxybutyrate)s via stereoselective ring-opening polymerization of racemic _-butyrolactone with discrete yttrium catalysts. Macromolecules, 42(4), 987-993. https://doi.org/10.1021/ma8022734",_10.1021/ma8022734,"Table 1, #1",,ester_stereo
poly(3-hydroxy butyrate),R-3-hydroxybutyrate.S-3-hydroxybutyrate,C[C@@H](O)CC(=O)O.C[C@H](O)CC(=O)O,,Mw,28222,0.2,g/mol,"Ajellal, N., Bouyahyi, M., Amgoune, A., Thomas, C. M., Bondon, A., Pillin, I., Grohens, Y., & Carpentier, J. F. (2009). Syndiotactic-enriched poly(3-hydroxybutyrate)s via stereoselective ring-opening polymerization of racemic _-butyrolactone with discrete yttrium catalysts. Macromolecules, 42(4), 987-993. https://doi.org/10.1021/ma8022734",_10.1021/ma8022734,"Table 1, #1",,ester_stereo
poly(3-hydroxy butyrate),R-3-hydroxybutyrate.S-3-hydroxybutyrate,C[C@@H](O)CC(=O)O.C[C@H](O)CC(=O)O,,PDI,1.03,0.2,,"Ajellal, N., Bouyahyi, M., Amgoune, A., Thomas, C. M., Bondon, A., Pillin, I., Grohens, Y., & Carpentier, J. F. (2009). Syndiotactic-enriched poly(3-hydroxybutyrate)s via stereoselective ring-opening polymerization of racemic _-butyrolactone with discrete yttrium catalysts. Macromolecules, 42(4), 987-993. https://doi.org/10.1021/ma8022734",_10.1021/ma8022734,"Table 1, #1",,ester_stereo
poly(3-hydroxy butyrate),R-3-hydroxybutyrate.S-3-hydroxybutyrate,C[C@@H](O)CC(=O)O.C[C@H](O)CC(=O)O,,Tm,133,0.2,C,"Ajellal, N., Bouyahyi, M., Amgoune, A., Thomas, C. M., Bondon, A., Pillin, I., Grohens, Y., & Carpentier, J. F. (2009). Syndiotactic-enriched poly(3-hydroxybutyrate)s via stereoselective ring-opening polymerization of racemic _-butyrolactone with discrete yttrium catalysts. Macromolecules, 42(4), 987-993. https://doi.org/10.1021/ma8022734",_10.1021/ma8022734,"Table 1, #1",,ester_stereo
poly(3-hydroxy butyrate),R-3-hydroxybutyrate.S-3-hydroxybutyrate,C[C@@H](O)CC(=O)O.C[C@H](O)CC(=O)O,,Mn,61200,0.18,g/mol,"Ajellal, N., Bouyahyi, M., Amgoune, A., Thomas, C. M., Bondon, A., Pillin, I., Grohens, Y., & Carpentier, J. F. (2009). Syndiotactic-enriched poly(3-hydroxybutyrate)s via stereoselective ring-opening polymerization of racemic _-butyrolactone with discrete yttrium catalysts. Macromolecules, 42(4), 987-993. https://doi.org/10.1021/ma8022734",_10.1021/ma8022734,"Table 1, #2",,ester_stereo
poly(3-hydroxy butyrate),R-3-hydroxybutyrate.S-3-hydroxybutyrate,C[C@@H](O)CC(=O)O.C[C@H](O)CC(=O)O,,Mw,67320,0.18,g/mol,"Ajellal, N., Bouyahyi, M., Amgoune, A., Thomas, C. M., Bondon, A., Pillin, I., Grohens, Y., & Carpentier, J. F. (2009). Syndiotactic-enriched poly(3-hydroxybutyrate)s via stereoselective ring-opening polymerization of racemic _-butyrolactone with discrete yttrium catalysts. Macromolecules, 42(4), 987-993. https://doi.org/10.1021/ma8022734",_10.1021/ma8022734,"Table 1, #2",,ester_stereo
poly(3-hydroxy butyrate),R-3-hydroxybutyrate.S-3-hydroxybutyrate,C[C@@H](O)CC(=O)O.C[C@H](O)CC(=O)O,,PDI,1.1,0.18,,"Ajellal, N., Bouyahyi, M., Amgoune, A., Thomas, C. M., Bondon, A., Pillin, I., Grohens, Y., & Carpentier, J. F. (2009). Syndiotactic-enriched poly(3-hydroxybutyrate)s via stereoselective ring-opening polymerization of racemic _-butyrolactone with discrete yttrium catalysts. Macromolecules, 42(4), 987-993. https://doi.org/10.1021/ma8022734",_10.1021/ma8022734,"Table 1, #2",,ester_stereo
poly(3-hydroxy butyrate),R-3-hydroxybutyrate.S-3-hydroxybutyrate,C[C@@H](O)CC(=O)O.C[C@H](O)CC(=O)O,,Tm,126,0.18,C,"Ajellal, N., Bouyahyi, M., Amgoune, A., Thomas, C. M., Bondon, A., Pillin, I., Grohens, Y., & Carpentier, J. F. (2009). Syndiotactic-enriched poly(3-hydroxybutyrate)s via stereoselective ring-opening polymerization of racemic _-butyrolactone with discrete yttrium catalysts. Macromolecules, 42(4), 987-993. https://doi.org/10.1021/ma8022734",_10.1021/ma8022734,"Table 1, #2",,ester_stereo
poly(3-hydroxy butyrate),R-3-hydroxybutyrate.S-3-hydroxybutyrate,C[C@@H](O)CC(=O)O.C[C@H](O)CC(=O)O,,Mn,37400,0.1,g/mol,"Ajellal, N., Bouyahyi, M., Amgoune, A., Thomas, C. M., Bondon, A., Pillin, I., Grohens, Y., & Carpentier, J. F. (2009). Syndiotactic-enriched poly(3-hydroxybutyrate)s via stereoselective ring-opening polymerization of racemic _-butyrolactone with discrete yttrium catalysts. Macromolecules, 42(4), 987-993. https://doi.org/10.1021/ma8022734",_10.1021/ma8022734,"Table 1, #3",,ester_stereo
poly(3-hydroxy butyrate),R-3-hydroxybutyrate.S-3-hydroxybutyrate,C[C@@H](O)CC(=O)O.C[C@H](O)CC(=O)O,,Mw,42636,0.1,g/mol,"Ajellal, N., Bouyahyi, M., Amgoune, A., Thomas, C. M., Bondon, A., Pillin, I., Grohens, Y., & Carpentier, J. F. (2009). Syndiotactic-enriched poly(3-hydroxybutyrate)s via stereoselective ring-opening polymerization of racemic _-butyrolactone with discrete yttrium catalysts. Macromolecules, 42(4), 987-993. https://doi.org/10.1021/ma8022734",_10.1021/ma8022734,"Table 1, #3",,ester_stereo
poly(3-hydroxy butyrate),R-3-hydroxybutyrate.S-3-hydroxybutyrate,C[C@@H](O)CC(=O)O.C[C@H](O)CC(=O)O,,PDI,1.14,0.1,,"Ajellal, N., Bouyahyi, M., Amgoune, A., Thomas, C. M., Bondon, A., Pillin, I., Grohens, Y., & Carpentier, J. F. (2009). Syndiotactic-enriched poly(3-hydroxybutyrate)s via stereoselective ring-opening polymerization of racemic _-butyrolactone with discrete yttrium catalysts. Macromolecules, 42(4), 987-993. https://doi.org/10.1021/ma8022734",_10.1021/ma8022734,"Table 1, #3",,ester_stereo
poly(3-hydroxy butyrate),R-3-hydroxybutyrate.S-3-hydroxybutyrate,C[C@@H](O)CC(=O)O.C[C@H](O)CC(=O)O,,Tm,167,0.1,C,"Ajellal, N., Bouyahyi, M., Amgoune, A., Thomas, C. M., Bondon, A., Pillin, I., Grohens, Y., & Carpentier, J. F. (2009). Syndiotactic-enriched poly(3-hydroxybutyrate)s via stereoselective ring-opening polymerization of racemic _-butyrolactone with discrete yttrium catalysts. Macromolecules, 42(4), 987-993. https://doi.org/10.1021/ma8022734",_10.1021/ma8022734,"Table 1, #3",,ester_stereo
poly(3-hydroxy butyrate),R-3-hydroxybutyrate.S-3-hydroxybutyrate,C[C@@H](O)CC(=O)O.C[C@H](O)CC(=O)O,,Mn,37100,0.06,g/mol,"Ajellal, N., Bouyahyi, M., Amgoune, A., Thomas, C. M., Bondon, A., Pillin, I., Grohens, Y., & Carpentier, J. F. (2009). Syndiotactic-enriched poly(3-hydroxybutyrate)s via stereoselective ring-opening polymerization of racemic _-butyrolactone with discrete yttrium catalysts. Macromolecules, 42(4), 987-993. https://doi.org/10.1021/ma8022734",_10.1021/ma8022734,"Table 1, #4",,ester_stereo
poly(3-hydroxy butyrate),R-3-hydroxybutyrate.S-3-hydroxybutyrate,C[C@@H](O)CC(=O)O.C[C@H](O)CC(=O)O,,Mw,40810,0.06,g/mol,"Ajellal, N., Bouyahyi, M., Amgoune, A., Thomas, C. M., Bondon, A., Pillin, I., Grohens, Y., & Carpentier, J. F. (2009). Syndiotactic-enriched poly(3-hydroxybutyrate)s via stereoselective ring-opening polymerization of racemic _-butyrolactone with discrete yttrium catalysts. Macromolecules, 42(4), 987-993. https://doi.org/10.1021/ma8022734",_10.1021/ma8022734,"Table 1, #4",,ester_stereo
poly(3-hydroxy butyrate),R-3-hydroxybutyrate.S-3-hydroxybutyrate,C[C@@H](O)CC(=O)O.C[C@H](O)CC(=O)O,,PDI,1.1,0.06,,"Ajellal, N., Bouyahyi, M., Amgoune, A., Thomas, C. M., Bondon, A., Pillin, I., Grohens, Y., & Carpentier, J. F. (2009). Syndiotactic-enriched poly(3-hydroxybutyrate)s via stereoselective ring-opening polymerization of racemic _-butyrolactone with discrete yttrium catalysts. Macromolecules, 42(4), 987-993. https://doi.org/10.1021/ma8022734",_10.1021/ma8022734,"Table 1, #4",,ester_stereo
poly(3-hydroxy butyrate),R-3-hydroxybutyrate.S-3-hydroxybutyrate,C[C@@H](O)CC(=O)O.C[C@H](O)CC(=O)O,,Tm,178,0.06,C,"Ajellal, N., Bouyahyi, M., Amgoune, A., Thomas, C. M., Bondon, A., Pillin, I., Grohens, Y., & Carpentier, J. F. (2009). Syndiotactic-enriched poly(3-hydroxybutyrate)s via stereoselective ring-opening polymerization of racemic _-butyrolactone with discrete yttrium catalysts. Macromolecules, 42(4), 987-993. https://doi.org/10.1021/ma8022734",_10.1021/ma8022734,"Table 1, #4",,ester_stereo
poly(3-hydroxy butyrate),R-3-hydroxybutyrate.S-3-hydroxybutyrate,C[C@@H](O)CC(=O)O.C[C@H](O)CC(=O)O,,Mn,47200,0.12,g/mol,"Ajellal, N., Bouyahyi, M., Amgoune, A., Thomas, C. M., Bondon, A., Pillin, I., Grohens, Y., & Carpentier, J. F. (2009). Syndiotactic-enriched poly(3-hydroxybutyrate)s via stereoselective ring-opening polymerization of racemic _-butyrolactone with discrete yttrium catalysts. Macromolecules, 42(4), 987-993. https://doi.org/10.1021/ma8022734",_10.1021/ma8022734,"Table 1, #5",,ester_stereo
poly(3-hydroxy butyrate),R-3-hydroxybutyrate.S-3-hydroxybutyrate,C[C@@H](O)CC(=O)O.C[C@H](O)CC(=O)O,,Mw,51920,0.12,g/mol,"Ajellal, N., Bouyahyi, M., Amgoune, A., Thomas, C. M., Bondon, A., Pillin, I., Grohens, Y., & Carpentier, J. F. (2009). Syndiotactic-enriched poly(3-hydroxybutyrate)s via stereoselective ring-opening polymerization of racemic _-butyrolactone with discrete yttrium catalysts. Macromolecules, 42(4), 987-993. https://doi.org/10.1021/ma8022734",_10.1021/ma8022734,"Table 1, #5",,ester_stereo
poly(3-hydroxy butyrate),R-3-hydroxybutyrate.S-3-hydroxybutyrate,C[C@@H](O)CC(=O)O.C[C@H](O)CC(=O)O,,PDI,1.1,0.12,,"Ajellal, N., Bouyahyi, M., Amgoune, A., Thomas, C. M., Bondon, A., Pillin, I., Grohens, Y., & Carpentier, J. F. (2009). Syndiotactic-enriched poly(3-hydroxybutyrate)s via stereoselective ring-opening polymerization of racemic _-butyrolactone with discrete yttrium catalysts. Macromolecules, 42(4), 987-993. https://doi.org/10.1021/ma8022734",_10.1021/ma8022734,"Table 1, #5",,ester_stereo
poly(3-hydroxy butyrate),R-3-hydroxybutyrate.S-3-hydroxybutyrate,C[C@@H](O)CC(=O)O.C[C@H](O)CC(=O)O,,Tm,155,0.12,C,"Ajellal, N., Bouyahyi, M., Amgoune, A., Thomas, C. M., Bondon, A., Pillin, I., Grohens, Y., & Carpentier, J. F. (2009). Syndiotactic-enriched poly(3-hydroxybutyrate)s via stereoselective ring-opening polymerization of racemic _-butyrolactone with discrete yttrium catalysts. Macromolecules, 42(4), 987-993. https://doi.org/10.1021/ma8022734",_10.1021/ma8022734,"Table 1, #5",,ester_stereo
poly(3-hydroxy butyrate),R-3-hydroxybutyrate.S-3-hydroxybutyrate,C[C@@H](O)CC(=O)O.C[C@H](O)CC(=O)O,,Mn,64300,0.12,g/mol,"Ajellal, N., Bouyahyi, M., Amgoune, A., Thomas, C. M., Bondon, A., Pillin, I., Grohens, Y., & Carpentier, J. F. (2009). Syndiotactic-enriched poly(3-hydroxybutyrate)s via stereoselective ring-opening polymerization of racemic _-butyrolactone with discrete yttrium catalysts. Macromolecules, 42(4), 987-993. https://doi.org/10.1021/ma8022734",_10.1021/ma8022734,"Table 1, #6",,ester_stereo
poly(3-hydroxy butyrate),R-3-hydroxybutyrate.S-3-hydroxybutyrate,C[C@@H](O)CC(=O)O.C[C@H](O)CC(=O)O,,Mw,73302,0.12,g/mol,"Ajellal, N., Bouyahyi, M., Amgoune, A., Thomas, C. M., Bondon, A., Pillin, I., Grohens, Y., & Carpentier, J. F. (2009). Syndiotactic-enriched poly(3-hydroxybutyrate)s via stereoselective ring-opening polymerization of racemic _-butyrolactone with discrete yttrium catalysts. Macromolecules, 42(4), 987-993. https://doi.org/10.1021/ma8022734",_10.1021/ma8022734,"Table 1, #6",,ester_stereo
poly(3-hydroxy butyrate),R-3-hydroxybutyrate.S-3-hydroxybutyrate,C[C@@H](O)CC(=O)O.C[C@H](O)CC(=O)O,,PDI,1.14,0.12,,"Ajellal, N., Bouyahyi, M., Amgoune, A., Thomas, C. M., Bondon, A., Pillin, I., Grohens, Y., & Carpentier, J. F. (2009). Syndiotactic-enriched poly(3-hydroxybutyrate)s via stereoselective ring-opening polymerization of racemic _-butyrolactone with discrete yttrium catalysts. Macromolecules, 42(4), 987-993. https://doi.org/10.1021/ma8022734",_10.1021/ma8022734,"Table 1, #6",,ester_stereo
poly(3-hydroxy butyrate),R-3-hydroxybutyrate.S-3-hydroxybutyrate,C[C@@H](O)CC(=O)O.C[C@H](O)CC(=O)O,,Tm,150,0.12,C,"Ajellal, N., Bouyahyi, M., Amgoune, A., Thomas, C. M., Bondon, A., Pillin, I., Grohens, Y., & Carpentier, J. F. (2009). Syndiotactic-enriched poly(3-hydroxybutyrate)s via stereoselective ring-opening polymerization of racemic _-butyrolactone with discrete yttrium catalysts. Macromolecules, 42(4), 987-993. https://doi.org/10.1021/ma8022734",_10.1021/ma8022734,"Table 1, #6",,ester_stereo
poly(3-hydroxy butyrate),R-3-hydroxybutyrate.S-3-hydroxybutyrate,C[C@@H](O)CC(=O)O.C[C@H](O)CC(=O)O,,Mn,36100,0.13,g/mol,"Ajellal, N., Bouyahyi, M., Amgoune, A., Thomas, C. M., Bondon, A., Pillin, I., Grohens, Y., & Carpentier, J. F. (2009). Syndiotactic-enriched poly(3-hydroxybutyrate)s via stereoselective ring-opening polymerization of racemic _-butyrolactone with discrete yttrium catalysts. Macromolecules, 42(4), 987-993. https://doi.org/10.1021/ma8022734",_10.1021/ma8022734,"Table 1, #7",,ester_stereo
poly(3-hydroxy butyrate),R-3-hydroxybutyrate.S-3-hydroxybutyrate,C[C@@H](O)CC(=O)O.C[C@H](O)CC(=O)O,,Mw,38988,0.13,g/mol,"Ajellal, N., Bouyahyi, M., Amgoune, A., Thomas, C. M., Bondon, A., Pillin, I., Grohens, Y., & Carpentier, J. F. (2009). Syndiotactic-enriched poly(3-hydroxybutyrate)s via stereoselective ring-opening polymerization of racemic _-butyrolactone with discrete yttrium catalysts. Macromolecules, 42(4), 987-993. https://doi.org/10.1021/ma8022734",_10.1021/ma8022734,"Table 1, #7",,ester_stereo
poly(3-hydroxy butyrate),R-3-hydroxybutyrate.S-3-hydroxybutyrate,C[C@@H](O)CC(=O)O.C[C@H](O)CC(=O)O,,PDI,1.08,0.13,,"Ajellal, N., Bouyahyi, M., Amgoune, A., Thomas, C. M., Bondon, A., Pillin, I., Grohens, Y., & Carpentier, J. F. (2009). Syndiotactic-enriched poly(3-hydroxybutyrate)s via stereoselective ring-opening polymerization of racemic _-butyrolactone with discrete yttrium catalysts. Macromolecules, 42(4), 987-993. https://doi.org/10.1021/ma8022734",_10.1021/ma8022734,"Table 1, #7",,ester_stereo
poly(3-hydroxy butyrate),R-3-hydroxybutyrate.S-3-hydroxybutyrate,C[C@@H](O)CC(=O)O.C[C@H](O)CC(=O)O,,Tm,150,0.13,C,"Ajellal, N., Bouyahyi, M., Amgoune, A., Thomas, C. M., Bondon, A., Pillin, I., Grohens, Y., & Carpentier, J. F. (2009). Syndiotactic-enriched poly(3-hydroxybutyrate)s via stereoselective ring-opening polymerization of racemic _-butyrolactone with discrete yttrium catalysts. Macromolecules, 42(4), 987-993. https://doi.org/10.1021/ma8022734",_10.1021/ma8022734,"Table 1, #7",,ester_stereo
poly(3-hydroxy butyrate),R-3-hydroxybutyrate.S-3-hydroxybutyrate,C[C@@H](O)CC(=O)O.C[C@H](O)CC(=O)O,,Tm,183,0.06,C,"Ajellal, N., Bouyahyi, M., Amgoune, A., Thomas, C. M., Bondon, A., Pillin, I., Grohens, Y., & Carpentier, J. F. (2009). Syndiotactic-enriched poly(3-hydroxybutyrate)s via stereoselective ring-opening polymerization of racemic _-butyrolactone with discrete yttrium catalysts. Macromolecules, 42(4), 987-993. https://doi.org/10.1021/ma8022734",_10.1021/ma8022734,"Table 1, #8",,ester_stereo
poly(3-hydroxy butyrate),R-3-hydroxybutyrate.S-3-hydroxybutyrate,C[C@@H](O)CC(=O)O.C[C@H](O)CC(=O)O,,Mn,33000,0.36,g/mol,"Ajellal, N., Bouyahyi, M., Amgoune, A., Thomas, C. M., Bondon, A., Pillin, I., Grohens, Y., & Carpentier, J. F. (2009). Syndiotactic-enriched poly(3-hydroxybutyrate)s via stereoselective ring-opening polymerization of racemic _-butyrolactone with discrete yttrium catalysts. Macromolecules, 42(4), 987-993. https://doi.org/10.1021/ma8022734",_10.1021/ma8022734,"Table 1, #9",,ester_stereo
poly(3-hydroxy butyrate),R-3-hydroxybutyrate.S-3-hydroxybutyrate,C[C@@H](O)CC(=O)O.C[C@H](O)CC(=O)O,,Mw,41910,0.36,g/mol,"Ajellal, N., Bouyahyi, M., Amgoune, A., Thomas, C. M., Bondon, A., Pillin, I., Grohens, Y., & Carpentier, J. F. (2009). Syndiotactic-enriched poly(3-hydroxybutyrate)s via stereoselective ring-opening polymerization of racemic _-butyrolactone with discrete yttrium catalysts. Macromolecules, 42(4), 987-993. https://doi.org/10.1021/ma8022734",_10.1021/ma8022734,"Table 1, #9",,ester_stereo
poly(3-hydroxy butyrate),R-3-hydroxybutyrate.S-3-hydroxybutyrate,C[C@@H](O)CC(=O)O.C[C@H](O)CC(=O)O,,PDI,1.27,0.36,,"Ajellal, N., Bouyahyi, M., Amgoune, A., Thomas, C. M., Bondon, A., Pillin, I., Grohens, Y., & Carpentier, J. F. (2009). Syndiotactic-enriched poly(3-hydroxybutyrate)s via stereoselective ring-opening polymerization of racemic _-butyrolactone with discrete yttrium catalysts. Macromolecules, 42(4), 987-993. https://doi.org/10.1021/ma8022734",_10.1021/ma8022734,"Table 1, #9",,ester_stereo
poly(3-hydroxy butyrate),R-3-hydroxybutyrate.S-3-hydroxybutyrate,C[C@@H](O)CC(=O)O.C[C@H](O)CC(=O)O,,Tm,51,0.36,C,"Ajellal, N., Bouyahyi, M., Amgoune, A., Thomas, C. M., Bondon, A., Pillin, I., Grohens, Y., & Carpentier, J. F. (2009). Syndiotactic-enriched poly(3-hydroxybutyrate)s via stereoselective ring-opening polymerization of racemic _-butyrolactone with discrete yttrium catalysts. Macromolecules, 42(4), 987-993. https://doi.org/10.1021/ma8022734",_10.1021/ma8022734,"Table 1, #9",,ester_stereo
poly(3-hydroxy butyrate),R-3-hydroxybutyrate.S-3-hydroxybutyrate,C[C@@H](O)CC(=O)O.C[C@H](O)CC(=O)O,,Mn,61200,0.18,g/mol,"Ajellal, N., Bouyahyi, M., Amgoune, A., Thomas, C. M., Bondon, A., Pillin, I., Grohens, Y., & Carpentier, J. F. (2009). Syndiotactic-enriched poly(3-hydroxybutyrate)s via stereoselective ring-opening polymerization of racemic _-butyrolactone with discrete yttrium catalysts. Macromolecules, 42(4), 987-993. https://doi.org/10.1021/ma8022734",_10.1021/ma8022734,"Table 3, #1",,ester_stereo
poly(3-hydroxy butyrate),R-3-hydroxybutyrate.S-3-hydroxybutyrate,C[C@@H](O)CC(=O)O.C[C@H](O)CC(=O)O,,Tg,-3,0.18,C,"Ajellal, N., Bouyahyi, M., Amgoune, A., Thomas, C. M., Bondon, A., Pillin, I., Grohens, Y., & Carpentier, J. F. (2009). Syndiotactic-enriched poly(3-hydroxybutyrate)s via stereoselective ring-opening polymerization of racemic _-butyrolactone with discrete yttrium catalysts. Macromolecules, 42(4), 987-993. https://doi.org/10.1021/ma8022734",_10.1021/ma8022734,"Table 3, #1",,ester_stereo
poly(3-hydroxy butyrate),R-3-hydroxybutyrate.S-3-hydroxybutyrate,C[C@@H](O)CC(=O)O.C[C@H](O)CC(=O)O,,Tm,126,0.18,C,"Ajellal, N., Bouyahyi, M., Amgoune, A., Thomas, C. M., Bondon, A., Pillin, I., Grohens, Y., & Carpentier, J. F. (2009). Syndiotactic-enriched poly(3-hydroxybutyrate)s via stereoselective ring-opening polymerization of racemic _-butyrolactone with discrete yttrium catalysts. Macromolecules, 42(4), 987-993. https://doi.org/10.1021/ma8022734",_10.1021/ma8022734,"Table 3, #1",,ester_stereo
poly(3-hydroxy butyrate),R-3-hydroxybutyrate.S-3-hydroxybutyrate,C[C@@H](O)CC(=O)O.C[C@H](O)CC(=O)O,,Mn,64300,0.12,g/mol,"Ajellal, N., Bouyahyi, M., Amgoune, A., Thomas, C. M., Bondon, A., Pillin, I., Grohens, Y., & Carpentier, J. F. (2009). Syndiotactic-enriched poly(3-hydroxybutyrate)s via stereoselective ring-opening polymerization of racemic _-butyrolactone with discrete yttrium catalysts. Macromolecules, 42(4), 987-993. https://doi.org/10.1021/ma8022734",_10.1021/ma8022734,"Table 3, #2",,ester_stereo
poly(3-hydroxy butyrate),R-3-hydroxybutyrate.S-3-hydroxybutyrate,C[C@@H](O)CC(=O)O.C[C@H](O)CC(=O)O,,Tg,4,0.12,C,"Ajellal, N., Bouyahyi, M., Amgoune, A., Thomas, C. M., Bondon, A., Pillin, I., Grohens, Y., & Carpentier, J. F. (2009). Syndiotactic-enriched poly(3-hydroxybutyrate)s via stereoselective ring-opening polymerization of racemic _-butyrolactone with discrete yttrium catalysts. Macromolecules, 42(4), 987-993. https://doi.org/10.1021/ma8022734",_10.1021/ma8022734,"Table 3, #2",,ester_stereo
poly(3-hydroxy butyrate),R-3-hydroxybutyrate.S-3-hydroxybutyrate,C[C@@H](O)CC(=O)O.C[C@H](O)CC(=O)O,,Tm,150,0.12,C,"Ajellal, N., Bouyahyi, M., Amgoune, A., Thomas, C. M., Bondon, A., Pillin, I., Grohens, Y., & Carpentier, J. F. (2009). Syndiotactic-enriched poly(3-hydroxybutyrate)s via stereoselective ring-opening polymerization of racemic _-butyrolactone with discrete yttrium catalysts. Macromolecules, 42(4), 987-993. https://doi.org/10.1021/ma8022734",_10.1021/ma8022734,"Table 3, #2",,ester_stereo
poly(3-hydroxy butyrate),R-3-hydroxybutyrate.S-3-hydroxybutyrate,C[C@@H](O)CC(=O)O.C[C@H](O)CC(=O)O,,Tg,11.2,0.06,C,"Ajellal, N., Bouyahyi, M., Amgoune, A., Thomas, C. M., Bondon, A., Pillin, I., Grohens, Y., & Carpentier, J. F. (2009). Syndiotactic-enriched poly(3-hydroxybutyrate)s via stereoselective ring-opening polymerization of racemic _-butyrolactone with discrete yttrium catalysts. Macromolecules, 42(4), 987-993. https://doi.org/10.1021/ma8022734",_10.1021/ma8022734,"Table 3, #3",,ester_stereo
poly(3-hydroxy butyrate),R-3-hydroxybutyrate.S-3-hydroxybutyrate,C[C@@H](O)CC(=O)O.C[C@H](O)CC(=O)O,,Tm,183,0.06,C,"Ajellal, N., Bouyahyi, M., Amgoune, A., Thomas, C. M., Bondon, A., Pillin, I., Grohens, Y., & Carpentier, J. F. (2009). Syndiotactic-enriched poly(3-hydroxybutyrate)s via stereoselective ring-opening polymerization of racemic _-butyrolactone with discrete yttrium catalysts. Macromolecules, 42(4), 987-993. https://doi.org/10.1021/ma8022734",_10.1021/ma8022734,"Table 3, #3",,ester_stereo
Polypropylene,Propylene,C=CC,,Mn,36507.9661,0.96299629,g/mol,"Amer, I., Van Reenen, A., & Mokrani, T. (2016). The influence of molecular weight and tacticity on thermal, morphological and mechanical properties of Ziegler - Natta catalyzed isotactic and syndiotactic polypropylene blends. Medziagotyra, 22(3), 381‚Äö√Ñ√∂‚àö√ë‚àö¬®389. https://doi.org/10.5755/j01.ms.22.3.9056",10.5755/j01.ms.22.3.9056,"Table 1, P14",,vinyl_stereo
Polypropylene,Propylene,C=CC,,Mw,215397,0.96299629,g/mol,"Amer, I., Van Reenen, A., & Mokrani, T. (2016). The influence of molecular weight and tacticity on thermal, morphological and mechanical properties of Ziegler - Natta catalyzed isotactic and syndiotactic polypropylene blends. Medziagotyra, 22(3), 381‚Äö√Ñ√∂‚àö√ë‚àö¬®389. https://doi.org/10.5755/j01.ms.22.3.9056",10.5755/j01.ms.22.3.9056,"Table 1, P14",,vinyl_stereo
Polypropylene,Propylene,C=CC,,PDI,5.9,0.96299629,,"Amer, I., Van Reenen, A., & Mokrani, T. (2016). The influence of molecular weight and tacticity on thermal, morphological and mechanical properties of Ziegler - Natta catalyzed isotactic and syndiotactic polypropylene blends. Medziagotyra, 22(3), 381‚Äö√Ñ√∂‚àö√ë‚àö¬®389. https://doi.org/10.5755/j01.ms.22.3.9056",10.5755/j01.ms.22.3.9056,"Table 1, P14",,vinyl_stereo
Polypropylene,Propylene,C=CC,,Tc,119.8,0.96299629,C,"Amer, I., Van Reenen, A., & Mokrani, T. (2016). The influence of molecular weight and tacticity on thermal, morphological and mechanical properties of Ziegler - Natta catalyzed isotactic and syndiotactic polypropylene blends. Medziagotyra, 22(3), 381‚Äö√Ñ√∂‚àö√ë‚àö¬®389. https://doi.org/10.5755/j01.ms.22.3.9056",10.5755/j01.ms.22.3.9056,"Table 1, P14",,vinyl_stereo
Polypropylene,Propylene,C=CC,,Tm,157.5,0.96299629,C,"Amer, I., Van Reenen, A., & Mokrani, T. (2016). The influence of molecular weight and tacticity on thermal, morphological and mechanical properties of Ziegler - Natta catalyzed isotactic and syndiotactic polypropylene blends. Medziagotyra, 22(3), 381‚Äö√Ñ√∂‚àö√ë‚àö¬®389. https://doi.org/10.5755/j01.ms.22.3.9056",10.5755/j01.ms.22.3.9056,"Table 1, P14",,vinyl_stereo
Polypropylene,Propylene,C=CC,,Mn,7987.56098,0.98202091,g/mol,"Amer, I., Van Reenen, A., & Mokrani, T. (2016). The influence of molecular weight and tacticity on thermal, morphological and mechanical properties of Ziegler - Natta catalyzed isotactic and syndiotactic polypropylene blends. Medziagotyra, 22(3), 381‚Äö√Ñ√∂‚àö√ë‚àö¬®389. https://doi.org/10.5755/j01.ms.22.3.9056",10.5755/j01.ms.22.3.9056,"Table 1, P17",,vinyl_stereo
Polypropylene,Propylene,C=CC,,Mw,65498,0.98202091,g/mol,"Amer, I., Van Reenen, A., & Mokrani, T. (2016). The influence of molecular weight and tacticity on thermal, morphological and mechanical properties of Ziegler - Natta catalyzed isotactic and syndiotactic polypropylene blends. Medziagotyra, 22(3), 381‚Äö√Ñ√∂‚àö√ë‚àö¬®389. https://doi.org/10.5755/j01.ms.22.3.9056",10.5755/j01.ms.22.3.9056,"Table 1, P17",,vinyl_stereo
Polypropylene,Propylene,C=CC,,PDI,8.2,0.98202091,,"Amer, I., Van Reenen, A., & Mokrani, T. (2016). The influence of molecular weight and tacticity on thermal, morphological and mechanical properties of Ziegler - Natta catalyzed isotactic and syndiotactic polypropylene blends. Medziagotyra, 22(3), 381‚Äö√Ñ√∂‚àö√ë‚àö¬®389. https://doi.org/10.5755/j01.ms.22.3.9056",10.5755/j01.ms.22.3.9056,"Table 1, P17",,vinyl_stereo
Polypropylene,Propylene,C=CC,,Tc,120.8,0.98202091,C,"Amer, I., Van Reenen, A., & Mokrani, T. (2016). The influence of molecular weight and tacticity on thermal, morphological and mechanical properties of Ziegler - Natta catalyzed isotactic and syndiotactic polypropylene blends. Medziagotyra, 22(3), 381‚Äö√Ñ√∂‚àö√ë‚àö¬®389. https://doi.org/10.5755/j01.ms.22.3.9056",10.5755/j01.ms.22.3.9056,"Table 1, P17",,vinyl_stereo
Polypropylene,Propylene,C=CC,,Tm,156.5,0.98202091,C,"Amer, I., Van Reenen, A., & Mokrani, T. (2016). The influence of molecular weight and tacticity on thermal, morphological and mechanical properties of Ziegler - Natta catalyzed isotactic and syndiotactic polypropylene blends. Medziagotyra, 22(3), 381‚Äö√Ñ√∂‚àö√ë‚àö¬®389. https://doi.org/10.5755/j01.ms.22.3.9056",10.5755/j01.ms.22.3.9056,"Table 1, P17",,vinyl_stereo
Polypropylene,Propylene,C=CC,,Mn,30288.3607,0.98202091,g/mol,"Amer, I., Van Reenen, A., & Mokrani, T. (2016). The influence of molecular weight and tacticity on thermal, morphological and mechanical properties of Ziegler - Natta catalyzed isotactic and syndiotactic polypropylene blends. Medziagotyra, 22(3), 381‚Äö√Ñ√∂‚àö√ë‚àö¬®389. https://doi.org/10.5755/j01.ms.22.3.9056",10.5755/j01.ms.22.3.9056,"Table 1, P3",,vinyl_stereo
Polypropylene,Propylene,C=CC,,Mw,184759,0.98202091,g/mol,"Amer, I., Van Reenen, A., & Mokrani, T. (2016). The influence of molecular weight and tacticity on thermal, morphological and mechanical properties of Ziegler - Natta catalyzed isotactic and syndiotactic polypropylene blends. Medziagotyra, 22(3), 381‚Äö√Ñ√∂‚àö√ë‚àö¬®389. https://doi.org/10.5755/j01.ms.22.3.9056",10.5755/j01.ms.22.3.9056,"Table 1, P3",,vinyl_stereo
Polypropylene,Propylene,C=CC,,PDI,6.1,0.98202091,,"Amer, I., Van Reenen, A., & Mokrani, T. (2016). The influence of molecular weight and tacticity on thermal, morphological and mechanical properties of Ziegler - Natta catalyzed isotactic and syndiotactic polypropylene blends. Medziagotyra, 22(3), 381‚Äö√Ñ√∂‚àö√ë‚àö¬®389. https://doi.org/10.5755/j01.ms.22.3.9056",10.5755/j01.ms.22.3.9056,"Table 1, P3",,vinyl_stereo
Polypropylene,Propylene,C=CC,,Tc,124.2,0.98202091,C,"Amer, I., Van Reenen, A., & Mokrani, T. (2016). The influence of molecular weight and tacticity on thermal, morphological and mechanical properties of Ziegler - Natta catalyzed isotactic and syndiotactic polypropylene blends. Medziagotyra, 22(3), 381‚Äö√Ñ√∂‚àö√ë‚àö¬®389. https://doi.org/10.5755/j01.ms.22.3.9056",10.5755/j01.ms.22.3.9056,"Table 1, P3",,vinyl_stereo
Polypropylene,Propylene,C=CC,,Tm,161.2,0.98202091,C,"Amer, I., Van Reenen, A., & Mokrani, T. (2016). The influence of molecular weight and tacticity on thermal, morphological and mechanical properties of Ziegler - Natta catalyzed isotactic and syndiotactic polypropylene blends. Medziagotyra, 22(3), 381‚Äö√Ñ√∂‚àö√ë‚àö¬®389. https://doi.org/10.5755/j01.ms.22.3.9056",10.5755/j01.ms.22.3.9056,"Table 1, P3",,vinyl_stereo
Polypropylene,Propylene,C=CC,,Mn,46843.7037,0.98465018,g/mol,"Amer, I., Van Reenen, A., & Mokrani, T. (2016). The influence of molecular weight and tacticity on thermal, morphological and mechanical properties of Ziegler - Natta catalyzed isotactic and syndiotactic polypropylene blends. Medziagotyra, 22(3), 381‚Äö√Ñ√∂‚àö√ë‚àö¬®389. https://doi.org/10.5755/j01.ms.22.3.9056",10.5755/j01.ms.22.3.9056,"Table 1, P4",,vinyl_stereo
Polypropylene,Propylene,C=CC,,Mw,252956,0.98465018,g/mol,"Amer, I., Van Reenen, A., & Mokrani, T. (2016). The influence of molecular weight and tacticity on thermal, morphological and mechanical properties of Ziegler - Natta catalyzed isotactic and syndiotactic polypropylene blends. Medziagotyra, 22(3), 381‚Äö√Ñ√∂‚àö√ë‚àö¬®389. https://doi.org/10.5755/j01.ms.22.3.9056",10.5755/j01.ms.22.3.9056,"Table 1, P4",,vinyl_stereo
Polypropylene,Propylene,C=CC,,PDI,5.4,0.98465018,,"Amer, I., Van Reenen, A., & Mokrani, T. (2016). The influence of molecular weight and tacticity on thermal, morphological and mechanical properties of Ziegler - Natta catalyzed isotactic and syndiotactic polypropylene blends. Medziagotyra, 22(3), 381‚Äö√Ñ√∂‚àö√ë‚àö¬®389. https://doi.org/10.5755/j01.ms.22.3.9056",10.5755/j01.ms.22.3.9056,"Table 1, P4",,vinyl_stereo
Polypropylene,Propylene,C=CC,,Tc,116.5,0.98465018,C,"Amer, I., Van Reenen, A., & Mokrani, T. (2016). The influence of molecular weight and tacticity on thermal, morphological and mechanical properties of Ziegler - Natta catalyzed isotactic and syndiotactic polypropylene blends. Medziagotyra, 22(3), 381‚Äö√Ñ√∂‚àö√ë‚àö¬®389. https://doi.org/10.5755/j01.ms.22.3.9056",10.5755/j01.ms.22.3.9056,"Table 1, P4",,vinyl_stereo
Polypropylene,Propylene,C=CC,,Tm,160.6,0.98465018,C,"Amer, I., Van Reenen, A., & Mokrani, T. (2016). The influence of molecular weight and tacticity on thermal, morphological and mechanical properties of Ziegler - Natta catalyzed isotactic and syndiotactic polypropylene blends. Medziagotyra, 22(3), 381‚Äö√Ñ√∂‚àö√ë‚àö¬®389. https://doi.org/10.5755/j01.ms.22.3.9056",10.5755/j01.ms.22.3.9056,"Table 1, P4",,vinyl_stereo
Polypropylene,Propylene,C=CC,,Mn,45510,0.99496206,g/mol,"Amer, I., Van Reenen, A., & Mokrani, T. (2016). The influence of molecular weight and tacticity on thermal, morphological and mechanical properties of Ziegler - Natta catalyzed isotactic and syndiotactic polypropylene blends. Medziagotyra, 22(3), 381‚Äö√Ñ√∂‚àö√ë‚àö¬®389. https://doi.org/10.5755/j01.ms.22.3.9056",10.5755/j01.ms.22.3.9056,"Table 1, P4(120)",,vinyl_stereo
Polypropylene,Propylene,C=CC,,Mw,195693,0.99496206,g/mol,"Amer, I., Van Reenen, A., & Mokrani, T. (2016). The influence of molecular weight and tacticity on thermal, morphological and mechanical properties of Ziegler - Natta catalyzed isotactic and syndiotactic polypropylene blends. Medziagotyra, 22(3), 381‚Äö√Ñ√∂‚àö√ë‚àö¬®389. https://doi.org/10.5755/j01.ms.22.3.9056",10.5755/j01.ms.22.3.9056,"Table 1, P4(120)",,vinyl_stereo
Polypropylene,Propylene,C=CC,,PDI,4.3,0.99496206,,"Amer, I., Van Reenen, A., & Mokrani, T. (2016). The influence of molecular weight and tacticity on thermal, morphological and mechanical properties of Ziegler - Natta catalyzed isotactic and syndiotactic polypropylene blends. Medziagotyra, 22(3), 381‚Äö√Ñ√∂‚àö√ë‚àö¬®389. https://doi.org/10.5755/j01.ms.22.3.9056",10.5755/j01.ms.22.3.9056,"Table 1, P4(120)",,vinyl_stereo
Polypropylene,Propylene,C=CC,,Tc,116,0.99496206,C,"Amer, I., Van Reenen, A., & Mokrani, T. (2016). The influence of molecular weight and tacticity on thermal, morphological and mechanical properties of Ziegler - Natta catalyzed isotactic and syndiotactic polypropylene blends. Medziagotyra, 22(3), 381‚Äö√Ñ√∂‚àö√ë‚àö¬®389. https://doi.org/10.5755/j01.ms.22.3.9056",10.5755/j01.ms.22.3.9056,"Table 1, P4(120)",,vinyl_stereo
Polypropylene,Propylene,C=CC,,Tm,160,0.99496206,C,"Amer, I., Van Reenen, A., & Mokrani, T. (2016). The influence of molecular weight and tacticity on thermal, morphological and mechanical properties of Ziegler - Natta catalyzed isotactic and syndiotactic polypropylene blends. Medziagotyra, 22(3), 381‚Äö√Ñ√∂‚àö√ë‚àö¬®389. https://doi.org/10.5755/j01.ms.22.3.9056",10.5755/j01.ms.22.3.9056,"Table 1, P4(120)",,vinyl_stereo
Polypropylene,Propylene,C=CC,,Mn,71040.9091,0.9898464,g/mol,"Amer, I., Van Reenen, A., & Mokrani, T. (2016). The influence of molecular weight and tacticity on thermal, morphological and mechanical properties of Ziegler - Natta catalyzed isotactic and syndiotactic polypropylene blends. Medziagotyra, 22(3), 381‚Äö√Ñ√∂‚àö√ë‚àö¬®389. https://doi.org/10.5755/j01.ms.22.3.9056",10.5755/j01.ms.22.3.9056,"Table 1, P5",,vinyl_stereo
Polypropylene,Propylene,C=CC,,Mw,312580,0.9898464,g/mol,"Amer, I., Van Reenen, A., & Mokrani, T. (2016). The influence of molecular weight and tacticity on thermal, morphological and mechanical properties of Ziegler - Natta catalyzed isotactic and syndiotactic polypropylene blends. Medziagotyra, 22(3), 381‚Äö√Ñ√∂‚àö√ë‚àö¬®389. https://doi.org/10.5755/j01.ms.22.3.9056",10.5755/j01.ms.22.3.9056,"Table 1, P5",,vinyl_stereo
Polypropylene,Propylene,C=CC,,PDI,4.4,0.9898464,,"Amer, I., Van Reenen, A., & Mokrani, T. (2016). The influence of molecular weight and tacticity on thermal, morphological and mechanical properties of Ziegler - Natta catalyzed isotactic and syndiotactic polypropylene blends. Medziagotyra, 22(3), 381‚Äö√Ñ√∂‚àö√ë‚àö¬®389. https://doi.org/10.5755/j01.ms.22.3.9056",10.5755/j01.ms.22.3.9056,"Table 1, P5",,vinyl_stereo
Polypropylene,Propylene,C=CC,,Tc,118.4,0.9898464,C,"Amer, I., Van Reenen, A., & Mokrani, T. (2016). The influence of molecular weight and tacticity on thermal, morphological and mechanical properties of Ziegler - Natta catalyzed isotactic and syndiotactic polypropylene blends. Medziagotyra, 22(3), 381‚Äö√Ñ√∂‚àö√ë‚àö¬®389. https://doi.org/10.5755/j01.ms.22.3.9056",10.5755/j01.ms.22.3.9056,"Table 1, P5",,vinyl_stereo
Polypropylene,Propylene,C=CC,,Tm,161.9,0.9898464,C,"Amer, I., Van Reenen, A., & Mokrani, T. (2016). The influence of molecular weight and tacticity on thermal, morphological and mechanical properties of Ziegler - Natta catalyzed isotactic and syndiotactic polypropylene blends. Medziagotyra, 22(3), 381‚Äö√Ñ√∂‚àö√ë‚àö¬®389. https://doi.org/10.5755/j01.ms.22.3.9056",10.5755/j01.ms.22.3.9056,"Table 1, P5",,vinyl_stereo
Polypropylene,Propylene,C=CC,,Mn,71663.1035,0.9898464,g/mol,"Amer, I., Van Reenen, A., & Mokrani, T. (2016). The influence of molecular weight and tacticity on thermal, morphological and mechanical properties of Ziegler - Natta catalyzed isotactic and syndiotactic polypropylene blends. Medziagotyra, 22(3), 381‚Äö√Ñ√∂‚àö√ë‚àö¬®389. https://doi.org/10.5755/j01.ms.22.3.9056",10.5755/j01.ms.22.3.9056,"Table 1, P5(120)",,vinyl_stereo
Polypropylene,Propylene,C=CC,,Mw,207823,0.9898464,g/mol,"Amer, I., Van Reenen, A., & Mokrani, T. (2016). The influence of molecular weight and tacticity on thermal, morphological and mechanical properties of Ziegler - Natta catalyzed isotactic and syndiotactic polypropylene blends. Medziagotyra, 22(3), 381‚Äö√Ñ√∂‚àö√ë‚àö¬®389. https://doi.org/10.5755/j01.ms.22.3.9056",10.5755/j01.ms.22.3.9056,"Table 1, P5(120)",,vinyl_stereo
Polypropylene,Propylene,C=CC,,PDI,2.9,0.9898464,,"Amer, I., Van Reenen, A., & Mokrani, T. (2016). The influence of molecular weight and tacticity on thermal, morphological and mechanical properties of Ziegler - Natta catalyzed isotactic and syndiotactic polypropylene blends. Medziagotyra, 22(3), 381‚Äö√Ñ√∂‚àö√ë‚àö¬®389. https://doi.org/10.5755/j01.ms.22.3.9056",10.5755/j01.ms.22.3.9056,"Table 1, P5(120)",,vinyl_stereo
Polypropylene,Propylene,C=CC,,Tc,118,0.9898464,C,"Amer, I., Van Reenen, A., & Mokrani, T. (2016). The influence of molecular weight and tacticity on thermal, morphological and mechanical properties of Ziegler - Natta catalyzed isotactic and syndiotactic polypropylene blends. Medziagotyra, 22(3), 381‚Äö√Ñ√∂‚àö√ë‚àö¬®389. https://doi.org/10.5755/j01.ms.22.3.9056",10.5755/j01.ms.22.3.9056,"Table 1, P5(120)",,vinyl_stereo
Polypropylene,Propylene,C=CC,,Tm,161,0.9898464,C,"Amer, I., Van Reenen, A., & Mokrani, T. (2016). The influence of molecular weight and tacticity on thermal, morphological and mechanical properties of Ziegler - Natta catalyzed isotactic and syndiotactic polypropylene blends. Medziagotyra, 22(3), 381‚Äö√Ñ√∂‚àö√ë‚àö¬®389. https://doi.org/10.5755/j01.ms.22.3.9056",10.5755/j01.ms.22.3.9056,"Table 1, P5(120)",,vinyl_stereo
Polypropylene,Propylene,C=CC,,Mn,162000,0.98465018,g/mol,"Amer, I., Van Reenen, A., & Mokrani, T. (2016). The influence of molecular weight and tacticity on thermal, morphological and mechanical properties of Ziegler - Natta catalyzed isotactic and syndiotactic polypropylene blends. Medziagotyra, 22(3), 381‚Äö√Ñ√∂‚àö√ë‚àö¬®389. https://doi.org/10.5755/j01.ms.22.3.9056",10.5755/j01.ms.22.3.9056,"Table 1, P8",,vinyl_stereo
Polypropylene,Propylene,C=CC,,Mw,228960,0.98465018,g/mol,"Amer, I., Van Reenen, A., & Mokrani, T. (2016). The influence of molecular weight and tacticity on thermal, morphological and mechanical properties of Ziegler - Natta catalyzed isotactic and syndiotactic polypropylene blends. Medziagotyra, 22(3), 381‚Äö√Ñ√∂‚àö√ë‚àö¬®389. https://doi.org/10.5755/j01.ms.22.3.9056",10.5755/j01.ms.22.3.9056,"Table 1, P8",,vinyl_stereo
Polypropylene,Propylene,C=CC,,PDI,6.4,0.98465018,,"Amer, I., Van Reenen, A., & Mokrani, T. (2016). The influence of molecular weight and tacticity on thermal, morphological and mechanical properties of Ziegler - Natta catalyzed isotactic and syndiotactic polypropylene blends. Medziagotyra, 22(3), 381‚Äö√Ñ√∂‚àö√ë‚àö¬®389. https://doi.org/10.5755/j01.ms.22.3.9056",10.5755/j01.ms.22.3.9056,"Table 1, P8",,vinyl_stereo
Polypropylene,Propylene,C=CC,,Tc,124.4,0.98465018,C,"Amer, I., Van Reenen, A., & Mokrani, T. (2016). The influence of molecular weight and tacticity on thermal, morphological and mechanical properties of Ziegler - Natta catalyzed isotactic and syndiotactic polypropylene blends. Medziagotyra, 22(3), 381‚Äö√Ñ√∂‚àö√ë‚àö¬®389. https://doi.org/10.5755/j01.ms.22.3.9056",10.5755/j01.ms.22.3.9056,"Table 1, P8",,vinyl_stereo
Polypropylene,Propylene,C=CC,,Tm,162,0.98465018,C,"Amer, I., Van Reenen, A., & Mokrani, T. (2016). The influence of molecular weight and tacticity on thermal, morphological and mechanical properties of Ziegler - Natta catalyzed isotactic and syndiotactic polypropylene blends. Medziagotyra, 22(3), 381‚Äö√Ñ√∂‚àö√ë‚àö¬®389. https://doi.org/10.5755/j01.ms.22.3.9056",10.5755/j01.ms.22.3.9056,"Table 1, P8",,vinyl_stereo
Polypropylene,Propylene,C=CC,,Mn,50978,0.9898464,g/mol,"Amer, I., Van Reenen, A., & Mokrani, T. (2016). The influence of molecular weight and tacticity on thermal, morphological and mechanical properties of Ziegler - Natta catalyzed isotactic and syndiotactic polypropylene blends. Medziagotyra, 22(3), 381‚Äö√Ñ√∂‚àö√ë‚àö¬®389. https://doi.org/10.5755/j01.ms.22.3.9056",10.5755/j01.ms.22.3.9056,"Table 1, P8(120)",,vinyl_stereo
Polypropylene,Propylene,C=CC,,Mw,178423,0.9898464,g/mol,"Amer, I., Van Reenen, A., & Mokrani, T. (2016). The influence of molecular weight and tacticity on thermal, morphological and mechanical properties of Ziegler - Natta catalyzed isotactic and syndiotactic polypropylene blends. Medziagotyra, 22(3), 381‚Äö√Ñ√∂‚àö√ë‚àö¬®389. https://doi.org/10.5755/j01.ms.22.3.9056",10.5755/j01.ms.22.3.9056,"Table 1, P8(120)",,vinyl_stereo
Polypropylene,Propylene,C=CC,,PDI,3.5,0.9898464,,"Amer, I., Van Reenen, A., & Mokrani, T. (2016). The influence of molecular weight and tacticity on thermal, morphological and mechanical properties of Ziegler - Natta catalyzed isotactic and syndiotactic polypropylene blends. Medziagotyra, 22(3), 381‚Äö√Ñ√∂‚àö√ë‚àö¬®389. https://doi.org/10.5755/j01.ms.22.3.9056",10.5755/j01.ms.22.3.9056,"Table 1, P8(120)",,vinyl_stereo
Polypropylene,Propylene,C=CC,,Tc,116.3,0.9898464,C,"Amer, I., Van Reenen, A., & Mokrani, T. (2016). The influence of molecular weight and tacticity on thermal, morphological and mechanical properties of Ziegler - Natta catalyzed isotactic and syndiotactic polypropylene blends. Medziagotyra, 22(3), 381‚Äö√Ñ√∂‚àö√ë‚àö¬®389. https://doi.org/10.5755/j01.ms.22.3.9056",10.5755/j01.ms.22.3.9056,"Table 1, P8(120)",,vinyl_stereo
Polypropylene,Propylene,C=CC,,Tm,158.6,0.9898464,C,"Amer, I., Van Reenen, A., & Mokrani, T. (2016). The influence of molecular weight and tacticity on thermal, morphological and mechanical properties of Ziegler - Natta catalyzed isotactic and syndiotactic polypropylene blends. Medziagotyra, 22(3), 381‚Äö√Ñ√∂‚àö√ë‚àö¬®389. https://doi.org/10.5755/j01.ms.22.3.9056",10.5755/j01.ms.22.3.9056,"Table 1, P8(120)",,vinyl_stereo
