Repository: tyo-nu/PolyIDRS_Paper

# PolyIDRS_Paper
Code and Figures for the PolyIDRS paper.

File: Supporting/Stereopolymer_Dataset.csv (part 2 of 28)
polymer_name,monomer_name,smiles_monomer,distribution,property,value,pm,units,ref,link/doi,comment,note,mechanism
Polypropylene,Propylene,C=CC,,Mn,32466.7647,0.9898464,g/mol,"Amer, I., Van Reenen, A., & Mokrani, T. (2016). The influence of molecular weight and tacticity on thermal, morphological and mechanical properties of Ziegler - Natta catalyzed isotactic and syndiotactic polypropylene blends. Medziagotyra, 22(3), 381‚Äö√Ñ√∂‚àö√ë‚àö¬®389. https://doi.org/10.5755/j01.ms.22.3.9056",10.5755/j01.ms.22.3.9056,"Table 1, P9(120)",,vinyl_stereo
Polypropylene,Propylene,C=CC,,Mw,110387,0.9898464,g/mol,"Amer, I., Van Reenen, A., & Mokrani, T. (2016). The influence of molecular weight and tacticity on thermal, morphological and mechanical properties of Ziegler - Natta catalyzed isotactic and syndiotactic polypropylene blends. Medziagotyra, 22(3), 381‚Äö√Ñ√∂‚àö√ë‚àö¬®389. https://doi.org/10.5755/j01.ms.22.3.9056",10.5755/j01.ms.22.3.9056,"Table 1, P9(120)",,vinyl_stereo
Polypropylene,Propylene,C=CC,,PDI,3.4,0.9898464,,"Amer, I., Van Reenen, A., & Mokrani, T. (2016). The influence of molecular weight and tacticity on thermal, morphological and mechanical properties of Ziegler - Natta catalyzed isotactic and syndiotactic polypropylene blends. Medziagotyra, 22(3), 381‚Äö√Ñ√∂‚àö√ë‚àö¬®389. https://doi.org/10.5755/j01.ms.22.3.9056",10.5755/j01.ms.22.3.9056,"Table 1, P9(120)",,vinyl_stereo
Polypropylene,Propylene,C=CC,,Tc,1,0.9898464,C,"Amer, I., Van Reenen, A., & Mokrani, T. (2016). The influence of molecular weight and tacticity on thermal, morphological and mechanical properties of Ziegler - Natta catalyzed isotactic and syndiotactic polypropylene blends. Medziagotyra, 22(3), 381‚Äö√Ñ√∂‚àö√ë‚àö¬®389. https://doi.org/10.5755/j01.ms.22.3.9056",10.5755/j01.ms.22.3.9056,"Table 1, P9(120)",,vinyl_stereo
Polypropylene,Propylene,C=CC,,Tm,158.7,0.9898464,C,"Amer, I., Van Reenen, A., & Mokrani, T. (2016). The influence of molecular weight and tacticity on thermal, morphological and mechanical properties of Ziegler - Natta catalyzed isotactic and syndiotactic polypropylene blends. Medziagotyra, 22(3), 381‚Äö√Ñ√∂‚àö√ë‚àö¬®389. https://doi.org/10.5755/j01.ms.22.3.9056",10.5755/j01.ms.22.3.9056,"Table 1, P9(120)",,vinyl_stereo
Poly(cyclohexyl acrylate),Cyclohexyl acrylate,C=CC(=O)OC1CCCCC1,,Tg,18.85,0.5,C,"Bicerano, J. (2002). Prediction of Polymer Properties. In Prediction of Polymer Properties. https://doi.org/10.1201/9780203910115",10.1201/9780203910115,Table 6.6.1,,vinyl_stereo
Poly(2-hydroxyethyl methacrylate),2-hydroxyethyl methacrylate,C=C(C)C(=O)OCCO,,Tg,85.85,0.5,C,"Bicerano, J. (2002). Prediction of Polymer Properties. In Prediction of Polymer Properties. https://doi.org/10.1201/9780203910115",10.1201/9780203910115,Table 6.6.10,,vinyl_stereo
Poly(2-hydroxyethyl methacrylate),2-hydroxyethyl methacrylate,C=C(C)C(=O)OCCO,,Tg,34.85,1,C,"Bicerano, J. (2002). Prediction of Polymer Properties. In Prediction of Polymer Properties. https://doi.org/10.1201/9780203910115",10.1201/9780203910115,Table 6.6.11,,vinyl_stereo
Poly(alpha-methylstyrene),Alpha-methylstyrene,C=C(C)c1ccccc1,,Tg,179.85,0,C,"Bicerano, J. (2002). Prediction of Polymer Properties. In Prediction of Polymer Properties. https://doi.org/10.1201/9780203910115",10.1201/9780203910115,Table 6.6.12,,vinyl_stereo
Poly(alpha-methylstyrene),Alpha-methylstyrene,C=C(C)c1ccccc1,,Tg,172.85,0.5,C,"Bicerano, J. (2002). Prediction of Polymer Properties. In Prediction of Polymer Properties. https://doi.org/10.1201/9780203910115",10.1201/9780203910115,Table 6.6.13,,vinyl_stereo
Poly(isobutyl methacrylate),Isobutyl methacrylate,C=C(C)C(=O)OCC(C)C,,Tg,119.85,0,C,"Bicerano, J. (2002). Prediction of Polymer Properties. In Prediction of Polymer Properties. https://doi.org/10.1201/9780203910115",10.1201/9780203910115,Table 6.6.14,,vinyl_stereo
Poly(isobutyl methacrylate),Isobutyl methacrylate,C=C(C)C(=O)OCC(C)C,,Tg,47.85,0.5,C,"Bicerano, J. (2002). Prediction of Polymer Properties. In Prediction of Polymer Properties. https://doi.org/10.1201/9780203910115",10.1201/9780203910115,Table 6.6.15,,vinyl_stereo
Poly(isobutyl methacrylate),Isobutyl methacrylate,C=C(C)C(=O)OCC(C)C,,Tg,7.85,1,C,"Bicerano, J. (2002). Prediction of Polymer Properties. In Prediction of Polymer Properties. https://doi.org/10.1201/9780203910115",10.1201/9780203910115,Table 6.6.16,,vinyl_stereo
Poly(isopropyl methacrylate),Isopropyl methacrylate,C=C(C)C(=O)OC(C)C,,Tg,138.85,0,C,"Bicerano, J. (2002). Prediction of Polymer Properties. In Prediction of Polymer Properties. https://doi.org/10.1201/9780203910115",10.1201/9780203910115,Table 6.6.17,,vinyl_stereo
Poly(isopropyl methacrylate),Isopropyl methacrylate,C=C(C)C(=O)OC(C)C,,Tg,53.85,0.5,C,"Bicerano, J. (2002). Prediction of Polymer Properties. In Prediction of Polymer Properties. https://doi.org/10.1201/9780203910115",10.1201/9780203910115,Table 6.6.18,,vinyl_stereo
Poly(isopropyl methacrylate),Isopropyl methacrylate,C=C(C)C(=O)OC(C)C,,Tg,26.85,1,C,"Bicerano, J. (2002). Prediction of Polymer Properties. In Prediction of Polymer Properties. https://doi.org/10.1201/9780203910115",10.1201/9780203910115,Table 6.6.19,,vinyl_stereo
Poly(cyclohexyl acrylate),Cyclohexyl acrylate,C=CC(=O)OC1CCCCC1,,Tg,11.85,1,C,"Bicerano, J. (2002). Prediction of Polymer Properties. In Prediction of Polymer Properties. https://doi.org/10.1201/9780203910115",10.1201/9780203910115,Table 6.6.2,,vinyl_stereo
Poly(isopropyl 2-chloroacrylate),Isopropyl 2-chloroacrylate,C=C(Cl)C(=O)OC(C)C,,Tg,135.85,0,C,"Bicerano, J. (2002). Prediction of Polymer Properties. In Prediction of Polymer Properties. https://doi.org/10.1201/9780203910115",10.1201/9780203910115,Table 6.6.20,,vinyl_stereo
Poly(isopropyl 2-chloroacrylate),Isopropyl 2-chloroacrylate,C=C(Cl)C(=O)OC(C)C,,Tg,89.85,0.5,C,"Bicerano, J. (2002). Prediction of Polymer Properties. In Prediction of Polymer Properties. https://doi.org/10.1201/9780203910115",10.1201/9780203910115,Table 6.6.21,,vinyl_stereo
Poly(isopropyl 2-chloroacrylate),Isopropyl 2-chloroacrylate,C=C(Cl)C(=O)OC(C)C,,Tg,67.85,1,C,"Bicerano, J. (2002). Prediction of Polymer Properties. In Prediction of Polymer Properties. https://doi.org/10.1201/9780203910115",10.1201/9780203910115,Table 6.6.22,,vinyl_stereo
Poly(isopropyl acrylate),Isopropyl acrylate,C=CC(=O)OC(C)C,,Tg,-3.15,0,C,"Bicerano, J. (2002). Prediction of Polymer Properties. In Prediction of Polymer Properties. https://doi.org/10.1201/9780203910115",10.1201/9780203910115,Table 6.6.23,,vinyl_stereo
Poly(isopropyl acrylate),Isopropyl acrylate,C=CC(=O)OC(C)C,,Tg,-6.15,0.5,C,"Bicerano, J. (2002). Prediction of Polymer Properties. In Prediction of Polymer Properties. https://doi.org/10.1201/9780203910115",10.1201/9780203910115,Table 6.6.24,,vinyl_stereo
Poly(isopropyl acrylate),Isopropyl acrylate,C=CC(=O)OC(C)C,,Tg,-11.15,1,C,"Bicerano, J. (2002). Prediction of Polymer Properties. In Prediction of Polymer Properties. https://doi.org/10.1201/9780203910115",10.1201/9780203910115,Table 6.6.25,,vinyl_stereo
Polypropylene,propylene,C=CC,,Tg,-4.15,0,C,"Bicerano, J. (2002). Prediction of Polymer Properties. In Prediction of Polymer Properties. https://doi.org/10.1201/9780203910115",10.1201/9780203910115,Table 6.6.26,,vinyl_stereo
Polypropylene,propylene,C=CC,,Tg,-6.15,0.5,C,"Bicerano, J. (2002). Prediction of Polymer Properties. In Prediction of Polymer Properties. https://doi.org/10.1201/9780203910115",10.1201/9780203910115,Table 6.6.27,,vinyl_stereo
Polypropylene,propylene,C=CC,,Tg,-18.15,1,C,"Bicerano, J. (2002). Prediction of Polymer Properties. In Prediction of Polymer Properties. https://doi.org/10.1201/9780203910115",10.1201/9780203910115,Table 6.6.28,,vinyl_stereo
Poly(sec-butyl acrylate),Sec-butyl acrylate,C=CC(=O)OC(C)CC,,Tg,-22.15,0.5,C,"Bicerano, J. (2002). Prediction of Polymer Properties. In Prediction of Polymer Properties. https://doi.org/10.1201/9780203910115",10.1201/9780203910115,Table 6.6.29,,vinyl_stereo
Polystyrene,Styrene,C=Cc1ccccc1,,Tg,104.85,0,C,"Bicerano, J. (2002). Prediction of Polymer Properties. In Prediction of Polymer Properties. https://doi.org/10.1201/9780203910115",10.1201/9780203910115,Table 6.6.3,,vinyl_stereo
Poly(sec-butyl acrylate),Sec-butyl acrylate,C=CC(=O)OC(C)CC,,Tg,-23.15,1,C,"Bicerano, J. (2002). Prediction of Polymer Properties. In Prediction of Polymer Properties. https://doi.org/10.1201/9780203910115",10.1201/9780203910115,Table 6.6.30,,vinyl_stereo
Poly(n-butyl methacrylate),n-butyl methacrylate,C=C(C)C(=O)OCCCC,,Tg,87.85,0,C,"Bicerano, J. (2002). Prediction of Polymer Properties. In Prediction of Polymer Properties. https://doi.org/10.1201/9780203910115",10.1201/9780203910115,Table 6.6.31,,vinyl_stereo
Poly(n-butyl methacrylate),n-butyl methacrylate,C=C(C)C(=O)OCCCC,,Tg,19.85,0.5,C,"Bicerano, J. (2002). Prediction of Polymer Properties. In Prediction of Polymer Properties. https://doi.org/10.1201/9780203910115",10.1201/9780203910115,Table 6.6.32,,vinyl_stereo
Poly(n-butyl methacrylate),n-butyl methacrylate,C=C(C)C(=O)OCCCC,,Tg,-24.15,1,C,"Bicerano, J. (2002). Prediction of Polymer Properties. In Prediction of Polymer Properties. https://doi.org/10.1201/9780203910115",10.1201/9780203910115,Table 6.6.33,,vinyl_stereo
Poly(ethyl methacrylate),Ethyl methacrylate,C=C(C)C(=O)OCC,,Tg,119.85,0,C,"Bicerano, J. (2002). Prediction of Polymer Properties. In Prediction of Polymer Properties. https://doi.org/10.1201/9780203910115",10.1201/9780203910115,Table 6.6.34,,vinyl_stereo
Poly(ethyl methacrylate),Ethyl methacrylate,C=C(C)C(=O)OCC,,Tg,50.85,0.5,C,"Bicerano, J. (2002). Prediction of Polymer Properties. In Prediction of Polymer Properties. https://doi.org/10.1201/9780203910115",10.1201/9780203910115,Table 6.6.35,,vinyl_stereo
Poly(ethyl methacrylate),Ethyl methacrylate,C=C(C)C(=O)OCC,,Tg,7.85,1,C,"Bicerano, J. (2002). Prediction of Polymer Properties. In Prediction of Polymer Properties. https://doi.org/10.1201/9780203910115",10.1201/9780203910115,Table 6.6.36,,vinyl_stereo
Poly(ethyl 2-chloroacrylate),Ethyl 2-chloroacrylate,C=C(Cl)C(=O)OCC,,Tg,119.85,0,C,"Bicerano, J. (2002). Prediction of Polymer Properties. In Prediction of Polymer Properties. https://doi.org/10.1201/9780203910115",10.1201/9780203910115,Table 6.6.37,,vinyl_stereo
Poly(ethyl 2-chloroacrylate),Ethyl 2-chloroacrylate,C=C(Cl)C(=O)OCC,,Tg,92.85,0.5,C,"Bicerano, J. (2002). Prediction of Polymer Properties. In Prediction of Polymer Properties. https://doi.org/10.1201/9780203910115",10.1201/9780203910115,Table 6.6.38,,vinyl_stereo
Poly(ethyl 2-chloroacrylate),Ethyl 2-chloroacrylate,C=C(Cl)C(=O)OCC,,Tg,36.85,1,C,"Bicerano, J. (2002). Prediction of Polymer Properties. In Prediction of Polymer Properties. https://doi.org/10.1201/9780203910115",10.1201/9780203910115,Table 6.6.39,,vinyl_stereo
Polystyrene,Styrene,C=Cc1ccccc1,,Tg,99.85,0.5,C,"Bicerano, J. (2002). Prediction of Polymer Properties. In Prediction of Polymer Properties. https://doi.org/10.1201/9780203910115",10.1201/9780203910115,Table 6.6.4,,vinyl_stereo
Poly(ethyl acrylate),Ethyl Acrylate,C=CC(=O)OCC,,Tg,-24.15,0.5,C,"Bicerano, J. (2002). Prediction of Polymer Properties. In Prediction of Polymer Properties. https://doi.org/10.1201/9780203910115",10.1201/9780203910115,Table 6.6.40,,vinyl_stereo
Poly(ethyl acrylate),Ethyl Acrylate,C=CC(=O)OCC,,Tg,-25.15,1,C,"Bicerano, J. (2002). Prediction of Polymer Properties. In Prediction of Polymer Properties. https://doi.org/10.1201/9780203910115",10.1201/9780203910115,Table 6.6.41,,vinyl_stereo
Poly(methyl 2-chloroacrylate),Methyl 2-chloroacrylate,C=C(Cl)C(=O)OC,,Tg,176.85,0,C,"Bicerano, J. (2002). Prediction of Polymer Properties. In Prediction of Polymer Properties. https://doi.org/10.1201/9780203910115",10.1201/9780203910115,Table 6.6.42,,vinyl_stereo
Poly(methyl 2-chloroacrylate),Methyl 2-chloroacrylate,C=C(Cl)C(=O)OC,,Tg,142.85,0.5,C,"Bicerano, J. (2002). Prediction of Polymer Properties. In Prediction of Polymer Properties. https://doi.org/10.1201/9780203910115",10.1201/9780203910115,Table 6.6.43,,vinyl_stereo
Poly(methyl 2-chloroacrylate),Methyl 2-chloroacrylate,C=C(Cl)C(=O)OC,,Tg,84.85,1,C,"Bicerano, J. (2002). Prediction of Polymer Properties. In Prediction of Polymer Properties. https://doi.org/10.1201/9780203910115",10.1201/9780203910115,Table 6.6.44,,vinyl_stereo
Poly(methyl acrylate),Methyl acrylate,C=CC(=O)OC,,Tg,7.85,0.5,C,"Bicerano, J. (2002). Prediction of Polymer Properties. In Prediction of Polymer Properties. https://doi.org/10.1201/9780203910115",10.1201/9780203910115,Table 6.6.45,,vinyl_stereo
Poly(methyl acrylate),Methyl acrylate,C=CC(=O)OC,,Tg,9.85,1,C,"Bicerano, J. (2002). Prediction of Polymer Properties. In Prediction of Polymer Properties. https://doi.org/10.1201/9780203910115",10.1201/9780203910115,Table 6.6.46,,vinyl_stereo
Poly(methyl methacrylate),Methyl methacrylate,C=C(C)C(=O)OC,,Tg,159.85,0,C,"Bicerano, J. (2002). Prediction of Polymer Properties. In Prediction of Polymer Properties. https://doi.org/10.1201/9780203910115",10.1201/9780203910115,Table 6.6.47,,vinyl_stereo
Poly(methyl methacrylate),Methyl methacrylate,C=C(C)C(=O)OC,,Tg,104.85,0.5,C,"Bicerano, J. (2002). Prediction of Polymer Properties. In Prediction of Polymer Properties. https://doi.org/10.1201/9780203910115",10.1201/9780203910115,Table 6.6.48,,vinyl_stereo
Poly(methyl methacrylate),Methyl methacrylate,C=C(C)C(=O)OC,,Tg,42.84,1,C,"Bicerano, J. (2002). Prediction of Polymer Properties. In Prediction of Polymer Properties. https://doi.org/10.1201/9780203910115",10.1201/9780203910115,Table 6.6.49,,vinyl_stereo
Polystyrene,Styrene,C=Cc1ccccc1,,Tg,86.85,1,C,"Bicerano, J. (2002). Prediction of Polymer Properties. In Prediction of Polymer Properties. https://doi.org/10.1201/9780203910115",10.1201/9780203910115,Table 6.6.5,,vinyl_stereo
Poly(cyclohexyl methacrylate),Cyclohexyl methacrylate,C=C(C)C(=O)OC1CCCCC1,,Tg,162.85,0,C,"Bicerano, J. (2002). Prediction of Polymer Properties. In Prediction of Polymer Properties. https://doi.org/10.1201/9780203910115",10.1201/9780203910115,Table 6.6.6,,vinyl_stereo
Poly(cyclohexyl methacrylate),Cyclohexyl methacrylate,C=C(C)C(=O)OC1CCCCC1,,Tg,103.85,0.5,C,"Bicerano, J. (2002). Prediction of Polymer Properties. In Prediction of Polymer Properties. https://doi.org/10.1201/9780203910115",10.1201/9780203910115,Table 6.6.7,,vinyl_stereo
Poly(cyclohexyl methacrylate),Cyclohexyl methacrylate,C=C(C)C(=O)OC1CCCCC1,,Tg,50.85,1,C,"Bicerano, J. (2002). Prediction of Polymer Properties. In Prediction of Polymer Properties. https://doi.org/10.1201/9780203910115",10.1201/9780203910115,Table 6.6.8,,vinyl_stereo
Poly(2-hydroxyethyl methacrylate),2-hydroxyethyl methacrylate,C=C(C)C(=O)OCCO,,Tg,103.85,0,C,"Bicerano, J. (2002). Prediction of Polymer Properties. In Prediction of Polymer Properties. https://doi.org/10.1201/9780203910115",10.1201/9780203910115,Table 6.6.9,,vinyl_stereo
Poly(N-isopropylacrylamide),N-isopropylacrylamide,C=CC(=O)NC(C)C,,Mn,76700,0.47,g/mol,"Biswas, C. S., Patel, V. K., Vishwakarma, N. K., Tiwari, V. K., Maiti, B., Maiti, P., Kamigaito, M., Okamoto, Y., & Ray, B. (2011). Effects of tacticity and molecular weight of poly(N -isopropylacrylamide) on its glass transition temperature. Macromolecules, 44(14), 5822‚Äö√Ñ√∂‚àö√ë‚àö¬®5824. https://doi.org/10.1021/ma200735k",10.1021/ma200735k,Table 1.m-47,,vinyl_stereo
Poly(N-isopropylacrylamide),N-isopropylacrylamide,C=CC(=O)NC(C)C,,Mw,94341,0.47,g/mol,"Biswas, C. S., Patel, V. K., Vishwakarma, N. K., Tiwari, V. K., Maiti, B., Maiti, P., Kamigaito, M., Okamoto, Y., & Ray, B. (2011). Effects of tacticity and molecular weight of poly(N -isopropylacrylamide) on its glass transition temperature. Macromolecules, 44(14), 5822‚Äö√Ñ√∂‚àö√ë‚àö¬®5824. https://doi.org/10.1021/ma200735k",10.1021/ma200735k,Table 1.m-47,,vinyl_stereo
Poly(N-isopropylacrylamide),N-isopropylacrylamide,C=CC(=O)NC(C)C,,PDI,1.23,0.47,,"Biswas, C. S., Patel, V. K., Vishwakarma, N. K., Tiwari, V. K., Maiti, B., Maiti, P., Kamigaito, M., Okamoto, Y., & Ray, B. (2011). Effects of tacticity and molecular weight of poly(N -isopropylacrylamide) on its glass transition temperature. Macromolecules, 44(14), 5822‚Äö√Ñ√∂‚àö√ë‚àö¬®5824. https://doi.org/10.1021/ma200735k",10.1021/ma200735k,Table 1.m-47,,vinyl_stereo
Poly(N-isopropylacrylamide),N-isopropylacrylamide,C=CC(=O)NC(C)C,,Tg,141.48,0.47,C,"Biswas, C. S., Patel, V. K., Vishwakarma, N. K., Tiwari, V. K., Maiti, B., Maiti, P., Kamigaito, M., Okamoto, Y., & Ray, B. (2011). Effects of tacticity and molecular weight of poly(N -isopropylacrylamide) on its glass transition temperature. Macromolecules, 44(14), 5822‚Äö√Ñ√∂‚àö√ë‚àö¬®5824. https://doi.org/10.1021/ma200735k",10.1021/ma200735k,Table 1.m-47,,vinyl_stereo
Poly(N-isopropylacrylamide),N-isopropylacrylamide,C=CC(=O)NC(C)C,,Mn,102000,0.62,g/mol,"Biswas, C. S., Patel, V. K., Vishwakarma, N. K., Tiwari, V. K., Maiti, B., Maiti, P., Kamigaito, M., Okamoto, Y., & Ray, B. (2011). Effects of tacticity and molecular weight of poly(N -isopropylacrylamide) on its glass transition temperature. Macromolecules, 44(14), 5822‚Äö√Ñ√∂‚àö√ë‚àö¬®5824. https://doi.org/10.1021/ma200735k",10.1021/ma200735k,Table 1.m-62,,vinyl_stereo
Poly(N-isopropylacrylamide),N-isopropylacrylamide,C=CC(=O)NC(C)C,,Mw,127500,0.62,g/mol,"Biswas, C. S., Patel, V. K., Vishwakarma, N. K., Tiwari, V. K., Maiti, B., Maiti, P., Kamigaito, M., Okamoto, Y., & Ray, B. (2011). Effects of tacticity and molecular weight of poly(N -isopropylacrylamide) on its glass transition temperature. Macromolecules, 44(14), 5822‚Äö√Ñ√∂‚àö√ë‚àö¬®5824. https://doi.org/10.1021/ma200735k",10.1021/ma200735k,Table 1.m-62,,vinyl_stereo
Poly(N-isopropylacrylamide),N-isopropylacrylamide,C=CC(=O)NC(C)C,,PDI,1.25,0.62,,"Biswas, C. S., Patel, V. K., Vishwakarma, N. K., Tiwari, V. K., Maiti, B., Maiti, P., Kamigaito, M., Okamoto, Y., & Ray, B. (2011). Effects of tacticity and molecular weight of poly(N -isopropylacrylamide) on its glass transition temperature. Macromolecules, 44(14), 5822‚Äö√Ñ√∂‚àö√ë‚àö¬®5824. https://doi.org/10.1021/ma200735k",10.1021/ma200735k,Table 1.m-62,,vinyl_stereo
Poly(N-isopropylacrylamide),N-isopropylacrylamide,C=CC(=O)NC(C)C,,Tg,135.76,0.62,C,"Biswas, C. S., Patel, V. K., Vishwakarma, N. K., Tiwari, V. K., Maiti, B., Maiti, P., Kamigaito, M., Okamoto, Y., & Ray, B. (2011). Effects of tacticity and molecular weight of poly(N -isopropylacrylamide) on its glass transition temperature. Macromolecules, 44(14), 5822‚Äö√Ñ√∂‚àö√ë‚àö¬®5824. https://doi.org/10.1021/ma200735k",10.1021/ma200735k,Table 1.m-62,,vinyl_stereo
Poly(N-isopropylacrylamide),N-isopropylacrylamide,C=CC(=O)NC(C)C,,Mn,93800,0.68,g/mol,"Biswas, C. S., Patel, V. K., Vishwakarma, N. K., Tiwari, V. K., Maiti, B., Maiti, P., Kamigaito, M., Okamoto, Y., & Ray, B. (2011). Effects of tacticity and molecular weight of poly(N -isopropylacrylamide) on its glass transition temperature. Macromolecules, 44(14), 5822‚Äö√Ñ√∂‚àö√ë‚àö¬®5824. https://doi.org/10.1021/ma200735k",10.1021/ma200735k,Table 1.m-68,,vinyl_stereo
Poly(N-isopropylacrylamide),N-isopropylacrylamide,C=CC(=O)NC(C)C,,Mw,125692,0.68,g/mol,"Biswas, C. S., Patel, V. K., Vishwakarma, N. K., Tiwari, V. K., Maiti, B., Maiti, P., Kamigaito, M., Okamoto, Y., & Ray, B. (2011). Effects of tacticity and molecular weight of poly(N -isopropylacrylamide) on its glass transition temperature. Macromolecules, 44(14), 5822‚Äö√Ñ√∂‚àö√ë‚àö¬®5824. https://doi.org/10.1021/ma200735k",10.1021/ma200735k,Table 1.m-68,,vinyl_stereo
Poly(N-isopropylacrylamide),N-isopropylacrylamide,C=CC(=O)NC(C)C,,PDI,1.34,0.68,,"Biswas, C. S., Patel, V. K., Vishwakarma, N. K., Tiwari, V. K., Maiti, B., Maiti, P., Kamigaito, M., Okamoto, Y., & Ray, B. (2011). Effects of tacticity and molecular weight of poly(N -isopropylacrylamide) on its glass transition temperature. Macromolecules, 44(14), 5822‚Äö√Ñ√∂‚àö√ë‚àö¬®5824. https://doi.org/10.1021/ma200735k",10.1021/ma200735k,Table 1.m-68,,vinyl_stereo
Poly(N-isopropylacrylamide),N-isopropylacrylamide,C=CC(=O)NC(C)C,,Tg,134.62,0.68,C,"Biswas, C. S., Patel, V. K., Vishwakarma, N. K., Tiwari, V. K., Maiti, B., Maiti, P., Kamigaito, M., Okamoto, Y., & Ray, B. (2011). Effects of tacticity and molecular weight of poly(N -isopropylacrylamide) on its glass transition temperature. Macromolecules, 44(14), 5822‚Äö√Ñ√∂‚àö√ë‚àö¬®5824. https://doi.org/10.1021/ma200735k",10.1021/ma200735k,Table 1.m-68,,vinyl_stereo
Poly(N-isopropylacrylamide),N-isopropylacrylamide,C=CC(=O)NC(C)C,,Mn,96300,0.81,g/mol,"Biswas, C. S., Patel, V. K., Vishwakarma, N. K., Tiwari, V. K., Maiti, B., Maiti, P., Kamigaito, M., Okamoto, Y., & Ray, B. (2011). Effects of tacticity and molecular weight of poly(N -isopropylacrylamide) on its glass transition temperature. Macromolecules, 44(14), 5822‚Äö√Ñ√∂‚àö√ë‚àö¬®5824. https://doi.org/10.1021/ma200735k",10.1021/ma200735k,Table 1.m-81,,vinyl_stereo
Poly(N-isopropylacrylamide),N-isopropylacrylamide,C=CC(=O)NC(C)C,,Mw,124227,0.81,g/mol,"Biswas, C. S., Patel, V. K., Vishwakarma, N. K., Tiwari, V. K., Maiti, B., Maiti, P., Kamigaito, M., Okamoto, Y., & Ray, B. (2011). Effects of tacticity and molecular weight of poly(N -isopropylacrylamide) on its glass transition temperature. Macromolecules, 44(14), 5822‚Äö√Ñ√∂‚àö√ë‚àö¬®5824. https://doi.org/10.1021/ma200735k",10.1021/ma200735k,Table 1.m-81,,vinyl_stereo
Poly(N-isopropylacrylamide),N-isopropylacrylamide,C=CC(=O)NC(C)C,,PDI,1.29,0.81,,"Biswas, C. S., Patel, V. K., Vishwakarma, N. K., Tiwari, V. K., Maiti, B., Maiti, P., Kamigaito, M., Okamoto, Y., & Ray, B. (2011). Effects of tacticity and molecular weight of poly(N -isopropylacrylamide) on its glass transition temperature. Macromolecules, 44(14), 5822‚Äö√Ñ√∂‚àö√ë‚àö¬®5824. https://doi.org/10.1021/ma200735k",10.1021/ma200735k,Table 1.m-81,,vinyl_stereo
Poly(N-isopropylacrylamide),N-isopropylacrylamide,C=CC(=O)NC(C)C,,Tg,130.68,0.81,C,"Biswas, C. S., Patel, V. K., Vishwakarma, N. K., Tiwari, V. K., Maiti, B., Maiti, P., Kamigaito, M., Okamoto, Y., & Ray, B. (2011). Effects of tacticity and molecular weight of poly(N -isopropylacrylamide) on its glass transition temperature. Macromolecules, 44(14), 5822‚Äö√Ñ√∂‚àö√ë‚àö¬®5824. https://doi.org/10.1021/ma200735k",10.1021/ma200735k,Table 1.m-81,,vinyl_stereo
Poly(N-isopropylacrylamide),N-isopropylacrylamide,C=CC(=O)NC(C)C,,Mn,69700,0.88,g/mol,"Biswas, C. S., Patel, V. K., Vishwakarma, N. K., Tiwari, V. K., Maiti, B., Maiti, P., Kamigaito, M., Okamoto, Y., & Ray, B. (2011). Effects of tacticity and molecular weight of poly(N -isopropylacrylamide) on its glass transition temperature. Macromolecules, 44(14), 5822‚Äö√Ñ√∂‚àö√ë‚àö¬®5824. https://doi.org/10.1021/ma200735k",10.1021/ma200735k,Table 1.m-88,,vinyl_stereo
Poly(N-isopropylacrylamide),N-isopropylacrylamide,C=CC(=O)NC(C)C,,Mw,89216,0.88,g/mol,"Biswas, C. S., Patel, V. K., Vishwakarma, N. K., Tiwari, V. K., Maiti, B., Maiti, P., Kamigaito, M., Okamoto, Y., & Ray, B. (2011). Effects of tacticity and molecular weight of poly(N -isopropylacrylamide) on its glass transition temperature. Macromolecules, 44(14), 5822‚Äö√Ñ√∂‚àö√ë‚àö¬®5824. https://doi.org/10.1021/ma200735k",10.1021/ma200735k,Table 1.m-88,,vinyl_stereo
Poly(N-isopropylacrylamide),N-isopropylacrylamide,C=CC(=O)NC(C)C,,PDI,1.28,0.88,,"Biswas, C. S., Patel, V. K., Vishwakarma, N. K., Tiwari, V. K., Maiti, B., Maiti, P., Kamigaito, M., Okamoto, Y., & Ray, B. (2011). Effects of tacticity and molecular weight of poly(N -isopropylacrylamide) on its glass transition temperature. Macromolecules, 44(14), 5822‚Äö√Ñ√∂‚àö√ë‚àö¬®5824. https://doi.org/10.1021/ma200735k",10.1021/ma200735k,Table 1.m-88,,vinyl_stereo
Poly(N-isopropylacrylamide),N-isopropylacrylamide,C=CC(=O)NC(C)C,,Tg,126.59,0.88,C,"Biswas, C. S., Patel, V. K., Vishwakarma, N. K., Tiwari, V. K., Maiti, B., Maiti, P., Kamigaito, M., Okamoto, Y., & Ray, B. (2011). Effects of tacticity and molecular weight of poly(N -isopropylacrylamide) on its glass transition temperature. Macromolecules, 44(14), 5822‚Äö√Ñ√∂‚àö√ë‚àö¬®5824. https://doi.org/10.1021/ma200735k",10.1021/ma200735k,Table 1.m-88,,vinyl_stereo
Poly(methyl methacrylate),Methyl methacrylate,C=C(C)C(=O)OC,,Mn,2500000,0.12,g/mol,"Bywater, S., & Toporowski, P. M. (1972). Effect of stereostructure on glass transition temperatures of poly(methyl methacrylate). Polymer, 13(3), 94‚Äö√Ñ√∂‚àö√ë‚àö¬®96. https://doi.org/10.1016/S0032-3861(72)80001-10",10.1016/S0032-3861(72)80001-10,Table 2.1,,vinyl_stereo
Poly(methyl methacrylate),Methyl methacrylate,C=C(C)C(=O)OC,,Tg,103,0.12,C,"Bywater, S., & Toporowski, P. M. (1972). Effect of stereostructure on glass transition temperatures of poly(methyl methacrylate). Polymer, 13(3), 94‚Äö√Ñ√∂‚àö√ë‚àö¬®96. https://doi.org/10.1016/S0032-3861(72)80001-10",10.1016/S0032-3861(72)80001-10,Table 2.1,,vinyl_stereo
Poly(methyl methacrylate),Methyl methacrylate,C=C(C)C(=O)OC,,Mn,2500000,0.02,g/mol,"Bywater, S., & Toporowski, P. M. (1972). Effect of stereostructure on glass transition temperatures of poly(methyl methacrylate). Polymer, 13(3), 94‚Äö√Ñ√∂‚àö√ë‚àö¬®96. https://doi.org/10.1016/S0032-3861(72)80001-10",10.1016/S0032-3861(72)80001-10,Table 2.2,,vinyl_stereo
Poly(methyl methacrylate),Methyl methacrylate,C=C(C)C(=O)OC,,Mn,2500000,0.98,g/mol,"Bywater, S., & Toporowski, P. M. (1972). Effect of stereostructure on glass transition temperatures of poly(methyl methacrylate). Polymer, 13(3), 94‚Äö√Ñ√∂‚àö√ë‚àö¬®96. https://doi.org/10.1016/S0032-3861(72)80001-10",10.1016/S0032-3861(72)80001-10,Table 2.3,,vinyl_stereo
Poly(methyl methacrylate),Methyl methacrylate,C=C(C)C(=O)OC,,Mn,2500000,0.86,g/mol,"Bywater, S., & Toporowski, P. M. (1972). Effect of stereostructure on glass transition temperatures of poly(methyl methacrylate). Polymer, 13(3), 94‚Äö√Ñ√∂‚àö√ë‚àö¬®96. https://doi.org/10.1016/S0032-3861(72)80001-10",10.1016/S0032-3861(72)80001-10,Table 2.4,,vinyl_stereo
Poly(methyl methacrylate),Methyl methacrylate,C=C(C)C(=O)OC,,Mn,2500000,0.6,g/mol,"Bywater, S., & Toporowski, P. M. (1972). Effect of stereostructure on glass transition temperatures of poly(methyl methacrylate). Polymer, 13(3), 94‚Äö√Ñ√∂‚àö√ë‚àö¬®96. https://doi.org/10.1016/S0032-3861(72)80001-10",10.1016/S0032-3861(72)80001-10,Table 2.5,,vinyl_stereo
Poly(methyl methacrylate),Methyl methacrylate,C=C(C)C(=O)OC,,Mn,2500000,0.24,g/mol,"Bywater, S., & Toporowski, P. M. (1972). Effect of stereostructure on glass transition temperatures of poly(methyl methacrylate). Polymer, 13(3), 94‚Äö√Ñ√∂‚àö√ë‚àö¬®96. https://doi.org/10.1016/S0032-3861(72)80001-10",10.1016/S0032-3861(72)80001-10,Table 2.6,,vinyl_stereo
Poly(methyl methacrylate),Methyl methacrylate,C=C(C)C(=O)OC,,Tg,105,0.02,C,"Bywater, S., & Toporowski, P. M. (1972). Effect of stereostructure on glass transition temperatures of poly(methyl methacrylate). Polymer, 13(3), 94‚Äö√Ñ√∂‚àö√ë‚àö¬®96. https://doi.org/10.1016/S0032-3861(72)80001-10",10.1016/S0032-3861(72)80001-10,Table 2.2,,vinyl_stereo
Poly(methyl methacrylate),Methyl methacrylate,C=C(C)C(=O)OC,,Tg,38,0.98,C,"Bywater, S., & Toporowski, P. M. (1972). Effect of stereostructure on glass transition temperatures of poly(methyl methacrylate). Polymer, 13(3), 94‚Äö√Ñ√∂‚àö√ë‚àö¬®96. https://doi.org/10.1016/S0032-3861(72)80001-10",10.1016/S0032-3861(72)80001-10,Table 2.3,,vinyl_stereo
Poly(methyl methacrylate),Methyl methacrylate,C=C(C)C(=O)OC,,Tg,44,0.86,C,"Bywater, S., & Toporowski, P. M. (1972). Effect of stereostructure on glass transition temperatures of poly(methyl methacrylate). Polymer, 13(3), 94‚Äö√Ñ√∂‚àö√ë‚àö¬®96. https://doi.org/10.1016/S0032-3861(72)80001-10",10.1016/S0032-3861(72)80001-10,Table 2.4,,vinyl_stereo
Poly(methyl methacrylate),Methyl methacrylate,C=C(C)C(=O)OC,,Tg,58,0.6,C,"Bywater, S., & Toporowski, P. M. (1972). Effect of stereostructure on glass transition temperatures of poly(methyl methacrylate). Polymer, 13(3), 94‚Äö√Ñ√∂‚àö√ë‚àö¬®96. https://doi.org/10.1016/S0032-3861(72)80001-10",10.1016/S0032-3861(72)80001-10,Table 2.5,,vinyl_stereo
Poly(methyl methacrylate),Methyl methacrylate,C=C(C)C(=O)OC,,Tg,101,0.24,C,"Bywater, S., & Toporowski, P. M. (1972). Effect of stereostructure on glass transition temperatures of poly(methyl methacrylate). Polymer, 13(3), 94‚Äö√Ñ√∂‚àö√ë‚àö¬®96. https://doi.org/10.1016/S0032-3861(72)80001-10",10.1016/S0032-3861(72)80001-10,Table 2.6,,vinyl_stereo
poly(lactic acid),(R)-lactic acid.(S)-lactic acid,C[C@@H](O)C(=O)O.C[C@H](O)C(=O)O,,Mn,154600,0.4,g/mol,"Chile, L. E., Mehrkhodavandi, P., & Hatzikiriakos, S. G. (2016). A Comparison of the Rheological and Mechanical Properties of Isotactic, Syndiotactic, and Heterotactic Poly(lactide). Macromolecules, 49(3), 909-919. https://doi.org/10.1021/acs.macromol.5b02568",_10.1021/acs.macromol.5b02568,"Table 2,#1",,ester_stereo
poly(lactic acid),(R)-lactic acid.(S)-lactic acid,C[C@@H](O)C(=O)O.C[C@H](O)C(=O)O,,Mw,173152,0.4,g/mol,"Chile, L. E., Mehrkhodavandi, P., & Hatzikiriakos, S. G. (2016). A Comparison of the Rheological and Mechanical Properties of Isotactic, Syndiotactic, and Heterotactic Poly(lactide). Macromolecules, 49(3), 909-919. https://doi.org/10.1021/acs.macromol.5b02568",_10.1021/acs.macromol.5b02568,"Table 2,#1",,ester_stereo
poly(lactic acid),(R)-lactic acid.(S)-lactic acid,C[C@@H](O)C(=O)O.C[C@H](O)C(=O)O,,PDI,1.12,0.4,,"Chile, L. E., Mehrkhodavandi, P., & Hatzikiriakos, S. G. (2016). A Comparison of the Rheological and Mechanical Properties of Isotactic, Syndiotactic, and Heterotactic Poly(lactide). Macromolecules, 49(3), 909-919. https://doi.org/10.1021/acs.macromol.5b02568",_10.1021/acs.macromol.5b02568,"Table 2,#1",,ester_stereo
poly(lactic acid),(R)-lactic acid.(S)-lactic acid,C[C@@H](O)C(=O)O.C[C@H](O)C(=O)O,,Tm,31.9,0.4,C,"Chile, L. E., Mehrkhodavandi, P., & Hatzikiriakos, S. G. (2016). A Comparison of the Rheological and Mechanical Properties of Isotactic, Syndiotactic, and Heterotactic Poly(lactide). Macromolecules, 49(3), 909-919. https://doi.org/10.1021/acs.macromol.5b02568",_10.1021/acs.macromol.5b02568,"Table 2,#1",,ester_stereo
poly(lactic acid),(R)-lactic acid.(S)-lactic acid,C[C@@H](O)C(=O)O.C[C@H](O)C(=O)O,,Mn,191205,0.04,g/mol,"Chile, L. E., Mehrkhodavandi, P., & Hatzikiriakos, S. G. (2016). A Comparison of the Rheological and Mechanical Properties of Isotactic, Syndiotactic, and Heterotactic Poly(lactide). Macromolecules, 49(3), 909-919. https://doi.org/10.1021/acs.macromol.5b02568",_10.1021/acs.macromol.5b02568,"Table 2,#2",,ester_stereo
poly(lactic acid),(R)-lactic acid.(S)-lactic acid,C[C@@H](O)C(=O)O.C[C@H](O)C(=O)O,,Mw,182100,0.04,g/mol,"Chile, L. E., Mehrkhodavandi, P., & Hatzikiriakos, S. G. (2016). A Comparison of the Rheological and Mechanical Properties of Isotactic, Syndiotactic, and Heterotactic Poly(lactide). Macromolecules, 49(3), 909-919. https://doi.org/10.1021/acs.macromol.5b02568",_10.1021/acs.macromol.5b02568,"Table 2,#2",,ester_stereo
poly(lactic acid),(R)-lactic acid.(S)-lactic acid,C[C@@H](O)C(=O)O.C[C@H](O)C(=O)O,,PDI,1.05,0.04,,"Chile, L. E., Mehrkhodavandi, P., & Hatzikiriakos, S. G. (2016). A Comparison of the Rheological and Mechanical Properties of Isotactic, Syndiotactic, and Heterotactic Poly(lactide). Macromolecules, 49(3), 909-919. https://doi.org/10.1021/acs.macromol.5b02568",_10.1021/acs.macromol.5b02568,"Table 2,#2",,ester_stereo
poly(lactic acid),(R)-lactic acid.(S)-lactic acid,C[C@@H](O)C(=O)O.C[C@H](O)C(=O)O,,Tg,37.9,0.04,C,"Chile, L. E., Mehrkhodavandi, P., & Hatzikiriakos, S. G. (2016). A Comparison of the Rheological and Mechanical Properties of Isotactic, Syndiotactic, and Heterotactic Poly(lactide). Macromolecules, 49(3), 909-919. https://doi.org/10.1021/acs.macromol.5b02568",_10.1021/acs.macromol.5b02568,"Table 2,#2",,ester_stereo
poly(lactic acid),(R)-lactic acid.(S)-lactic acid,C[C@@H](O)C(=O)O.C[C@H](O)C(=O)O,,Mn,146700,0.14,g/mol,"Chile, L. E., Mehrkhodavandi, P., & Hatzikiriakos, S. G. (2016). A Comparison of the Rheological and Mechanical Properties of Isotactic, Syndiotactic, and Heterotactic Poly(lactide). Macromolecules, 49(3), 909-919. https://doi.org/10.1021/acs.macromol.5b02568",_10.1021/acs.macromol.5b02568,"Table 2,#3",,ester_stereo
poly(lactic acid),(R)-lactic acid.(S)-lactic acid,C[C@@H](O)C(=O)O.C[C@H](O)C(=O)O,,Mw,149634,0.14,g/mol,"Chile, L. E., Mehrkhodavandi, P., & Hatzikiriakos, S. G. (2016). A Comparison of the Rheological and Mechanical Properties of Isotactic, Syndiotactic, and Heterotactic Poly(lactide). Macromolecules, 49(3), 909-919. https://doi.org/10.1021/acs.macromol.5b02568",_10.1021/acs.macromol.5b02568,"Table 2,#3",,ester_stereo
poly(lactic acid),(R)-lactic acid.(S)-lactic acid,C[C@@H](O)C(=O)O.C[C@H](O)C(=O)O,,PDI,1.02,0.14,,"Chile, L. E., Mehrkhodavandi, P., & Hatzikiriakos, S. G. (2016). A Comparison of the Rheological and Mechanical Properties of Isotactic, Syndiotactic, and Heterotactic Poly(lactide). Macromolecules, 49(3), 909-919. https://doi.org/10.1021/acs.macromol.5b02568",_10.1021/acs.macromol.5b02568,"Table 2,#3",,ester_stereo
poly(lactic acid),(R)-lactic acid.(S)-lactic acid,C[C@@H](O)C(=O)O.C[C@H](O)C(=O)O,,Tg,30.8,0.14,C,"Chile, L. E., Mehrkhodavandi, P., & Hatzikiriakos, S. G. (2016). A Comparison of the Rheological and Mechanical Properties of Isotactic, Syndiotactic, and Heterotactic Poly(lactide). Macromolecules, 49(3), 909-919. https://doi.org/10.1021/acs.macromol.5b02568",_10.1021/acs.macromol.5b02568,"Table 2,#3",,ester_stereo
poly(lactic acid),(R)-lactic acid.(S)-lactic acid,C[C@@H](O)C(=O)O.C[C@H](O)C(=O)O,,Tm,151,0.04,C,"Chile, L. E., Mehrkhodavandi, P., & Hatzikiriakos, S. G. (2016). A Comparison of the Rheological and Mechanical Properties of Isotactic, Syndiotactic, and Heterotactic Poly(lactide). Macromolecules, 49(3), 909-919. https://doi.org/10.1021/acs.macromol.5b02568",_10.1021/acs.macromol.5b02568,"Table 2,#4",,ester_stereo
poly(lactic acid),(R)-lactic acid.(S)-lactic acid,C[C@@H](O)C(=O)O.C[C@H](O)C(=O)O,,Tg,34,0.04,C,"Chile, L. E., Mehrkhodavandi, P., & Hatzikiriakos, S. G. (2016). A Comparison of the Rheological and Mechanical Properties of Isotactic, Syndiotactic, and Heterotactic Poly(lactide). Macromolecules, 49(3), 909-919. https://doi.org/10.1021/acs.macromol.5b02568",_10.1021/acs.macromol.5b02568,"Table 2,#4",,ester_stereo
poly(lactic acid),(R)-lactic acid.(S)-lactic acid,C[C@@H](O)C(=O)O.C[C@H](O)C(=O)O,,Mn,118600,0.71,g/mol,"Chile, L. E., Mehrkhodavandi, P., & Hatzikiriakos, S. G. (2016). A Comparison of the Rheological and Mechanical Properties of Isotactic, Syndiotactic, and Heterotactic Poly(lactide). Macromolecules, 49(3), 909-919. https://doi.org/10.1021/acs.macromol.5b02568",_10.1021/acs.macromol.5b02568,"Table 2,#5",,ester_stereo
poly(lactic acid),(R)-lactic acid.(S)-lactic acid,C[C@@H](O)C(=O)O.C[C@H](O)C(=O)O,,Mw,123344,0.71,g/mol,"Chile, L. E., Mehrkhodavandi, P., & Hatzikiriakos, S. G. (2016). A Comparison of the Rheological and Mechanical Properties of Isotactic, Syndiotactic, and Heterotactic Poly(lactide). Macromolecules, 49(3), 909-919. https://doi.org/10.1021/acs.macromol.5b02568",_10.1021/acs.macromol.5b02568,"Table 2,#5",,ester_stereo
poly(lactic acid),(R)-lactic acid.(S)-lactic acid,C[C@@H](O)C(=O)O.C[C@H](O)C(=O)O,,PDI,1.04,0.71,,"Chile, L. E., Mehrkhodavandi, P., & Hatzikiriakos, S. G. (2016). A Comparison of the Rheological and Mechanical Properties of Isotactic, Syndiotactic, and Heterotactic Poly(lactide). Macromolecules, 49(3), 909-919. https://doi.org/10.1021/acs.macromol.5b02568",_10.1021/acs.macromol.5b02568,"Table 2,#5",,ester_stereo
poly(lactic acid),(R)-lactic acid.(S)-lactic acid,C[C@@H](O)C(=O)O.C[C@H](O)C(=O)O,,Tg,46.2,0.71,C,"Chile, L. E., Mehrkhodavandi, P., & Hatzikiriakos, S. G. (2016). A Comparison of the Rheological and Mechanical Properties of Isotactic, Syndiotactic, and Heterotactic Poly(lactide). Macromolecules, 49(3), 909-919. https://doi.org/10.1021/acs.macromol.5b02568",_10.1021/acs.macromol.5b02568,"Table 2,#5",,ester_stereo
poly(lactic acid),(R)-lactic acid.(S)-lactic acid,C[C@@H](O)C(=O)O.C[C@H](O)C(=O)O,,Tg,55,1,C,"Chile, L. E., Mehrkhodavandi, P., & Hatzikiriakos, S. G. (2016). A Comparison of the Rheological and Mechanical Properties of Isotactic, Syndiotactic, and Heterotactic Poly(lactide). Macromolecules, 49(3), 909-919. https://doi.org/10.1021/acs.macromol.5b02568",_10.1021/acs.macromol.5b02568,"Table 2,#6",,ester_stereo
poly(lactic acid),(R)-lactic acid.(S)-lactic acid,C[C@@H](O)C(=O)O.C[C@H](O)C(=O)O,,Tm,175,1,C,"Chile, L. E., Mehrkhodavandi, P., & Hatzikiriakos, S. G. (2016). A Comparison of the Rheological and Mechanical Properties of Isotactic, Syndiotactic, and Heterotactic Poly(lactide). Macromolecules, 49(3), 909-919. https://doi.org/10.1021/acs.macromol.5b02568",_10.1021/acs.macromol.5b02568,"Table 2,#6",,ester_stereo
poly(lactic acid),(R)-lactic acid.(S)-lactic acid,C[C@@H](O)C(=O)O.C[C@H](O)C(=O)O,,Tg,46,0.05,C,"Chile, L. E., Mehrkhodavandi, P., & Hatzikiriakos, S. G. (2016). A Comparison of the Rheological and Mechanical Properties of Isotactic, Syndiotactic, and Heterotactic Poly(lactide). Macromolecules, 49(3), 909-919. https://doi.org/10.1021/acs.macromol.5b02568",_10.1021/acs.macromol.5b02568,Text,,ester_stereo
poly(lactic acid),(R)-lactic acid.(S)-lactic acid,C[C@@H](O)C(=O)O.C[C@H](O)C(=O)O,,Tm,120,0.05,C,"Chile, L. E., Mehrkhodavandi, P., & Hatzikiriakos, S. G. (2016). A Comparison of the Rheological and Mechanical Properties of Isotactic, Syndiotactic, and Heterotactic Poly(lactide). Macromolecules, 49(3), 909-919. https://doi.org/10.1021/acs.macromol.5b02568",_10.1021/acs.macromol.5b02568,Text,,ester_stereo
Poly(propene-co-1-pentene),Propene.1-Pentene,C=CC.C=CCCC,"[1, 0]",Mn,36000,0.978,g/mol,"Costa, G., Stagnaro, P., Trefiletti, V., Sacchi, M. C., Forlini, F., Alfonso, G. C., Tincul, I., & Wahner, U. M. (2004). Thermal behavior and structural features of propene/1-pentene copolymers by metallocene catalysts. Macromolecular Chemistry and Physics, 205(3 SPEC. ISS.), 383‚Äö√Ñ√∂‚àö√ë‚àö¬®389. https://doi.org/10.1002/macp.200300127",10.1002/macp.200300127,Table 2.1,,vinyl_stereo
Poly(propene-co-1-pentene),Propene.1-Pentene,C=CC.C=CCCC,"[1, 0]",Tc,99.6,0.978,C,"Costa, G., Stagnaro, P., Trefiletti, V., Sacchi, M. C., Forlini, F., Alfonso, G. C., Tincul, I., & Wahner, U. M. (2004). Thermal behavior and structural features of propene/1-pentene copolymers by metallocene catalysts. Macromolecular Chemistry and Physics, 205(3 SPEC. ISS.), 383‚Äö√Ñ√∂‚àö√ë‚àö¬®389. https://doi.org/10.1002/macp.200300127",10.1002/macp.200300127,Table 2.1,,vinyl_stereo
Poly(propene-co-1-pentene),Propene.1-Pentene,C=CC.C=CCCC,"[1, 0]",Tg,-10.2,0.978,C,"Costa, G., Stagnaro, P., Trefiletti, V., Sacchi, M. C., Forlini, F., Alfonso, G. C., Tincul, I., & Wahner, U. M. (2004). Thermal behavior and structural features of propene/1-pentene copolymers by metallocene catalysts. Macromolecular Chemistry and Physics, 205(3 SPEC. ISS.), 383‚Äö√Ñ√∂‚àö√ë‚àö¬®389. https://doi.org/10.1002/macp.200300127",10.1002/macp.200300127,Table 2.1,,vinyl_stereo
Poly(propene-co-1-pentene),Propene.1-Pentene,C=CC.C=CCCC,"[1, 0]",Tm,136.1,0.978,C,"Costa, G., Stagnaro, P., Trefiletti, V., Sacchi, M. C., Forlini, F., Alfonso, G. C., Tincul, I., & Wahner, U. M. (2004). Thermal behavior and structural features of propene/1-pentene copolymers by metallocene catalysts. Macromolecular Chemistry and Physics, 205(3 SPEC. ISS.), 383‚Äö√Ñ√∂‚àö√ë‚àö¬®389. https://doi.org/10.1002/macp.200300127",10.1002/macp.200300127,Table 2.1,,vinyl_stereo
Poly(propene-co-1-pentene),Propene.1-Pentene,C=CC.C=CCCC,"[1, 0]",Mn,510000,0.989,g/mol,"Costa, G., Stagnaro, P., Trefiletti, V., Sacchi, M. C., Forlini, F., Alfonso, G. C., Tincul, I., & Wahner, U. M. (2004). Thermal behavior and structural features of propene/1-pentene copolymers by metallocene catalysts. Macromolecular Chemistry and Physics, 205(3 SPEC. ISS.), 383‚Äö√Ñ√∂‚àö√ë‚àö¬®389. https://doi.org/10.1002/macp.200300127",10.1002/macp.200300127,Table 2.11,,vinyl_stereo
