Repository: tyo-nu/PolyIDRS_Paper

# PolyIDRS_Paper
Code and Figures for the PolyIDRS paper.

File: Supporting/Stereopolymer_Dataset.csv (part 3 of 28)
polymer_name,monomer_name,smiles_monomer,distribution,property,value,pm,units,ref,link/doi,comment,note,mechanism
Poly(propene-co-1-pentene),Propene.1-Pentene,C=CC.C=CCCC,"[1, 0]",Tc,102.9,0.989,C,"Costa, G., Stagnaro, P., Trefiletti, V., Sacchi, M. C., Forlini, F., Alfonso, G. C., Tincul, I., & Wahner, U. M. (2004). Thermal behavior and structural features of propene/1-pentene copolymers by metallocene catalysts. Macromolecular Chemistry and Physics, 205(3 SPEC. ISS.), 383‚Äö√Ñ√∂‚àö√ë‚àö¬®389. https://doi.org/10.1002/macp.200300127",10.1002/macp.200300127,Table 2.11,,vinyl_stereo
Poly(propene-co-1-pentene),Propene.1-Pentene,C=CC.C=CCCC,"[1, 0]",Tm,149.2,0.989,C,"Costa, G., Stagnaro, P., Trefiletti, V., Sacchi, M. C., Forlini, F., Alfonso, G. C., Tincul, I., & Wahner, U. M. (2004). Thermal behavior and structural features of propene/1-pentene copolymers by metallocene catalysts. Macromolecular Chemistry and Physics, 205(3 SPEC. ISS.), 383‚Äö√Ñ√∂‚àö√ë‚àö¬®389. https://doi.org/10.1002/macp.200300127",10.1002/macp.200300127,Table 2.11,,vinyl_stereo
Poly(propene-co-1-pentene),Propene.1-Pentene,C=CC.C=CCCC,"[98.6,1.4]",Mn,440000,0.977,g/mol,"Costa, G., Stagnaro, P., Trefiletti, V., Sacchi, M. C., Forlini, F., Alfonso, G. C., Tincul, I., & Wahner, U. M. (2004). Thermal behavior and structural features of propene/1-pentene copolymers by metallocene catalysts. Macromolecular Chemistry and Physics, 205(3 SPEC. ISS.), 383‚Äö√Ñ√∂‚àö√ë‚àö¬®389. https://doi.org/10.1002/macp.200300127",10.1002/macp.200300127,Table 2.12,,vinyl_stereo
Poly(propene-co-1-pentene),Propene.1-Pentene,C=CC.C=CCCC,"[98.6,1.4]",Tc,95.1,0.977,C,"Costa, G., Stagnaro, P., Trefiletti, V., Sacchi, M. C., Forlini, F., Alfonso, G. C., Tincul, I., & Wahner, U. M. (2004). Thermal behavior and structural features of propene/1-pentene copolymers by metallocene catalysts. Macromolecular Chemistry and Physics, 205(3 SPEC. ISS.), 383‚Äö√Ñ√∂‚àö√ë‚àö¬®389. https://doi.org/10.1002/macp.200300127",10.1002/macp.200300127,Table 2.12,,vinyl_stereo
Poly(propene-co-1-pentene),Propene.1-Pentene,C=CC.C=CCCC,"[98.6,1.4]",Tg,-9.6,0.977,C,"Costa, G., Stagnaro, P., Trefiletti, V., Sacchi, M. C., Forlini, F., Alfonso, G. C., Tincul, I., & Wahner, U. M. (2004). Thermal behavior and structural features of propene/1-pentene copolymers by metallocene catalysts. Macromolecular Chemistry and Physics, 205(3 SPEC. ISS.), 383‚Äö√Ñ√∂‚àö√ë‚àö¬®389. https://doi.org/10.1002/macp.200300127",10.1002/macp.200300127,Table 2.12,,vinyl_stereo
Poly(propene-co-1-pentene),Propene.1-Pentene,C=CC.C=CCCC,"[98.6,1.4]",Tm,135.1,0.977,C,"Costa, G., Stagnaro, P., Trefiletti, V., Sacchi, M. C., Forlini, F., Alfonso, G. C., Tincul, I., & Wahner, U. M. (2004). Thermal behavior and structural features of propene/1-pentene copolymers by metallocene catalysts. Macromolecular Chemistry and Physics, 205(3 SPEC. ISS.), 383‚Äö√Ñ√∂‚àö√ë‚àö¬®389. https://doi.org/10.1002/macp.200300127",10.1002/macp.200300127,Table 2.12,,vinyl_stereo
Poly(propene-co-1-pentene),Propene.1-Pentene,C=CC.C=CCCC,"[97.3,2.7]",Mn,370000,0.964,g/mol,"Costa, G., Stagnaro, P., Trefiletti, V., Sacchi, M. C., Forlini, F., Alfonso, G. C., Tincul, I., & Wahner, U. M. (2004). Thermal behavior and structural features of propene/1-pentene copolymers by metallocene catalysts. Macromolecular Chemistry and Physics, 205(3 SPEC. ISS.), 383‚Äö√Ñ√∂‚àö√ë‚àö¬®389. https://doi.org/10.1002/macp.200300127",10.1002/macp.200300127,Table 2.13,,vinyl_stereo
Poly(propene-co-1-pentene),Propene.1-Pentene,C=CC.C=CCCC,"[97.3,2.7]",Tc,83.5,0.964,C,"Costa, G., Stagnaro, P., Trefiletti, V., Sacchi, M. C., Forlini, F., Alfonso, G. C., Tincul, I., & Wahner, U. M. (2004). Thermal behavior and structural features of propene/1-pentene copolymers by metallocene catalysts. Macromolecular Chemistry and Physics, 205(3 SPEC. ISS.), 383‚Äö√Ñ√∂‚àö√ë‚àö¬®389. https://doi.org/10.1002/macp.200300127",10.1002/macp.200300127,Table 2.13,,vinyl_stereo
Poly(propene-co-1-pentene),Propene.1-Pentene,C=CC.C=CCCC,"[97.3,2.7]",Tm,123.6,0.964,C,"Costa, G., Stagnaro, P., Trefiletti, V., Sacchi, M. C., Forlini, F., Alfonso, G. C., Tincul, I., & Wahner, U. M. (2004). Thermal behavior and structural features of propene/1-pentene copolymers by metallocene catalysts. Macromolecular Chemistry and Physics, 205(3 SPEC. ISS.), 383‚Äö√Ñ√∂‚àö√ë‚àö¬®389. https://doi.org/10.1002/macp.200300127",10.1002/macp.200300127,Table 2.13,,vinyl_stereo
Poly(propene-co-1-pentene),Propene.1-Pentene,C=CC.C=CCCC,"[93.1,6.9]",Mn,240000,0.917,g/mol,"Costa, G., Stagnaro, P., Trefiletti, V., Sacchi, M. C., Forlini, F., Alfonso, G. C., Tincul, I., & Wahner, U. M. (2004). Thermal behavior and structural features of propene/1-pentene copolymers by metallocene catalysts. Macromolecular Chemistry and Physics, 205(3 SPEC. ISS.), 383‚Äö√Ñ√∂‚àö√ë‚àö¬®389. https://doi.org/10.1002/macp.200300127",10.1002/macp.200300127,Table 2.14,,vinyl_stereo
Poly(propene-co-1-pentene),Propene.1-Pentene,C=CC.C=CCCC,"[93.1,6.9]",Tc,49.6,0.917,C,"Costa, G., Stagnaro, P., Trefiletti, V., Sacchi, M. C., Forlini, F., Alfonso, G. C., Tincul, I., & Wahner, U. M. (2004). Thermal behavior and structural features of propene/1-pentene copolymers by metallocene catalysts. Macromolecular Chemistry and Physics, 205(3 SPEC. ISS.), 383‚Äö√Ñ√∂‚àö√ë‚àö¬®389. https://doi.org/10.1002/macp.200300127",10.1002/macp.200300127,Table 2.14,,vinyl_stereo
Poly(propene-co-1-pentene),Propene.1-Pentene,C=CC.C=CCCC,"[93.1,6.9]",Tg,-10.4,0.917,C,"Costa, G., Stagnaro, P., Trefiletti, V., Sacchi, M. C., Forlini, F., Alfonso, G. C., Tincul, I., & Wahner, U. M. (2004). Thermal behavior and structural features of propene/1-pentene copolymers by metallocene catalysts. Macromolecular Chemistry and Physics, 205(3 SPEC. ISS.), 383‚Äö√Ñ√∂‚àö√ë‚àö¬®389. https://doi.org/10.1002/macp.200300127",10.1002/macp.200300127,Table 2.14,,vinyl_stereo
Poly(propene-co-1-pentene),Propene.1-Pentene,C=CC.C=CCCC,"[93.1,6.9]",Tm,97.3,0.917,C,"Costa, G., Stagnaro, P., Trefiletti, V., Sacchi, M. C., Forlini, F., Alfonso, G. C., Tincul, I., & Wahner, U. M. (2004). Thermal behavior and structural features of propene/1-pentene copolymers by metallocene catalysts. Macromolecular Chemistry and Physics, 205(3 SPEC. ISS.), 383‚Äö√Ñ√∂‚àö√ë‚àö¬®389. https://doi.org/10.1002/macp.200300127",10.1002/macp.200300127,Table 2.14,,vinyl_stereo
Poly(propene-co-1-pentene),Propene.1-Pentene,C=CC.C=CCCC,"[89.7,10.3]",Mn,200000,0.87,g/mol,"Costa, G., Stagnaro, P., Trefiletti, V., Sacchi, M. C., Forlini, F., Alfonso, G. C., Tincul, I., & Wahner, U. M. (2004). Thermal behavior and structural features of propene/1-pentene copolymers by metallocene catalysts. Macromolecular Chemistry and Physics, 205(3 SPEC. ISS.), 383‚Äö√Ñ√∂‚àö√ë‚àö¬®389. https://doi.org/10.1002/macp.200300127",10.1002/macp.200300127,Table 2.15,,vinyl_stereo
Poly(propene-co-1-pentene),Propene.1-Pentene,C=CC.C=CCCC,"[89.7,10.3]",Tg,-15.2,0.87,C,"Costa, G., Stagnaro, P., Trefiletti, V., Sacchi, M. C., Forlini, F., Alfonso, G. C., Tincul, I., & Wahner, U. M. (2004). Thermal behavior and structural features of propene/1-pentene copolymers by metallocene catalysts. Macromolecular Chemistry and Physics, 205(3 SPEC. ISS.), 383‚Äö√Ñ√∂‚àö√ë‚àö¬®389. https://doi.org/10.1002/macp.200300127",10.1002/macp.200300127,Table 2.15,,vinyl_stereo
Poly(propene-co-1-pentene),Propene.1-Pentene,C=CC.C=CCCC,"[89.7,10.3]",Tm,77.5,0.87,C,"Costa, G., Stagnaro, P., Trefiletti, V., Sacchi, M. C., Forlini, F., Alfonso, G. C., Tincul, I., & Wahner, U. M. (2004). Thermal behavior and structural features of propene/1-pentene copolymers by metallocene catalysts. Macromolecular Chemistry and Physics, 205(3 SPEC. ISS.), 383‚Äö√Ñ√∂‚àö√ë‚àö¬®389. https://doi.org/10.1002/macp.200300127",10.1002/macp.200300127,Table 2.15,,vinyl_stereo
Poly(propene-co-1-pentene),Propene.1-Pentene,C=CC.C=CCCC,"[79.9,20.1]",Mn,170000,0.783,g/mol,"Costa, G., Stagnaro, P., Trefiletti, V., Sacchi, M. C., Forlini, F., Alfonso, G. C., Tincul, I., & Wahner, U. M. (2004). Thermal behavior and structural features of propene/1-pentene copolymers by metallocene catalysts. Macromolecular Chemistry and Physics, 205(3 SPEC. ISS.), 383‚Äö√Ñ√∂‚àö√ë‚àö¬®389. https://doi.org/10.1002/macp.200300127",10.1002/macp.200300127,Table 2.16,,vinyl_stereo
Poly(propene-co-1-pentene),Propene.1-Pentene,C=CC.C=CCCC,"[79.9,20.1]",Tg,-16.5,0.783,C,"Costa, G., Stagnaro, P., Trefiletti, V., Sacchi, M. C., Forlini, F., Alfonso, G. C., Tincul, I., & Wahner, U. M. (2004). Thermal behavior and structural features of propene/1-pentene copolymers by metallocene catalysts. Macromolecular Chemistry and Physics, 205(3 SPEC. ISS.), 383‚Äö√Ñ√∂‚àö√ë‚àö¬®389. https://doi.org/10.1002/macp.200300127",10.1002/macp.200300127,Table 2.16,,vinyl_stereo
Poly(propene-co-1-pentene),Propene.1-Pentene,C=CC.C=CCCC,"[79.9,20.1]",Tm,63.2,0.783,C,"Costa, G., Stagnaro, P., Trefiletti, V., Sacchi, M. C., Forlini, F., Alfonso, G. C., Tincul, I., & Wahner, U. M. (2004). Thermal behavior and structural features of propene/1-pentene copolymers by metallocene catalysts. Macromolecular Chemistry and Physics, 205(3 SPEC. ISS.), 383‚Äö√Ñ√∂‚àö√ë‚àö¬®389. https://doi.org/10.1002/macp.200300127",10.1002/macp.200300127,Table 2.16,,vinyl_stereo
Poly(propene-co-1-pentene),Propene.1-Pentene,C=CC.C=CCCC,"[98.9, 1.1]",Mn,67000,0.975,g/mol,"Costa, G., Stagnaro, P., Trefiletti, V., Sacchi, M. C., Forlini, F., Alfonso, G. C., Tincul, I., & Wahner, U. M. (2004). Thermal behavior and structural features of propene/1-pentene copolymers by metallocene catalysts. Macromolecular Chemistry and Physics, 205(3 SPEC. ISS.), 383‚Äö√Ñ√∂‚àö√ë‚àö¬®389. https://doi.org/10.1002/macp.200300127",10.1002/macp.200300127,Table 2.2,,vinyl_stereo
Poly(propene-co-1-pentene),Propene.1-Pentene,C=CC.C=CCCC,"[98.9, 1.1]",Tc,96.3,0.975,C,"Costa, G., Stagnaro, P., Trefiletti, V., Sacchi, M. C., Forlini, F., Alfonso, G. C., Tincul, I., & Wahner, U. M. (2004). Thermal behavior and structural features of propene/1-pentene copolymers by metallocene catalysts. Macromolecular Chemistry and Physics, 205(3 SPEC. ISS.), 383‚Äö√Ñ√∂‚àö√ë‚àö¬®389. https://doi.org/10.1002/macp.200300127",10.1002/macp.200300127,Table 2.2,,vinyl_stereo
Poly(propene-co-1-pentene),Propene.1-Pentene,C=CC.C=CCCC,"[98.9, 1.1]",Tg,-9.7,0.975,C,"Costa, G., Stagnaro, P., Trefiletti, V., Sacchi, M. C., Forlini, F., Alfonso, G. C., Tincul, I., & Wahner, U. M. (2004). Thermal behavior and structural features of propene/1-pentene copolymers by metallocene catalysts. Macromolecular Chemistry and Physics, 205(3 SPEC. ISS.), 383‚Äö√Ñ√∂‚àö√ë‚àö¬®389. https://doi.org/10.1002/macp.200300127",10.1002/macp.200300127,Table 2.2,,vinyl_stereo
Poly(propene-co-1-pentene),Propene.1-Pentene,C=CC.C=CCCC,"[98.9, 1.1]",Tm,134.4,0.975,C,"Costa, G., Stagnaro, P., Trefiletti, V., Sacchi, M. C., Forlini, F., Alfonso, G. C., Tincul, I., & Wahner, U. M. (2004). Thermal behavior and structural features of propene/1-pentene copolymers by metallocene catalysts. Macromolecular Chemistry and Physics, 205(3 SPEC. ISS.), 383‚Äö√Ñ√∂‚àö√ë‚àö¬®389. https://doi.org/10.1002/macp.200300127",10.1002/macp.200300127,Table 2.2,,vinyl_stereo
Poly(propene-co-1-pentene),Propene.1-Pentene,C=CC.C=CCCC,"[98, 2]",Mn,67000,0.962,g/mol,"Costa, G., Stagnaro, P., Trefiletti, V., Sacchi, M. C., Forlini, F., Alfonso, G. C., Tincul, I., & Wahner, U. M. (2004). Thermal behavior and structural features of propene/1-pentene copolymers by metallocene catalysts. Macromolecular Chemistry and Physics, 205(3 SPEC. ISS.), 383‚Äö√Ñ√∂‚àö√ë‚àö¬®389. https://doi.org/10.1002/macp.200300127",10.1002/macp.200300127,Table 2.3,,vinyl_stereo
Poly(propene-co-1-pentene),Propene.1-Pentene,C=CC.C=CCCC,"[98, 2]",Tc,89.1,0.962,C,"Costa, G., Stagnaro, P., Trefiletti, V., Sacchi, M. C., Forlini, F., Alfonso, G. C., Tincul, I., & Wahner, U. M. (2004). Thermal behavior and structural features of propene/1-pentene copolymers by metallocene catalysts. Macromolecular Chemistry and Physics, 205(3 SPEC. ISS.), 383‚Äö√Ñ√∂‚àö√ë‚àö¬®389. https://doi.org/10.1002/macp.200300127",10.1002/macp.200300127,Table 2.3,,vinyl_stereo
Poly(propene-co-1-pentene),Propene.1-Pentene,C=CC.C=CCCC,"[98, 2]",Tg,-8.9,0.962,C,"Costa, G., Stagnaro, P., Trefiletti, V., Sacchi, M. C., Forlini, F., Alfonso, G. C., Tincul, I., & Wahner, U. M. (2004). Thermal behavior and structural features of propene/1-pentene copolymers by metallocene catalysts. Macromolecular Chemistry and Physics, 205(3 SPEC. ISS.), 383‚Äö√Ñ√∂‚àö√ë‚àö¬®389. https://doi.org/10.1002/macp.200300127",10.1002/macp.200300127,Table 2.3,,vinyl_stereo
Poly(propene-co-1-pentene),Propene.1-Pentene,C=CC.C=CCCC,"[98, 2]",Tm,126.2,0.962,C,"Costa, G., Stagnaro, P., Trefiletti, V., Sacchi, M. C., Forlini, F., Alfonso, G. C., Tincul, I., & Wahner, U. M. (2004). Thermal behavior and structural features of propene/1-pentene copolymers by metallocene catalysts. Macromolecular Chemistry and Physics, 205(3 SPEC. ISS.), 383‚Äö√Ñ√∂‚àö√ë‚àö¬®389. https://doi.org/10.1002/macp.200300127",10.1002/macp.200300127,Table 2.3,,vinyl_stereo
Poly(propene-co-1-pentene),Propene.1-Pentene,C=CC.C=CCCC,"[93.7,6.3]",Mn,42000,0.912,g/mol,"Costa, G., Stagnaro, P., Trefiletti, V., Sacchi, M. C., Forlini, F., Alfonso, G. C., Tincul, I., & Wahner, U. M. (2004). Thermal behavior and structural features of propene/1-pentene copolymers by metallocene catalysts. Macromolecular Chemistry and Physics, 205(3 SPEC. ISS.), 383‚Äö√Ñ√∂‚àö√ë‚àö¬®389. https://doi.org/10.1002/macp.200300127",10.1002/macp.200300127,Table 2.4,,vinyl_stereo
Poly(propene-co-1-pentene),Propene.1-Pentene,C=CC.C=CCCC,"[93.7,6.3]",Tc,89.1,0.912,C,"Costa, G., Stagnaro, P., Trefiletti, V., Sacchi, M. C., Forlini, F., Alfonso, G. C., Tincul, I., & Wahner, U. M. (2004). Thermal behavior and structural features of propene/1-pentene copolymers by metallocene catalysts. Macromolecular Chemistry and Physics, 205(3 SPEC. ISS.), 383‚Äö√Ñ√∂‚àö√ë‚àö¬®389. https://doi.org/10.1002/macp.200300127",10.1002/macp.200300127,Table 2.4,,vinyl_stereo
Poly(propene-co-1-pentene),Propene.1-Pentene,C=CC.C=CCCC,"[93.7,6.3]",Tg,-11.3,0.912,C,"Costa, G., Stagnaro, P., Trefiletti, V., Sacchi, M. C., Forlini, F., Alfonso, G. C., Tincul, I., & Wahner, U. M. (2004). Thermal behavior and structural features of propene/1-pentene copolymers by metallocene catalysts. Macromolecular Chemistry and Physics, 205(3 SPEC. ISS.), 383‚Äö√Ñ√∂‚àö√ë‚àö¬®389. https://doi.org/10.1002/macp.200300127",10.1002/macp.200300127,Table 2.4,,vinyl_stereo
Poly(propene-co-1-pentene),Propene.1-Pentene,C=CC.C=CCCC,"[93.7,6.3]",Tm,102.7,0.912,C,"Costa, G., Stagnaro, P., Trefiletti, V., Sacchi, M. C., Forlini, F., Alfonso, G. C., Tincul, I., & Wahner, U. M. (2004). Thermal behavior and structural features of propene/1-pentene copolymers by metallocene catalysts. Macromolecular Chemistry and Physics, 205(3 SPEC. ISS.), 383‚Äö√Ñ√∂‚àö√ë‚àö¬®389. https://doi.org/10.1002/macp.200300127",10.1002/macp.200300127,Table 2.4,,vinyl_stereo
Poly(propene-co-1-pentene),Propene.1-Pentene,C=CC.C=CCCC,"[89.4,10.6]",Mn,35000,0.88,g/mol,"Costa, G., Stagnaro, P., Trefiletti, V., Sacchi, M. C., Forlini, F., Alfonso, G. C., Tincul, I., & Wahner, U. M. (2004). Thermal behavior and structural features of propene/1-pentene copolymers by metallocene catalysts. Macromolecular Chemistry and Physics, 205(3 SPEC. ISS.), 383‚Äö√Ñ√∂‚àö√ë‚àö¬®389. https://doi.org/10.1002/macp.200300127",10.1002/macp.200300127,Table 2.5,,vinyl_stereo
Poly(propene-co-1-pentene),Propene.1-Pentene,C=CC.C=CCCC,"[89.4,10.6]",Tc,62.3,0.88,C,"Costa, G., Stagnaro, P., Trefiletti, V., Sacchi, M. C., Forlini, F., Alfonso, G. C., Tincul, I., & Wahner, U. M. (2004). Thermal behavior and structural features of propene/1-pentene copolymers by metallocene catalysts. Macromolecular Chemistry and Physics, 205(3 SPEC. ISS.), 383‚Äö√Ñ√∂‚àö√ë‚àö¬®389. https://doi.org/10.1002/macp.200300127",10.1002/macp.200300127,Table 2.5,,vinyl_stereo
Poly(propene-co-1-pentene),Propene.1-Pentene,C=CC.C=CCCC,"[89.4,10.6]",Tg,-17,0.88,C,"Costa, G., Stagnaro, P., Trefiletti, V., Sacchi, M. C., Forlini, F., Alfonso, G. C., Tincul, I., & Wahner, U. M. (2004). Thermal behavior and structural features of propene/1-pentene copolymers by metallocene catalysts. Macromolecular Chemistry and Physics, 205(3 SPEC. ISS.), 383‚Äö√Ñ√∂‚àö√ë‚àö¬®389. https://doi.org/10.1002/macp.200300127",10.1002/macp.200300127,Table 2.5,,vinyl_stereo
Poly(propene-co-1-pentene),Propene.1-Pentene,C=CC.C=CCCC,"[89.4,10.6]",Tm,74.2,0.88,C,"Costa, G., Stagnaro, P., Trefiletti, V., Sacchi, M. C., Forlini, F., Alfonso, G. C., Tincul, I., & Wahner, U. M. (2004). Thermal behavior and structural features of propene/1-pentene copolymers by metallocene catalysts. Macromolecular Chemistry and Physics, 205(3 SPEC. ISS.), 383‚Äö√Ñ√∂‚àö√ë‚àö¬®389. https://doi.org/10.1002/macp.200300127",10.1002/macp.200300127,Table 2.5,,vinyl_stereo
Poly(propene-co-1-pentene),Propene.1-Pentene,C=CC.C=CCCC,"[82,18]",Mn,34000,0.815,g/mol,"Costa, G., Stagnaro, P., Trefiletti, V., Sacchi, M. C., Forlini, F., Alfonso, G. C., Tincul, I., & Wahner, U. M. (2004). Thermal behavior and structural features of propene/1-pentene copolymers by metallocene catalysts. Macromolecular Chemistry and Physics, 205(3 SPEC. ISS.), 383‚Äö√Ñ√∂‚àö√ë‚àö¬®389. https://doi.org/10.1002/macp.200300127",10.1002/macp.200300127,Table 2.6,,vinyl_stereo
Poly(propene-co-1-pentene),Propene.1-Pentene,C=CC.C=CCCC,"[82,18]",Tg,-19.1,0.815,C,"Costa, G., Stagnaro, P., Trefiletti, V., Sacchi, M. C., Forlini, F., Alfonso, G. C., Tincul, I., & Wahner, U. M. (2004). Thermal behavior and structural features of propene/1-pentene copolymers by metallocene catalysts. Macromolecular Chemistry and Physics, 205(3 SPEC. ISS.), 383‚Äö√Ñ√∂‚àö√ë‚àö¬®389. https://doi.org/10.1002/macp.200300127",10.1002/macp.200300127,Table 2.6,,vinyl_stereo
Poly(propene-co-1-pentene),Propene.1-Pentene,C=CC.C=CCCC,"[82,18]",Tm,59.5,0.815,C,"Costa, G., Stagnaro, P., Trefiletti, V., Sacchi, M. C., Forlini, F., Alfonso, G. C., Tincul, I., & Wahner, U. M. (2004). Thermal behavior and structural features of propene/1-pentene copolymers by metallocene catalysts. Macromolecular Chemistry and Physics, 205(3 SPEC. ISS.), 383‚Äö√Ñ√∂‚àö√ë‚àö¬®389. https://doi.org/10.1002/macp.200300127",10.1002/macp.200300127,Table 2.6,,vinyl_stereo
poly(lactic acid),(R)-lactic acid.(S)-lactic acid,C[C@@H](O)C(=O)O.C[C@H](O)C(=O)O,,Tc,90,1,C,"Darensbourg, D. J., & Karroonnirun, O. (2010). Ring-Opening polymerization of lactides catalyzed by natural Amino-Acid based zinc catalysts. Inorganic Chemistry, 49(5), 2360-2371. https://doi.org/10.1021/ic902271x",_10.1039/d0sc05550f,"table 5, #1",,ester_stereo
poly(lactic acid),(R)-lactic acid.(S)-lactic acid,C[C@@H](O)C(=O)O.C[C@H](O)C(=O)O,,Tg,60,1,C,"Darensbourg, D. J., & Karroonnirun, O. (2010). Ring-Opening polymerization of lactides catalyzed by natural Amino-Acid based zinc catalysts. Inorganic Chemistry, 49(5), 2360-2371. https://doi.org/10.1021/ic902271x",_10.1039/d0sc05550f,"table 5, #1",,ester_stereo
poly(lactic acid),(R)-lactic acid.(S)-lactic acid,C[C@@H](O)C(=O)O.C[C@H](O)C(=O)O,,Tm,178,1,C,"Darensbourg, D. J., & Karroonnirun, O. (2010). Ring-Opening polymerization of lactides catalyzed by natural Amino-Acid based zinc catalysts. Inorganic Chemistry, 49(5), 2360-2371. https://doi.org/10.1021/ic902271x",_10.1039/d0sc05550f,"table 5, #1",,ester_stereo
poly(lactic acid),(R)-lactic acid.(S)-lactic acid,C[C@@H](O)C(=O)O.C[C@H](O)C(=O)O,,Mn,8630,0.24,g/mol,"Darensbourg, D. J., & Karroonnirun, O. (2010). Ring-Opening polymerization of lactides catalyzed by natural Amino-Acid based zinc catalysts. Inorganic Chemistry, 49(5), 2360-2371. https://doi.org/10.1021/ic902271x",_10.1039/d0sc05550f,"table 5, #2",,ester_stereo
poly(lactic acid),(R)-lactic acid.(S)-lactic acid,C[C@@H](O)C(=O)O.C[C@H](O)C(=O)O,,Tg,39,0.24,C,"Darensbourg, D. J., & Karroonnirun, O. (2010). Ring-Opening polymerization of lactides catalyzed by natural Amino-Acid based zinc catalysts. Inorganic Chemistry, 49(5), 2360-2371. https://doi.org/10.1021/ic902271x",_10.1039/d0sc05550f,"table 5, #2",,ester_stereo
poly(lactic acid),(R)-lactic acid.(S)-lactic acid,C[C@@H](O)C(=O)O.C[C@H](O)C(=O)O,,Mn,8760,0.11,g/mol,"Darensbourg, D. J., & Karroonnirun, O. (2010). Ring-Opening polymerization of lactides catalyzed by natural Amino-Acid based zinc catalysts. Inorganic Chemistry, 49(5), 2360-2371. https://doi.org/10.1021/ic902271x",_10.1039/d0sc05550f,"table 5, #3",,ester_stereo
poly(lactic acid),(R)-lactic acid.(S)-lactic acid,C[C@@H](O)C(=O)O.C[C@H](O)C(=O)O,,Tg,50,0.11,C,"Darensbourg, D. J., & Karroonnirun, O. (2010). Ring-Opening polymerization of lactides catalyzed by natural Amino-Acid based zinc catalysts. Inorganic Chemistry, 49(5), 2360-2371. https://doi.org/10.1021/ic902271x",_10.1039/d0sc05550f,"table 5, #3",,ester_stereo
Poly(ethyl 2-chloroacrylate),Ethyl 2-chloroacrylate,C=C(Cl)C(=O)OCC,,Mn,6000,0.46,g/mol,"Dever, G. R., Karasz, F. E., MacKnight, W. J., & Lenz, R. W. (1975). POLY(ALKYL alpha -CHLOROACRYLATES) - 5. PREPARATION AND PROPERTIES OF METHYL, ETHYL, AND ISOPROPYL POLYMERS OF VARIED TACTICITY. J Polym Sci Polym Chem Ed, 13(9), 2151‚Äö√Ñ√∂‚àö√ë‚àö¬®2179. https://doi.org/10.1002/pol.1975.170130919",10.1002/pol.1975.170130919,Table IX.A1,,vinyl_stereo
Poly(ethyl 2-chloroacrylate),Ethyl 2-chloroacrylate,C=C(Cl)C(=O)OCC,,Tg,70,0.46,C,"Dever, G. R., Karasz, F. E., MacKnight, W. J., & Lenz, R. W. (1975). POLY(ALKYL alpha -CHLOROACRYLATES) - 5. PREPARATION AND PROPERTIES OF METHYL, ETHYL, AND ISOPROPYL POLYMERS OF VARIED TACTICITY. J Polym Sci Polym Chem Ed, 13(9), 2151‚Äö√Ñ√∂‚àö√ë‚àö¬®2179. https://doi.org/10.1002/pol.1975.170130919",10.1002/pol.1975.170130919,Table IX.A1,,vinyl_stereo
Poly(ethyl 2-chloroacrylate),Ethyl 2-chloroacrylate,C=C(Cl)C(=O)OCC,,Mn,309000,0.73,g/mol,"Dever, G. R., Karasz, F. E., MacKnight, W. J., & Lenz, R. W. (1975). POLY(ALKYL alpha -CHLOROACRYLATES) - 5. PREPARATION AND PROPERTIES OF METHYL, ETHYL, AND ISOPROPYL POLYMERS OF VARIED TACTICITY. J Polym Sci Polym Chem Ed, 13(9), 2151‚Äö√Ñ√∂‚àö√ë‚àö¬®2179. https://doi.org/10.1002/pol.1975.170130919",10.1002/pol.1975.170130919,Table IX.C,,vinyl_stereo
Poly(ethyl 2-chloroacrylate),Ethyl 2-chloroacrylate,C=C(Cl)C(=O)OCC,,Tg,52,0.73,C,"Dever, G. R., Karasz, F. E., MacKnight, W. J., & Lenz, R. W. (1975). POLY(ALKYL alpha -CHLOROACRYLATES) - 5. PREPARATION AND PROPERTIES OF METHYL, ETHYL, AND ISOPROPYL POLYMERS OF VARIED TACTICITY. J Polym Sci Polym Chem Ed, 13(9), 2151‚Äö√Ñ√∂‚àö√ë‚àö¬®2179. https://doi.org/10.1002/pol.1975.170130919",10.1002/pol.1975.170130919,Table IX.C,,vinyl_stereo
Poly(ethyl 2-chloroacrylate),Ethyl 2-chloroacrylate,C=C(Cl)C(=O)OCC,,Tm,109,0.73,C,"Dever, G. R., Karasz, F. E., MacKnight, W. J., & Lenz, R. W. (1975). POLY(ALKYL alpha -CHLOROACRYLATES) - 5. PREPARATION AND PROPERTIES OF METHYL, ETHYL, AND ISOPROPYL POLYMERS OF VARIED TACTICITY. J Polym Sci Polym Chem Ed, 13(9), 2151‚Äö√Ñ√∂‚àö√ë‚àö¬®2179. https://doi.org/10.1002/pol.1975.170130919",10.1002/pol.1975.170130919,Table IX.C,,vinyl_stereo
Poly(ethyl 2-chloroacrylate),Ethyl 2-chloroacrylate,C=C(Cl)C(=O)OCC,,Mn,309000,0.84,g/mol,"Dever, G. R., Karasz, F. E., MacKnight, W. J., & Lenz, R. W. (1975). POLY(ALKYL alpha -CHLOROACRYLATES) - 5. PREPARATION AND PROPERTIES OF METHYL, ETHYL, AND ISOPROPYL POLYMERS OF VARIED TACTICITY. J Polym Sci Polym Chem Ed, 13(9), 2151‚Äö√Ñ√∂‚àö√ë‚àö¬®2179. https://doi.org/10.1002/pol.1975.170130919",10.1002/pol.1975.170130919,Table IX.CF,,vinyl_stereo
Poly(ethyl 2-chloroacrylate),Ethyl 2-chloroacrylate,C=C(Cl)C(=O)OCC,,Tg,47,0.84,C,"Dever, G. R., Karasz, F. E., MacKnight, W. J., & Lenz, R. W. (1975). POLY(ALKYL alpha -CHLOROACRYLATES) - 5. PREPARATION AND PROPERTIES OF METHYL, ETHYL, AND ISOPROPYL POLYMERS OF VARIED TACTICITY. J Polym Sci Polym Chem Ed, 13(9), 2151‚Äö√Ñ√∂‚àö√ë‚àö¬®2179. https://doi.org/10.1002/pol.1975.170130919",10.1002/pol.1975.170130919,Table IX.CF,,vinyl_stereo
Poly(ethyl 2-chloroacrylate),Ethyl 2-chloroacrylate,C=C(Cl)C(=O)OCC,,Mn,362000,0.29,g/mol,"Dever, G. R., Karasz, F. E., MacKnight, W. J., & Lenz, R. W. (1975). POLY(ALKYL alpha -CHLOROACRYLATES) - 5. PREPARATION AND PROPERTIES OF METHYL, ETHYL, AND ISOPROPYL POLYMERS OF VARIED TACTICITY. J Polym Sci Polym Chem Ed, 13(9), 2151‚Äö√Ñ√∂‚àö√ë‚àö¬®2179. https://doi.org/10.1002/pol.1975.170130919",10.1002/pol.1975.170130919,Table IX.D1,,vinyl_stereo
Poly(ethyl 2-chloroacrylate),Ethyl 2-chloroacrylate,C=C(Cl)C(=O)OCC,,Tg,94,0.29,C,"Dever, G. R., Karasz, F. E., MacKnight, W. J., & Lenz, R. W. (1975). POLY(ALKYL alpha -CHLOROACRYLATES) - 5. PREPARATION AND PROPERTIES OF METHYL, ETHYL, AND ISOPROPYL POLYMERS OF VARIED TACTICITY. J Polym Sci Polym Chem Ed, 13(9), 2151‚Äö√Ñ√∂‚àö√ë‚àö¬®2179. https://doi.org/10.1002/pol.1975.170130919",10.1002/pol.1975.170130919,Table IX.D1,,vinyl_stereo
Poly(ethyl 2-chloroacrylate),Ethyl 2-chloroacrylate,C=C(Cl)C(=O)OCC,,Mn,181000,0.2,g/mol,"Dever, G. R., Karasz, F. E., MacKnight, W. J., & Lenz, R. W. (1975). POLY(ALKYL alpha -CHLOROACRYLATES) - 5. PREPARATION AND PROPERTIES OF METHYL, ETHYL, AND ISOPROPYL POLYMERS OF VARIED TACTICITY. J Polym Sci Polym Chem Ed, 13(9), 2151‚Äö√Ñ√∂‚àö√ë‚àö¬®2179. https://doi.org/10.1002/pol.1975.170130919",10.1002/pol.1975.170130919,Table IX.D3,,vinyl_stereo
Poly(ethyl 2-chloroacrylate),Ethyl 2-chloroacrylate,C=C(Cl)C(=O)OCC,,Tg,102,0.2,C,"Dever, G. R., Karasz, F. E., MacKnight, W. J., & Lenz, R. W. (1975). POLY(ALKYL alpha -CHLOROACRYLATES) - 5. PREPARATION AND PROPERTIES OF METHYL, ETHYL, AND ISOPROPYL POLYMERS OF VARIED TACTICITY. J Polym Sci Polym Chem Ed, 13(9), 2151‚Äö√Ñ√∂‚àö√ë‚àö¬®2179. https://doi.org/10.1002/pol.1975.170130919",10.1002/pol.1975.170130919,Table IX.D3,,vinyl_stereo
Poly(methyl 2-chloroacrylate),Methyl 2-chloroacrylate,C=C(Cl)C(=O)OC,,Mn,4300,0.41,g/mol,"Dever, G. R., Karasz, F. E., MacKnight, W. J., & Lenz, R. W. (1975). POLY(ALKYL alpha -CHLOROACRYLATES) - 5. PREPARATION AND PROPERTIES OF METHYL, ETHYL, AND ISOPROPYL POLYMERS OF VARIED TACTICITY. J Polym Sci Polym Chem Ed, 13(9), 2151‚Äö√Ñ√∂‚àö√ë‚àö¬®2179. https://doi.org/10.1002/pol.1975.170130919",10.1002/pol.1975.170130919,Table VIII.A5,,vinyl_stereo
Poly(methyl 2-chloroacrylate),Methyl 2-chloroacrylate,C=C(Cl)C(=O)OC,,Tg,117,0.41,C,"Dever, G. R., Karasz, F. E., MacKnight, W. J., & Lenz, R. W. (1975). POLY(ALKYL alpha -CHLOROACRYLATES) - 5. PREPARATION AND PROPERTIES OF METHYL, ETHYL, AND ISOPROPYL POLYMERS OF VARIED TACTICITY. J Polym Sci Polym Chem Ed, 13(9), 2151‚Äö√Ñ√∂‚àö√ë‚àö¬®2179. https://doi.org/10.1002/pol.1975.170130919",10.1002/pol.1975.170130919,Table VIII.A5,,vinyl_stereo
Poly(methyl 2-chloroacrylate),Methyl 2-chloroacrylate,C=C(Cl)C(=O)OC,,Mn,32000,0.48,g/mol,"Dever, G. R., Karasz, F. E., MacKnight, W. J., & Lenz, R. W. (1975). POLY(ALKYL alpha -CHLOROACRYLATES) - 5. PREPARATION AND PROPERTIES OF METHYL, ETHYL, AND ISOPROPYL POLYMERS OF VARIED TACTICITY. J Polym Sci Polym Chem Ed, 13(9), 2151‚Äö√Ñ√∂‚àö√ë‚àö¬®2179. https://doi.org/10.1002/pol.1975.170130919",10.1002/pol.1975.170130919,Table VIII.C5,,vinyl_stereo
Poly(methyl 2-chloroacrylate),Methyl 2-chloroacrylate,C=C(Cl)C(=O)OC,,Tg,130,0.48,C,"Dever, G. R., Karasz, F. E., MacKnight, W. J., & Lenz, R. W. (1975). POLY(ALKYL alpha -CHLOROACRYLATES) - 5. PREPARATION AND PROPERTIES OF METHYL, ETHYL, AND ISOPROPYL POLYMERS OF VARIED TACTICITY. J Polym Sci Polym Chem Ed, 13(9), 2151‚Äö√Ñ√∂‚àö√ë‚àö¬®2179. https://doi.org/10.1002/pol.1975.170130919",10.1002/pol.1975.170130919,Table VIII.C5,,vinyl_stereo
Poly(methyl 2-chloroacrylate),Methyl 2-chloroacrylate,C=C(Cl)C(=O)OC,,Mn,8000,0.76,g/mol,"Dever, G. R., Karasz, F. E., MacKnight, W. J., & Lenz, R. W. (1975). POLY(ALKYL alpha -CHLOROACRYLATES) - 5. PREPARATION AND PROPERTIES OF METHYL, ETHYL, AND ISOPROPYL POLYMERS OF VARIED TACTICITY. J Polym Sci Polym Chem Ed, 13(9), 2151‚Äö√Ñ√∂‚àö√ë‚àö¬®2179. https://doi.org/10.1002/pol.1975.170130919",10.1002/pol.1975.170130919,Table VIII.C5F,,vinyl_stereo
Poly(methyl 2-chloroacrylate),Methyl 2-chloroacrylate,C=C(Cl)C(=O)OC,,Tg,110,0.76,C,"Dever, G. R., Karasz, F. E., MacKnight, W. J., & Lenz, R. W. (1975). POLY(ALKYL alpha -CHLOROACRYLATES) - 5. PREPARATION AND PROPERTIES OF METHYL, ETHYL, AND ISOPROPYL POLYMERS OF VARIED TACTICITY. J Polym Sci Polym Chem Ed, 13(9), 2151‚Äö√Ñ√∂‚àö√ë‚àö¬®2179. https://doi.org/10.1002/pol.1975.170130919",10.1002/pol.1975.170130919,Table VIII.C5F,,vinyl_stereo
Poly(methyl 2-chloroacrylate),Methyl 2-chloroacrylate,C=C(Cl)C(=O)OC,,Mn,18000,0.51,g/mol,"Dever, G. R., Karasz, F. E., MacKnight, W. J., & Lenz, R. W. (1975). POLY(ALKYL alpha -CHLOROACRYLATES) - 5. PREPARATION AND PROPERTIES OF METHYL, ETHYL, AND ISOPROPYL POLYMERS OF VARIED TACTICITY. J Polym Sci Polym Chem Ed, 13(9), 2151‚Äö√Ñ√∂‚àö√ë‚àö¬®2179. https://doi.org/10.1002/pol.1975.170130919",10.1002/pol.1975.170130919,Table VIII.C5F'e,,vinyl_stereo
Poly(methyl 2-chloroacrylate),Methyl 2-chloroacrylate,C=C(Cl)C(=O)OC,,Tg,122,0.51,C,"Dever, G. R., Karasz, F. E., MacKnight, W. J., & Lenz, R. W. (1975). POLY(ALKYL alpha -CHLOROACRYLATES) - 5. PREPARATION AND PROPERTIES OF METHYL, ETHYL, AND ISOPROPYL POLYMERS OF VARIED TACTICITY. J Polym Sci Polym Chem Ed, 13(9), 2151‚Äö√Ñ√∂‚àö√ë‚àö¬®2179. https://doi.org/10.1002/pol.1975.170130919",10.1002/pol.1975.170130919,Table VIII.C5F'e,,vinyl_stereo
Poly(methyl 2-chloroacrylate),Methyl 2-chloroacrylate,C=C(Cl)C(=O)OC,,Mn,42000,0.65,g/mol,"Dever, G. R., Karasz, F. E., MacKnight, W. J., & Lenz, R. W. (1975). POLY(ALKYL alpha -CHLOROACRYLATES) - 5. PREPARATION AND PROPERTIES OF METHYL, ETHYL, AND ISOPROPYL POLYMERS OF VARIED TACTICITY. J Polym Sci Polym Chem Ed, 13(9), 2151‚Äö√Ñ√∂‚àö√ë‚àö¬®2179. https://doi.org/10.1002/pol.1975.170130919",10.1002/pol.1975.170130919,Table VIII.C6,,vinyl_stereo
Poly(methyl 2-chloroacrylate),Methyl 2-chloroacrylate,C=C(Cl)C(=O)OC,,Tg,94,0.65,C,"Dever, G. R., Karasz, F. E., MacKnight, W. J., & Lenz, R. W. (1975). POLY(ALKYL alpha -CHLOROACRYLATES) - 5. PREPARATION AND PROPERTIES OF METHYL, ETHYL, AND ISOPROPYL POLYMERS OF VARIED TACTICITY. J Polym Sci Polym Chem Ed, 13(9), 2151‚Äö√Ñ√∂‚àö√ë‚àö¬®2179. https://doi.org/10.1002/pol.1975.170130919",10.1002/pol.1975.170130919,Table VIII.C6,,vinyl_stereo
Poly(methyl 2-chloroacrylate),Methyl 2-chloroacrylate,C=C(Cl)C(=O)OC,,Mn,80000,0.7,g/mol,"Dever, G. R., Karasz, F. E., MacKnight, W. J., & Lenz, R. W. (1975). POLY(ALKYL alpha -CHLOROACRYLATES) - 5. PREPARATION AND PROPERTIES OF METHYL, ETHYL, AND ISOPROPYL POLYMERS OF VARIED TACTICITY. J Polym Sci Polym Chem Ed, 13(9), 2151‚Äö√Ñ√∂‚àö√ë‚àö¬®2179. https://doi.org/10.1002/pol.1975.170130919",10.1002/pol.1975.170130919,Table VIII.C6F1,,vinyl_stereo
Poly(methyl 2-chloroacrylate),Methyl 2-chloroacrylate,C=C(Cl)C(=O)OC,,Tg,90,0.7,C,"Dever, G. R., Karasz, F. E., MacKnight, W. J., & Lenz, R. W. (1975). POLY(ALKYL alpha -CHLOROACRYLATES) - 5. PREPARATION AND PROPERTIES OF METHYL, ETHYL, AND ISOPROPYL POLYMERS OF VARIED TACTICITY. J Polym Sci Polym Chem Ed, 13(9), 2151‚Äö√Ñ√∂‚àö√ë‚àö¬®2179. https://doi.org/10.1002/pol.1975.170130919",10.1002/pol.1975.170130919,Table VIII.C6F1,,vinyl_stereo
Poly(methyl 2-chloroacrylate),Methyl 2-chloroacrylate,C=C(Cl)C(=O)OC,,Tm,152,0.7,C,"Dever, G. R., Karasz, F. E., MacKnight, W. J., & Lenz, R. W. (1975). POLY(ALKYL alpha -CHLOROACRYLATES) - 5. PREPARATION AND PROPERTIES OF METHYL, ETHYL, AND ISOPROPYL POLYMERS OF VARIED TACTICITY. J Polym Sci Polym Chem Ed, 13(9), 2151‚Äö√Ñ√∂‚àö√ë‚àö¬®2179. https://doi.org/10.1002/pol.1975.170130919",10.1002/pol.1975.170130919,Table VIII.C6F1,,vinyl_stereo
Poly(methyl 2-chloroacrylate),Methyl 2-chloroacrylate,C=C(Cl)C(=O)OC,,Mn,16000,0.73,g/mol,"Dever, G. R., Karasz, F. E., MacKnight, W. J., & Lenz, R. W. (1975). POLY(ALKYL alpha -CHLOROACRYLATES) - 5. PREPARATION AND PROPERTIES OF METHYL, ETHYL, AND ISOPROPYL POLYMERS OF VARIED TACTICITY. J Polym Sci Polym Chem Ed, 13(9), 2151‚Äö√Ñ√∂‚àö√ë‚àö¬®2179. https://doi.org/10.1002/pol.1975.170130919",10.1002/pol.1975.170130919,Table VIII.C6F2,,vinyl_stereo
Poly(methyl 2-chloroacrylate),Methyl 2-chloroacrylate,C=C(Cl)C(=O)OC,,Tg,100,0.73,C,"Dever, G. R., Karasz, F. E., MacKnight, W. J., & Lenz, R. W. (1975). POLY(ALKYL alpha -CHLOROACRYLATES) - 5. PREPARATION AND PROPERTIES OF METHYL, ETHYL, AND ISOPROPYL POLYMERS OF VARIED TACTICITY. J Polym Sci Polym Chem Ed, 13(9), 2151‚Äö√Ñ√∂‚àö√ë‚àö¬®2179. https://doi.org/10.1002/pol.1975.170130919",10.1002/pol.1975.170130919,Table VIII.C6F2,,vinyl_stereo
Poly(methyl 2-chloroacrylate),Methyl 2-chloroacrylate,C=C(Cl)C(=O)OC,,Mn,7000,0.56,g/mol,"Dever, G. R., Karasz, F. E., MacKnight, W. J., & Lenz, R. W. (1975). POLY(ALKYL alpha -CHLOROACRYLATES) - 5. PREPARATION AND PROPERTIES OF METHYL, ETHYL, AND ISOPROPYL POLYMERS OF VARIED TACTICITY. J Polym Sci Polym Chem Ed, 13(9), 2151‚Äö√Ñ√∂‚àö√ë‚àö¬®2179. https://doi.org/10.1002/pol.1975.170130919",10.1002/pol.1975.170130919,Table VIII.C6F3,,vinyl_stereo
Poly(methyl 2-chloroacrylate),Methyl 2-chloroacrylate,C=C(Cl)C(=O)OC,,Tg,107,0.56,C,"Dever, G. R., Karasz, F. E., MacKnight, W. J., & Lenz, R. W. (1975). POLY(ALKYL alpha -CHLOROACRYLATES) - 5. PREPARATION AND PROPERTIES OF METHYL, ETHYL, AND ISOPROPYL POLYMERS OF VARIED TACTICITY. J Polym Sci Polym Chem Ed, 13(9), 2151‚Äö√Ñ√∂‚àö√ë‚àö¬®2179. https://doi.org/10.1002/pol.1975.170130919",10.1002/pol.1975.170130919,Table VIII.C6F3,,vinyl_stereo
Poly(methyl 2-chloroacrylate),Methyl 2-chloroacrylate,C=C(Cl)C(=O)OC,,Mn,270000,0.29,g/mol,"Dever, G. R., Karasz, F. E., MacKnight, W. J., & Lenz, R. W. (1975). POLY(ALKYL alpha -CHLOROACRYLATES) - 5. PREPARATION AND PROPERTIES OF METHYL, ETHYL, AND ISOPROPYL POLYMERS OF VARIED TACTICITY. J Polym Sci Polym Chem Ed, 13(9), 2151‚Äö√Ñ√∂‚àö√ë‚àö¬®2179. https://doi.org/10.1002/pol.1975.170130919",10.1002/pol.1975.170130919,Table VIII.D1,,vinyl_stereo
Poly(methyl 2-chloroacrylate),Methyl 2-chloroacrylate,C=C(Cl)C(=O)OC,,Tg,145,0.29,C,"Dever, G. R., Karasz, F. E., MacKnight, W. J., & Lenz, R. W. (1975). POLY(ALKYL alpha -CHLOROACRYLATES) - 5. PREPARATION AND PROPERTIES OF METHYL, ETHYL, AND ISOPROPYL POLYMERS OF VARIED TACTICITY. J Polym Sci Polym Chem Ed, 13(9), 2151‚Äö√Ñ√∂‚àö√ë‚àö¬®2179. https://doi.org/10.1002/pol.1975.170130919",10.1002/pol.1975.170130919,Table VIII.D1,,vinyl_stereo
Poly(methyl 2-chloroacrylate),Methyl 2-chloroacrylate,C=C(Cl)C(=O)OC,,Mn,109000,0.25,g/mol,"Dever, G. R., Karasz, F. E., MacKnight, W. J., & Lenz, R. W. (1975). POLY(ALKYL alpha -CHLOROACRYLATES) - 5. PREPARATION AND PROPERTIES OF METHYL, ETHYL, AND ISOPROPYL POLYMERS OF VARIED TACTICITY. J Polym Sci Polym Chem Ed, 13(9), 2151‚Äö√Ñ√∂‚àö√ë‚àö¬®2179. https://doi.org/10.1002/pol.1975.170130919",10.1002/pol.1975.170130919,Table VIII.D2,,vinyl_stereo
Poly(methyl 2-chloroacrylate),Methyl 2-chloroacrylate,C=C(Cl)C(=O)OC,,Tg,148,0.25,C,"Dever, G. R., Karasz, F. E., MacKnight, W. J., & Lenz, R. W. (1975). POLY(ALKYL alpha -CHLOROACRYLATES) - 5. PREPARATION AND PROPERTIES OF METHYL, ETHYL, AND ISOPROPYL POLYMERS OF VARIED TACTICITY. J Polym Sci Polym Chem Ed, 13(9), 2151‚Äö√Ñ√∂‚àö√ë‚àö¬®2179. https://doi.org/10.1002/pol.1975.170130919",10.1002/pol.1975.170130919,Table VIII.D2,,vinyl_stereo
Poly(methyl 2-chloroacrylate),Methyl 2-chloroacrylate,C=C(Cl)C(=O)OC,,Mn,400000,0.29,g/mol,"Dever, G. R., Karasz, F. E., MacKnight, W. J., & Lenz, R. W. (1975). POLY(ALKYL alpha -CHLOROACRYLATES) - 5. PREPARATION AND PROPERTIES OF METHYL, ETHYL, AND ISOPROPYL POLYMERS OF VARIED TACTICITY. J Polym Sci Polym Chem Ed, 13(9), 2151‚Äö√Ñ√∂‚àö√ë‚àö¬®2179. https://doi.org/10.1002/pol.1975.170130919",10.1002/pol.1975.170130919,Table VIII.D2F1,,vinyl_stereo
Poly(methyl 2-chloroacrylate),Methyl 2-chloroacrylate,C=C(Cl)C(=O)OC,,Tg,152,0.29,C,"Dever, G. R., Karasz, F. E., MacKnight, W. J., & Lenz, R. W. (1975). POLY(ALKYL alpha -CHLOROACRYLATES) - 5. PREPARATION AND PROPERTIES OF METHYL, ETHYL, AND ISOPROPYL POLYMERS OF VARIED TACTICITY. J Polym Sci Polym Chem Ed, 13(9), 2151‚Äö√Ñ√∂‚àö√ë‚àö¬®2179. https://doi.org/10.1002/pol.1975.170130919",10.1002/pol.1975.170130919,Table VIII.D2F1,,vinyl_stereo
Poly(methyl 2-chloroacrylate),Methyl 2-chloroacrylate,C=C(Cl)C(=O)OC,,Mn,74000,0.28,g/mol,"Dever, G. R., Karasz, F. E., MacKnight, W. J., & Lenz, R. W. (1975). POLY(ALKYL alpha -CHLOROACRYLATES) - 5. PREPARATION AND PROPERTIES OF METHYL, ETHYL, AND ISOPROPYL POLYMERS OF VARIED TACTICITY. J Polym Sci Polym Chem Ed, 13(9), 2151‚Äö√Ñ√∂‚àö√ë‚àö¬®2179. https://doi.org/10.1002/pol.1975.170130919",10.1002/pol.1975.170130919,Table VIII.D2F2,,vinyl_stereo
Poly(methyl 2-chloroacrylate),Methyl 2-chloroacrylate,C=C(Cl)C(=O)OC,,Tg,146,0.28,C,"Dever, G. R., Karasz, F. E., MacKnight, W. J., & Lenz, R. W. (1975). POLY(ALKYL alpha -CHLOROACRYLATES) - 5. PREPARATION AND PROPERTIES OF METHYL, ETHYL, AND ISOPROPYL POLYMERS OF VARIED TACTICITY. J Polym Sci Polym Chem Ed, 13(9), 2151‚Äö√Ñ√∂‚àö√ë‚àö¬®2179. https://doi.org/10.1002/pol.1975.170130919",10.1002/pol.1975.170130919,Table VIII.D2F2,,vinyl_stereo
Poly(methyl 2-chloroacrylate),Methyl 2-chloroacrylate,C=C(Cl)C(=O)OC,,Mn,25000,0.21,g/mol,"Dever, G. R., Karasz, F. E., MacKnight, W. J., & Lenz, R. W. (1975). POLY(ALKYL alpha -CHLOROACRYLATES) - 5. PREPARATION AND PROPERTIES OF METHYL, ETHYL, AND ISOPROPYL POLYMERS OF VARIED TACTICITY. J Polym Sci Polym Chem Ed, 13(9), 2151‚Äö√Ñ√∂‚àö√ë‚àö¬®2179. https://doi.org/10.1002/pol.1975.170130919",10.1002/pol.1975.170130919,Table VIII.D2F3,,vinyl_stereo
Poly(methyl 2-chloroacrylate),Methyl 2-chloroacrylate,C=C(Cl)C(=O)OC,,Tg,150,0.21,C,"Dever, G. R., Karasz, F. E., MacKnight, W. J., & Lenz, R. W. (1975). POLY(ALKYL alpha -CHLOROACRYLATES) - 5. PREPARATION AND PROPERTIES OF METHYL, ETHYL, AND ISOPROPYL POLYMERS OF VARIED TACTICITY. J Polym Sci Polym Chem Ed, 13(9), 2151‚Äö√Ñ√∂‚àö√ë‚àö¬®2179. https://doi.org/10.1002/pol.1975.170130919",10.1002/pol.1975.170130919,Table VIII.D2F3,,vinyl_stereo
Poly(isopropyl 2-chloroacrylate),Isopropyl 2-chloroacrylate,C=C(Cl)C(=O)OC(C)C,,Mn,8000,0.66,g/mol,"Dever, G. R., Karasz, F. E., MacKnight, W. J., & Lenz, R. W. (1975). POLY(ALKYL alpha -CHLOROACRYLATES) - 5. PREPARATION AND PROPERTIES OF METHYL, ETHYL, AND ISOPROPYL POLYMERS OF VARIED TACTICITY. J Polym Sci Polym Chem Ed, 13(9), 2151‚Äö√Ñ√∂‚àö√ë‚àö¬®2179. https://doi.org/10.1002/pol.1975.170130919",10.1002/pol.1975.170130919,Table X.A,,vinyl_stereo
Poly(isopropyl 2-chloroacrylate),Isopropyl 2-chloroacrylate,C=C(Cl)C(=O)OC(C)C,,Tg,83,0.66,C,"Dever, G. R., Karasz, F. E., MacKnight, W. J., & Lenz, R. W. (1975). POLY(ALKYL alpha -CHLOROACRYLATES) - 5. PREPARATION AND PROPERTIES OF METHYL, ETHYL, AND ISOPROPYL POLYMERS OF VARIED TACTICITY. J Polym Sci Polym Chem Ed, 13(9), 2151‚Äö√Ñ√∂‚àö√ë‚àö¬®2179. https://doi.org/10.1002/pol.1975.170130919",10.1002/pol.1975.170130919,Table X.A,,vinyl_stereo
Poly(isopropyl 2-chloroacrylate),Isopropyl 2-chloroacrylate,C=C(Cl)C(=O)OC(C)C,,Mn,4900,0.49,g/mol,"Dever, G. R., Karasz, F. E., MacKnight, W. J., & Lenz, R. W. (1975). POLY(ALKYL alpha -CHLOROACRYLATES) - 5. PREPARATION AND PROPERTIES OF METHYL, ETHYL, AND ISOPROPYL POLYMERS OF VARIED TACTICITY. J Polym Sci Polym Chem Ed, 13(9), 2151‚Äö√Ñ√∂‚àö√ë‚àö¬®2179. https://doi.org/10.1002/pol.1975.170130919",10.1002/pol.1975.170130919,Table X.B,,vinyl_stereo
Poly(isopropyl 2-chloroacrylate),Isopropyl 2-chloroacrylate,C=C(Cl)C(=O)OC(C)C,,Tg,73,0.49,C,"Dever, G. R., Karasz, F. E., MacKnight, W. J., & Lenz, R. W. (1975). POLY(ALKYL alpha -CHLOROACRYLATES) - 5. PREPARATION AND PROPERTIES OF METHYL, ETHYL, AND ISOPROPYL POLYMERS OF VARIED TACTICITY. J Polym Sci Polym Chem Ed, 13(9), 2151‚Äö√Ñ√∂‚àö√ë‚àö¬®2179. https://doi.org/10.1002/pol.1975.170130919",10.1002/pol.1975.170130919,Table X.B,,vinyl_stereo
Poly(isopropyl 2-chloroacrylate),Isopropyl 2-chloroacrylate,C=C(Cl)C(=O)OC(C)C,,Mn,50000,0.64,g/mol,"Dever, G. R., Karasz, F. E., MacKnight, W. J., & Lenz, R. W. (1975). POLY(ALKYL alpha -CHLOROACRYLATES) - 5. PREPARATION AND PROPERTIES OF METHYL, ETHYL, AND ISOPROPYL POLYMERS OF VARIED TACTICITY. J Polym Sci Polym Chem Ed, 13(9), 2151‚Äö√Ñ√∂‚àö√ë‚àö¬®2179. https://doi.org/10.1002/pol.1975.170130919",10.1002/pol.1975.170130919,Table X.C1,,vinyl_stereo
