Repository: tyo-nu/PolyIDRS_Paper

# PolyIDRS_Paper
Code and Figures for the PolyIDRS paper.

File: Supporting/Stereopolymer_Dataset.csv (part 4 of 28)
polymer_name,monomer_name,smiles_monomer,distribution,property,value,pm,units,ref,link/doi,comment,note,mechanism
Poly(isopropyl 2-chloroacrylate),Isopropyl 2-chloroacrylate,C=C(Cl)C(=O)OC(C)C,,Tg,94,0.64,C,"Dever, G. R., Karasz, F. E., MacKnight, W. J., & Lenz, R. W. (1975). POLY(ALKYL alpha -CHLOROACRYLATES) - 5. PREPARATION AND PROPERTIES OF METHYL, ETHYL, AND ISOPROPYL POLYMERS OF VARIED TACTICITY. J Polym Sci Polym Chem Ed, 13(9), 2151‚Äö√Ñ√∂‚àö√ë‚àö¬®2179. https://doi.org/10.1002/pol.1975.170130919",10.1002/pol.1975.170130919,Table X.C1,,vinyl_stereo
Poly(isopropyl 2-chloroacrylate),Isopropyl 2-chloroacrylate,C=C(Cl)C(=O)OC(C)C,,Mn,50000,0.95,g/mol,"Dever, G. R., Karasz, F. E., MacKnight, W. J., & Lenz, R. W. (1975). POLY(ALKYL alpha -CHLOROACRYLATES) - 5. PREPARATION AND PROPERTIES OF METHYL, ETHYL, AND ISOPROPYL POLYMERS OF VARIED TACTICITY. J Polym Sci Polym Chem Ed, 13(9), 2151‚Äö√Ñ√∂‚àö√ë‚àö¬®2179. https://doi.org/10.1002/pol.1975.170130919",10.1002/pol.1975.170130919,Table X.C2,,vinyl_stereo
Poly(isopropyl 2-chloroacrylate),Isopropyl 2-chloroacrylate,C=C(Cl)C(=O)OC(C)C,,Tg,69,0.95,C,"Dever, G. R., Karasz, F. E., MacKnight, W. J., & Lenz, R. W. (1975). POLY(ALKYL alpha -CHLOROACRYLATES) - 5. PREPARATION AND PROPERTIES OF METHYL, ETHYL, AND ISOPROPYL POLYMERS OF VARIED TACTICITY. J Polym Sci Polym Chem Ed, 13(9), 2151‚Äö√Ñ√∂‚àö√ë‚àö¬®2179. https://doi.org/10.1002/pol.1975.170130919",10.1002/pol.1975.170130919,Table X.C2,,vinyl_stereo
Poly(isopropyl 2-chloroacrylate),Isopropyl 2-chloroacrylate,C=C(Cl)C(=O)OC(C)C,,Mn,77300,0.36,g/mol,"Dever, G. R., Karasz, F. E., MacKnight, W. J., & Lenz, R. W. (1975). POLY(ALKYL alpha -CHLOROACRYLATES) - 5. PREPARATION AND PROPERTIES OF METHYL, ETHYL, AND ISOPROPYL POLYMERS OF VARIED TACTICITY. J Polym Sci Polym Chem Ed, 13(9), 2151‚Äö√Ñ√∂‚àö√ë‚àö¬®2179. https://doi.org/10.1002/pol.1975.170130919",10.1002/pol.1975.170130919,Table X.D1,,vinyl_stereo
Poly(isopropyl 2-chloroacrylate),Isopropyl 2-chloroacrylate,C=C(Cl)C(=O)OC(C)C,,Tg,106,0.36,C,"Dever, G. R., Karasz, F. E., MacKnight, W. J., & Lenz, R. W. (1975). POLY(ALKYL alpha -CHLOROACRYLATES) - 5. PREPARATION AND PROPERTIES OF METHYL, ETHYL, AND ISOPROPYL POLYMERS OF VARIED TACTICITY. J Polym Sci Polym Chem Ed, 13(9), 2151‚Äö√Ñ√∂‚àö√ë‚àö¬®2179. https://doi.org/10.1002/pol.1975.170130919",10.1002/pol.1975.170130919,Table X.D1,,vinyl_stereo
Poly(isopropyl 2-chloroacrylate),Isopropyl 2-chloroacrylate,C=C(Cl)C(=O)OC(C)C,,Mn,2100,0.13,g/mol,"Dever, G. R., Karasz, F. E., MacKnight, W. J., & Lenz, R. W. (1975). POLY(ALKYL alpha -CHLOROACRYLATES) - 5. PREPARATION AND PROPERTIES OF METHYL, ETHYL, AND ISOPROPYL POLYMERS OF VARIED TACTICITY. J Polym Sci Polym Chem Ed, 13(9), 2151‚Äö√Ñ√∂‚àö√ë‚àö¬®2179. https://doi.org/10.1002/pol.1975.170130919",10.1002/pol.1975.170130919,Table X.D2,,vinyl_stereo
Poly(isopropyl 2-chloroacrylate),Isopropyl 2-chloroacrylate,C=C(Cl)C(=O)OC(C)C,,Tg,89,0.13,C,"Dever, G. R., Karasz, F. E., MacKnight, W. J., & Lenz, R. W. (1975). POLY(ALKYL alpha -CHLOROACRYLATES) - 5. PREPARATION AND PROPERTIES OF METHYL, ETHYL, AND ISOPROPYL POLYMERS OF VARIED TACTICITY. J Polym Sci Polym Chem Ed, 13(9), 2151‚Äö√Ñ√∂‚àö√ë‚àö¬®2179. https://doi.org/10.1002/pol.1975.170130919",10.1002/pol.1975.170130919,Table X.D2,,vinyl_stereo
Poly(methyl methacrylate),Methyl methacrylate,C=C(C)C(=O)OC,,PDI,1,0.945,,"Doulut, S., Demont, P., & Lacabanne, C. (2000). Influence of tacticity on the ‚âà√≠¬¨¬± retardation mode in amorphous poly(methyl methacrylate). Macromolecules, 33(9), 3425‚Äö√Ñ√∂‚àö√ë‚àö¬®3430. https://doi.org/10.1021/ma990247k",10.1021/ma990247k,Table 1.I93,,vinyl_stereo
Poly(methyl methacrylate),Methyl methacrylate,C=C(C)C(=O)OC,,Tg,59,0.945,C,"Doulut, S., Demont, P., & Lacabanne, C. (2000). Influence of tacticity on the ‚âà√≠¬¨¬± retardation mode in amorphous poly(methyl methacrylate). Macromolecules, 33(9), 3425‚Äö√Ñ√∂‚àö√ë‚àö¬®3430. https://doi.org/10.1021/ma990247k",10.1021/ma990247k,Table 1.I93,,vinyl_stereo
Poly(methyl methacrylate),Methyl methacrylate,C=C(C)C(=O)OC,,Mn,8300,0.945,g/mol,"Doulut, S., Demont, P., & Lacabanne, C. (2000). Influence of tacticity on the ‚âà√≠¬¨¬± retardation mode in amorphous poly(methyl methacrylate). Macromolecules, 33(9), 3425‚Äö√Ñ√∂‚àö√ë‚àö¬®3430. https://doi.org/10.1021/ma990247k",10.1021/ma990247k,Table 1.I93,,vinyl_stereo
Poly(methyl methacrylate),Methyl methacrylate,C=C(C)C(=O)OC,,Mw,10000,0.945,g/mol,"Doulut, S., Demont, P., & Lacabanne, C. (2000). Influence of tacticity on the ‚âà√≠¬¨¬± retardation mode in amorphous poly(methyl methacrylate). Macromolecules, 33(9), 3425‚Äö√Ñ√∂‚àö√ë‚àö¬®3430. https://doi.org/10.1021/ma990247k",10.1021/ma990247k,Table 1.I93,,vinyl_stereo
Poly(methyl methacrylate),Methyl methacrylate,C=C(C)C(=O)OC,,PDI,1.27586207,0.54,,"Doulut, S., Demont, P., & Lacabanne, C. (2000). Influence of tacticity on the ‚âà√≠¬¨¬± retardation mode in amorphous poly(methyl methacrylate). Macromolecules, 33(9), 3425‚Äö√Ñ√∂‚àö√ë‚àö¬®3430. https://doi.org/10.1021/ma990247k",10.1021/ma990247k,Table 1.S36,,vinyl_stereo
Poly(methyl methacrylate),Methyl methacrylate,C=C(C)C(=O)OC,,Tg,99,0.54,C,"Doulut, S., Demont, P., & Lacabanne, C. (2000). Influence of tacticity on the ‚âà√≠¬¨¬± retardation mode in amorphous poly(methyl methacrylate). Macromolecules, 33(9), 3425‚Äö√Ñ√∂‚àö√ë‚àö¬®3430. https://doi.org/10.1021/ma990247k",10.1021/ma990247k,Table 1.S36,,vinyl_stereo
Poly(methyl methacrylate),Methyl methacrylate,C=C(C)C(=O)OC,,Mn,10000,0.54,g/mol,"Doulut, S., Demont, P., & Lacabanne, C. (2000). Influence of tacticity on the ‚âà√≠¬¨¬± retardation mode in amorphous poly(methyl methacrylate). Macromolecules, 33(9), 3425‚Äö√Ñ√∂‚àö√ë‚àö¬®3430. https://doi.org/10.1021/ma990247k",10.1021/ma990247k,Table 1.S36,,vinyl_stereo
Poly(methyl methacrylate),Methyl methacrylate,C=C(C)C(=O)OC,,Mw,10000,0.54,g/mol,"Doulut, S., Demont, P., & Lacabanne, C. (2000). Influence of tacticity on the ‚âà√≠¬¨¬± retardation mode in amorphous poly(methyl methacrylate). Macromolecules, 33(9), 3425‚Äö√Ñ√∂‚àö√ë‚àö¬®3430. https://doi.org/10.1021/ma990247k",10.1021/ma990247k,Table 1.S36,,vinyl_stereo
Poly(methyl methacrylate),Methyl methacrylate,C=C(C)C(=O)OC,,PDI,1.088,0.18,,"Doulut, S., Demont, P., & Lacabanne, C. (2000). Influence of tacticity on the ‚âà√≠¬¨¬± retardation mode in amorphous poly(methyl methacrylate). Macromolecules, 33(9), 3425‚Äö√Ñ√∂‚àö√ë‚àö¬®3430. https://doi.org/10.1021/ma990247k",10.1021/ma990247k,Table 1.S66,,vinyl_stereo
Poly(methyl methacrylate),Methyl methacrylate,C=C(C)C(=O)OC,,Tg,123,0.18,C,"Doulut, S., Demont, P., & Lacabanne, C. (2000). Influence of tacticity on the ‚âà√≠¬¨¬± retardation mode in amorphous poly(methyl methacrylate). Macromolecules, 33(9), 3425‚Äö√Ñ√∂‚àö√ë‚àö¬®3430. https://doi.org/10.1021/ma990247k",10.1021/ma990247k,Table 1.S66,,vinyl_stereo
Poly(methyl methacrylate),Methyl methacrylate,C=C(C)C(=O)OC,,Mn,11600,0.18,g/mol,"Doulut, S., Demont, P., & Lacabanne, C. (2000). Influence of tacticity on the ‚âà√≠¬¨¬± retardation mode in amorphous poly(methyl methacrylate). Macromolecules, 33(9), 3425‚Äö√Ñ√∂‚àö√ë‚àö¬®3430. https://doi.org/10.1021/ma990247k",10.1021/ma990247k,Table 1.S66,,vinyl_stereo
Poly(methyl methacrylate),Methyl methacrylate,C=C(C)C(=O)OC,,Mw,14800,0.18,g/mol,"Doulut, S., Demont, P., & Lacabanne, C. (2000). Influence of tacticity on the ‚âà√≠¬¨¬± retardation mode in amorphous poly(methyl methacrylate). Macromolecules, 33(9), 3425‚Äö√Ñ√∂‚àö√ë‚àö¬®3430. https://doi.org/10.1021/ma990247k",10.1021/ma990247k,Table 1.S66,,vinyl_stereo
Poly(methyl methacrylate),Methyl methacrylate,C=C(C)C(=O)OC,,PDI,1.02803738,0.055,,"Doulut, S., Demont, P., & Lacabanne, C. (2000). Influence of tacticity on the ‚âà√≠¬¨¬± retardation mode in amorphous poly(methyl methacrylate). Macromolecules, 33(9), 3425‚Äö√Ñ√∂‚àö√ë‚àö¬®3430. https://doi.org/10.1021/ma990247k",10.1021/ma990247k,Table 1.S90,,vinyl_stereo
Poly(methyl methacrylate),Methyl methacrylate,C=C(C)C(=O)OC,,Tg,127,0.055,C,"Doulut, S., Demont, P., & Lacabanne, C. (2000). Influence of tacticity on the ‚âà√≠¬¨¬± retardation mode in amorphous poly(methyl methacrylate). Macromolecules, 33(9), 3425‚Äö√Ñ√∂‚àö√ë‚àö¬®3430. https://doi.org/10.1021/ma990247k",10.1021/ma990247k,Table 1.S90,,vinyl_stereo
Poly(methyl methacrylate),Methyl methacrylate,C=C(C)C(=O)OC,,Mn,12500,0.055,g/mol,"Doulut, S., Demont, P., & Lacabanne, C. (2000). Influence of tacticity on the ‚âà√≠¬¨¬± retardation mode in amorphous poly(methyl methacrylate). Macromolecules, 33(9), 3425‚Äö√Ñ√∂‚àö√ë‚àö¬®3430. https://doi.org/10.1021/ma990247k",10.1021/ma990247k,Table 1.S90,,vinyl_stereo
Poly(methyl methacrylate),Methyl methacrylate,C=C(C)C(=O)OC,,Mw,13600,0.055,g/mol,"Doulut, S., Demont, P., & Lacabanne, C. (2000). Influence of tacticity on the ‚âà√≠¬¨¬± retardation mode in amorphous poly(methyl methacrylate). Macromolecules, 33(9), 3425‚Äö√Ñ√∂‚àö√ë‚àö¬®3430. https://doi.org/10.1021/ma990247k",10.1021/ma990247k,Table 1.S90,,vinyl_stereo
poly(2-Hydroxy-3-phenylpropionic acid),(R)-2-Hydroxy-3-phenylpropanoic acid.(S)-2-Hydroxy-3-phenylpropanoic acid,O=C(O)[C@@H](O)Cc1ccccc1.O=C(O)[C@H](O)Cc1ccccc1,,Mn,47200,1,g/mol,"Feng, Q., Yang, L., Zhong, Y., Guo, D., Liu, G., Xie, L., Huang, W., & Tong, R. (2018). Stereoselective photoredox ring-opening polymerization of O-carboxyanhydrides. Nature Communications, 9(1), 1-10. https://doi.org/10.1038/s41467-018-03879-5",_10.1038/s41467-018-03879-5,"table s2, #2",,ester_stereo
poly(2-Hydroxy-3-phenylpropionic acid),(R)-2-Hydroxy-3-phenylpropanoic acid.(S)-2-Hydroxy-3-phenylpropanoic acid,O=C(O)[C@@H](O)Cc1ccccc1.O=C(O)[C@H](O)Cc1ccccc1,,Mw,47672,1,g/mol,"Feng, Q., Yang, L., Zhong, Y., Guo, D., Liu, G., Xie, L., Huang, W., & Tong, R. (2018). Stereoselective photoredox ring-opening polymerization of O-carboxyanhydrides. Nature Communications, 9(1), 1-10. https://doi.org/10.1038/s41467-018-03879-5",_10.1038/s41467-018-03879-5,"table s2, #2",,ester_stereo
poly(2-Hydroxy-3-phenylpropionic acid),(R)-2-Hydroxy-3-phenylpropanoic acid.(S)-2-Hydroxy-3-phenylpropanoic acid,O=C(O)[C@@H](O)Cc1ccccc1.O=C(O)[C@H](O)Cc1ccccc1,,PDI,1.01,1,,"Feng, Q., Yang, L., Zhong, Y., Guo, D., Liu, G., Xie, L., Huang, W., & Tong, R. (2018). Stereoselective photoredox ring-opening polymerization of O-carboxyanhydrides. Nature Communications, 9(1), 1-10. https://doi.org/10.1038/s41467-018-03879-5",_10.1038/s41467-018-03879-5,"table s2, #2",,ester_stereo
poly(2-Hydroxy-3-phenylpropionic acid),(R)-2-Hydroxy-3-phenylpropanoic acid.(S)-2-Hydroxy-3-phenylpropanoic acid,O=C(O)[C@@H](O)Cc1ccccc1.O=C(O)[C@H](O)Cc1ccccc1,,Tg,50,1,C,"Feng, Q., Yang, L., Zhong, Y., Guo, D., Liu, G., Xie, L., Huang, W., & Tong, R. (2018). Stereoselective photoredox ring-opening polymerization of O-carboxyanhydrides. Nature Communications, 9(1), 1-10. https://doi.org/10.1038/s41467-018-03879-5",_10.1038/s41467-018-03879-5,"table s2, #2",,ester_stereo
poly(lactic acid),(R)-lactic acid.(S)-lactic acid,C[C@@H](O)C(=O)O.C[C@H](O)C(=O)O,,Mn,12000,1,g/mol,"Feng, Q., Yang, L., Zhong, Y., Guo, D., Liu, G., Xie, L., Huang, W., & Tong, R. (2018). Stereoselective photoredox ring-opening polymerization of O-carboxyanhydrides. Nature Communications, 9(1), 1-10. https://doi.org/10.1038/s41467-018-03879-5",_10.1038/s41467-018-03879-5,"table s2, #7",,ester_stereo
poly(lactic acid),(R)-lactic acid.(S)-lactic acid,C[C@@H](O)C(=O)O.C[C@H](O)C(=O)O,,Mw,12600,1,g/mol,"Feng, Q., Yang, L., Zhong, Y., Guo, D., Liu, G., Xie, L., Huang, W., & Tong, R. (2018). Stereoselective photoredox ring-opening polymerization of O-carboxyanhydrides. Nature Communications, 9(1), 1-10. https://doi.org/10.1038/s41467-018-03879-5",_10.1038/s41467-018-03879-5,"table s2, #7",,ester_stereo
poly(lactic acid),(R)-lactic acid.(S)-lactic acid,C[C@@H](O)C(=O)O.C[C@H](O)C(=O)O,,PDI,1.05,1,,"Feng, Q., Yang, L., Zhong, Y., Guo, D., Liu, G., Xie, L., Huang, W., & Tong, R. (2018). Stereoselective photoredox ring-opening polymerization of O-carboxyanhydrides. Nature Communications, 9(1), 1-10. https://doi.org/10.1038/s41467-018-03879-5",_10.1038/s41467-018-03879-5,"table s2, #7",,ester_stereo
poly(lactic acid),(R)-lactic acid.(S)-lactic acid,C[C@@H](O)C(=O)O.C[C@H](O)C(=O)O,,Tm,169,1,C,"Feng, Q., Yang, L., Zhong, Y., Guo, D., Liu, G., Xie, L., Huang, W., & Tong, R. (2018). Stereoselective photoredox ring-opening polymerization of O-carboxyanhydrides. Nature Communications, 9(1), 1-10. https://doi.org/10.1038/s41467-018-03879-5",_10.1038/s41467-018-03879-5,"table s2, #7",,ester_stereo
Poly(creosyl methacrylate),creosyl methacrylate,C=C(C)C(=O)Oc1ccc(C(C)C)cc1OC,,Mn,15000,0.24,g/mol,"Holmberg, A. L., Nguyen, N. A., Karavolias, M. G., Reno, K. H., Wool, R. P., & Epps, T. H. (2016). Softwood Lignin-Based Methacrylate Polymers with Tunable Thermal and Viscoelastic Properties. Macromolecules, 49(4), 1286‚Äö√Ñ√∂‚àö√ë‚àö¬®1295. https://doi.org/10.1021/acs.macromol.5b02316",10.1021/acs.macromol.5b02316,Table S1.PCM-19,,vinyl_stereo
Poly(creosyl methacrylate),creosyl methacrylate,C=C(C)C(=O)Oc1ccc(C(C)C)cc1OC,,Mw,19000,0.24,g/mol,"Holmberg, A. L., Nguyen, N. A., Karavolias, M. G., Reno, K. H., Wool, R. P., & Epps, T. H. (2016). Softwood Lignin-Based Methacrylate Polymers with Tunable Thermal and Viscoelastic Properties. Macromolecules, 49(4), 1286‚Äö√Ñ√∂‚àö√ë‚àö¬®1295. https://doi.org/10.1021/acs.macromol.5b02316",10.1021/acs.macromol.5b02316,Table S1.PCM-19,,vinyl_stereo
Poly(creosyl methacrylate),creosyl methacrylate,C=C(C)C(=O)Oc1ccc(C(C)C)cc1OC,,PDI,1.26,0.24,,"Holmberg, A. L., Nguyen, N. A., Karavolias, M. G., Reno, K. H., Wool, R. P., & Epps, T. H. (2016). Softwood Lignin-Based Methacrylate Polymers with Tunable Thermal and Viscoelastic Properties. Macromolecules, 49(4), 1286‚Äö√Ñ√∂‚àö√ë‚àö¬®1295. https://doi.org/10.1021/acs.macromol.5b02316",10.1021/acs.macromol.5b02316,Table S1.PCM-19,,vinyl_stereo
Poly(creosyl methacrylate),creosyl methacrylate,C=C(C)C(=O)Oc1ccc(C(C)C)cc1OC,,Tg,124,0.24,C,"Holmberg, A. L., Nguyen, N. A., Karavolias, M. G., Reno, K. H., Wool, R. P., & Epps, T. H. (2016). Softwood Lignin-Based Methacrylate Polymers with Tunable Thermal and Viscoelastic Properties. Macromolecules, 49(4), 1286‚Äö√Ñ√∂‚àö√ë‚àö¬®1295. https://doi.org/10.1021/acs.macromol.5b02316",10.1021/acs.macromol.5b02316,Table S1.PCM-19,,vinyl_stereo
Poly(creosyl methacrylate),creosyl methacrylate,C=C(C)C(=O)Oc1ccc(C(C)C)cc1OC,,Mn,29000,0.2,g/mol,"Holmberg, A. L., Nguyen, N. A., Karavolias, M. G., Reno, K. H., Wool, R. P., & Epps, T. H. (2016). Softwood Lignin-Based Methacrylate Polymers with Tunable Thermal and Viscoelastic Properties. Macromolecules, 49(4), 1286‚Äö√Ñ√∂‚àö√ë‚àö¬®1295. https://doi.org/10.1021/acs.macromol.5b02316",10.1021/acs.macromol.5b02316,Table S1.PCM-34,,vinyl_stereo
Poly(creosyl methacrylate),creosyl methacrylate,C=C(C)C(=O)Oc1ccc(C(C)C)cc1OC,,Mw,34000,0.2,g/mol,"Holmberg, A. L., Nguyen, N. A., Karavolias, M. G., Reno, K. H., Wool, R. P., & Epps, T. H. (2016). Softwood Lignin-Based Methacrylate Polymers with Tunable Thermal and Viscoelastic Properties. Macromolecules, 49(4), 1286‚Äö√Ñ√∂‚àö√ë‚àö¬®1295. https://doi.org/10.1021/acs.macromol.5b02316",10.1021/acs.macromol.5b02316,Table S1.PCM-34,,vinyl_stereo
Poly(creosyl methacrylate),creosyl methacrylate,C=C(C)C(=O)Oc1ccc(C(C)C)cc1OC,,PDI,1.18,0.2,,"Holmberg, A. L., Nguyen, N. A., Karavolias, M. G., Reno, K. H., Wool, R. P., & Epps, T. H. (2016). Softwood Lignin-Based Methacrylate Polymers with Tunable Thermal and Viscoelastic Properties. Macromolecules, 49(4), 1286‚Äö√Ñ√∂‚àö√ë‚àö¬®1295. https://doi.org/10.1021/acs.macromol.5b02316",10.1021/acs.macromol.5b02316,Table S1.PCM-34,,vinyl_stereo
Poly(creosyl methacrylate),creosyl methacrylate,C=C(C)C(=O)Oc1ccc(C(C)C)cc1OC,,Tg,116,0.2,C,"Holmberg, A. L., Nguyen, N. A., Karavolias, M. G., Reno, K. H., Wool, R. P., & Epps, T. H. (2016). Softwood Lignin-Based Methacrylate Polymers with Tunable Thermal and Viscoelastic Properties. Macromolecules, 49(4), 1286‚Äö√Ñ√∂‚àö√ë‚àö¬®1295. https://doi.org/10.1021/acs.macromol.5b02316",10.1021/acs.macromol.5b02316,Table S1.PCM-34,,vinyl_stereo
Poly(creosyl methacrylate),creosyl methacrylate,C=C(C)C(=O)Oc1ccc(C(C)C)cc1OC,,Mn,33000,0.22,g/mol,"Holmberg, A. L., Nguyen, N. A., Karavolias, M. G., Reno, K. H., Wool, R. P., & Epps, T. H. (2016). Softwood Lignin-Based Methacrylate Polymers with Tunable Thermal and Viscoelastic Properties. Macromolecules, 49(4), 1286‚Äö√Ñ√∂‚àö√ë‚àö¬®1295. https://doi.org/10.1021/acs.macromol.5b02316",10.1021/acs.macromol.5b02316,Table S1.PCM-40,,vinyl_stereo
Poly(creosyl methacrylate),creosyl methacrylate,C=C(C)C(=O)Oc1ccc(C(C)C)cc1OC,,Mw,40000,0.22,g/mol,"Holmberg, A. L., Nguyen, N. A., Karavolias, M. G., Reno, K. H., Wool, R. P., & Epps, T. H. (2016). Softwood Lignin-Based Methacrylate Polymers with Tunable Thermal and Viscoelastic Properties. Macromolecules, 49(4), 1286‚Äö√Ñ√∂‚àö√ë‚àö¬®1295. https://doi.org/10.1021/acs.macromol.5b02316",10.1021/acs.macromol.5b02316,Table S1.PCM-40,,vinyl_stereo
Poly(creosyl methacrylate),creosyl methacrylate,C=C(C)C(=O)Oc1ccc(C(C)C)cc1OC,,PDI,1.23,0.22,,"Holmberg, A. L., Nguyen, N. A., Karavolias, M. G., Reno, K. H., Wool, R. P., & Epps, T. H. (2016). Softwood Lignin-Based Methacrylate Polymers with Tunable Thermal and Viscoelastic Properties. Macromolecules, 49(4), 1286‚Äö√Ñ√∂‚àö√ë‚àö¬®1295. https://doi.org/10.1021/acs.macromol.5b02316",10.1021/acs.macromol.5b02316,Table S1.PCM-40,,vinyl_stereo
Poly(creosyl methacrylate),creosyl methacrylate,C=C(C)C(=O)Oc1ccc(C(C)C)cc1OC,,Tg,126,0.22,C,"Holmberg, A. L., Nguyen, N. A., Karavolias, M. G., Reno, K. H., Wool, R. P., & Epps, T. H. (2016). Softwood Lignin-Based Methacrylate Polymers with Tunable Thermal and Viscoelastic Properties. Macromolecules, 49(4), 1286‚Äö√Ñ√∂‚àö√ë‚àö¬®1295. https://doi.org/10.1021/acs.macromol.5b02316",10.1021/acs.macromol.5b02316,Table S1.PCM-40,,vinyl_stereo
Poly(creosyl methacrylate),creosyl methacrylate,C=C(C)C(=O)Oc1ccc(C(C)C)cc1OC,,Mn,38000,0.23,g/mol,"Holmberg, A. L., Nguyen, N. A., Karavolias, M. G., Reno, K. H., Wool, R. P., & Epps, T. H. (2016). Softwood Lignin-Based Methacrylate Polymers with Tunable Thermal and Viscoelastic Properties. Macromolecules, 49(4), 1286‚Äö√Ñ√∂‚àö√ë‚àö¬®1295. https://doi.org/10.1021/acs.macromol.5b02316",10.1021/acs.macromol.5b02316,Table S1.PCM-48,,vinyl_stereo
Poly(creosyl methacrylate),creosyl methacrylate,C=C(C)C(=O)Oc1ccc(C(C)C)cc1OC,,Mw,48000,0.23,g/mol,"Holmberg, A. L., Nguyen, N. A., Karavolias, M. G., Reno, K. H., Wool, R. P., & Epps, T. H. (2016). Softwood Lignin-Based Methacrylate Polymers with Tunable Thermal and Viscoelastic Properties. Macromolecules, 49(4), 1286‚Äö√Ñ√∂‚àö√ë‚àö¬®1295. https://doi.org/10.1021/acs.macromol.5b02316",10.1021/acs.macromol.5b02316,Table S1.PCM-48,,vinyl_stereo
Poly(creosyl methacrylate),creosyl methacrylate,C=C(C)C(=O)Oc1ccc(C(C)C)cc1OC,,PDI,1.26,0.23,,"Holmberg, A. L., Nguyen, N. A., Karavolias, M. G., Reno, K. H., Wool, R. P., & Epps, T. H. (2016). Softwood Lignin-Based Methacrylate Polymers with Tunable Thermal and Viscoelastic Properties. Macromolecules, 49(4), 1286‚Äö√Ñ√∂‚àö√ë‚àö¬®1295. https://doi.org/10.1021/acs.macromol.5b02316",10.1021/acs.macromol.5b02316,Table S1.PCM-48,,vinyl_stereo
Poly(creosyl methacrylate),creosyl methacrylate,C=C(C)C(=O)Oc1ccc(C(C)C)cc1OC,,Tg,127,0.23,C,"Holmberg, A. L., Nguyen, N. A., Karavolias, M. G., Reno, K. H., Wool, R. P., & Epps, T. H. (2016). Softwood Lignin-Based Methacrylate Polymers with Tunable Thermal and Viscoelastic Properties. Macromolecules, 49(4), 1286‚Äö√Ñ√∂‚àö√ë‚àö¬®1295. https://doi.org/10.1021/acs.macromol.5b02316",10.1021/acs.macromol.5b02316,Table S1.PCM-48,,vinyl_stereo
Poly(4-ethylguaiacyl methacrylate),4-ethylguaiacyl methacrylate,C=C(C)C(=O)Oc1ccc(CC)cc1OC,,Mn,26000,0.25,g/mol,"Holmberg, A. L., Nguyen, N. A., Karavolias, M. G., Reno, K. H., Wool, R. P., & Epps, T. H. (2016). Softwood Lignin-Based Methacrylate Polymers with Tunable Thermal and Viscoelastic Properties. Macromolecules, 49(4), 1286‚Äö√Ñ√∂‚àö√ë‚àö¬®1295. https://doi.org/10.1021/acs.macromol.5b02316",10.1021/acs.macromol.5b02316,Table S1.PEM-29,,vinyl_stereo
Poly(4-ethylguaiacyl methacrylate),4-ethylguaiacyl methacrylate,C=C(C)C(=O)Oc1ccc(CC)cc1OC,,Mw,29000,0.25,g/mol,"Holmberg, A. L., Nguyen, N. A., Karavolias, M. G., Reno, K. H., Wool, R. P., & Epps, T. H. (2016). Softwood Lignin-Based Methacrylate Polymers with Tunable Thermal and Viscoelastic Properties. Macromolecules, 49(4), 1286‚Äö√Ñ√∂‚àö√ë‚àö¬®1295. https://doi.org/10.1021/acs.macromol.5b02316",10.1021/acs.macromol.5b02316,Table S1.PEM-29,,vinyl_stereo
Poly(4-ethylguaiacyl methacrylate),4-ethylguaiacyl methacrylate,C=C(C)C(=O)Oc1ccc(CC)cc1OC,,PDI,1.12,0.25,,"Holmberg, A. L., Nguyen, N. A., Karavolias, M. G., Reno, K. H., Wool, R. P., & Epps, T. H. (2016). Softwood Lignin-Based Methacrylate Polymers with Tunable Thermal and Viscoelastic Properties. Macromolecules, 49(4), 1286‚Äö√Ñ√∂‚àö√ë‚àö¬®1295. https://doi.org/10.1021/acs.macromol.5b02316",10.1021/acs.macromol.5b02316,Table S1.PEM-29,,vinyl_stereo
Poly(4-ethylguaiacyl methacrylate),4-ethylguaiacyl methacrylate,C=C(C)C(=O)Oc1ccc(CC)cc1OC,,Tg,108,0.25,C,"Holmberg, A. L., Nguyen, N. A., Karavolias, M. G., Reno, K. H., Wool, R. P., & Epps, T. H. (2016). Softwood Lignin-Based Methacrylate Polymers with Tunable Thermal and Viscoelastic Properties. Macromolecules, 49(4), 1286‚Äö√Ñ√∂‚àö√ë‚àö¬®1295. https://doi.org/10.1021/acs.macromol.5b02316",10.1021/acs.macromol.5b02316,Table S1.PEM-29,,vinyl_stereo
Poly(4-ethylguaiacyl methacrylate),4-ethylguaiacyl methacrylate,C=C(C)C(=O)Oc1ccc(CC)cc1OC,,Mn,25000,0.2,g/mol,"Holmberg, A. L., Nguyen, N. A., Karavolias, M. G., Reno, K. H., Wool, R. P., & Epps, T. H. (2016). Softwood Lignin-Based Methacrylate Polymers with Tunable Thermal and Viscoelastic Properties. Macromolecules, 49(4), 1286‚Äö√Ñ√∂‚àö√ë‚àö¬®1295. https://doi.org/10.1021/acs.macromol.5b02316",10.1021/acs.macromol.5b02316,Table S1.PEM-30,,vinyl_stereo
Poly(4-ethylguaiacyl methacrylate),4-ethylguaiacyl methacrylate,C=C(C)C(=O)Oc1ccc(CC)cc1OC,,Mw,30000,0.2,g/mol,"Holmberg, A. L., Nguyen, N. A., Karavolias, M. G., Reno, K. H., Wool, R. P., & Epps, T. H. (2016). Softwood Lignin-Based Methacrylate Polymers with Tunable Thermal and Viscoelastic Properties. Macromolecules, 49(4), 1286‚Äö√Ñ√∂‚àö√ë‚àö¬®1295. https://doi.org/10.1021/acs.macromol.5b02316",10.1021/acs.macromol.5b02316,Table S1.PEM-30,,vinyl_stereo
Poly(4-ethylguaiacyl methacrylate),4-ethylguaiacyl methacrylate,C=C(C)C(=O)Oc1ccc(CC)cc1OC,,PDI,1.19,0.2,,"Holmberg, A. L., Nguyen, N. A., Karavolias, M. G., Reno, K. H., Wool, R. P., & Epps, T. H. (2016). Softwood Lignin-Based Methacrylate Polymers with Tunable Thermal and Viscoelastic Properties. Macromolecules, 49(4), 1286‚Äö√Ñ√∂‚àö√ë‚àö¬®1295. https://doi.org/10.1021/acs.macromol.5b02316",10.1021/acs.macromol.5b02316,Table S1.PEM-30,,vinyl_stereo
Poly(4-ethylguaiacyl methacrylate),4-ethylguaiacyl methacrylate,C=C(C)C(=O)Oc1ccc(CC)cc1OC,,Tg,107,0.2,C,"Holmberg, A. L., Nguyen, N. A., Karavolias, M. G., Reno, K. H., Wool, R. P., & Epps, T. H. (2016). Softwood Lignin-Based Methacrylate Polymers with Tunable Thermal and Viscoelastic Properties. Macromolecules, 49(4), 1286‚Äö√Ñ√∂‚àö√ë‚àö¬®1295. https://doi.org/10.1021/acs.macromol.5b02316",10.1021/acs.macromol.5b02316,Table S1.PEM-30,,vinyl_stereo
Poly(4-ethylguaiacyl methacrylate),4-ethylguaiacyl methacrylate,C=C(C)C(=O)Oc1ccc(CC)cc1OC,,Mn,34000,0.26,g/mol,"Holmberg, A. L., Nguyen, N. A., Karavolias, M. G., Reno, K. H., Wool, R. P., & Epps, T. H. (2016). Softwood Lignin-Based Methacrylate Polymers with Tunable Thermal and Viscoelastic Properties. Macromolecules, 49(4), 1286‚Äö√Ñ√∂‚àö√ë‚àö¬®1295. https://doi.org/10.1021/acs.macromol.5b02316",10.1021/acs.macromol.5b02316,Table S1.PEM-48,,vinyl_stereo
Poly(4-ethylguaiacyl methacrylate),4-ethylguaiacyl methacrylate,C=C(C)C(=O)Oc1ccc(CC)cc1OC,,Mw,48000,0.26,g/mol,"Holmberg, A. L., Nguyen, N. A., Karavolias, M. G., Reno, K. H., Wool, R. P., & Epps, T. H. (2016). Softwood Lignin-Based Methacrylate Polymers with Tunable Thermal and Viscoelastic Properties. Macromolecules, 49(4), 1286‚Äö√Ñ√∂‚àö√ë‚àö¬®1295. https://doi.org/10.1021/acs.macromol.5b02316",10.1021/acs.macromol.5b02316,Table S1.PEM-48,,vinyl_stereo
Poly(4-ethylguaiacyl methacrylate),4-ethylguaiacyl methacrylate,C=C(C)C(=O)Oc1ccc(CC)cc1OC,,PDI,1.39,0.26,,"Holmberg, A. L., Nguyen, N. A., Karavolias, M. G., Reno, K. H., Wool, R. P., & Epps, T. H. (2016). Softwood Lignin-Based Methacrylate Polymers with Tunable Thermal and Viscoelastic Properties. Macromolecules, 49(4), 1286‚Äö√Ñ√∂‚àö√ë‚àö¬®1295. https://doi.org/10.1021/acs.macromol.5b02316",10.1021/acs.macromol.5b02316,Table S1.PEM-48,,vinyl_stereo
Poly(4-ethylguaiacyl methacrylate),4-ethylguaiacyl methacrylate,C=C(C)C(=O)Oc1ccc(CC)cc1OC,,Tg,110,0.26,C,"Holmberg, A. L., Nguyen, N. A., Karavolias, M. G., Reno, K. H., Wool, R. P., & Epps, T. H. (2016). Softwood Lignin-Based Methacrylate Polymers with Tunable Thermal and Viscoelastic Properties. Macromolecules, 49(4), 1286‚Äö√Ñ√∂‚àö√ë‚àö¬®1295. https://doi.org/10.1021/acs.macromol.5b02316",10.1021/acs.macromol.5b02316,Table S1.PEM-48,,vinyl_stereo
Poly(guaiacyl methacrylate),guaiacyl methacrylate,C=C(C)C(=O)Oc1ccccc1OC,,Mn,21000,0.28,g/mol,"Holmberg, A. L., Nguyen, N. A., Karavolias, M. G., Reno, K. H., Wool, R. P., & Epps, T. H. (2016). Softwood Lignin-Based Methacrylate Polymers with Tunable Thermal and Viscoelastic Properties. Macromolecules, 49(4), 1286‚Äö√Ñ√∂‚àö√ë‚àö¬®1295. https://doi.org/10.1021/acs.macromol.5b02316",10.1021/acs.macromol.5b02316,Table S1.PGM-26,,vinyl_stereo
Poly(guaiacyl methacrylate),guaiacyl methacrylate,C=C(C)C(=O)Oc1ccccc1OC,,Mw,26000,0.28,g/mol,"Holmberg, A. L., Nguyen, N. A., Karavolias, M. G., Reno, K. H., Wool, R. P., & Epps, T. H. (2016). Softwood Lignin-Based Methacrylate Polymers with Tunable Thermal and Viscoelastic Properties. Macromolecules, 49(4), 1286‚Äö√Ñ√∂‚àö√ë‚àö¬®1295. https://doi.org/10.1021/acs.macromol.5b02316",10.1021/acs.macromol.5b02316,Table S1.PGM-26,,vinyl_stereo
Poly(guaiacyl methacrylate),guaiacyl methacrylate,C=C(C)C(=O)Oc1ccccc1OC,,PDI,1.25,0.28,,"Holmberg, A. L., Nguyen, N. A., Karavolias, M. G., Reno, K. H., Wool, R. P., & Epps, T. H. (2016). Softwood Lignin-Based Methacrylate Polymers with Tunable Thermal and Viscoelastic Properties. Macromolecules, 49(4), 1286‚Äö√Ñ√∂‚àö√ë‚àö¬®1295. https://doi.org/10.1021/acs.macromol.5b02316",10.1021/acs.macromol.5b02316,Table S1.PGM-26,,vinyl_stereo
Poly(guaiacyl methacrylate),guaiacyl methacrylate,C=C(C)C(=O)Oc1ccccc1OC,,Tg,110,0.28,C,"Holmberg, A. L., Nguyen, N. A., Karavolias, M. G., Reno, K. H., Wool, R. P., & Epps, T. H. (2016). Softwood Lignin-Based Methacrylate Polymers with Tunable Thermal and Viscoelastic Properties. Macromolecules, 49(4), 1286‚Äö√Ñ√∂‚àö√ë‚àö¬®1295. https://doi.org/10.1021/acs.macromol.5b02316",10.1021/acs.macromol.5b02316,Table S1.PGM-26,,vinyl_stereo
Poly(guaiacyl methacrylate),guaiacyl methacrylate,C=C(C)C(=O)Oc1ccccc1OC,,Mn,26000,0.29,g/mol,"Holmberg, A. L., Nguyen, N. A., Karavolias, M. G., Reno, K. H., Wool, R. P., & Epps, T. H. (2016). Softwood Lignin-Based Methacrylate Polymers with Tunable Thermal and Viscoelastic Properties. Macromolecules, 49(4), 1286‚Äö√Ñ√∂‚àö√ë‚àö¬®1295. https://doi.org/10.1021/acs.macromol.5b02316",10.1021/acs.macromol.5b02316,Table S1.PGM-31,,vinyl_stereo
Poly(guaiacyl methacrylate),guaiacyl methacrylate,C=C(C)C(=O)Oc1ccccc1OC,,Mw,31000,0.29,g/mol,"Holmberg, A. L., Nguyen, N. A., Karavolias, M. G., Reno, K. H., Wool, R. P., & Epps, T. H. (2016). Softwood Lignin-Based Methacrylate Polymers with Tunable Thermal and Viscoelastic Properties. Macromolecules, 49(4), 1286‚Äö√Ñ√∂‚àö√ë‚àö¬®1295. https://doi.org/10.1021/acs.macromol.5b02316",10.1021/acs.macromol.5b02316,Table S1.PGM-31,,vinyl_stereo
Poly(guaiacyl methacrylate),guaiacyl methacrylate,C=C(C)C(=O)Oc1ccccc1OC,,PDI,1.19,0.29,,"Holmberg, A. L., Nguyen, N. A., Karavolias, M. G., Reno, K. H., Wool, R. P., & Epps, T. H. (2016). Softwood Lignin-Based Methacrylate Polymers with Tunable Thermal and Viscoelastic Properties. Macromolecules, 49(4), 1286‚Äö√Ñ√∂‚àö√ë‚àö¬®1295. https://doi.org/10.1021/acs.macromol.5b02316",10.1021/acs.macromol.5b02316,Table S1.PGM-31,,vinyl_stereo
Poly(guaiacyl methacrylate),guaiacyl methacrylate,C=C(C)C(=O)Oc1ccccc1OC,,Tg,112,0.29,C,"Holmberg, A. L., Nguyen, N. A., Karavolias, M. G., Reno, K. H., Wool, R. P., & Epps, T. H. (2016). Softwood Lignin-Based Methacrylate Polymers with Tunable Thermal and Viscoelastic Properties. Macromolecules, 49(4), 1286‚Äö√Ñ√∂‚àö√ë‚àö¬®1295. https://doi.org/10.1021/acs.macromol.5b02316",10.1021/acs.macromol.5b02316,Table S1.PGM-31,,vinyl_stereo
Poly(guaiacyl methacrylate),guaiacyl methacrylate,C=C(C)C(=O)Oc1ccccc1OC,,Mn,35000,0.31,g/mol,"Holmberg, A. L., Nguyen, N. A., Karavolias, M. G., Reno, K. H., Wool, R. P., & Epps, T. H. (2016). Softwood Lignin-Based Methacrylate Polymers with Tunable Thermal and Viscoelastic Properties. Macromolecules, 49(4), 1286‚Äö√Ñ√∂‚àö√ë‚àö¬®1295. https://doi.org/10.1021/acs.macromol.5b02316",10.1021/acs.macromol.5b02316,Table S1.PGM-44,,vinyl_stereo
Poly(guaiacyl methacrylate),guaiacyl methacrylate,C=C(C)C(=O)Oc1ccccc1OC,,Mw,46000,0.31,g/mol,"Holmberg, A. L., Nguyen, N. A., Karavolias, M. G., Reno, K. H., Wool, R. P., & Epps, T. H. (2016). Softwood Lignin-Based Methacrylate Polymers with Tunable Thermal and Viscoelastic Properties. Macromolecules, 49(4), 1286‚Äö√Ñ√∂‚àö√ë‚àö¬®1295. https://doi.org/10.1021/acs.macromol.5b02316",10.1021/acs.macromol.5b02316,Table S1.PGM-44,,vinyl_stereo
Poly(guaiacyl methacrylate),guaiacyl methacrylate,C=C(C)C(=O)Oc1ccccc1OC,,PDI,1.3,0.31,,"Holmberg, A. L., Nguyen, N. A., Karavolias, M. G., Reno, K. H., Wool, R. P., & Epps, T. H. (2016). Softwood Lignin-Based Methacrylate Polymers with Tunable Thermal and Viscoelastic Properties. Macromolecules, 49(4), 1286‚Äö√Ñ√∂‚àö√ë‚àö¬®1295. https://doi.org/10.1021/acs.macromol.5b02316",10.1021/acs.macromol.5b02316,Table S1.PGM-44,,vinyl_stereo
Poly(guaiacyl methacrylate),guaiacyl methacrylate,C=C(C)C(=O)Oc1ccccc1OC,,Tg,116,0.31,C,"Holmberg, A. L., Nguyen, N. A., Karavolias, M. G., Reno, K. H., Wool, R. P., & Epps, T. H. (2016). Softwood Lignin-Based Methacrylate Polymers with Tunable Thermal and Viscoelastic Properties. Macromolecules, 49(4), 1286‚Äö√Ñ√∂‚àö√ë‚àö¬®1295. https://doi.org/10.1021/acs.macromol.5b02316",10.1021/acs.macromol.5b02316,Table S1.PGM-44,,vinyl_stereo
Poly(vanillin methacrylate),vanillin methacrylate,C=C(C)C(=O)Oc1ccc(C(=O)O)cc1OC,,Mn,24000,0.24,g/mol,"Holmberg, A. L., Nguyen, N. A., Karavolias, M. G., Reno, K. H., Wool, R. P., & Epps, T. H. (2016). Softwood Lignin-Based Methacrylate Polymers with Tunable Thermal and Viscoelastic Properties. Macromolecules, 49(4), 1286‚Äö√Ñ√∂‚àö√ë‚àö¬®1295. https://doi.org/10.1021/acs.macromol.5b02316",10.1021/acs.macromol.5b02316,Table S1.PVM-32,,vinyl_stereo
Poly(vanillin methacrylate),vanillin methacrylate,C=C(C)C(=O)Oc1ccc(C(=O)O)cc1OC,,Mw,32000,0.24,g/mol,"Holmberg, A. L., Nguyen, N. A., Karavolias, M. G., Reno, K. H., Wool, R. P., & Epps, T. H. (2016). Softwood Lignin-Based Methacrylate Polymers with Tunable Thermal and Viscoelastic Properties. Macromolecules, 49(4), 1286‚Äö√Ñ√∂‚àö√ë‚àö¬®1295. https://doi.org/10.1021/acs.macromol.5b02316",10.1021/acs.macromol.5b02316,Table S1.PVM-32,,vinyl_stereo
Poly(vanillin methacrylate),vanillin methacrylate,C=C(C)C(=O)Oc1ccc(C(=O)O)cc1OC,,PDI,1.33,0.24,,"Holmberg, A. L., Nguyen, N. A., Karavolias, M. G., Reno, K. H., Wool, R. P., & Epps, T. H. (2016). Softwood Lignin-Based Methacrylate Polymers with Tunable Thermal and Viscoelastic Properties. Macromolecules, 49(4), 1286‚Äö√Ñ√∂‚àö√ë‚àö¬®1295. https://doi.org/10.1021/acs.macromol.5b02316",10.1021/acs.macromol.5b02316,Table S1.PVM-32,,vinyl_stereo
Poly(vanillin methacrylate),vanillin methacrylate,C=C(C)C(=O)Oc1ccc(C(=O)O)cc1OC,,Tg,126,0.24,C,"Holmberg, A. L., Nguyen, N. A., Karavolias, M. G., Reno, K. H., Wool, R. P., & Epps, T. H. (2016). Softwood Lignin-Based Methacrylate Polymers with Tunable Thermal and Viscoelastic Properties. Macromolecules, 49(4), 1286‚Äö√Ñ√∂‚àö√ë‚àö¬®1295. https://doi.org/10.1021/acs.macromol.5b02316",10.1021/acs.macromol.5b02316,Table S1.PVM-32,,vinyl_stereo
Poly(vanillin methacrylate),vanillin methacrylate,C=C(C)C(=O)Oc1ccc(C(=O)O)cc1OC,,Mn,24000,0.21,g/mol,"Holmberg, A. L., Nguyen, N. A., Karavolias, M. G., Reno, K. H., Wool, R. P., & Epps, T. H. (2016). Softwood Lignin-Based Methacrylate Polymers with Tunable Thermal and Viscoelastic Properties. Macromolecules, 49(4), 1286‚Äö√Ñ√∂‚àö√ë‚àö¬®1295. https://doi.org/10.1021/acs.macromol.5b02316",10.1021/acs.macromol.5b02316,Table S1.PVM-35,,vinyl_stereo
Poly(vanillin methacrylate),vanillin methacrylate,C=C(C)C(=O)Oc1ccc(C(=O)O)cc1OC,,Mw,35000,0.21,g/mol,"Holmberg, A. L., Nguyen, N. A., Karavolias, M. G., Reno, K. H., Wool, R. P., & Epps, T. H. (2016). Softwood Lignin-Based Methacrylate Polymers with Tunable Thermal and Viscoelastic Properties. Macromolecules, 49(4), 1286‚Äö√Ñ√∂‚àö√ë‚àö¬®1295. https://doi.org/10.1021/acs.macromol.5b02316",10.1021/acs.macromol.5b02316,Table S1.PVM-35,,vinyl_stereo
Poly(vanillin methacrylate),vanillin methacrylate,C=C(C)C(=O)Oc1ccc(C(=O)O)cc1OC,,PDI,1.47,0.21,,"Holmberg, A. L., Nguyen, N. A., Karavolias, M. G., Reno, K. H., Wool, R. P., & Epps, T. H. (2016). Softwood Lignin-Based Methacrylate Polymers with Tunable Thermal and Viscoelastic Properties. Macromolecules, 49(4), 1286‚Äö√Ñ√∂‚àö√ë‚àö¬®1295. https://doi.org/10.1021/acs.macromol.5b02316",10.1021/acs.macromol.5b02316,Table S1.PVM-35,,vinyl_stereo
Poly(vanillin methacrylate),vanillin methacrylate,C=C(C)C(=O)Oc1ccc(C(=O)O)cc1OC,,Tg,126,0.21,C,"Holmberg, A. L., Nguyen, N. A., Karavolias, M. G., Reno, K. H., Wool, R. P., & Epps, T. H. (2016). Softwood Lignin-Based Methacrylate Polymers with Tunable Thermal and Viscoelastic Properties. Macromolecules, 49(4), 1286‚Äö√Ñ√∂‚àö√ë‚àö¬®1295. https://doi.org/10.1021/acs.macromol.5b02316",10.1021/acs.macromol.5b02316,Table S1.PVM-35,,vinyl_stereo
Poly(vanillin methacrylate),vanillin methacrylate,C=C(C)C(=O)Oc1ccc(C(=O)O)cc1OC,,Mn,39000,0.19,g/mol,"Holmberg, A. L., Nguyen, N. A., Karavolias, M. G., Reno, K. H., Wool, R. P., & Epps, T. H. (2016). Softwood Lignin-Based Methacrylate Polymers with Tunable Thermal and Viscoelastic Properties. Macromolecules, 49(4), 1286‚Äö√Ñ√∂‚àö√ë‚àö¬®1295. https://doi.org/10.1021/acs.macromol.5b02316",10.1021/acs.macromol.5b02316,Table S1.PVM-53,,vinyl_stereo
Poly(vanillin methacrylate),vanillin methacrylate,C=C(C)C(=O)Oc1ccc(C(=O)O)cc1OC,,Mw,53000,0.19,g/mol,"Holmberg, A. L., Nguyen, N. A., Karavolias, M. G., Reno, K. H., Wool, R. P., & Epps, T. H. (2016). Softwood Lignin-Based Methacrylate Polymers with Tunable Thermal and Viscoelastic Properties. Macromolecules, 49(4), 1286‚Äö√Ñ√∂‚àö√ë‚àö¬®1295. https://doi.org/10.1021/acs.macromol.5b02316",10.1021/acs.macromol.5b02316,Table S1.PVM-53,,vinyl_stereo
Poly(vanillin methacrylate),vanillin methacrylate,C=C(C)C(=O)Oc1ccc(C(=O)O)cc1OC,,PDI,1.36,0.19,,"Holmberg, A. L., Nguyen, N. A., Karavolias, M. G., Reno, K. H., Wool, R. P., & Epps, T. H. (2016). Softwood Lignin-Based Methacrylate Polymers with Tunable Thermal and Viscoelastic Properties. Macromolecules, 49(4), 1286‚Äö√Ñ√∂‚àö√ë‚àö¬®1295. https://doi.org/10.1021/acs.macromol.5b02316",10.1021/acs.macromol.5b02316,Table S1.PVM-53,,vinyl_stereo
Poly(vanillin methacrylate),vanillin methacrylate,C=C(C)C(=O)Oc1ccc(C(=O)O)cc1OC,,Tg,131,0.19,C,"Holmberg, A. L., Nguyen, N. A., Karavolias, M. G., Reno, K. H., Wool, R. P., & Epps, T. H. (2016). Softwood Lignin-Based Methacrylate Polymers with Tunable Thermal and Viscoelastic Properties. Macromolecules, 49(4), 1286‚Äö√Ñ√∂‚àö√ë‚àö¬®1295. https://doi.org/10.1021/acs.macromol.5b02316",10.1021/acs.macromol.5b02316,Table S1.PVM-53,,vinyl_stereo
Polyvinyl alcohol,pva,C=CO,,elongation_at_break,2.6,0.229,%,"Hong, X., Xu, Y., Zou, L., Li, Y. V., He, J., & Zhao, J. (2021). The effect of degree of polymerization on the structure and properties of polyvinyl alcohol fibers with high strength and high modulus. Journal of Applied Polymer Science, 138(10). https://doi.org/10.1002/app.49971",10.1002/app.49971,"Table 3, PVA-1899",Using fake monomer,vinyl_stereo
Polyvinyl alcohol,pva,C=CO,,Mn,51500,0.229,g/mol,"Hong, X., Xu, Y., Zou, L., Li, Y. V., He, J., & Zhao, J. (2021). The effect of degree of polymerization on the structure and properties of polyvinyl alcohol fibers with high strength and high modulus. Journal of Applied Polymer Science, 138(10). https://doi.org/10.1002/app.49971",10.1002/app.49971,"Table 3, PVA-1899",Using fake monomer,vinyl_stereo
Polyvinyl alcohol,pva,C=CO,,Mw,100000,0.229,g/mol,"Hong, X., Xu, Y., Zou, L., Li, Y. V., He, J., & Zhao, J. (2021). The effect of degree of polymerization on the structure and properties of polyvinyl alcohol fibers with high strength and high modulus. Journal of Applied Polymer Science, 138(10). https://doi.org/10.1002/app.49971",10.1002/app.49971,"Table 3, PVA-1899",Using fake monomer,vinyl_stereo
Polyvinyl alcohol,pva,C=CO,,PDI,1.94,0.229,,"Hong, X., Xu, Y., Zou, L., Li, Y. V., He, J., & Zhao, J. (2021). The effect of degree of polymerization on the structure and properties of polyvinyl alcohol fibers with high strength and high modulus. Journal of Applied Polymer Science, 138(10). https://doi.org/10.1002/app.49971",10.1002/app.49971,"Table 3, PVA-1899",Using fake monomer,vinyl_stereo
Polyvinyl alcohol,pva,C=CO,,Td,217.2,0.229,C,"Hong, X., Xu, Y., Zou, L., Li, Y. V., He, J., & Zhao, J. (2021). The effect of degree of polymerization on the structure and properties of polyvinyl alcohol fibers with high strength and high modulus. Journal of Applied Polymer Science, 138(10). https://doi.org/10.1002/app.49971",10.1002/app.49971,"Table 3, PVA-1899",Using fake monomer,vinyl_stereo
Polyvinyl alcohol,pva,C=CO,,Tm,230.4,0.229,C,"Hong, X., Xu, Y., Zou, L., Li, Y. V., He, J., & Zhao, J. (2021). The effect of degree of polymerization on the structure and properties of polyvinyl alcohol fibers with high strength and high modulus. Journal of Applied Polymer Science, 138(10). https://doi.org/10.1002/app.49971",10.1002/app.49971,"Table 3, PVA-1899",Using fake monomer,vinyl_stereo
Polyvinyl alcohol,pva,C=CO,,elongation_at_break,2.5,0.217,%,"Hong, X., Xu, Y., Zou, L., Li, Y. V., He, J., & Zhao, J. (2021). The effect of degree of polymerization on the structure and properties of polyvinyl alcohol fibers with high strength and high modulus. Journal of Applied Polymer Science, 138(10). https://doi.org/10.1002/app.49971",10.1002/app.49971,"Table 3, PVA-2099",Using fake monomer,vinyl_stereo
Polyvinyl alcohol,pva,C=CO,,Mn,69600,0.217,g/mol,"Hong, X., Xu, Y., Zou, L., Li, Y. V., He, J., & Zhao, J. (2021). The effect of degree of polymerization on the structure and properties of polyvinyl alcohol fibers with high strength and high modulus. Journal of Applied Polymer Science, 138(10). https://doi.org/10.1002/app.49971",10.1002/app.49971,"Table 3, PVA-2099",Using fake monomer,vinyl_stereo
Polyvinyl alcohol,pva,C=CO,,Mw,137200,0.217,g/mol,"Hong, X., Xu, Y., Zou, L., Li, Y. V., He, J., & Zhao, J. (2021). The effect of degree of polymerization on the structure and properties of polyvinyl alcohol fibers with high strength and high modulus. Journal of Applied Polymer Science, 138(10). https://doi.org/10.1002/app.49971",10.1002/app.49971,"Table 3, PVA-2099",Using fake monomer,vinyl_stereo
Polyvinyl alcohol,pva,C=CO,,PDI,1.97,0.217,,"Hong, X., Xu, Y., Zou, L., Li, Y. V., He, J., & Zhao, J. (2021). The effect of degree of polymerization on the structure and properties of polyvinyl alcohol fibers with high strength and high modulus. Journal of Applied Polymer Science, 138(10). https://doi.org/10.1002/app.49971",10.1002/app.49971,"Table 3, PVA-2099",Using fake monomer,vinyl_stereo
