Repository: tyo-nu/PolyIDRS_Paper

# PolyIDRS_Paper
Code and Figures for the PolyIDRS paper.

File: Supporting/Stereopolymer_Dataset.csv (part 5 of 28)
polymer_name,monomer_name,smiles_monomer,distribution,property,value,pm,units,ref,link/doi,comment,note,mechanism
Polyvinyl alcohol,pva,C=CO,,Td,220.1,0.217,C,"Hong, X., Xu, Y., Zou, L., Li, Y. V., He, J., & Zhao, J. (2021). The effect of degree of polymerization on the structure and properties of polyvinyl alcohol fibers with high strength and high modulus. Journal of Applied Polymer Science, 138(10). https://doi.org/10.1002/app.49971",10.1002/app.49971,"Table 3, PVA-2099",Using fake monomer,vinyl_stereo
Polyvinyl alcohol,pva,C=CO,,Tm,231.6,0.217,C,"Hong, X., Xu, Y., Zou, L., Li, Y. V., He, J., & Zhao, J. (2021). The effect of degree of polymerization on the structure and properties of polyvinyl alcohol fibers with high strength and high modulus. Journal of Applied Polymer Science, 138(10). https://doi.org/10.1002/app.49971",10.1002/app.49971,"Table 3, PVA-2099",Using fake monomer,vinyl_stereo
Polyvinyl alcohol,pva,C=CO,,elongation_at_break,2.5,0.211,%,"Hong, X., Xu, Y., Zou, L., Li, Y. V., He, J., & Zhao, J. (2021). The effect of degree of polymerization on the structure and properties of polyvinyl alcohol fibers with high strength and high modulus. Journal of Applied Polymer Science, 138(10). https://doi.org/10.1002/app.49971",10.1002/app.49971,"Table 3, PVA-2499",Using fake monomer,vinyl_stereo
Polyvinyl alcohol,pva,C=CO,,Mn,77800,0.211,g/mol,"Hong, X., Xu, Y., Zou, L., Li, Y. V., He, J., & Zhao, J. (2021). The effect of degree of polymerization on the structure and properties of polyvinyl alcohol fibers with high strength and high modulus. Journal of Applied Polymer Science, 138(10). https://doi.org/10.1002/app.49971",10.1002/app.49971,"Table 3, PVA-2499",Using fake monomer,vinyl_stereo
Polyvinyl alcohol,pva,C=CO,,Mw,144600,0.211,g/mol,"Hong, X., Xu, Y., Zou, L., Li, Y. V., He, J., & Zhao, J. (2021). The effect of degree of polymerization on the structure and properties of polyvinyl alcohol fibers with high strength and high modulus. Journal of Applied Polymer Science, 138(10). https://doi.org/10.1002/app.49971",10.1002/app.49971,"Table 3, PVA-2499",Using fake monomer,vinyl_stereo
Polyvinyl alcohol,pva,C=CO,,PDI,1.86,0.211,,"Hong, X., Xu, Y., Zou, L., Li, Y. V., He, J., & Zhao, J. (2021). The effect of degree of polymerization on the structure and properties of polyvinyl alcohol fibers with high strength and high modulus. Journal of Applied Polymer Science, 138(10). https://doi.org/10.1002/app.49971",10.1002/app.49971,"Table 3, PVA-2499",Using fake monomer,vinyl_stereo
Polyvinyl alcohol,pva,C=CO,,Td,240.2,0.211,C,"Hong, X., Xu, Y., Zou, L., Li, Y. V., He, J., & Zhao, J. (2021). The effect of degree of polymerization on the structure and properties of polyvinyl alcohol fibers with high strength and high modulus. Journal of Applied Polymer Science, 138(10). https://doi.org/10.1002/app.49971",10.1002/app.49971,"Table 3, PVA-2499",Using fake monomer,vinyl_stereo
Polyvinyl alcohol,pva,C=CO,,Tm,231.7,0.211,C,"Hong, X., Xu, Y., Zou, L., Li, Y. V., He, J., & Zhao, J. (2021). The effect of degree of polymerization on the structure and properties of polyvinyl alcohol fibers with high strength and high modulus. Journal of Applied Polymer Science, 138(10). https://doi.org/10.1002/app.49971",10.1002/app.49971,"Table 3, PVA-2499",Using fake monomer,vinyl_stereo
Polyvinyl alcohol,pva,C=CO,,elongation_at_break,2.6,0.208,%,"Hong, X., Xu, Y., Zou, L., Li, Y. V., He, J., & Zhao, J. (2021). The effect of degree of polymerization on the structure and properties of polyvinyl alcohol fibers with high strength and high modulus. Journal of Applied Polymer Science, 138(10). https://doi.org/10.1002/app.49971",10.1002/app.49971,"Table 3, PVA-2699",Using fake monomer,vinyl_stereo
Polyvinyl alcohol,pva,C=CO,,Mn,159500,0.208,g/mol,"Hong, X., Xu, Y., Zou, L., Li, Y. V., He, J., & Zhao, J. (2021). The effect of degree of polymerization on the structure and properties of polyvinyl alcohol fibers with high strength and high modulus. Journal of Applied Polymer Science, 138(10). https://doi.org/10.1002/app.49971",10.1002/app.49971,"Table 3, PVA-2699",Using fake monomer,vinyl_stereo
Polyvinyl alcohol,pva,C=CO,,Mw,88100,0.208,g/mol,"Hong, X., Xu, Y., Zou, L., Li, Y. V., He, J., & Zhao, J. (2021). The effect of degree of polymerization on the structure and properties of polyvinyl alcohol fibers with high strength and high modulus. Journal of Applied Polymer Science, 138(10). https://doi.org/10.1002/app.49971",10.1002/app.49971,"Table 3, PVA-2699",Using fake monomer,vinyl_stereo
Polyvinyl alcohol,pva,C=CO,,PDI,1.81,0.208,,"Hong, X., Xu, Y., Zou, L., Li, Y. V., He, J., & Zhao, J. (2021). The effect of degree of polymerization on the structure and properties of polyvinyl alcohol fibers with high strength and high modulus. Journal of Applied Polymer Science, 138(10). https://doi.org/10.1002/app.49971",10.1002/app.49971,"Table 3, PVA-2699",Using fake monomer,vinyl_stereo
Polyvinyl alcohol,pva,C=CO,,Td,240.9,0.208,C,"Hong, X., Xu, Y., Zou, L., Li, Y. V., He, J., & Zhao, J. (2021). The effect of degree of polymerization on the structure and properties of polyvinyl alcohol fibers with high strength and high modulus. Journal of Applied Polymer Science, 138(10). https://doi.org/10.1002/app.49971",10.1002/app.49971,"Table 3, PVA-2699",Using fake monomer,vinyl_stereo
Polyvinyl alcohol,pva,C=CO,,Tm,232.4,0.208,C,"Hong, X., Xu, Y., Zou, L., Li, Y. V., He, J., & Zhao, J. (2021). The effect of degree of polymerization on the structure and properties of polyvinyl alcohol fibers with high strength and high modulus. Journal of Applied Polymer Science, 138(10). https://doi.org/10.1002/app.49971",10.1002/app.49971,"Table 3, PVA-2699",Using fake monomer,vinyl_stereo
Polyvinyl alcohol,pva,C=CO,,elongation_at_break,3.5,0.245,%,"Hong, X., Xu, Y., Zou, L., Li, Y. V., He, J., & Zhao, J. (2021). The effect of degree of polymerization on the structure and properties of polyvinyl alcohol fibers with high strength and high modulus. Journal of Applied Polymer Science, 138(10). https://doi.org/10.1002/app.49971",10.1002/app.49971,"Table 3, PVA-3599",Using fake monomer,vinyl_stereo
Polyvinyl alcohol,pva,C=CO,,Mn,183700,0.245,g/mol,"Hong, X., Xu, Y., Zou, L., Li, Y. V., He, J., & Zhao, J. (2021). The effect of degree of polymerization on the structure and properties of polyvinyl alcohol fibers with high strength and high modulus. Journal of Applied Polymer Science, 138(10). https://doi.org/10.1002/app.49971",10.1002/app.49971,"Table 3, PVA-3599",Using fake monomer,vinyl_stereo
Polyvinyl alcohol,pva,C=CO,,Mw,101600,0.245,g/mol,"Hong, X., Xu, Y., Zou, L., Li, Y. V., He, J., & Zhao, J. (2021). The effect of degree of polymerization on the structure and properties of polyvinyl alcohol fibers with high strength and high modulus. Journal of Applied Polymer Science, 138(10). https://doi.org/10.1002/app.49971",10.1002/app.49971,"Table 3, PVA-3599",Using fake monomer,vinyl_stereo
Polyvinyl alcohol,pva,C=CO,,PDI,1.81,0.245,,"Hong, X., Xu, Y., Zou, L., Li, Y. V., He, J., & Zhao, J. (2021). The effect of degree of polymerization on the structure and properties of polyvinyl alcohol fibers with high strength and high modulus. Journal of Applied Polymer Science, 138(10). https://doi.org/10.1002/app.49971",10.1002/app.49971,"Table 3, PVA-3599",Using fake monomer,vinyl_stereo
Polyvinyl alcohol,pva,C=CO,,Td,245.3,0.245,C,"Hong, X., Xu, Y., Zou, L., Li, Y. V., He, J., & Zhao, J. (2021). The effect of degree of polymerization on the structure and properties of polyvinyl alcohol fibers with high strength and high modulus. Journal of Applied Polymer Science, 138(10). https://doi.org/10.1002/app.49971",10.1002/app.49971,"Table 3, PVA-3599",Using fake monomer,vinyl_stereo
Polyvinyl alcohol,pva,C=CO,,Tm,235.7,0.245,C,"Hong, X., Xu, Y., Zou, L., Li, Y. V., He, J., & Zhao, J. (2021). The effect of degree of polymerization on the structure and properties of polyvinyl alcohol fibers with high strength and high modulus. Journal of Applied Polymer Science, 138(10). https://doi.org/10.1002/app.49971",10.1002/app.49971,"Table 3, PVA-3599",Using fake monomer,vinyl_stereo
poly(3-hydroxybutyrate),R-3-hydroxybutyrate.S-3-hydroxybutyrate,C[C@@H](O)CC(=O)O.C[C@@H](O)CC(=O)O,,Mn,178000,1,g/mol,"Hori, Y., & Yamaguchi, A. (1995). Ring-Opening Copolymerization of (R)-_-ButyroIactone with (R)-3-Methyl-4-oxa-6-hexanolide: A New Biodegradable Poly(ester-ether). Macromolecules, 28(1), 406-408. https://doi.org/10.1021/ma00105a063",_10.1021/ma00105a063,"Table 1, P(3HB)",,ester_stereo
poly(3-hydroxybutyrate),R-3-hydroxybutyrate.S-3-hydroxybutyrate,C[C@@H](O)CC(=O)O.C[C@@H](O)CC(=O)O,,Mw,424000,1,g/mol,"Hori, Y., & Yamaguchi, A. (1995). Ring-Opening Copolymerization of (R)-_-ButyroIactone with (R)-3-Methyl-4-oxa-6-hexanolide: A New Biodegradable Poly(ester-ether). Macromolecules, 28(1), 406-408. https://doi.org/10.1021/ma00105a063",_10.1021/ma00105a063,"Table 1, P(3HB)",,ester_stereo
poly(3-hydroxybutyrate),R-3-hydroxybutyrate.S-3-hydroxybutyrate,C[C@@H](O)CC(=O)O.C[C@@H](O)CC(=O)O,,Tg,5.3,1,C,"Hori, Y., & Yamaguchi, A. (1995). Ring-Opening Copolymerization of (R)-_-ButyroIactone with (R)-3-Methyl-4-oxa-6-hexanolide: A New Biodegradable Poly(ester-ether). Macromolecules, 28(1), 406-408. https://doi.org/10.1021/ma00105a063",_10.1021/ma00105a063,"Table 1, P(3HB)",,ester_stereo
poly(3-hydroxybutyrate),R-3-hydroxybutyrate.S-3-hydroxybutyrate,C[C@@H](O)CC(=O)O.C[C@@H](O)CC(=O)O,,Tm,163,1,C,"Hori, Y., & Yamaguchi, A. (1995). Ring-Opening Copolymerization of (R)-_-ButyroIactone with (R)-3-Methyl-4-oxa-6-hexanolide: A New Biodegradable Poly(ester-ether). Macromolecules, 28(1), 406-408. https://doi.org/10.1021/ma00105a063",_10.1021/ma00105a063,"Table 1, P(3HB)",,ester_stereo
poly(3-hydroxy butyrate),R-3-hydroxybutyrate.S-3-hydroxybutyrate,C[C@@H](O)CC(=O)O.C[C@@H](O)CC(=O)O,,Mn,178000,1,g/mol,"Hori, Y., Takahashi, Y., Yamaguchi, A., & Nishishita, T. (1993). Ring-Opening Copolymerization of Optically Active _-Butyrolactone with Several Lactones Catalyzed by Distannoxane Complexes: Synthesis of New Biodegradable Polyesters. Macromolecules, 26(16), 4388-4390. https://doi.org/10.1021/ma00068a053",_10.1021/ma00068a053,"Table 1, #1",,ester_stereo
poly(3-hydroxy butyrate),R-3-hydroxybutyrate.S-3-hydroxybutyrate,C[C@@H](O)CC(=O)O.C[C@@H](O)CC(=O)O,,Mw,424000,1,g/mol,"Hori, Y., Takahashi, Y., Yamaguchi, A., & Nishishita, T. (1993). Ring-Opening Copolymerization of Optically Active _-Butyrolactone with Several Lactones Catalyzed by Distannoxane Complexes: Synthesis of New Biodegradable Polyesters. Macromolecules, 26(16), 4388-4390. https://doi.org/10.1021/ma00068a053",_10.1021/ma00068a053,"Table 1, #1",,ester_stereo
poly(3-hydroxy butyrate),R-3-hydroxybutyrate.S-3-hydroxybutyrate,C[C@@H](O)CC(=O)O.C[C@@H](O)CC(=O)O,,PDI,2.38202247,1,,"Hori, Y., Takahashi, Y., Yamaguchi, A., & Nishishita, T. (1993). Ring-Opening Copolymerization of Optically Active _-Butyrolactone with Several Lactones Catalyzed by Distannoxane Complexes: Synthesis of New Biodegradable Polyesters. Macromolecules, 26(16), 4388-4390. https://doi.org/10.1021/ma00068a053",_10.1021/ma00068a053,"Table 1, #1",,ester_stereo
poly(3-hydroxy butyrate),R-3-hydroxybutyrate.S-3-hydroxybutyrate,C[C@@H](O)CC(=O)O.C[C@@H](O)CC(=O)O,,Tg,5.3,1,C,"Hori, Y., Takahashi, Y., Yamaguchi, A., & Nishishita, T. (1993). Ring-Opening Copolymerization of Optically Active _-Butyrolactone with Several Lactones Catalyzed by Distannoxane Complexes: Synthesis of New Biodegradable Polyesters. Macromolecules, 26(16), 4388-4390. https://doi.org/10.1021/ma00068a053",_10.1021/ma00068a053,"Table 1, #1",,ester_stereo
poly(3-hydroxy butyrate),R-3-hydroxybutyrate.S-3-hydroxybutyrate,C[C@@H](O)CC(=O)O.C[C@@H](O)CC(=O)O,,Tm,163,1,C,"Hori, Y., Takahashi, Y., Yamaguchi, A., & Nishishita, T. (1993). Ring-Opening Copolymerization of Optically Active _-Butyrolactone with Several Lactones Catalyzed by Distannoxane Complexes: Synthesis of New Biodegradable Polyesters. Macromolecules, 26(16), 4388-4390. https://doi.org/10.1021/ma00068a053",_10.1021/ma00068a053,"Table 1, #1",,ester_stereo
poly(3-hydroxy butyrate-co-caprolactone),caprolactone.3-hydroxybutyrate,O=C(O)CCCCCO.O=C(O)CCCCCO.C[C@@H](O)CC(=O)O.C[C@@H](O)CC(=O)O,"[0.1,0.9]",Tm,123,1,C,"Hori, Y., Takahashi, Y., Yamaguchi, A., & Nishishita, T. (1993). Ring-Opening Copolymerization of Optically Active _-Butyrolactone with Several Lactones Catalyzed by Distannoxane Complexes: Synthesis of New Biodegradable Polyesters. Macromolecules, 26(16), 4388-4390. https://doi.org/10.1021/ma00068a053",_10.1021/ma00068a053,"Table 1, #2",,ester_stereo
poly(3-hydroxy butyrate-co-caprolactone),caprolactone.3-hydroxybutyrate,O=C(O)CCCCCO.O=C(O)CCCCCO.C[C@@H](O)CC(=O)O.C[C@@H](O)CC(=O)O,"[0.1,0.9]",Tg,-7.4,1,C,"Hori, Y., Takahashi, Y., Yamaguchi, A., & Nishishita, T. (1993). Ring-Opening Copolymerization of Optically Active _-Butyrolactone with Several Lactones Catalyzed by Distannoxane Complexes: Synthesis of New Biodegradable Polyesters. Macromolecules, 26(16), 4388-4390. https://doi.org/10.1021/ma00068a053",_10.1021/ma00068a053,"Table 1, #2",,ester_stereo
poly(3-hydroxy butyrate-co-caprolactone),caprolactone.3-hydroxybutyrate,O=C(O)CCCCCO.O=C(O)CCCCCO.C[C@@H](O)CC(=O)O.C[C@@H](O)CC(=O)O,"[0.1,0.9]",Mw,320000,1,g//mol,"Hori, Y., Takahashi, Y., Yamaguchi, A., & Nishishita, T. (1993). Ring-Opening Copolymerization of Optically Active _-Butyrolactone with Several Lactones Catalyzed by Distannoxane Complexes: Synthesis of New Biodegradable Polyesters. Macromolecules, 26(16), 4388-4390. https://doi.org/10.1021/ma00068a053",_10.1021/ma00068a053,"Table 1, #2",,ester_stereo
poly(3-hydroxy butyrate-co-caprolactone),caprolactone.3-hydroxybutyrate,O=C(O)CCCCCO.O=C(O)CCCCCO.C[C@@H](O)CC(=O)O.C[C@@H](O)CC(=O)O,"[0.1,0.9]",Mn,200000,1,g/mol,"Hori, Y., Takahashi, Y., Yamaguchi, A., & Nishishita, T. (1993). Ring-Opening Copolymerization of Optically Active _-Butyrolactone with Several Lactones Catalyzed by Distannoxane Complexes: Synthesis of New Biodegradable Polyesters. Macromolecules, 26(16), 4388-4390. https://doi.org/10.1021/ma00068a053",_10.1021/ma00068a053,"Table 1, #2",,ester_stereo
poly(3-hydroxy butyrate-co-caprolactone),caprolactone.3-hydroxybutyrate,O=C(O)CCCCCO.O=C(O)CCCCCO.C[C@@H](O)CC(=O)O.C[C@@H](O)CC(=O)O,"[0.1,0.9]",PDI,1.6,1,,"Hori, Y., Takahashi, Y., Yamaguchi, A., & Nishishita, T. (1993). Ring-Opening Copolymerization of Optically Active _-Butyrolactone with Several Lactones Catalyzed by Distannoxane Complexes: Synthesis of New Biodegradable Polyesters. Macromolecules, 26(16), 4388-4390. https://doi.org/10.1021/ma00068a053",_10.1021/ma00068a053,"Table 1, #2",,ester_stereo
poly(3-hydroxy butyrate-co-caprolactone),caprolactone.3-hydroxybutyrate,O=C(O)CCCCCO.O=C(O)CCCCCO.C[C@@H](O)CC(=O)O.C[C@@H](O)CC(=O)O,"[0.1,0.9]",Tm,119,1,C,"Hori, Y., Takahashi, Y., Yamaguchi, A., & Nishishita, T. (1993). Ring-Opening Copolymerization of Optically Active _-Butyrolactone with Several Lactones Catalyzed by Distannoxane Complexes: Synthesis of New Biodegradable Polyesters. Macromolecules, 26(16), 4388-4390. https://doi.org/10.1021/ma00068a053",_10.1021/ma00068a053,"Table 1, #3",,ester_stereo
poly(3-hydroxy butyrate-co-caprolactone),caprolactone.3-hydroxybutyrate,O=C(O)CCCCCO.O=C(O)CCCCCO.C[C@@H](O)CC(=O)O.C[C@@H](O)CC(=O)O,"[0.1,0.9]",Tg,-9.3,1,C,"Hori, Y., Takahashi, Y., Yamaguchi, A., & Nishishita, T. (1993). Ring-Opening Copolymerization of Optically Active _-Butyrolactone with Several Lactones Catalyzed by Distannoxane Complexes: Synthesis of New Biodegradable Polyesters. Macromolecules, 26(16), 4388-4390. https://doi.org/10.1021/ma00068a053",_10.1021/ma00068a053,"Table 1, #3",,ester_stereo
poly(3-hydroxy butyrate-co-caprolactone),caprolactone.3-hydroxybutyrate,O=C(O)CCCCCO.O=C(O)CCCCCO.C[C@@H](O)CC(=O)O.C[C@@H](O)CC(=O)O,"[0.1,0.9]",Mw,316000,1,g//mol,"Hori, Y., Takahashi, Y., Yamaguchi, A., & Nishishita, T. (1993). Ring-Opening Copolymerization of Optically Active _-Butyrolactone with Several Lactones Catalyzed by Distannoxane Complexes: Synthesis of New Biodegradable Polyesters. Macromolecules, 26(16), 4388-4390. https://doi.org/10.1021/ma00068a053",_10.1021/ma00068a053,"Table 1, #3",,ester_stereo
poly(3-hydroxy butyrate-co-caprolactone),caprolactone.3-hydroxybutyrate,O=C(O)CCCCCO.O=C(O)CCCCCO.C[C@@H](O)CC(=O)O.C[C@@H](O)CC(=O)O,"[0.1,0.9]",Mn,180000,1,g/mol,"Hori, Y., Takahashi, Y., Yamaguchi, A., & Nishishita, T. (1993). Ring-Opening Copolymerization of Optically Active _-Butyrolactone with Several Lactones Catalyzed by Distannoxane Complexes: Synthesis of New Biodegradable Polyesters. Macromolecules, 26(16), 4388-4390. https://doi.org/10.1021/ma00068a053",_10.1021/ma00068a053,"Table 1, #3",,ester_stereo
poly(3-hydroxy butyrate-co-caprolactone),caprolactone.3-hydroxybutyrate,O=C(O)CCCCCO.O=C(O)CCCCCO.C[C@@H](O)CC(=O)O.C[C@@H](O)CC(=O)O,"[0.1,0.9]",PDI,1.76,1,,"Hori, Y., Takahashi, Y., Yamaguchi, A., & Nishishita, T. (1993). Ring-Opening Copolymerization of Optically Active _-Butyrolactone with Several Lactones Catalyzed by Distannoxane Complexes: Synthesis of New Biodegradable Polyesters. Macromolecules, 26(16), 4388-4390. https://doi.org/10.1021/ma00068a053",_10.1021/ma00068a053,"Table 1, #3",,ester_stereo
poly(3-hydroxy butyrate-co-caprolactone),caprolactone.3-hydroxybutyrate,O=C(O)CCCCCO.O=C(O)CCCCCO.C[C@@H](O)CC(=O)O.C[C@@H](O)CC(=O)O,"[0.1,0.9]",Tm,119,1,C,"Hori, Y., Takahashi, Y., Yamaguchi, A., & Nishishita, T. (1993). Ring-Opening Copolymerization of Optically Active _-Butyrolactone with Several Lactones Catalyzed by Distannoxane Complexes: Synthesis of New Biodegradable Polyesters. Macromolecules, 26(16), 4388-4390. https://doi.org/10.1021/ma00068a053",_10.1021/ma00068a053,"Table 1, #4",,ester_stereo
poly(3-hydroxy butyrate-co-caprolactone),caprolactone.3-hydroxybutyrate,O=C(O)CCCCCO.O=C(O)CCCCCO.C[C@@H](O)CC(=O)O.C[C@@H](O)CC(=O)O,"[0.1,0.9]",Tg,-7.9,1,C,"Hori, Y., Takahashi, Y., Yamaguchi, A., & Nishishita, T. (1993). Ring-Opening Copolymerization of Optically Active _-Butyrolactone with Several Lactones Catalyzed by Distannoxane Complexes: Synthesis of New Biodegradable Polyesters. Macromolecules, 26(16), 4388-4390. https://doi.org/10.1021/ma00068a053",_10.1021/ma00068a053,"Table 1, #4",,ester_stereo
poly(3-hydroxy butyrate-co-caprolactone),caprolactone.3-hydroxybutyrate,O=C(O)CCCCCO.O=C(O)CCCCCO.C[C@@H](O)CC(=O)O.C[C@@H](O)CC(=O)O,"[0.1,0.9]",Mw,379000,1,g//mol,"Hori, Y., Takahashi, Y., Yamaguchi, A., & Nishishita, T. (1993). Ring-Opening Copolymerization of Optically Active _-Butyrolactone with Several Lactones Catalyzed by Distannoxane Complexes: Synthesis of New Biodegradable Polyesters. Macromolecules, 26(16), 4388-4390. https://doi.org/10.1021/ma00068a053",_10.1021/ma00068a053,"Table 1, #4",,ester_stereo
poly(3-hydroxy butyrate-co-caprolactone),caprolactone.3-hydroxybutyrate,O=C(O)CCCCCO.O=C(O)CCCCCO.C[C@@H](O)CC(=O)O.C[C@@H](O)CC(=O)O,"[0.1,0.9]",Mn,209000,1,g/mol,"Hori, Y., Takahashi, Y., Yamaguchi, A., & Nishishita, T. (1993). Ring-Opening Copolymerization of Optically Active _-Butyrolactone with Several Lactones Catalyzed by Distannoxane Complexes: Synthesis of New Biodegradable Polyesters. Macromolecules, 26(16), 4388-4390. https://doi.org/10.1021/ma00068a053",_10.1021/ma00068a053,"Table 1, #4",,ester_stereo
poly(3-hydroxy butyrate-co-caprolactone),caprolactone.3-hydroxybutyrate,O=C(O)CCCCCO.O=C(O)CCCCCO.C[C@@H](O)CC(=O)O.C[C@@H](O)CC(=O)O,"[0.1,0.9]",PDI,1.81,1,,"Hori, Y., Takahashi, Y., Yamaguchi, A., & Nishishita, T. (1993). Ring-Opening Copolymerization of Optically Active _-Butyrolactone with Several Lactones Catalyzed by Distannoxane Complexes: Synthesis of New Biodegradable Polyesters. Macromolecules, 26(16), 4388-4390. https://doi.org/10.1021/ma00068a053",_10.1021/ma00068a053,"Table 1, #4",,ester_stereo
poly(3-hydroxy butyrate-co-caprolactone),caprolactone.3-hydroxybutyrate,O=C(O)CCCCCO.O=C(O)CCCCCO.C[C@@H](O)CC(=O)O.C[C@@H](O)CC(=O)O,"[0.2,0.8]",Tm,97,1,C,"Hori, Y., Takahashi, Y., Yamaguchi, A., & Nishishita, T. (1993). Ring-Opening Copolymerization of Optically Active _-Butyrolactone with Several Lactones Catalyzed by Distannoxane Complexes: Synthesis of New Biodegradable Polyesters. Macromolecules, 26(16), 4388-4390. https://doi.org/10.1021/ma00068a053",_10.1021/ma00068a053,"Table 1, #5",,ester_stereo
poly(3-hydroxy butyrate-co-caprolactone),caprolactone.3-hydroxybutyrate,O=C(O)CCCCCO.O=C(O)CCCCCO.C[C@@H](O)CC(=O)O.C[C@@H](O)CC(=O)O,"[0.2,0.8]",Tg,-16.5,1,C,"Hori, Y., Takahashi, Y., Yamaguchi, A., & Nishishita, T. (1993). Ring-Opening Copolymerization of Optically Active _-Butyrolactone with Several Lactones Catalyzed by Distannoxane Complexes: Synthesis of New Biodegradable Polyesters. Macromolecules, 26(16), 4388-4390. https://doi.org/10.1021/ma00068a053",_10.1021/ma00068a053,"Table 1, #5",,ester_stereo
poly(3-hydroxy butyrate-co-caprolactone),caprolactone.3-hydroxybutyrate,O=C(O)CCCCCO.O=C(O)CCCCCO.C[C@@H](O)CC(=O)O.C[C@@H](O)CC(=O)O,"[0.2,0.8]",Mw,282000,1,g//mol,"Hori, Y., Takahashi, Y., Yamaguchi, A., & Nishishita, T. (1993). Ring-Opening Copolymerization of Optically Active _-Butyrolactone with Several Lactones Catalyzed by Distannoxane Complexes: Synthesis of New Biodegradable Polyesters. Macromolecules, 26(16), 4388-4390. https://doi.org/10.1021/ma00068a053",_10.1021/ma00068a053,"Table 1, #5",,ester_stereo
poly(3-hydroxy butyrate-co-caprolactone),caprolactone.3-hydroxybutyrate,O=C(O)CCCCCO.O=C(O)CCCCCO.C[C@@H](O)CC(=O)O.C[C@@H](O)CC(=O)O,"[0.2,0.8]",Mn,154000,1,g/mol,"Hori, Y., Takahashi, Y., Yamaguchi, A., & Nishishita, T. (1993). Ring-Opening Copolymerization of Optically Active _-Butyrolactone with Several Lactones Catalyzed by Distannoxane Complexes: Synthesis of New Biodegradable Polyesters. Macromolecules, 26(16), 4388-4390. https://doi.org/10.1021/ma00068a053",_10.1021/ma00068a053,"Table 1, #5",,ester_stereo
poly(3-hydroxy butyrate-co-caprolactone),caprolactone.3-hydroxybutyrate,O=C(O)CCCCCO.O=C(O)CCCCCO.C[C@@H](O)CC(=O)O.C[C@@H](O)CC(=O)O,"[0.2,0.8]",PDI,1.83,1,,"Hori, Y., Takahashi, Y., Yamaguchi, A., & Nishishita, T. (1993). Ring-Opening Copolymerization of Optically Active _-Butyrolactone with Several Lactones Catalyzed by Distannoxane Complexes: Synthesis of New Biodegradable Polyesters. Macromolecules, 26(16), 4388-4390. https://doi.org/10.1021/ma00068a053",_10.1021/ma00068a053,"Table 1, #5",,ester_stereo
poly(3-hydroxy butyrate-co-caprolactone),caprolactone.3-hydroxybutyrate,O=C(O)CCCCCO.O=C(O)CCCCCO.C[C@@H](O)CC(=O)O.C[C@@H](O)CC(=O)O,"[0.9,0.1]",Tm,47,1,C,"Hori, Y., Takahashi, Y., Yamaguchi, A., & Nishishita, T. (1993). Ring-Opening Copolymerization of Optically Active _-Butyrolactone with Several Lactones Catalyzed by Distannoxane Complexes: Synthesis of New Biodegradable Polyesters. Macromolecules, 26(16), 4388-4390. https://doi.org/10.1021/ma00068a053",_10.1021/ma00068a053,"Table 1, #6",,ester_stereo
poly(3-hydroxy butyrate-co-caprolactone),caprolactone.3-hydroxybutyrate,O=C(O)CCCCCO.O=C(O)CCCCCO.C[C@@H](O)CC(=O)O.C[C@@H](O)CC(=O)O,"[0.9,0.1]",Tg,-61.1,1,C,"Hori, Y., Takahashi, Y., Yamaguchi, A., & Nishishita, T. (1993). Ring-Opening Copolymerization of Optically Active _-Butyrolactone with Several Lactones Catalyzed by Distannoxane Complexes: Synthesis of New Biodegradable Polyesters. Macromolecules, 26(16), 4388-4390. https://doi.org/10.1021/ma00068a053",_10.1021/ma00068a053,"Table 1, #6",,ester_stereo
poly(3-hydroxy butyrate-co-caprolactone),caprolactone.3-hydroxybutyrate,O=C(O)CCCCCO.O=C(O)CCCCCO.C[C@@H](O)CC(=O)O.C[C@@H](O)CC(=O)O,"[0.9,0.1]",Mw,482000,1,g//mol,"Hori, Y., Takahashi, Y., Yamaguchi, A., & Nishishita, T. (1993). Ring-Opening Copolymerization of Optically Active _-Butyrolactone with Several Lactones Catalyzed by Distannoxane Complexes: Synthesis of New Biodegradable Polyesters. Macromolecules, 26(16), 4388-4390. https://doi.org/10.1021/ma00068a053",_10.1021/ma00068a053,"Table 1, #6",,ester_stereo
poly(3-hydroxy butyrate-co-caprolactone),caprolactone.3-hydroxybutyrate,O=C(O)CCCCCO.O=C(O)CCCCCO.C[C@@H](O)CC(=O)O.C[C@@H](O)CC(=O)O,"[0.9,0.1]",Mn,255000,1,g/mol,"Hori, Y., Takahashi, Y., Yamaguchi, A., & Nishishita, T. (1993). Ring-Opening Copolymerization of Optically Active _-Butyrolactone with Several Lactones Catalyzed by Distannoxane Complexes: Synthesis of New Biodegradable Polyesters. Macromolecules, 26(16), 4388-4390. https://doi.org/10.1021/ma00068a053",_10.1021/ma00068a053,"Table 1, #6",,ester_stereo
poly(3-hydroxy butyrate-co-caprolactone),caprolactone.3-hydroxybutyrate,O=C(O)CCCCCO.O=C(O)CCCCCO.C[C@@H](O)CC(=O)O.C[C@@H](O)CC(=O)O,"[0.9,0.1]",PDI,1.89,1,,"Hori, Y., Takahashi, Y., Yamaguchi, A., & Nishishita, T. (1993). Ring-Opening Copolymerization of Optically Active _-Butyrolactone with Several Lactones Catalyzed by Distannoxane Complexes: Synthesis of New Biodegradable Polyesters. Macromolecules, 26(16), 4388-4390. https://doi.org/10.1021/ma00068a053",_10.1021/ma00068a053,"Table 1, #6",,ester_stereo
poly(3-hydroxybutyrate-co-6-hydroxypentanoic acid),R-3-hydroxybutyrate.S-3-hydroxybutyrate..6-hydroxypentanoic acid,C[C@@H](O)CC(=O)O.C[C@@H](O)CC(=O)O..O=C(O)CCCCO,"[0.9, 0.1]",Mw,313000,1,g/mol,"Hori, Y., Takahashi, Y., Yamaguchi, A., & Nishishita, T. (1993). Ring-Opening Copolymerization of Optically Active _-Butyrolactone with Several Lactones Catalyzed by Distannoxane Complexes: Synthesis of New Biodegradable Polyesters. Macromolecules, 26(16), 4388-4390. https://doi.org/10.1021/ma00068a053",_10.1021/ma00068a053,"Table 1, #7",,ester_stereo
poly(3-hydroxybutyrate-co-6-hydroxypentanoic acid),R-3-hydroxybutyrate.S-3-hydroxybutyrate..6-hydroxypentanoic acid,C[C@@H](O)CC(=O)O.C[C@@H](O)CC(=O)O..O=C(O)CCCCO,"[0.9, 0.1]",Mn,191000,1,g/mol,"Hori, Y., Takahashi, Y., Yamaguchi, A., & Nishishita, T. (1993). Ring-Opening Copolymerization of Optically Active _-Butyrolactone with Several Lactones Catalyzed by Distannoxane Complexes: Synthesis of New Biodegradable Polyesters. Macromolecules, 26(16), 4388-4390. https://doi.org/10.1021/ma00068a053",_10.1021/ma00068a053,"Table 1, #7",,ester_stereo
poly(3-hydroxybutyrate-co-6-hydroxypentanoic acid),R-3-hydroxybutyrate.S-3-hydroxybutyrate..6-hydroxypentanoic acid,C[C@@H](O)CC(=O)O.C[C@@H](O)CC(=O)O..O=C(O)CCCCO,"[0.9, 0.1]",PDI,1.63874346,1,g/mol,"Hori, Y., Takahashi, Y., Yamaguchi, A., & Nishishita, T. (1993). Ring-Opening Copolymerization of Optically Active _-Butyrolactone with Several Lactones Catalyzed by Distannoxane Complexes: Synthesis of New Biodegradable Polyesters. Macromolecules, 26(16), 4388-4390. https://doi.org/10.1021/ma00068a053",_10.1021/ma00068a053,"Table 1, #7",,ester_stereo
poly(3-hydroxybutyrate-co-6-hydroxypentanoic acid),R-3-hydroxybutyrate.S-3-hydroxybutyrate..6-hydroxypentanoic acid,C[C@@H](O)CC(=O)O.C[C@@H](O)CC(=O)O..O=C(O)CCCCO,"[0.9, 0.1]",Tm,113,1,C,"Hori, Y., Takahashi, Y., Yamaguchi, A., & Nishishita, T. (1993). Ring-Opening Copolymerization of Optically Active _-Butyrolactone with Several Lactones Catalyzed by Distannoxane Complexes: Synthesis of New Biodegradable Polyesters. Macromolecules, 26(16), 4388-4390. https://doi.org/10.1021/ma00068a053",_10.1021/ma00068a053,"Table 1, #7",,ester_stereo
poly(3-hydroxybutyrate-co-6-hydroxypentanoic acid),R-3-hydroxybutyrate.S-3-hydroxybutyrate..6-hydroxypentanoic acid,C[C@@H](O)CC(=O)O.C[C@@H](O)CC(=O)O..O=C(O)CCCCO,"[0.9, 0.1]",Tg,-4.3,1,C,"Hori, Y., Takahashi, Y., Yamaguchi, A., & Nishishita, T. (1993). Ring-Opening Copolymerization of Optically Active _-Butyrolactone with Several Lactones Catalyzed by Distannoxane Complexes: Synthesis of New Biodegradable Polyesters. Macromolecules, 26(16), 4388-4390. https://doi.org/10.1021/ma00068a053",_10.1021/ma00068a053,"Table 1, #7",,ester_stereo
poly(3-hydroxybutyrate-co-pentanoic acid),R-3-hydroxybutyrate.S-3-hydroxybutyrate..Pentanoic acid,C[C@@H](O)CC(=O)O.C[C@@H](O)CC(=O)O..CC(CO)CCC(=O)O,"[0.91, 0.09]",Mn,176000,1,g/mol,"Hori, Y., Takahashi, Y., Yamaguchi, A., & Nishishita, T. (1993). Ring-Opening Copolymerization of Optically Active _-Butyrolactone with Several Lactones Catalyzed by Distannoxane Complexes: Synthesis of New Biodegradable Polyesters. Macromolecules, 26(16), 4388-4390. https://doi.org/10.1021/ma00068a053",_10.1021/ma00068a053,"Table 1, #8",,ester_stereo
poly(3-hydroxybutyrate-co-pentanoic acid),R-3-hydroxybutyrate.S-3-hydroxybutyrate..Pentanoic acid,C[C@@H](O)CC(=O)O.C[C@@H](O)CC(=O)O..CC(CO)CCC(=O)O,"[0.91, 0.09]",Mw,280000,1,g/mol,"Hori, Y., Takahashi, Y., Yamaguchi, A., & Nishishita, T. (1993). Ring-Opening Copolymerization of Optically Active _-Butyrolactone with Several Lactones Catalyzed by Distannoxane Complexes: Synthesis of New Biodegradable Polyesters. Macromolecules, 26(16), 4388-4390. https://doi.org/10.1021/ma00068a053",_10.1021/ma00068a053,"Table 1, #8",,ester_stereo
poly(3-hydroxybutyrate-co-pentanoic acid),R-3-hydroxybutyrate.S-3-hydroxybutyrate..Pentanoic acid,C[C@@H](O)CC(=O)O.C[C@@H](O)CC(=O)O..CC(CO)CCC(=O)O,"[0.91, 0.09]",PDI,1.59090909,1,,"Hori, Y., Takahashi, Y., Yamaguchi, A., & Nishishita, T. (1993). Ring-Opening Copolymerization of Optically Active _-Butyrolactone with Several Lactones Catalyzed by Distannoxane Complexes: Synthesis of New Biodegradable Polyesters. Macromolecules, 26(16), 4388-4390. https://doi.org/10.1021/ma00068a053",_10.1021/ma00068a053,"Table 1, #8",,ester_stereo
poly(3-hydroxybutyrate-co-pentanoic acid),R-3-hydroxybutyrate.S-3-hydroxybutyrate..Pentanoic acid,C[C@@H](O)CC(=O)O.C[C@@H](O)CC(=O)O..CC(CO)CCC(=O)O,"[0.91, 0.09]",Tg,-2.8,1,C,"Hori, Y., Takahashi, Y., Yamaguchi, A., & Nishishita, T. (1993). Ring-Opening Copolymerization of Optically Active _-Butyrolactone with Several Lactones Catalyzed by Distannoxane Complexes: Synthesis of New Biodegradable Polyesters. Macromolecules, 26(16), 4388-4390. https://doi.org/10.1021/ma00068a053",_10.1021/ma00068a053,"Table 1, #8",,ester_stereo
poly(3-hydroxybutyrate-co-pentanoic acid),R-3-hydroxybutyrate.S-3-hydroxybutyrate..Pentanoic acid,C[C@@H](O)CC(=O)O.C[C@@H](O)CC(=O)O..CC(CO)CCC(=O)O,"[0.91, 0.09]",Tm,115,1,C,"Hori, Y., Takahashi, Y., Yamaguchi, A., & Nishishita, T. (1993). Ring-Opening Copolymerization of Optically Active _-Butyrolactone with Several Lactones Catalyzed by Distannoxane Complexes: Synthesis of New Biodegradable Polyesters. Macromolecules, 26(16), 4388-4390. https://doi.org/10.1021/ma00068a053",_10.1021/ma00068a053,"Table 1, #8",,ester_stereo
poly(3-hydroxybutyrate-co-lactic acid),R-3-hydroxybutyrate.S-3-hydroxybutyrate..(R)-lactic acid.(S)-lactic acid,C[C@@H](O)CC(=O)O.C[C@@H](O)CC(=O)O..C[C@H](O)C(=O)O,"[0.83, 0.17]",Mn,124000,1,g/mol,"Hori, Y., Takahashi, Y., Yamaguchi, A., & Nishishita, T. (1993). Ring-Opening Copolymerization of Optically Active _-Butyrolactone with Several Lactones Catalyzed by Distannoxane Complexes: Synthesis of New Biodegradable Polyesters. Macromolecules, 26(16), 4388-4390. https://doi.org/10.1021/ma00068a053",_10.1021/ma00068a053,"Table 1, #9",,ester_stereo
poly(3-hydroxybutyrate-co-lactic acid),R-3-hydroxybutyrate.S-3-hydroxybutyrate..(R)-lactic acid.(S)-lactic acid,C[C@@H](O)CC(=O)O.C[C@@H](O)CC(=O)O..C[C@H](O)C(=O)O,"[0.83, 0.17]",Mw,208000,1,g/mol,"Hori, Y., Takahashi, Y., Yamaguchi, A., & Nishishita, T. (1993). Ring-Opening Copolymerization of Optically Active _-Butyrolactone with Several Lactones Catalyzed by Distannoxane Complexes: Synthesis of New Biodegradable Polyesters. Macromolecules, 26(16), 4388-4390. https://doi.org/10.1021/ma00068a053",_10.1021/ma00068a053,"Table 1, #9",,ester_stereo
poly(3-hydroxybutyrate-co-lactic acid),R-3-hydroxybutyrate.S-3-hydroxybutyrate..(R)-lactic acid.(S)-lactic acid,C[C@@H](O)CC(=O)O.C[C@@H](O)CC(=O)O..C[C@H](O)C(=O)O,"[0.83, 0.17]",PDI,1.67741936,1,,"Hori, Y., Takahashi, Y., Yamaguchi, A., & Nishishita, T. (1993). Ring-Opening Copolymerization of Optically Active _-Butyrolactone with Several Lactones Catalyzed by Distannoxane Complexes: Synthesis of New Biodegradable Polyesters. Macromolecules, 26(16), 4388-4390. https://doi.org/10.1021/ma00068a053",_10.1021/ma00068a053,"Table 1, #9",,ester_stereo
poly(3-hydroxybutyrate-co-lactic acid),R-3-hydroxybutyrate.S-3-hydroxybutyrate..(R)-lactic acid.(S)-lactic acid,C[C@@H](O)CC(=O)O.C[C@@H](O)CC(=O)O..C[C@H](O)C(=O)O,"[0.83, 0.17]",Tg,12.3,1,C,"Hori, Y., Takahashi, Y., Yamaguchi, A., & Nishishita, T. (1993). Ring-Opening Copolymerization of Optically Active _-Butyrolactone with Several Lactones Catalyzed by Distannoxane Complexes: Synthesis of New Biodegradable Polyesters. Macromolecules, 26(16), 4388-4390. https://doi.org/10.1021/ma00068a053",_10.1021/ma00068a053,"Table 1, #9",,ester_stereo
poly(3-hydroxybutyrate-co-lactic acid),R-3-hydroxybutyrate.S-3-hydroxybutyrate..(R)-lactic acid.(S)-lactic acid,C[C@@H](O)CC(=O)O.C[C@@H](O)CC(=O)O..C[C@H](O)C(=O)O,"[0.83, 0.17]",Tm,120,1,C,"Hori, Y., Takahashi, Y., Yamaguchi, A., & Nishishita, T. (1993). Ring-Opening Copolymerization of Optically Active _-Butyrolactone with Several Lactones Catalyzed by Distannoxane Complexes: Synthesis of New Biodegradable Polyesters. Macromolecules, 26(16), 4388-4390. https://doi.org/10.1021/ma00068a053",_10.1021/ma00068a053,"Table 1, #9",,ester_stereo
Polypropylene,Propylene,C=CC,,density,0.869,0.75212062,g/cm3,"Hu, Y., Krejchi, M. T., Shah, C. D., Myers, C. L., & Waymouth, R. M. (1998). Elastomeric polypropylenes from unbridged (2-phenylindene)zirconocene catalysts: Thermal characterization and mechanical properties. Macromolecules, 31(20), 6908‚Äö√Ñ√∂‚àö√ë‚àö¬®6916. https://doi.org/10.1021/ma9803990",10.1021/ma9803990,Table 4.PP1,,vinyl_stereo
Polypropylene,Propylene,C=CC,,PDI,3,0.75212062,,"Hu, Y., Krejchi, M. T., Shah, C. D., Myers, C. L., & Waymouth, R. M. (1998). Elastomeric polypropylenes from unbridged (2-phenylindene)zirconocene catalysts: Thermal characterization and mechanical properties. Macromolecules, 31(20), 6908‚Äö√Ñ√∂‚àö√ë‚àö¬®6916. https://doi.org/10.1021/ma9803990",10.1021/ma9803990,Table 4.PP1,,vinyl_stereo
Polypropylene,Propylene,C=CC,,tensile strength,9.31,0.75212062,Mpa,"Hu, Y., Krejchi, M. T., Shah, C. D., Myers, C. L., & Waymouth, R. M. (1998). Elastomeric polypropylenes from unbridged (2-phenylindene)zirconocene catalysts: Thermal characterization and mechanical properties. Macromolecules, 31(20), 6908‚Äö√Ñ√∂‚àö√ë‚àö¬®6916. https://doi.org/10.1021/ma9803990",10.1021/ma9803990,Table 4.PP1,,vinyl_stereo
Polypropylene,Propylene,C=CC,,tensile modulus,13.45,0.75212062,MPa,"Hu, Y., Krejchi, M. T., Shah, C. D., Myers, C. L., & Waymouth, R. M. (1998). Elastomeric polypropylenes from unbridged (2-phenylindene)zirconocene catalysts: Thermal characterization and mechanical properties. Macromolecules, 31(20), 6908‚Äö√Ñ√∂‚àö√ë‚àö¬®6916. https://doi.org/10.1021/ma9803990",10.1021/ma9803990,Table 4.PP1,,vinyl_stereo
Polypropylene,Propylene,C=CC,,Tc,29,0.75212062,C,"Hu, Y., Krejchi, M. T., Shah, C. D., Myers, C. L., & Waymouth, R. M. (1998). Elastomeric polypropylenes from unbridged (2-phenylindene)zirconocene catalysts: Thermal characterization and mechanical properties. Macromolecules, 31(20), 6908‚Äö√Ñ√∂‚àö√ë‚àö¬®6916. https://doi.org/10.1021/ma9803990",10.1021/ma9803990,Table 4.PP1,,vinyl_stereo
Polypropylene,Propylene,C=CC,,set,35,0.75212062,%,"Hu, Y., Krejchi, M. T., Shah, C. D., Myers, C. L., & Waymouth, R. M. (1998). Elastomeric polypropylenes from unbridged (2-phenylindene)zirconocene catalysts: Thermal characterization and mechanical properties. Macromolecules, 31(20), 6908‚Äö√Ñ√∂‚àö√ë‚àö¬®6916. https://doi.org/10.1021/ma9803990",10.1021/ma9803990,Table 4.PP1,,vinyl_stereo
Polypropylene,Propylene,C=CC,,tensile stress relaxation,54,0.75212062,%,"Hu, Y., Krejchi, M. T., Shah, C. D., Myers, C. L., & Waymouth, R. M. (1998). Elastomeric polypropylenes from unbridged (2-phenylindene)zirconocene catalysts: Thermal characterization and mechanical properties. Macromolecules, 31(20), 6908‚Äö√Ñ√∂‚àö√ë‚àö¬®6916. https://doi.org/10.1021/ma9803990",10.1021/ma9803990,Table 4.PP1,,vinyl_stereo
Polypropylene,Propylene,C=CC,,Tm,131.8,0.75212062,C,"Hu, Y., Krejchi, M. T., Shah, C. D., Myers, C. L., & Waymouth, R. M. (1998). Elastomeric polypropylenes from unbridged (2-phenylindene)zirconocene catalysts: Thermal characterization and mechanical properties. Macromolecules, 31(20), 6908‚Äö√Ñ√∂‚àö√ë‚àö¬®6916. https://doi.org/10.1021/ma9803990",10.1021/ma9803990,Table 4.PP1,,vinyl_stereo
Polypropylene,Propylene,C=CC,,elongation to break,878,0.75212062,%,"Hu, Y., Krejchi, M. T., Shah, C. D., Myers, C. L., & Waymouth, R. M. (1998). Elastomeric polypropylenes from unbridged (2-phenylindene)zirconocene catalysts: Thermal characterization and mechanical properties. Macromolecules, 31(20), 6908‚Äö√Ñ√∂‚àö√ë‚àö¬®6916. https://doi.org/10.1021/ma9803990",10.1021/ma9803990,Table 4.PP1,,vinyl_stereo
Polypropylene,Propylene,C=CC,,Mn,66000,0.75212062,g/mol,"Hu, Y., Krejchi, M. T., Shah, C. D., Myers, C. L., & Waymouth, R. M. (1998). Elastomeric polypropylenes from unbridged (2-phenylindene)zirconocene catalysts: Thermal characterization and mechanical properties. Macromolecules, 31(20), 6908‚Äö√Ñ√∂‚àö√ë‚àö¬®6916. https://doi.org/10.1021/ma9803990",10.1021/ma9803990,Table 4.PP1,,vinyl_stereo
Polypropylene,Propylene,C=CC,,Mw,198000,0.75212062,g/mol,"Hu, Y., Krejchi, M. T., Shah, C. D., Myers, C. L., & Waymouth, R. M. (1998). Elastomeric polypropylenes from unbridged (2-phenylindene)zirconocene catalysts: Thermal characterization and mechanical properties. Macromolecules, 31(20), 6908‚Äö√Ñ√∂‚àö√ë‚àö¬®6916. https://doi.org/10.1021/ma9803990",10.1021/ma9803990,Table 4.PP1,,vinyl_stereo
Polypropylene,Propylene,C=CC,,density,0.8694,0.75212062,g/cm3,"Hu, Y., Krejchi, M. T., Shah, C. D., Myers, C. L., & Waymouth, R. M. (1998). Elastomeric polypropylenes from unbridged (2-phenylindene)zirconocene catalysts: Thermal characterization and mechanical properties. Macromolecules, 31(20), 6908‚Äö√Ñ√∂‚àö√ë‚àö¬®6916. https://doi.org/10.1021/ma9803990",10.1021/ma9803990,Table 4.PP2,,vinyl_stereo
Polypropylene,Propylene,C=CC,,PDI,2.7,0.75212062,,"Hu, Y., Krejchi, M. T., Shah, C. D., Myers, C. L., & Waymouth, R. M. (1998). Elastomeric polypropylenes from unbridged (2-phenylindene)zirconocene catalysts: Thermal characterization and mechanical properties. Macromolecules, 31(20), 6908‚Äö√Ñ√∂‚àö√ë‚àö¬®6916. https://doi.org/10.1021/ma9803990",10.1021/ma9803990,Table 4.PP2,,vinyl_stereo
Polypropylene,Propylene,C=CC,,tensile strength,6.95,0.75212062,Mpa,"Hu, Y., Krejchi, M. T., Shah, C. D., Myers, C. L., & Waymouth, R. M. (1998). Elastomeric polypropylenes from unbridged (2-phenylindene)zirconocene catalysts: Thermal characterization and mechanical properties. Macromolecules, 31(20), 6908‚Äö√Ñ√∂‚àö√ë‚àö¬®6916. https://doi.org/10.1021/ma9803990",10.1021/ma9803990,Table 4.PP2,,vinyl_stereo
Polypropylene,Propylene,C=CC,,tensile modulus,15.98,0.75212062,MPa,"Hu, Y., Krejchi, M. T., Shah, C. D., Myers, C. L., & Waymouth, R. M. (1998). Elastomeric polypropylenes from unbridged (2-phenylindene)zirconocene catalysts: Thermal characterization and mechanical properties. Macromolecules, 31(20), 6908‚Äö√Ñ√∂‚àö√ë‚àö¬®6916. https://doi.org/10.1021/ma9803990",10.1021/ma9803990,Table 4.PP2,,vinyl_stereo
Polypropylene,Propylene,C=CC,,Tc,61.1,0.75212062,C,"Hu, Y., Krejchi, M. T., Shah, C. D., Myers, C. L., & Waymouth, R. M. (1998). Elastomeric polypropylenes from unbridged (2-phenylindene)zirconocene catalysts: Thermal characterization and mechanical properties. Macromolecules, 31(20), 6908‚Äö√Ñ√∂‚àö√ë‚àö¬®6916. https://doi.org/10.1021/ma9803990",10.1021/ma9803990,Table 4.PP2,,vinyl_stereo
Polypropylene,Propylene,C=CC,,tensile stress relaxation,67,0.75212062,%,"Hu, Y., Krejchi, M. T., Shah, C. D., Myers, C. L., & Waymouth, R. M. (1998). Elastomeric polypropylenes from unbridged (2-phenylindene)zirconocene catalysts: Thermal characterization and mechanical properties. Macromolecules, 31(20), 6908‚Äö√Ñ√∂‚àö√ë‚àö¬®6916. https://doi.org/10.1021/ma9803990",10.1021/ma9803990,Table 4.PP2,,vinyl_stereo
