Repository: tyo-nu/PolyIDRS_Paper

# PolyIDRS_Paper
Code and Figures for the PolyIDRS paper.

File: Supporting/Stereopolymer_Dataset.csv (part 6 of 28)
polymer_name,monomer_name,smiles_monomer,distribution,property,value,pm,units,ref,link/doi,comment,note,mechanism
Polypropylene,Propylene,C=CC,,set,70,0.75212062,%,"Hu, Y., Krejchi, M. T., Shah, C. D., Myers, C. L., & Waymouth, R. M. (1998). Elastomeric polypropylenes from unbridged (2-phenylindene)zirconocene catalysts: Thermal characterization and mechanical properties. Macromolecules, 31(20), 6908‚Äö√Ñ√∂‚àö√ë‚àö¬®6916. https://doi.org/10.1021/ma9803990",10.1021/ma9803990,Table 4.PP2,,vinyl_stereo
Polypropylene,Propylene,C=CC,,Tm,138.1,0.75212062,C,"Hu, Y., Krejchi, M. T., Shah, C. D., Myers, C. L., & Waymouth, R. M. (1998). Elastomeric polypropylenes from unbridged (2-phenylindene)zirconocene catalysts: Thermal characterization and mechanical properties. Macromolecules, 31(20), 6908‚Äö√Ñ√∂‚àö√ë‚àö¬®6916. https://doi.org/10.1021/ma9803990",10.1021/ma9803990,Table 4.PP2,,vinyl_stereo
Polypropylene,Propylene,C=CC,,elongation to break,753,0.75212062,%,"Hu, Y., Krejchi, M. T., Shah, C. D., Myers, C. L., & Waymouth, R. M. (1998). Elastomeric polypropylenes from unbridged (2-phenylindene)zirconocene catalysts: Thermal characterization and mechanical properties. Macromolecules, 31(20), 6908‚Äö√Ñ√∂‚àö√ë‚àö¬®6916. https://doi.org/10.1021/ma9803990",10.1021/ma9803990,Table 4.PP2,,vinyl_stereo
Polypropylene,Propylene,C=CC,,Mn,168518.519,0.75212062,g/mol,"Hu, Y., Krejchi, M. T., Shah, C. D., Myers, C. L., & Waymouth, R. M. (1998). Elastomeric polypropylenes from unbridged (2-phenylindene)zirconocene catalysts: Thermal characterization and mechanical properties. Macromolecules, 31(20), 6908‚Äö√Ñ√∂‚àö√ë‚àö¬®6916. https://doi.org/10.1021/ma9803990",10.1021/ma9803990,Table 4.PP2,,vinyl_stereo
Polypropylene,Propylene,C=CC,,Mw,455000,0.75212062,g/mol,"Hu, Y., Krejchi, M. T., Shah, C. D., Myers, C. L., & Waymouth, R. M. (1998). Elastomeric polypropylenes from unbridged (2-phenylindene)zirconocene catalysts: Thermal characterization and mechanical properties. Macromolecules, 31(20), 6908‚Äö√Ñ√∂‚àö√ë‚àö¬®6916. https://doi.org/10.1021/ma9803990",10.1021/ma9803990,Table 4.PP2,,vinyl_stereo
Polypropylene,Propylene,C=CC,,PDI,3.2,0.64211414,,"Hu, Y., Krejchi, M. T., Shah, C. D., Myers, C. L., & Waymouth, R. M. (1998). Elastomeric polypropylenes from unbridged (2-phenylindene)zirconocene catalysts: Thermal characterization and mechanical properties. Macromolecules, 31(20), 6908‚Äö√Ñ√∂‚àö√ë‚àö¬®6916. https://doi.org/10.1021/ma9803990",10.1021/ma9803990,Table 4.PP3,,vinyl_stereo
Polypropylene,Propylene,C=CC,,Tc,63.4,0.64211414,C,"Hu, Y., Krejchi, M. T., Shah, C. D., Myers, C. L., & Waymouth, R. M. (1998). Elastomeric polypropylenes from unbridged (2-phenylindene)zirconocene catalysts: Thermal characterization and mechanical properties. Macromolecules, 31(20), 6908‚Äö√Ñ√∂‚àö√ë‚àö¬®6916. https://doi.org/10.1021/ma9803990",10.1021/ma9803990,Table 4.PP3,,vinyl_stereo
Polypropylene,Propylene,C=CC,,Tm,140.1,0.64211414,C,"Hu, Y., Krejchi, M. T., Shah, C. D., Myers, C. L., & Waymouth, R. M. (1998). Elastomeric polypropylenes from unbridged (2-phenylindene)zirconocene catalysts: Thermal characterization and mechanical properties. Macromolecules, 31(20), 6908‚Äö√Ñ√∂‚àö√ë‚àö¬®6916. https://doi.org/10.1021/ma9803990",10.1021/ma9803990,Table 4.PP3,,vinyl_stereo
Polypropylene,Propylene,C=CC,,Mn,80312.5,0.64211414,g/mol,"Hu, Y., Krejchi, M. T., Shah, C. D., Myers, C. L., & Waymouth, R. M. (1998). Elastomeric polypropylenes from unbridged (2-phenylindene)zirconocene catalysts: Thermal characterization and mechanical properties. Macromolecules, 31(20), 6908‚Äö√Ñ√∂‚àö√ë‚àö¬®6916. https://doi.org/10.1021/ma9803990",10.1021/ma9803990,Table 4.PP3,,vinyl_stereo
Polypropylene,Propylene,C=CC,,Mw,257000,0.64211414,g/mol,"Hu, Y., Krejchi, M. T., Shah, C. D., Myers, C. L., & Waymouth, R. M. (1998). Elastomeric polypropylenes from unbridged (2-phenylindene)zirconocene catalysts: Thermal characterization and mechanical properties. Macromolecules, 31(20), 6908‚Äö√Ñ√∂‚àö√ë‚àö¬®6916. https://doi.org/10.1021/ma9803990",10.1021/ma9803990,Table 4.PP3,,vinyl_stereo
Poly(lactic acid-co-hydroxybutyrate),Lactic Acid.Hydroxybutyrate,C[C@@H](O)C(=O)O.C[C@H](O)C(=O)O.C[C@@H](O)CC(=O)O.C[C@H](O)CC(=O)O,"[21, 89]",Mn,8000,1,g/mol,"Ishii, D., Takisawa, K., Matsumoto, K., Ooi, T., Hikima, T., Takata, M., Taguchi, S., & Iwata, T. (2017). Effect of monomeric composition on the thermal, mechanical and crystalline properties of poly[(R)-lactate-co-(R)-3-hydroxybutyrate]. Polymer, 122, 169‚Äö√Ñ√∂‚àö√ë‚àö¬®173. https://doi.org/10.1016/j.polymer.2017.06.046",https://doi.org/10.1016/j.polymer.2017.06.046,Table 1.LA21,,ester_stereo
Poly(lactic acid-co-hydroxybutyrate),Lactic Acid.Hydroxybutyrate,C[C@@H](O)C(=O)O.C[C@H](O)C(=O)O.C[C@@H](O)CC(=O)O.C[C@H](O)CC(=O)O,"[21, 89]",Mw,23000,1,g/mol,"Ishii, D., Takisawa, K., Matsumoto, K., Ooi, T., Hikima, T., Takata, M., Taguchi, S., & Iwata, T. (2017). Effect of monomeric composition on the thermal, mechanical and crystalline properties of poly[(R)-lactate-co-(R)-3-hydroxybutyrate]. Polymer, 122, 169‚Äö√Ñ√∂‚àö√ë‚àö¬®173. https://doi.org/10.1016/j.polymer.2017.06.046",https://doi.org/10.1016/j.polymer.2017.06.046,Table 1.LA21,,ester_stereo
Poly(lactic acid-co-hydroxybutyrate),Lactic Acid.Hydroxybutyrate,C[C@@H](O)C(=O)O.C[C@H](O)C(=O)O.C[C@@H](O)CC(=O)O.C[C@H](O)CC(=O)O,"[21, 89]",PDI,2.9,1,,"Ishii, D., Takisawa, K., Matsumoto, K., Ooi, T., Hikima, T., Takata, M., Taguchi, S., & Iwata, T. (2017). Effect of monomeric composition on the thermal, mechanical and crystalline properties of poly[(R)-lactate-co-(R)-3-hydroxybutyrate]. Polymer, 122, 169‚Äö√Ñ√∂‚àö√ë‚àö¬®173. https://doi.org/10.1016/j.polymer.2017.06.046",https://doi.org/10.1016/j.polymer.2017.06.046,Table 1.LA21,,ester_stereo
Poly(lactic acid-co-hydroxybutyrate),Lactic Acid.Hydroxybutyrate,C[C@@H](O)C(=O)O.C[C@H](O)C(=O)O.C[C@@H](O)CC(=O)O.C[C@H](O)CC(=O)O,"[21, 89]",Tc,65,1,C,"Ishii, D., Takisawa, K., Matsumoto, K., Ooi, T., Hikima, T., Takata, M., Taguchi, S., & Iwata, T. (2017). Effect of monomeric composition on the thermal, mechanical and crystalline properties of poly[(R)-lactate-co-(R)-3-hydroxybutyrate]. Polymer, 122, 169‚Äö√Ñ√∂‚àö√ë‚àö¬®173. https://doi.org/10.1016/j.polymer.2017.06.046",https://doi.org/10.1016/j.polymer.2017.06.046,Table 1.LA21,,ester_stereo
Poly(lactic acid-co-hydroxybutyrate),Lactic Acid.Hydroxybutyrate,C[C@@H](O)C(=O)O.C[C@H](O)C(=O)O.C[C@@H](O)CC(=O)O.C[C@H](O)CC(=O)O,"[21, 89]",Tg,13,1,C,"Ishii, D., Takisawa, K., Matsumoto, K., Ooi, T., Hikima, T., Takata, M., Taguchi, S., & Iwata, T. (2017). Effect of monomeric composition on the thermal, mechanical and crystalline properties of poly[(R)-lactate-co-(R)-3-hydroxybutyrate]. Polymer, 122, 169‚Äö√Ñ√∂‚àö√ë‚àö¬®173. https://doi.org/10.1016/j.polymer.2017.06.046",https://doi.org/10.1016/j.polymer.2017.06.046,Table 1.LA21,,ester_stereo
Poly(lactic acid-co-hydroxybutyrate),Lactic Acid.Hydroxybutyrate,C[C@@H](O)C(=O)O.C[C@H](O)C(=O)O.C[C@@H](O)CC(=O)O.C[C@H](O)CC(=O)O,"[21, 89]",Tm,160,1,C,"Ishii, D., Takisawa, K., Matsumoto, K., Ooi, T., Hikima, T., Takata, M., Taguchi, S., & Iwata, T. (2017). Effect of monomeric composition on the thermal, mechanical and crystalline properties of poly[(R)-lactate-co-(R)-3-hydroxybutyrate]. Polymer, 122, 169‚Äö√Ñ√∂‚àö√ë‚àö¬®173. https://doi.org/10.1016/j.polymer.2017.06.046",https://doi.org/10.1016/j.polymer.2017.06.046,Table 1.LA21,,ester_stereo
Poly(lactic acid-co-hydroxybutyrate),Lactic Acid.Hydroxybutyrate,C[C@@H](O)C(=O)O.C[C@H](O)C(=O)O.C[C@@H](O)CC(=O)O.C[C@H](O)CC(=O)O,"[32.7, 67.3]",Mn,9300,1,g/mol,"Ishii, D., Takisawa, K., Matsumoto, K., Ooi, T., Hikima, T., Takata, M., Taguchi, S., & Iwata, T. (2017). Effect of monomeric composition on the thermal, mechanical and crystalline properties of poly[(R)-lactate-co-(R)-3-hydroxybutyrate]. Polymer, 122, 169‚Äö√Ñ√∂‚àö√ë‚àö¬®173. https://doi.org/10.1016/j.polymer.2017.06.046",https://doi.org/10.1016/j.polymer.2017.06.046,Table 1.LA33,,ester_stereo
Poly(lactic acid-co-hydroxybutyrate),Lactic Acid.Hydroxybutyrate,C[C@@H](O)C(=O)O.C[C@H](O)C(=O)O.C[C@@H](O)CC(=O)O.C[C@H](O)CC(=O)O,"[32.7, 67.3]",Mw,18000,1,g/mol,"Ishii, D., Takisawa, K., Matsumoto, K., Ooi, T., Hikima, T., Takata, M., Taguchi, S., & Iwata, T. (2017). Effect of monomeric composition on the thermal, mechanical and crystalline properties of poly[(R)-lactate-co-(R)-3-hydroxybutyrate]. Polymer, 122, 169‚Äö√Ñ√∂‚àö√ë‚àö¬®173. https://doi.org/10.1016/j.polymer.2017.06.046",https://doi.org/10.1016/j.polymer.2017.06.046,Table 1.LA33,,ester_stereo
Poly(lactic acid-co-hydroxybutyrate),Lactic Acid.Hydroxybutyrate,C[C@@H](O)C(=O)O.C[C@H](O)C(=O)O.C[C@@H](O)CC(=O)O.C[C@H](O)CC(=O)O,"[32.7, 67.3]",PDI,1.9,1,,"Ishii, D., Takisawa, K., Matsumoto, K., Ooi, T., Hikima, T., Takata, M., Taguchi, S., & Iwata, T. (2017). Effect of monomeric composition on the thermal, mechanical and crystalline properties of poly[(R)-lactate-co-(R)-3-hydroxybutyrate]. Polymer, 122, 169‚Äö√Ñ√∂‚àö√ë‚àö¬®173. https://doi.org/10.1016/j.polymer.2017.06.046",https://doi.org/10.1016/j.polymer.2017.06.046,Table 1.LA33,,ester_stereo
Poly(lactic acid-co-hydroxybutyrate),Lactic Acid.Hydroxybutyrate,C[C@@H](O)C(=O)O.C[C@H](O)C(=O)O.C[C@@H](O)CC(=O)O.C[C@H](O)CC(=O)O,"[32.7, 67.3]",Tc,72,1,C,"Ishii, D., Takisawa, K., Matsumoto, K., Ooi, T., Hikima, T., Takata, M., Taguchi, S., & Iwata, T. (2017). Effect of monomeric composition on the thermal, mechanical and crystalline properties of poly[(R)-lactate-co-(R)-3-hydroxybutyrate]. Polymer, 122, 169‚Äö√Ñ√∂‚àö√ë‚àö¬®173. https://doi.org/10.1016/j.polymer.2017.06.046",https://doi.org/10.1016/j.polymer.2017.06.046,Table 1.LA33,,ester_stereo
Poly(lactic acid-co-hydroxybutyrate),Lactic Acid.Hydroxybutyrate,C[C@@H](O)C(=O)O.C[C@H](O)C(=O)O.C[C@@H](O)CC(=O)O.C[C@H](O)CC(=O)O,"[32.7, 67.3]",Tg,22,1,C,"Ishii, D., Takisawa, K., Matsumoto, K., Ooi, T., Hikima, T., Takata, M., Taguchi, S., & Iwata, T. (2017). Effect of monomeric composition on the thermal, mechanical and crystalline properties of poly[(R)-lactate-co-(R)-3-hydroxybutyrate]. Polymer, 122, 169‚Äö√Ñ√∂‚àö√ë‚àö¬®173. https://doi.org/10.1016/j.polymer.2017.06.046",https://doi.org/10.1016/j.polymer.2017.06.046,Table 1.LA33,,ester_stereo
Poly(lactic acid-co-hydroxybutyrate),Lactic Acid.Hydroxybutyrate,C[C@@H](O)C(=O)O.C[C@H](O)C(=O)O.C[C@@H](O)CC(=O)O.C[C@H](O)CC(=O)O,"[32.7, 67.3]",Tm,110,1,C,"Ishii, D., Takisawa, K., Matsumoto, K., Ooi, T., Hikima, T., Takata, M., Taguchi, S., & Iwata, T. (2017). Effect of monomeric composition on the thermal, mechanical and crystalline properties of poly[(R)-lactate-co-(R)-3-hydroxybutyrate]. Polymer, 122, 169‚Äö√Ñ√∂‚àö√ë‚àö¬®173. https://doi.org/10.1016/j.polymer.2017.06.046",https://doi.org/10.1016/j.polymer.2017.06.046,Table 1.LA33,,ester_stereo
Poly(lactic acid-co-hydroxybutyrate),Lactic Acid.Hydroxybutyrate,C[C@@H](O)C(=O)O.C[C@H](O)C(=O)O.C[C@@H](O)CC(=O)O.C[C@H](O)CC(=O)O,"[40, 60]",Mn,4700,1,g/mol,"Ishii, D., Takisawa, K., Matsumoto, K., Ooi, T., Hikima, T., Takata, M., Taguchi, S., & Iwata, T. (2017). Effect of monomeric composition on the thermal, mechanical and crystalline properties of poly[(R)-lactate-co-(R)-3-hydroxybutyrate]. Polymer, 122, 169‚Äö√Ñ√∂‚àö√ë‚àö¬®173. https://doi.org/10.1016/j.polymer.2017.06.046",https://doi.org/10.1016/j.polymer.2017.06.046,Table 1.LA40,,ester_stereo
Poly(lactic acid-co-hydroxybutyrate),Lactic Acid.Hydroxybutyrate,C[C@@H](O)C(=O)O.C[C@H](O)C(=O)O.C[C@@H](O)CC(=O)O.C[C@H](O)CC(=O)O,"[40, 60]",Mw,11000,1,g/mol,"Ishii, D., Takisawa, K., Matsumoto, K., Ooi, T., Hikima, T., Takata, M., Taguchi, S., & Iwata, T. (2017). Effect of monomeric composition on the thermal, mechanical and crystalline properties of poly[(R)-lactate-co-(R)-3-hydroxybutyrate]. Polymer, 122, 169‚Äö√Ñ√∂‚àö√ë‚àö¬®173. https://doi.org/10.1016/j.polymer.2017.06.046",https://doi.org/10.1016/j.polymer.2017.06.046,Table 1.LA40,,ester_stereo
Poly(lactic acid-co-hydroxybutyrate),Lactic Acid.Hydroxybutyrate,C[C@@H](O)C(=O)O.C[C@H](O)C(=O)O.C[C@@H](O)CC(=O)O.C[C@H](O)CC(=O)O,"[40, 60]",PDI,2.3,1,,"Ishii, D., Takisawa, K., Matsumoto, K., Ooi, T., Hikima, T., Takata, M., Taguchi, S., & Iwata, T. (2017). Effect of monomeric composition on the thermal, mechanical and crystalline properties of poly[(R)-lactate-co-(R)-3-hydroxybutyrate]. Polymer, 122, 169‚Äö√Ñ√∂‚àö√ë‚àö¬®173. https://doi.org/10.1016/j.polymer.2017.06.046",https://doi.org/10.1016/j.polymer.2017.06.046,Table 1.LA40,,ester_stereo
Poly(lactic acid-co-hydroxybutyrate),Lactic Acid.Hydroxybutyrate,C[C@@H](O)C(=O)O.C[C@H](O)C(=O)O.C[C@@H](O)CC(=O)O.C[C@H](O)CC(=O)O,"[40, 60]",Tg,27,1,C,"Ishii, D., Takisawa, K., Matsumoto, K., Ooi, T., Hikima, T., Takata, M., Taguchi, S., & Iwata, T. (2017). Effect of monomeric composition on the thermal, mechanical and crystalline properties of poly[(R)-lactate-co-(R)-3-hydroxybutyrate]. Polymer, 122, 169‚Äö√Ñ√∂‚àö√ë‚àö¬®173. https://doi.org/10.1016/j.polymer.2017.06.046",https://doi.org/10.1016/j.polymer.2017.06.046,Table 1.LA40,,ester_stereo
Poly(lactic acid-co-hydroxybutyrate),Lactic Acid.Hydroxybutyrate,C[C@@H](O)C(=O)O.C[C@H](O)C(=O)O.C[C@@H](O)CC(=O)O.C[C@H](O)CC(=O)O,"[40, 60]",Tm,148,1,C,"Ishii, D., Takisawa, K., Matsumoto, K., Ooi, T., Hikima, T., Takata, M., Taguchi, S., & Iwata, T. (2017). Effect of monomeric composition on the thermal, mechanical and crystalline properties of poly[(R)-lactate-co-(R)-3-hydroxybutyrate]. Polymer, 122, 169‚Äö√Ñ√∂‚àö√ë‚àö¬®173. https://doi.org/10.1016/j.polymer.2017.06.046",https://doi.org/10.1016/j.polymer.2017.06.046,Table 1.LA40,,ester_stereo
Poly(lactic acid-co-hydroxybutyrate),Lactic Acid.Hydroxybutyrate,C[C@@H](O)C(=O)O.C[C@H](O)C(=O)O.C[C@@H](O)CC(=O)O.C[C@H](O)CC(=O)O,"[48, 52]",Mn,3300,1,g/mol,"Ishii, D., Takisawa, K., Matsumoto, K., Ooi, T., Hikima, T., Takata, M., Taguchi, S., & Iwata, T. (2017). Effect of monomeric composition on the thermal, mechanical and crystalline properties of poly[(R)-lactate-co-(R)-3-hydroxybutyrate]. Polymer, 122, 169‚Äö√Ñ√∂‚àö√ë‚àö¬®173. https://doi.org/10.1016/j.polymer.2017.06.046",https://doi.org/10.1016/j.polymer.2017.06.046,Table 1.LA48,,ester_stereo
Poly(lactic acid-co-hydroxybutyrate),Lactic Acid.Hydroxybutyrate,C[C@@H](O)C(=O)O.C[C@H](O)C(=O)O.C[C@@H](O)CC(=O)O.C[C@H](O)CC(=O)O,"[48, 52]",Mw,7600,1,g/mol,"Ishii, D., Takisawa, K., Matsumoto, K., Ooi, T., Hikima, T., Takata, M., Taguchi, S., & Iwata, T. (2017). Effect of monomeric composition on the thermal, mechanical and crystalline properties of poly[(R)-lactate-co-(R)-3-hydroxybutyrate]. Polymer, 122, 169‚Äö√Ñ√∂‚àö√ë‚àö¬®173. https://doi.org/10.1016/j.polymer.2017.06.046",https://doi.org/10.1016/j.polymer.2017.06.046,Table 1.LA48,,ester_stereo
Poly(lactic acid-co-hydroxybutyrate),Lactic Acid.Hydroxybutyrate,C[C@@H](O)C(=O)O.C[C@H](O)C(=O)O.C[C@@H](O)CC(=O)O.C[C@H](O)CC(=O)O,"[48, 52]",PDI,2.3,1,,"Ishii, D., Takisawa, K., Matsumoto, K., Ooi, T., Hikima, T., Takata, M., Taguchi, S., & Iwata, T. (2017). Effect of monomeric composition on the thermal, mechanical and crystalline properties of poly[(R)-lactate-co-(R)-3-hydroxybutyrate]. Polymer, 122, 169‚Äö√Ñ√∂‚àö√ë‚àö¬®173. https://doi.org/10.1016/j.polymer.2017.06.046",https://doi.org/10.1016/j.polymer.2017.06.046,Table 1.LA48,,ester_stereo
Poly(lactic acid-co-hydroxybutyrate),Lactic Acid.Hydroxybutyrate,C[C@@H](O)C(=O)O.C[C@H](O)C(=O)O.C[C@@H](O)CC(=O)O.C[C@H](O)CC(=O)O,"[48, 52]",Tc,79,1,C,"Ishii, D., Takisawa, K., Matsumoto, K., Ooi, T., Hikima, T., Takata, M., Taguchi, S., & Iwata, T. (2017). Effect of monomeric composition on the thermal, mechanical and crystalline properties of poly[(R)-lactate-co-(R)-3-hydroxybutyrate]. Polymer, 122, 169‚Äö√Ñ√∂‚àö√ë‚àö¬®173. https://doi.org/10.1016/j.polymer.2017.06.046",https://doi.org/10.1016/j.polymer.2017.06.046,Table 1.LA48,,ester_stereo
Poly(lactic acid-co-hydroxybutyrate),Lactic Acid.Hydroxybutyrate,C[C@@H](O)C(=O)O.C[C@H](O)C(=O)O.C[C@@H](O)CC(=O)O.C[C@H](O)CC(=O)O,"[48, 52]",Tg,26,1,C,"Ishii, D., Takisawa, K., Matsumoto, K., Ooi, T., Hikima, T., Takata, M., Taguchi, S., & Iwata, T. (2017). Effect of monomeric composition on the thermal, mechanical and crystalline properties of poly[(R)-lactate-co-(R)-3-hydroxybutyrate]. Polymer, 122, 169‚Äö√Ñ√∂‚àö√ë‚àö¬®173. https://doi.org/10.1016/j.polymer.2017.06.046",https://doi.org/10.1016/j.polymer.2017.06.046,Table 1.LA48,,ester_stereo
Poly(lactic acid-co-hydroxybutyrate),Lactic Acid.Hydroxybutyrate,C[C@@H](O)C(=O)O.C[C@H](O)C(=O)O.C[C@@H](O)CC(=O)O.C[C@H](O)CC(=O)O,"[48, 52]",Tm,109,1,C,"Ishii, D., Takisawa, K., Matsumoto, K., Ooi, T., Hikima, T., Takata, M., Taguchi, S., & Iwata, T. (2017). Effect of monomeric composition on the thermal, mechanical and crystalline properties of poly[(R)-lactate-co-(R)-3-hydroxybutyrate]. Polymer, 122, 169‚Äö√Ñ√∂‚àö√ë‚àö¬®173. https://doi.org/10.1016/j.polymer.2017.06.046",https://doi.org/10.1016/j.polymer.2017.06.046,Table 1.LA48,,ester_stereo
Poly(lactic acid-co-hydroxybutyrate),Lactic Acid.Hydroxybutyrate,C[C@@H](O)C(=O)O.C[C@H](O)C(=O)O.C[C@@H](O)CC(=O)O.C[C@H](O)CC(=O)O,"[5.8, 94.2]",Mn,5700,1,g/mol,"Ishii, D., Takisawa, K., Matsumoto, K., Ooi, T., Hikima, T., Takata, M., Taguchi, S., & Iwata, T. (2017). Effect of monomeric composition on the thermal, mechanical and crystalline properties of poly[(R)-lactate-co-(R)-3-hydroxybutyrate]. Polymer, 122, 169‚Äö√Ñ√∂‚àö√ë‚àö¬®173. https://doi.org/10.1016/j.polymer.2017.06.046",https://doi.org/10.1016/j.polymer.2017.06.046,Table 1.LA6,,ester_stereo
Poly(lactic acid-co-hydroxybutyrate),Lactic Acid.Hydroxybutyrate,C[C@@H](O)C(=O)O.C[C@H](O)C(=O)O.C[C@@H](O)CC(=O)O.C[C@H](O)CC(=O)O,"[5.8, 94.2]",Mw,13000,1,g/mol,"Ishii, D., Takisawa, K., Matsumoto, K., Ooi, T., Hikima, T., Takata, M., Taguchi, S., & Iwata, T. (2017). Effect of monomeric composition on the thermal, mechanical and crystalline properties of poly[(R)-lactate-co-(R)-3-hydroxybutyrate]. Polymer, 122, 169‚Äö√Ñ√∂‚àö√ë‚àö¬®173. https://doi.org/10.1016/j.polymer.2017.06.046",https://doi.org/10.1016/j.polymer.2017.06.046,Table 1.LA6,,ester_stereo
Poly(lactic acid-co-hydroxybutyrate),Lactic Acid.Hydroxybutyrate,C[C@@H](O)C(=O)O.C[C@H](O)C(=O)O.C[C@@H](O)CC(=O)O.C[C@H](O)CC(=O)O,"[5.8, 94.2]",PDI,2.3,1,,"Ishii, D., Takisawa, K., Matsumoto, K., Ooi, T., Hikima, T., Takata, M., Taguchi, S., & Iwata, T. (2017). Effect of monomeric composition on the thermal, mechanical and crystalline properties of poly[(R)-lactate-co-(R)-3-hydroxybutyrate]. Polymer, 122, 169‚Äö√Ñ√∂‚àö√ë‚àö¬®173. https://doi.org/10.1016/j.polymer.2017.06.046",https://doi.org/10.1016/j.polymer.2017.06.046,Table 1.LA6,,ester_stereo
Poly(lactic acid-co-hydroxybutyrate),Lactic Acid.Hydroxybutyrate,C[C@@H](O)C(=O)O.C[C@H](O)C(=O)O.C[C@@H](O)CC(=O)O.C[C@H](O)CC(=O)O,"[5.8, 94.2]",Tc,80,1,C,"Ishii, D., Takisawa, K., Matsumoto, K., Ooi, T., Hikima, T., Takata, M., Taguchi, S., & Iwata, T. (2017). Effect of monomeric composition on the thermal, mechanical and crystalline properties of poly[(R)-lactate-co-(R)-3-hydroxybutyrate]. Polymer, 122, 169‚Äö√Ñ√∂‚àö√ë‚àö¬®173. https://doi.org/10.1016/j.polymer.2017.06.046",https://doi.org/10.1016/j.polymer.2017.06.046,Table 1.LA6,,ester_stereo
Poly(lactic acid-co-hydroxybutyrate),Lactic Acid.Hydroxybutyrate,C[C@@H](O)C(=O)O.C[C@H](O)C(=O)O.C[C@@H](O)CC(=O)O.C[C@H](O)CC(=O)O,"[5.8, 94.2]",Tg,7,1,C,"Ishii, D., Takisawa, K., Matsumoto, K., Ooi, T., Hikima, T., Takata, M., Taguchi, S., & Iwata, T. (2017). Effect of monomeric composition on the thermal, mechanical and crystalline properties of poly[(R)-lactate-co-(R)-3-hydroxybutyrate]. Polymer, 122, 169‚Äö√Ñ√∂‚àö√ë‚àö¬®173. https://doi.org/10.1016/j.polymer.2017.06.046",https://doi.org/10.1016/j.polymer.2017.06.046,Table 1.LA6,,ester_stereo
Poly(lactic acid-co-hydroxybutyrate),Lactic Acid.Hydroxybutyrate,C[C@@H](O)C(=O)O.C[C@H](O)C(=O)O.C[C@@H](O)CC(=O)O.C[C@H](O)CC(=O)O,"[5.8, 94.2]",Tm,157,1,C,"Ishii, D., Takisawa, K., Matsumoto, K., Ooi, T., Hikima, T., Takata, M., Taguchi, S., & Iwata, T. (2017). Effect of monomeric composition on the thermal, mechanical and crystalline properties of poly[(R)-lactate-co-(R)-3-hydroxybutyrate]. Polymer, 122, 169‚Äö√Ñ√∂‚àö√ë‚àö¬®173. https://doi.org/10.1016/j.polymer.2017.06.046",https://doi.org/10.1016/j.polymer.2017.06.046,Table 1.LA6,,ester_stereo
Poly(lactic acid-co-hydroxybutyrate),Lactic Acid.Hydroxybutyrate,C[C@@H](O)C(=O)O.C[C@H](O)C(=O)O.C[C@@H](O)CC(=O)O.C[C@H](O)CC(=O)O,"[66, 34]",Mn,2400,1,g/mol,"Ishii, D., Takisawa, K., Matsumoto, K., Ooi, T., Hikima, T., Takata, M., Taguchi, S., & Iwata, T. (2017). Effect of monomeric composition on the thermal, mechanical and crystalline properties of poly[(R)-lactate-co-(R)-3-hydroxybutyrate]. Polymer, 122, 169‚Äö√Ñ√∂‚àö√ë‚àö¬®173. https://doi.org/10.1016/j.polymer.2017.06.046",https://doi.org/10.1016/j.polymer.2017.06.046,Table 1.LA66,,ester_stereo
Poly(lactic acid-co-hydroxybutyrate),Lactic Acid.Hydroxybutyrate,C[C@@H](O)C(=O)O.C[C@H](O)C(=O)O.C[C@@H](O)CC(=O)O.C[C@H](O)CC(=O)O,"[66, 34]",Mw,6000,1,g/mol,"Ishii, D., Takisawa, K., Matsumoto, K., Ooi, T., Hikima, T., Takata, M., Taguchi, S., & Iwata, T. (2017). Effect of monomeric composition on the thermal, mechanical and crystalline properties of poly[(R)-lactate-co-(R)-3-hydroxybutyrate]. Polymer, 122, 169‚Äö√Ñ√∂‚àö√ë‚àö¬®173. https://doi.org/10.1016/j.polymer.2017.06.046",https://doi.org/10.1016/j.polymer.2017.06.046,Table 1.LA66,,ester_stereo
Poly(lactic acid-co-hydroxybutyrate),Lactic Acid.Hydroxybutyrate,C[C@@H](O)C(=O)O.C[C@H](O)C(=O)O.C[C@@H](O)CC(=O)O.C[C@H](O)CC(=O)O,"[66, 34]",PDI,2.5,1,,"Ishii, D., Takisawa, K., Matsumoto, K., Ooi, T., Hikima, T., Takata, M., Taguchi, S., & Iwata, T. (2017). Effect of monomeric composition on the thermal, mechanical and crystalline properties of poly[(R)-lactate-co-(R)-3-hydroxybutyrate]. Polymer, 122, 169‚Äö√Ñ√∂‚àö√ë‚àö¬®173. https://doi.org/10.1016/j.polymer.2017.06.046",https://doi.org/10.1016/j.polymer.2017.06.046,Table 1.LA66,,ester_stereo
Poly(lactic acid-co-hydroxybutyrate),Lactic Acid.Hydroxybutyrate,C[C@@H](O)C(=O)O.C[C@H](O)C(=O)O.C[C@@H](O)CC(=O)O.C[C@H](O)CC(=O)O,"[66, 34]",Tg,25,1,C,"Ishii, D., Takisawa, K., Matsumoto, K., Ooi, T., Hikima, T., Takata, M., Taguchi, S., & Iwata, T. (2017). Effect of monomeric composition on the thermal, mechanical and crystalline properties of poly[(R)-lactate-co-(R)-3-hydroxybutyrate]. Polymer, 122, 169‚Äö√Ñ√∂‚àö√ë‚àö¬®173. https://doi.org/10.1016/j.polymer.2017.06.046",https://doi.org/10.1016/j.polymer.2017.06.046,Table 1.LA66,,ester_stereo
Poly(9-Fluorenyl methacrylate),9-Fluorenyl methacrylate,C=C(C)C(=O)OC1c2ccccc2-c2ccccc21,,Tg,139,0,C,"Ishizawa, H., Nakano, T., Yade, T., Tsuji, M., Nakagawa, O., & Yamaguchi, T. (2004). Stereospecific polymerization of 9-fluorenyl methacrylate: Tacticity effects on the thermal and photophysical properties of the polymers. Journal of Polymer Science, Part A: Polymer Chemistry, 42(18), 4656‚Äö√Ñ√∂‚àö√ë‚àö¬®4665. https://doi.org/10.1002/pola.20361",10.1002/pola.20361,Text,,vinyl_stereo
Poly(9-Fluorenyl methacrylate),9-Fluorenyl methacrylate,C=C(C)C(=O)OC1c2ccccc2-c2ccccc21,,Tg,149,1,C,"Ishizawa, H., Nakano, T., Yade, T., Tsuji, M., Nakagawa, O., & Yamaguchi, T. (2004). Stereospecific polymerization of 9-fluorenyl methacrylate: Tacticity effects on the thermal and photophysical properties of the polymers. Journal of Polymer Science, Part A: Polymer Chemistry, 42(18), 4656‚Äö√Ñ√∂‚àö√ë‚àö¬®4665. https://doi.org/10.1002/pola.20360",10.1002/pola.20360,Text,,vinyl_stereo
Poly(N-isopropylacrylamide),N-isopropylacrylamide,C=CC(=O)NC(C)C,,Mn,7600,0.58,g/mol,"Ito, M., & Ishizone, T. (2006). Living anionic polymerization of N-methoxymethyl-N-isopropylacrylamide: Synthesis of well-defined poly (N-isopropylacrylamide) having various stereoregularity. Journal of Polymer Science, Part A: Polymer Chemistry, 44(16), 4832‚Äö√Ñ√∂‚àö√ë‚àö¬®4845. https://doi.org/10.1002/pola.21583",10.1002/pola.21583,Table 5.11,,vinyl_stereo
Poly(N-isopropylacrylamide),N-isopropylacrylamide,C=CC(=O)NC(C)C,,Mw,8740,0.58,g/mol,"Ito, M., & Ishizone, T. (2006). Living anionic polymerization of N-methoxymethyl-N-isopropylacrylamide: Synthesis of well-defined poly (N-isopropylacrylamide) having various stereoregularity. Journal of Polymer Science, Part A: Polymer Chemistry, 44(16), 4832‚Äö√Ñ√∂‚àö√ë‚àö¬®4845. https://doi.org/10.1002/pola.21583",10.1002/pola.21583,Table 5.11,,vinyl_stereo
Poly(N-isopropylacrylamide),N-isopropylacrylamide,C=CC(=O)NC(C)C,,PDI,1.15,0.58,,"Ito, M., & Ishizone, T. (2006). Living anionic polymerization of N-methoxymethyl-N-isopropylacrylamide: Synthesis of well-defined poly (N-isopropylacrylamide) having various stereoregularity. Journal of Polymer Science, Part A: Polymer Chemistry, 44(16), 4832‚Äö√Ñ√∂‚àö√ë‚àö¬®4845. https://doi.org/10.1002/pola.21583",10.1002/pola.21583,Table 5.11,,vinyl_stereo
Poly(N-isopropylacrylamide),N-isopropylacrylamide,C=CC(=O)NC(C)C,,Tc,28,0.58,C,"Ito, M., & Ishizone, T. (2006). Living anionic polymerization of N-methoxymethyl-N-isopropylacrylamide: Synthesis of well-defined poly (N-isopropylacrylamide) having various stereoregularity. Journal of Polymer Science, Part A: Polymer Chemistry, 44(16), 4832‚Äö√Ñ√∂‚àö√ë‚àö¬®4845. https://doi.org/10.1002/pola.21583",10.1002/pola.21583,Table 5.11,,vinyl_stereo
Poly(N-isopropylacrylamide),N-isopropylacrylamide,C=CC(=O)NC(C)C,,Tg,120,0.58,C,"Ito, M., & Ishizone, T. (2006). Living anionic polymerization of N-methoxymethyl-N-isopropylacrylamide: Synthesis of well-defined poly (N-isopropylacrylamide) having various stereoregularity. Journal of Polymer Science, Part A: Polymer Chemistry, 44(16), 4832‚Äö√Ñ√∂‚àö√ë‚àö¬®4845. https://doi.org/10.1002/pola.21583",10.1002/pola.21583,Table 5.11,,vinyl_stereo
Poly(N-isopropylacrylamide),N-isopropylacrylamide,C=CC(=O)NC(C)C,,Mn,7600,0.23,g/mol,"Ito, M., & Ishizone, T. (2006). Living anionic polymerization of N-methoxymethyl-N-isopropylacrylamide: Synthesis of well-defined poly (N-isopropylacrylamide) having various stereoregularity. Journal of Polymer Science, Part A: Polymer Chemistry, 44(16), 4832‚Äö√Ñ√∂‚àö√ë‚àö¬®4845. https://doi.org/10.1002/pola.21583",10.1002/pola.21583,Table 5.15,,vinyl_stereo
Poly(N-isopropylacrylamide),N-isopropylacrylamide,C=CC(=O)NC(C)C,,Mw,8284,0.23,g/mol,"Ito, M., & Ishizone, T. (2006). Living anionic polymerization of N-methoxymethyl-N-isopropylacrylamide: Synthesis of well-defined poly (N-isopropylacrylamide) having various stereoregularity. Journal of Polymer Science, Part A: Polymer Chemistry, 44(16), 4832‚Äö√Ñ√∂‚àö√ë‚àö¬®4845. https://doi.org/10.1002/pola.21583",10.1002/pola.21583,Table 5.15,,vinyl_stereo
Poly(N-isopropylacrylamide),N-isopropylacrylamide,C=CC(=O)NC(C)C,,PDI,1.09,0.23,,"Ito, M., & Ishizone, T. (2006). Living anionic polymerization of N-methoxymethyl-N-isopropylacrylamide: Synthesis of well-defined poly (N-isopropylacrylamide) having various stereoregularity. Journal of Polymer Science, Part A: Polymer Chemistry, 44(16), 4832‚Äö√Ñ√∂‚àö√ë‚àö¬®4845. https://doi.org/10.1002/pola.21583",10.1002/pola.21583,Table 5.15,,vinyl_stereo
Poly(N-isopropylacrylamide),N-isopropylacrylamide,C=CC(=O)NC(C)C,,Tc,35,0.23,C,"Ito, M., & Ishizone, T. (2006). Living anionic polymerization of N-methoxymethyl-N-isopropylacrylamide: Synthesis of well-defined poly (N-isopropylacrylamide) having various stereoregularity. Journal of Polymer Science, Part A: Polymer Chemistry, 44(16), 4832‚Äö√Ñ√∂‚àö√ë‚àö¬®4845. https://doi.org/10.1002/pola.21583",10.1002/pola.21583,Table 5.15,,vinyl_stereo
Poly(N-isopropylacrylamide),N-isopropylacrylamide,C=CC(=O)NC(C)C,,Tg,144,0.23,C,"Ito, M., & Ishizone, T. (2006). Living anionic polymerization of N-methoxymethyl-N-isopropylacrylamide: Synthesis of well-defined poly (N-isopropylacrylamide) having various stereoregularity. Journal of Polymer Science, Part A: Polymer Chemistry, 44(16), 4832‚Äö√Ñ√∂‚àö√ë‚àö¬®4845. https://doi.org/10.1002/pola.21583",10.1002/pola.21583,Table 5.15,,vinyl_stereo
Poly(N-isopropylacrylamide),N-isopropylacrylamide,C=CC(=O)NC(C)C,,Mn,8600,0.25,g/mol,"Ito, M., & Ishizone, T. (2006). Living anionic polymerization of N-methoxymethyl-N-isopropylacrylamide: Synthesis of well-defined poly (N-isopropylacrylamide) having various stereoregularity. Journal of Polymer Science, Part A: Polymer Chemistry, 44(16), 4832‚Äö√Ñ√∂‚àö√ë‚àö¬®4845. https://doi.org/10.1002/pola.21583",10.1002/pola.21583,Table 5.16,,vinyl_stereo
Poly(N-isopropylacrylamide),N-isopropylacrylamide,C=CC(=O)NC(C)C,,Mw,9460,0.25,g/mol,"Ito, M., & Ishizone, T. (2006). Living anionic polymerization of N-methoxymethyl-N-isopropylacrylamide: Synthesis of well-defined poly (N-isopropylacrylamide) having various stereoregularity. Journal of Polymer Science, Part A: Polymer Chemistry, 44(16), 4832‚Äö√Ñ√∂‚àö√ë‚àö¬®4845. https://doi.org/10.1002/pola.21583",10.1002/pola.21583,Table 5.16,,vinyl_stereo
Poly(N-isopropylacrylamide),N-isopropylacrylamide,C=CC(=O)NC(C)C,,PDI,1.1,0.25,,"Ito, M., & Ishizone, T. (2006). Living anionic polymerization of N-methoxymethyl-N-isopropylacrylamide: Synthesis of well-defined poly (N-isopropylacrylamide) having various stereoregularity. Journal of Polymer Science, Part A: Polymer Chemistry, 44(16), 4832‚Äö√Ñ√∂‚àö√ë‚àö¬®4845. https://doi.org/10.1002/pola.21583",10.1002/pola.21583,Table 5.16,,vinyl_stereo
Poly(N-isopropylacrylamide),N-isopropylacrylamide,C=CC(=O)NC(C)C,,Tc,35,0.25,C,"Ito, M., & Ishizone, T. (2006). Living anionic polymerization of N-methoxymethyl-N-isopropylacrylamide: Synthesis of well-defined poly (N-isopropylacrylamide) having various stereoregularity. Journal of Polymer Science, Part A: Polymer Chemistry, 44(16), 4832‚Äö√Ñ√∂‚àö√ë‚àö¬®4845. https://doi.org/10.1002/pola.21583",10.1002/pola.21583,Table 5.16,,vinyl_stereo
Poly(N-isopropylacrylamide),N-isopropylacrylamide,C=CC(=O)NC(C)C,,Tg,143,0.25,C,"Ito, M., & Ishizone, T. (2006). Living anionic polymerization of N-methoxymethyl-N-isopropylacrylamide: Synthesis of well-defined poly (N-isopropylacrylamide) having various stereoregularity. Journal of Polymer Science, Part A: Polymer Chemistry, 44(16), 4832‚Äö√Ñ√∂‚àö√ë‚àö¬®4845. https://doi.org/10.1002/pola.21583",10.1002/pola.21583,Table 5.16,,vinyl_stereo
Poly(N-isopropylacrylamide),N-isopropylacrylamide,C=CC(=O)NC(C)C,,Mn,13000,0.17,g/mol,"Ito, M., & Ishizone, T. (2006). Living anionic polymerization of N-methoxymethyl-N-isopropylacrylamide: Synthesis of well-defined poly (N-isopropylacrylamide) having various stereoregularity. Journal of Polymer Science, Part A: Polymer Chemistry, 44(16), 4832‚Äö√Ñ√∂‚àö√ë‚àö¬®4845. https://doi.org/10.1002/pola.21583",10.1002/pola.21583,Table 5.19,,vinyl_stereo
Poly(N-isopropylacrylamide),N-isopropylacrylamide,C=CC(=O)NC(C)C,,Mw,14560,0.17,g/mol,"Ito, M., & Ishizone, T. (2006). Living anionic polymerization of N-methoxymethyl-N-isopropylacrylamide: Synthesis of well-defined poly (N-isopropylacrylamide) having various stereoregularity. Journal of Polymer Science, Part A: Polymer Chemistry, 44(16), 4832‚Äö√Ñ√∂‚àö√ë‚àö¬®4845. https://doi.org/10.1002/pola.21583",10.1002/pola.21583,Table 5.19,,vinyl_stereo
Poly(N-isopropylacrylamide),N-isopropylacrylamide,C=CC(=O)NC(C)C,,PDI,1.12,0.17,,"Ito, M., & Ishizone, T. (2006). Living anionic polymerization of N-methoxymethyl-N-isopropylacrylamide: Synthesis of well-defined poly (N-isopropylacrylamide) having various stereoregularity. Journal of Polymer Science, Part A: Polymer Chemistry, 44(16), 4832‚Äö√Ñ√∂‚àö√ë‚àö¬®4845. https://doi.org/10.1002/pola.21583",10.1002/pola.21583,Table 5.19,,vinyl_stereo
Poly(N-isopropylacrylamide),N-isopropylacrylamide,C=CC(=O)NC(C)C,,Tc,37,0.17,C,"Ito, M., & Ishizone, T. (2006). Living anionic polymerization of N-methoxymethyl-N-isopropylacrylamide: Synthesis of well-defined poly (N-isopropylacrylamide) having various stereoregularity. Journal of Polymer Science, Part A: Polymer Chemistry, 44(16), 4832‚Äö√Ñ√∂‚àö√ë‚àö¬®4845. https://doi.org/10.1002/pola.21583",10.1002/pola.21583,Table 5.19,,vinyl_stereo
Poly(N-isopropylacrylamide),N-isopropylacrylamide,C=CC(=O)NC(C)C,,Tg,148,0.17,C,"Ito, M., & Ishizone, T. (2006). Living anionic polymerization of N-methoxymethyl-N-isopropylacrylamide: Synthesis of well-defined poly (N-isopropylacrylamide) having various stereoregularity. Journal of Polymer Science, Part A: Polymer Chemistry, 44(16), 4832‚Äö√Ñ√∂‚àö√ë‚àö¬®4845. https://doi.org/10.1002/pola.21583",10.1002/pola.21583,Table 5.19,,vinyl_stereo
Poly(N-isopropylacrylamide),N-isopropylacrylamide,C=CC(=O)NC(C)C,,Mn,3600,0.52,g/mol,"Ito, M., & Ishizone, T. (2006). Living anionic polymerization of N-methoxymethyl-N-isopropylacrylamide: Synthesis of well-defined poly (N-isopropylacrylamide) having various stereoregularity. Journal of Polymer Science, Part A: Polymer Chemistry, 44(16), 4832‚Äö√Ñ√∂‚àö√ë‚àö¬®4845. https://doi.org/10.1002/pola.21583",10.1002/pola.21583,Table 5.2,,vinyl_stereo
Poly(N-isopropylacrylamide),N-isopropylacrylamide,C=CC(=O)NC(C)C,,Mw,4032,0.52,g/mol,"Ito, M., & Ishizone, T. (2006). Living anionic polymerization of N-methoxymethyl-N-isopropylacrylamide: Synthesis of well-defined poly (N-isopropylacrylamide) having various stereoregularity. Journal of Polymer Science, Part A: Polymer Chemistry, 44(16), 4832‚Äö√Ñ√∂‚àö√ë‚àö¬®4845. https://doi.org/10.1002/pola.21583",10.1002/pola.21583,Table 5.2,,vinyl_stereo
Poly(N-isopropylacrylamide),N-isopropylacrylamide,C=CC(=O)NC(C)C,,PDI,1.12,0.52,,"Ito, M., & Ishizone, T. (2006). Living anionic polymerization of N-methoxymethyl-N-isopropylacrylamide: Synthesis of well-defined poly (N-isopropylacrylamide) having various stereoregularity. Journal of Polymer Science, Part A: Polymer Chemistry, 44(16), 4832‚Äö√Ñ√∂‚àö√ë‚àö¬®4845. https://doi.org/10.1002/pola.21583",10.1002/pola.21583,Table 5.2,,vinyl_stereo
Poly(N-isopropylacrylamide),N-isopropylacrylamide,C=CC(=O)NC(C)C,,Tc,34,0.52,C,"Ito, M., & Ishizone, T. (2006). Living anionic polymerization of N-methoxymethyl-N-isopropylacrylamide: Synthesis of well-defined poly (N-isopropylacrylamide) having various stereoregularity. Journal of Polymer Science, Part A: Polymer Chemistry, 44(16), 4832‚Äö√Ñ√∂‚àö√ë‚àö¬®4845. https://doi.org/10.1002/pola.21583",10.1002/pola.21583,Table 5.2,,vinyl_stereo
Poly(N-isopropylacrylamide),N-isopropylacrylamide,C=CC(=O)NC(C)C,,Mn,11000,0.85,g/mol,"Ito, M., & Ishizone, T. (2006). Living anionic polymerization of N-methoxymethyl-N-isopropylacrylamide: Synthesis of well-defined poly (N-isopropylacrylamide) having various stereoregularity. Journal of Polymer Science, Part A: Polymer Chemistry, 44(16), 4832‚Äö√Ñ√∂‚àö√ë‚àö¬®4845. https://doi.org/10.1002/pola.21583",10.1002/pola.21583,Table 5.21,,vinyl_stereo
Poly(N-isopropylacrylamide),N-isopropylacrylamide,C=CC(=O)NC(C)C,,Mw,13200,0.85,g/mol,"Ito, M., & Ishizone, T. (2006). Living anionic polymerization of N-methoxymethyl-N-isopropylacrylamide: Synthesis of well-defined poly (N-isopropylacrylamide) having various stereoregularity. Journal of Polymer Science, Part A: Polymer Chemistry, 44(16), 4832‚Äö√Ñ√∂‚àö√ë‚àö¬®4845. https://doi.org/10.1002/pola.21583",10.1002/pola.21583,Table 5.21,,vinyl_stereo
Poly(N-isopropylacrylamide),N-isopropylacrylamide,C=CC(=O)NC(C)C,,PDI,1.2,0.85,,"Ito, M., & Ishizone, T. (2006). Living anionic polymerization of N-methoxymethyl-N-isopropylacrylamide: Synthesis of well-defined poly (N-isopropylacrylamide) having various stereoregularity. Journal of Polymer Science, Part A: Polymer Chemistry, 44(16), 4832‚Äö√Ñ√∂‚àö√ë‚àö¬®4845. https://doi.org/10.1002/pola.21583",10.1002/pola.21583,Table 5.21,,vinyl_stereo
Poly(N-isopropylacrylamide),N-isopropylacrylamide,C=CC(=O)NC(C)C,,Tg,117,0.85,C,"Ito, M., & Ishizone, T. (2006). Living anionic polymerization of N-methoxymethyl-N-isopropylacrylamide: Synthesis of well-defined poly (N-isopropylacrylamide) having various stereoregularity. Journal of Polymer Science, Part A: Polymer Chemistry, 44(16), 4832‚Äö√Ñ√∂‚àö√ë‚àö¬®4845. https://doi.org/10.1002/pola.21583",10.1002/pola.21583,Table 5.21,,vinyl_stereo
Poly(N-isopropylacrylamide),N-isopropylacrylamide,C=CC(=O)NC(C)C,,Mn,8600,0.82,g/mol,"Ito, M., & Ishizone, T. (2006). Living anionic polymerization of N-methoxymethyl-N-isopropylacrylamide: Synthesis of well-defined poly (N-isopropylacrylamide) having various stereoregularity. Journal of Polymer Science, Part A: Polymer Chemistry, 44(16), 4832‚Äö√Ñ√∂‚àö√ë‚àö¬®4845. https://doi.org/10.1002/pola.21583",10.1002/pola.21583,Table 5.22,,vinyl_stereo
Poly(N-isopropylacrylamide),N-isopropylacrylamide,C=CC(=O)NC(C)C,,Mw,10234,0.82,g/mol,"Ito, M., & Ishizone, T. (2006). Living anionic polymerization of N-methoxymethyl-N-isopropylacrylamide: Synthesis of well-defined poly (N-isopropylacrylamide) having various stereoregularity. Journal of Polymer Science, Part A: Polymer Chemistry, 44(16), 4832‚Äö√Ñ√∂‚àö√ë‚àö¬®4845. https://doi.org/10.1002/pola.21583",10.1002/pola.21583,Table 5.22,,vinyl_stereo
Poly(N-isopropylacrylamide),N-isopropylacrylamide,C=CC(=O)NC(C)C,,PDI,1.19,0.82,,"Ito, M., & Ishizone, T. (2006). Living anionic polymerization of N-methoxymethyl-N-isopropylacrylamide: Synthesis of well-defined poly (N-isopropylacrylamide) having various stereoregularity. Journal of Polymer Science, Part A: Polymer Chemistry, 44(16), 4832‚Äö√Ñ√∂‚àö√ë‚àö¬®4845. https://doi.org/10.1002/pola.21583",10.1002/pola.21583,Table 5.22,,vinyl_stereo
Poly(N-isopropylacrylamide),N-isopropylacrylamide,C=CC(=O)NC(C)C,,Tg,122,0.82,C,"Ito, M., & Ishizone, T. (2006). Living anionic polymerization of N-methoxymethyl-N-isopropylacrylamide: Synthesis of well-defined poly (N-isopropylacrylamide) having various stereoregularity. Journal of Polymer Science, Part A: Polymer Chemistry, 44(16), 4832‚Äö√Ñ√∂‚àö√ë‚àö¬®4845. https://doi.org/10.1002/pola.21583",10.1002/pola.21583,Table 5.22,,vinyl_stereo
Poly(N-isopropylacrylamide),N-isopropylacrylamide,C=CC(=O)NC(C)C,,Mn,8500,0.75,g/mol,"Ito, M., & Ishizone, T. (2006). Living anionic polymerization of N-methoxymethyl-N-isopropylacrylamide: Synthesis of well-defined poly (N-isopropylacrylamide) having various stereoregularity. Journal of Polymer Science, Part A: Polymer Chemistry, 44(16), 4832‚Äö√Ñ√∂‚àö√ë‚àö¬®4845. https://doi.org/10.1002/pola.21583",10.1002/pola.21583,Table 5.23,,vinyl_stereo
Poly(N-isopropylacrylamide),N-isopropylacrylamide,C=CC(=O)NC(C)C,,Mw,10285,0.75,g/mol,"Ito, M., & Ishizone, T. (2006). Living anionic polymerization of N-methoxymethyl-N-isopropylacrylamide: Synthesis of well-defined poly (N-isopropylacrylamide) having various stereoregularity. Journal of Polymer Science, Part A: Polymer Chemistry, 44(16), 4832‚Äö√Ñ√∂‚àö√ë‚àö¬®4845. https://doi.org/10.1002/pola.21583",10.1002/pola.21583,Table 5.23,,vinyl_stereo
Poly(N-isopropylacrylamide),N-isopropylacrylamide,C=CC(=O)NC(C)C,,PDI,1.21,0.75,,"Ito, M., & Ishizone, T. (2006). Living anionic polymerization of N-methoxymethyl-N-isopropylacrylamide: Synthesis of well-defined poly (N-isopropylacrylamide) having various stereoregularity. Journal of Polymer Science, Part A: Polymer Chemistry, 44(16), 4832‚Äö√Ñ√∂‚àö√ë‚àö¬®4845. https://doi.org/10.1002/pola.21583",10.1002/pola.21583,Table 5.23,,vinyl_stereo
Poly(N-isopropylacrylamide),N-isopropylacrylamide,C=CC(=O)NC(C)C,,Tg,115,0.75,C,"Ito, M., & Ishizone, T. (2006). Living anionic polymerization of N-methoxymethyl-N-isopropylacrylamide: Synthesis of well-defined poly (N-isopropylacrylamide) having various stereoregularity. Journal of Polymer Science, Part A: Polymer Chemistry, 44(16), 4832‚Äö√Ñ√∂‚àö√ë‚àö¬®4845. https://doi.org/10.1002/pola.21583",10.1002/pola.21583,Table 5.23,,vinyl_stereo
Poly(N-isopropylacrylamide),N-isopropylacrylamide,C=CC(=O)NC(C)C,,Mn,8800,0.5,g/mol,"Ito, M., & Ishizone, T. (2006). Living anionic polymerization of N-methoxymethyl-N-isopropylacrylamide: Synthesis of well-defined poly (N-isopropylacrylamide) having various stereoregularity. Journal of Polymer Science, Part A: Polymer Chemistry, 44(16), 4832‚Äö√Ñ√∂‚àö√ë‚àö¬®4845. https://doi.org/10.1002/pola.21583",10.1002/pola.21583,Table 5.4,,vinyl_stereo
