Repository: tyo-nu/PolyIDRS_Paper

# PolyIDRS_Paper
Code and Figures for the PolyIDRS paper.

File: Supporting/Stereopolymer_Dataset.csv (part 8 of 28)
polymer_name,monomer_name,smiles_monomer,distribution,property,value,pm,units,ref,link/doi,comment,note,mechanism
poly(Allyl 4-oxo-2-oxetanecarboxylate),Allyl (R)-4-oxo-2-oxetanecarboxylate.Allyl (S)-4-oxo-2-oxetanecarboxylate,C=CCOC(=O)[C@@H](O)CC(=O)O.C=CCOC(=O)[C@H](O)CC(=O)O,,Tm,51,0.18,C,"Jaffredo, C. G., Chapurina, Y., Kirillov, E., Carpentier, J.-F. & Guillaume, S. M. Highly Stereocontrolled Ring-Opening Polymerization ofRacemic Alkyl b-Malolactonates MediatedbyYttrium [Amino-alkoxy- bis(phenolate)]Complexes. Chem. - A Eur. J. 22, 7629-7641 (2016).",10.1002/CHEM.201600223,"table 2, #2",,ester_stereo
poly(Allyl 4-oxo-2-oxetanecarboxylate),Allyl (R)-4-oxo-2-oxetanecarboxylate.Allyl (S)-4-oxo-2-oxetanecarboxylate,C=CCOC(=O)[C@@H](O)CC(=O)O.C=CCOC(=O)[C@H](O)CC(=O)O,,Mn,14600,0.13,g/mol,"Jaffredo, C. G., Chapurina, Y., Kirillov, E., Carpentier, J.-F. & Guillaume, S. M. Highly Stereocontrolled Ring-Opening Polymerization ofRacemic Alkyl b-Malolactonates MediatedbyYttrium [Amino-alkoxy- bis(phenolate)]Complexes. Chem. - A Eur. J. 22, 7629-7641 (2016).",10.1002/CHEM.201600223,"table 2, #3",,ester_stereo
poly(Allyl 4-oxo-2-oxetanecarboxylate),Allyl (R)-4-oxo-2-oxetanecarboxylate.Allyl (S)-4-oxo-2-oxetanecarboxylate,C=CCOC(=O)[C@@H](O)CC(=O)O.C=CCOC(=O)[C@H](O)CC(=O)O,,Mw,28623,0.13,g/mol,"Jaffredo, C. G., Chapurina, Y., Kirillov, E., Carpentier, J.-F. & Guillaume, S. M. Highly Stereocontrolled Ring-Opening Polymerization ofRacemic Alkyl b-Malolactonates MediatedbyYttrium [Amino-alkoxy- bis(phenolate)]Complexes. Chem. - A Eur. J. 22, 7629-7641 (2016).",10.1002/CHEM.201600223,"table 2, #3",,ester_stereo
poly(Allyl 4-oxo-2-oxetanecarboxylate),Allyl (R)-4-oxo-2-oxetanecarboxylate.Allyl (S)-4-oxo-2-oxetanecarboxylate,C=CCOC(=O)[C@@H](O)CC(=O)O.C=CCOC(=O)[C@H](O)CC(=O)O,,PDI,1.41,0.13,,"Jaffredo, C. G., Chapurina, Y., Kirillov, E., Carpentier, J.-F. & Guillaume, S. M. Highly Stereocontrolled Ring-Opening Polymerization ofRacemic Alkyl b-Malolactonates MediatedbyYttrium [Amino-alkoxy- bis(phenolate)]Complexes. Chem. - A Eur. J. 22, 7629-7641 (2016).",10.1002/CHEM.201600223,"table 2, #3",,ester_stereo
poly(Allyl 4-oxo-2-oxetanecarboxylate),Allyl (R)-4-oxo-2-oxetanecarboxylate.Allyl (S)-4-oxo-2-oxetanecarboxylate,C=CCOC(=O)[C@@H](O)CC(=O)O.C=CCOC(=O)[C@H](O)CC(=O)O,,Tm,80,0.13,C,"Jaffredo, C. G., Chapurina, Y., Kirillov, E., Carpentier, J.-F. & Guillaume, S. M. Highly Stereocontrolled Ring-Opening Polymerization ofRacemic Alkyl b-Malolactonates MediatedbyYttrium [Amino-alkoxy- bis(phenolate)]Complexes. Chem. - A Eur. J. 22, 7629-7641 (2016).",10.1002/CHEM.201600223,"table 2, #3",,ester_stereo
poly(Allyl 4-oxo-2-oxetanecarboxylate),Allyl (R)-4-oxo-2-oxetanecarboxylate.Allyl (S)-4-oxo-2-oxetanecarboxylate,C=CCOC(=O)[C@@H](O)CC(=O)O.C=CCOC(=O)[C@H](O)CC(=O)O,,Mn,13300,0.05,g/mol,"Jaffredo, C. G., Chapurina, Y., Kirillov, E., Carpentier, J.-F. & Guillaume, S. M. Highly Stereocontrolled Ring-Opening Polymerization ofRacemic Alkyl b-Malolactonates MediatedbyYttrium [Amino-alkoxy- bis(phenolate)]Complexes. Chem. - A Eur. J. 22, 7629-7641 (2016).",10.1002/CHEM.201600223,"table 2, #5",,ester_stereo
poly(Allyl 4-oxo-2-oxetanecarboxylate),Allyl (R)-4-oxo-2-oxetanecarboxylate.Allyl (S)-4-oxo-2-oxetanecarboxylate,C=CCOC(=O)[C@@H](O)CC(=O)O.C=CCOC(=O)[C@H](O)CC(=O)O,,Mw,38540,0.05,g/mol,"Jaffredo, C. G., Chapurina, Y., Kirillov, E., Carpentier, J.-F. & Guillaume, S. M. Highly Stereocontrolled Ring-Opening Polymerization ofRacemic Alkyl b-Malolactonates MediatedbyYttrium [Amino-alkoxy- bis(phenolate)]Complexes. Chem. - A Eur. J. 22, 7629-7641 (2016).",10.1002/CHEM.201600223,"table 2, #5",,ester_stereo
poly(Allyl 4-oxo-2-oxetanecarboxylate),Allyl (R)-4-oxo-2-oxetanecarboxylate.Allyl (S)-4-oxo-2-oxetanecarboxylate,C=CCOC(=O)[C@@H](O)CC(=O)O.C=CCOC(=O)[C@H](O)CC(=O)O,,PDI,1.64,0.05,,"Jaffredo, C. G., Chapurina, Y., Kirillov, E., Carpentier, J.-F. & Guillaume, S. M. Highly Stereocontrolled Ring-Opening Polymerization ofRacemic Alkyl b-Malolactonates MediatedbyYttrium [Amino-alkoxy- bis(phenolate)]Complexes. Chem. - A Eur. J. 22, 7629-7641 (2016).",10.1002/CHEM.201600223,"table 2, #5",,ester_stereo
poly(Allyl 4-oxo-2-oxetanecarboxylate),Allyl (R)-4-oxo-2-oxetanecarboxylate.Allyl (S)-4-oxo-2-oxetanecarboxylate,C=CCOC(=O)[C@@H](O)CC(=O)O.C=CCOC(=O)[C@H](O)CC(=O)O,,Tm,112,0.05,C,"Jaffredo, C. G., Chapurina, Y., Kirillov, E., Carpentier, J.-F. & Guillaume, S. M. Highly Stereocontrolled Ring-Opening Polymerization ofRacemic Alkyl b-Malolactonates MediatedbyYttrium [Amino-alkoxy- bis(phenolate)]Complexes. Chem. - A Eur. J. 22, 7629-7641 (2016).",10.1002/CHEM.201600223,"table 2, #5",,ester_stereo
poly(Allyl 4-oxo-2-oxetanecarboxylate),Allyl (R)-4-oxo-2-oxetanecarboxylate.Allyl (S)-4-oxo-2-oxetanecarboxylate,C=CCOC(=O)[C@@H](O)CC(=O)O.C=CCOC(=O)[C@H](O)CC(=O)O,,Tg,12,0.05,C,"Jaffredo, C. G., Chapurina, Y., Kirillov, E., Carpentier, J.-F. & Guillaume, S. M. Highly Stereocontrolled Ring-Opening Polymerization ofRacemic Alkyl b-Malolactonates MediatedbyYttrium [Amino-alkoxy- bis(phenolate)]Complexes. Chem. - A Eur. J. 22, 7629-7641 (2016).",10.1002/CHEM.201600223,"table 2, #5",,ester_stereo
poly(Allyl 4-oxo-2-oxetanecarboxylate),Allyl (R)-4-oxo-2-oxetanecarboxylate.Allyl (S)-4-oxo-2-oxetanecarboxylate,C=CCOC(=O)[C@@H](O)CC(=O)O.C=CCOC(=O)[C@H](O)CC(=O)O,,Mn,9900,0.05,g/mol,"Jaffredo, C. G., Chapurina, Y., Kirillov, E., Carpentier, J.-F. & Guillaume, S. M. Highly Stereocontrolled Ring-Opening Polymerization ofRacemic Alkyl b-Malolactonates MediatedbyYttrium [Amino-alkoxy- bis(phenolate)]Complexes. Chem. - A Eur. J. 22, 7629-7641 (2016).",10.1002/CHEM.201600223,"table 2, #6",,ester_stereo
poly(Allyl 4-oxo-2-oxetanecarboxylate),Allyl (R)-4-oxo-2-oxetanecarboxylate.Allyl (S)-4-oxo-2-oxetanecarboxylate,C=CCOC(=O)[C@@H](O)CC(=O)O.C=CCOC(=O)[C@H](O)CC(=O)O,,Mw,30184,0.05,g/mol,"Jaffredo, C. G., Chapurina, Y., Kirillov, E., Carpentier, J.-F. & Guillaume, S. M. Highly Stereocontrolled Ring-Opening Polymerization ofRacemic Alkyl b-Malolactonates MediatedbyYttrium [Amino-alkoxy- bis(phenolate)]Complexes. Chem. - A Eur. J. 22, 7629-7641 (2016).",10.1002/CHEM.201600223,"table 2, #6",,ester_stereo
poly(Allyl 4-oxo-2-oxetanecarboxylate),Allyl (R)-4-oxo-2-oxetanecarboxylate.Allyl (S)-4-oxo-2-oxetanecarboxylate,C=CCOC(=O)[C@@H](O)CC(=O)O.C=CCOC(=O)[C@H](O)CC(=O)O,,PDI,1.54,0.05,,"Jaffredo, C. G., Chapurina, Y., Kirillov, E., Carpentier, J.-F. & Guillaume, S. M. Highly Stereocontrolled Ring-Opening Polymerization ofRacemic Alkyl b-Malolactonates MediatedbyYttrium [Amino-alkoxy- bis(phenolate)]Complexes. Chem. - A Eur. J. 22, 7629-7641 (2016).",10.1002/CHEM.201600223,"table 2, #6",,ester_stereo
poly(Allyl 4-oxo-2-oxetanecarboxylate),Allyl (R)-4-oxo-2-oxetanecarboxylate.Allyl (S)-4-oxo-2-oxetanecarboxylate,C=CCOC(=O)[C@@H](O)CC(=O)O.C=CCOC(=O)[C@H](O)CC(=O)O,,Tm,107,0.05,C,"Jaffredo, C. G., Chapurina, Y., Kirillov, E., Carpentier, J.-F. & Guillaume, S. M. Highly Stereocontrolled Ring-Opening Polymerization ofRacemic Alkyl b-Malolactonates MediatedbyYttrium [Amino-alkoxy- bis(phenolate)]Complexes. Chem. - A Eur. J. 22, 7629-7641 (2016).",10.1002/CHEM.201600223,"table 2, #6",,ester_stereo
poly(methyl 4-oxo-2-oxetanecarboxylate),Methyl (R)-4-oxo-2-oxetanecarboxylate.Methyl (S)-4-oxo-2-oxetanecarboxylate,COC(=O)[C@@H](O)CC(=O)O.COC(=O)[C@H](O)CC(=O)O,,Mn,7000,0.19,g/mol,"Jaffredo, C. G., Chapurina, Y., Kirillov, E., Carpentier, J.-F. & Guillaume, S. M. Highly Stereocontrolled Ring-Opening Polymerization ofRacemic Alkyl b-Malolactonates MediatedbyYttrium [Amino-alkoxy- bis(phenolate)]Complexes. Chem. - A Eur. J. 22, 7629-7641 (2016).",10.1002/CHEM.201600223,"table 3, #1",,ester_stereo
poly(methyl 4-oxo-2-oxetanecarboxylate),Methyl (R)-4-oxo-2-oxetanecarboxylate.Methyl (S)-4-oxo-2-oxetanecarboxylate,COC(=O)[C@@H](O)CC(=O)O.COC(=O)[C@H](O)CC(=O)O,,Mw,54208,0.19,g/mol,"Jaffredo, C. G., Chapurina, Y., Kirillov, E., Carpentier, J.-F. & Guillaume, S. M. Highly Stereocontrolled Ring-Opening Polymerization ofRacemic Alkyl b-Malolactonates MediatedbyYttrium [Amino-alkoxy- bis(phenolate)]Complexes. Chem. - A Eur. J. 22, 7629-7641 (2016).",10.1002/CHEM.201600223,"table 3, #1",,ester_stereo
poly(methyl 4-oxo-2-oxetanecarboxylate),Methyl (R)-4-oxo-2-oxetanecarboxylate.Methyl (S)-4-oxo-2-oxetanecarboxylate,COC(=O)[C@@H](O)CC(=O)O.COC(=O)[C@H](O)CC(=O)O,,PDI,1.15,0.19,,"Jaffredo, C. G., Chapurina, Y., Kirillov, E., Carpentier, J.-F. & Guillaume, S. M. Highly Stereocontrolled Ring-Opening Polymerization ofRacemic Alkyl b-Malolactonates MediatedbyYttrium [Amino-alkoxy- bis(phenolate)]Complexes. Chem. - A Eur. J. 22, 7629-7641 (2016).",10.1002/CHEM.201600223,"table 3, #1",,ester_stereo
poly(methyl 4-oxo-2-oxetanecarboxylate),Methyl (R)-4-oxo-2-oxetanecarboxylate.Methyl (S)-4-oxo-2-oxetanecarboxylate,COC(=O)[C@@H](O)CC(=O)O.COC(=O)[C@H](O)CC(=O)O,,Tm,173,0.19,C,"Jaffredo, C. G., Chapurina, Y., Kirillov, E., Carpentier, J.-F. & Guillaume, S. M. Highly Stereocontrolled Ring-Opening Polymerization ofRacemic Alkyl b-Malolactonates MediatedbyYttrium [Amino-alkoxy- bis(phenolate)]Complexes. Chem. - A Eur. J. 22, 7629-7641 (2016).",10.1002/CHEM.201600223,"table 3, #1",,ester_stereo
poly(methyl 4-oxo-2-oxetanecarboxylate),Methyl (R)-4-oxo-2-oxetanecarboxylate.Methyl (S)-4-oxo-2-oxetanecarboxylate,COC(=O)[C@@H](O)CC(=O)O.COC(=O)[C@H](O)CC(=O)O,,Mn,24200,0.24,g/mol,"Jaffredo, C. G., Chapurina, Y., Kirillov, E., Carpentier, J.-F. & Guillaume, S. M. Highly Stereocontrolled Ring-Opening Polymerization ofRacemic Alkyl b-Malolactonates MediatedbyYttrium [Amino-alkoxy- bis(phenolate)]Complexes. Chem. - A Eur. J. 22, 7629-7641 (2016).",10.1002/CHEM.201600223,"table 3, #2",,ester_stereo
poly(methyl 4-oxo-2-oxetanecarboxylate),Methyl (R)-4-oxo-2-oxetanecarboxylate.Methyl (S)-4-oxo-2-oxetanecarboxylate,COC(=O)[C@@H](O)CC(=O)O.COC(=O)[C@H](O)CC(=O)O,,Mw,54208,0.24,g/mol,"Jaffredo, C. G., Chapurina, Y., Kirillov, E., Carpentier, J.-F. & Guillaume, S. M. Highly Stereocontrolled Ring-Opening Polymerization ofRacemic Alkyl b-Malolactonates MediatedbyYttrium [Amino-alkoxy- bis(phenolate)]Complexes. Chem. - A Eur. J. 22, 7629-7641 (2016).",10.1002/CHEM.201600223,"table 3, #2",,ester_stereo
poly(methyl 4-oxo-2-oxetanecarboxylate),Methyl (R)-4-oxo-2-oxetanecarboxylate.Methyl (S)-4-oxo-2-oxetanecarboxylate,COC(=O)[C@@H](O)CC(=O)O.COC(=O)[C@H](O)CC(=O)O,,PDI,1.22,0.24,,"Jaffredo, C. G., Chapurina, Y., Kirillov, E., Carpentier, J.-F. & Guillaume, S. M. Highly Stereocontrolled Ring-Opening Polymerization ofRacemic Alkyl b-Malolactonates MediatedbyYttrium [Amino-alkoxy- bis(phenolate)]Complexes. Chem. - A Eur. J. 22, 7629-7641 (2016).",10.1002/CHEM.201600223,"table 3, #2",,ester_stereo
poly(methyl 4-oxo-2-oxetanecarboxylate),Methyl (R)-4-oxo-2-oxetanecarboxylate.Methyl (S)-4-oxo-2-oxetanecarboxylate,COC(=O)[C@@H](O)CC(=O)O.COC(=O)[C@H](O)CC(=O)O,,Tm,60,0.24,C,"Jaffredo, C. G., Chapurina, Y., Kirillov, E., Carpentier, J.-F. & Guillaume, S. M. Highly Stereocontrolled Ring-Opening Polymerization ofRacemic Alkyl b-Malolactonates MediatedbyYttrium [Amino-alkoxy- bis(phenolate)]Complexes. Chem. - A Eur. J. 22, 7629-7641 (2016).",10.1002/CHEM.201600223,"table 3, #2",,ester_stereo
poly(methyl 4-oxo-2-oxetanecarboxylate),Methyl (R)-4-oxo-2-oxetanecarboxylate.Methyl (S)-4-oxo-2-oxetanecarboxylate,COC(=O)[C@@H](O)CC(=O)O.COC(=O)[C@H](O)CC(=O)O,,Mn,18400,0.23,g/mol,"Jaffredo, C. G., Chapurina, Y., Kirillov, E., Carpentier, J.-F. & Guillaume, S. M. Highly Stereocontrolled Ring-Opening Polymerization ofRacemic Alkyl b-Malolactonates MediatedbyYttrium [Amino-alkoxy- bis(phenolate)]Complexes. Chem. - A Eur. J. 22, 7629-7641 (2016).",10.1002/CHEM.201600223,"table 3, #3",,ester_stereo
poly(methyl 4-oxo-2-oxetanecarboxylate),Methyl (R)-4-oxo-2-oxetanecarboxylate.Methyl (S)-4-oxo-2-oxetanecarboxylate,COC(=O)[C@@H](O)CC(=O)O.COC(=O)[C@H](O)CC(=O)O,,Mw,54208,0.23,g/mol,"Jaffredo, C. G., Chapurina, Y., Kirillov, E., Carpentier, J.-F. & Guillaume, S. M. Highly Stereocontrolled Ring-Opening Polymerization ofRacemic Alkyl b-Malolactonates MediatedbyYttrium [Amino-alkoxy- bis(phenolate)]Complexes. Chem. - A Eur. J. 22, 7629-7641 (2016).",10.1002/CHEM.201600223,"table 3, #3",,ester_stereo
poly(methyl 4-oxo-2-oxetanecarboxylate),Methyl (R)-4-oxo-2-oxetanecarboxylate.Methyl (S)-4-oxo-2-oxetanecarboxylate,COC(=O)[C@@H](O)CC(=O)O.COC(=O)[C@H](O)CC(=O)O,,PDI,1.2,0.23,,"Jaffredo, C. G., Chapurina, Y., Kirillov, E., Carpentier, J.-F. & Guillaume, S. M. Highly Stereocontrolled Ring-Opening Polymerization ofRacemic Alkyl b-Malolactonates MediatedbyYttrium [Amino-alkoxy- bis(phenolate)]Complexes. Chem. - A Eur. J. 22, 7629-7641 (2016).",10.1002/CHEM.201600223,"table 3, #3",,ester_stereo
poly(methyl 4-oxo-2-oxetanecarboxylate),Methyl (R)-4-oxo-2-oxetanecarboxylate.Methyl (S)-4-oxo-2-oxetanecarboxylate,COC(=O)[C@@H](O)CC(=O)O.COC(=O)[C@H](O)CC(=O)O,,Tm,62,0.23,C,"Jaffredo, C. G., Chapurina, Y., Kirillov, E., Carpentier, J.-F. & Guillaume, S. M. Highly Stereocontrolled Ring-Opening Polymerization ofRacemic Alkyl b-Malolactonates MediatedbyYttrium [Amino-alkoxy- bis(phenolate)]Complexes. Chem. - A Eur. J. 22, 7629-7641 (2016).",10.1002/CHEM.201600223,"table 3, #3",,ester_stereo
poly(methyl 4-oxo-2-oxetanecarboxylate),Methyl (R)-4-oxo-2-oxetanecarboxylate.Methyl (S)-4-oxo-2-oxetanecarboxylate,COC(=O)[C@@H](O)CC(=O)O.COC(=O)[C@H](O)CC(=O)O,,Mn,18800,0.11,g/mol,"Jaffredo, C. G., Chapurina, Y., Kirillov, E., Carpentier, J.-F. & Guillaume, S. M. Highly Stereocontrolled Ring-Opening Polymerization ofRacemic Alkyl b-Malolactonates MediatedbyYttrium [Amino-alkoxy- bis(phenolate)]Complexes. Chem. - A Eur. J. 22, 7629-7641 (2016).",10.1002/CHEM.201600223,"table 3, #5",,ester_stereo
poly(methyl 4-oxo-2-oxetanecarboxylate),Methyl (R)-4-oxo-2-oxetanecarboxylate.Methyl (S)-4-oxo-2-oxetanecarboxylate,COC(=O)[C@@H](O)CC(=O)O.COC(=O)[C@H](O)CC(=O)O,,Mw,54208,0.11,g/mol,"Jaffredo, C. G., Chapurina, Y., Kirillov, E., Carpentier, J.-F. & Guillaume, S. M. Highly Stereocontrolled Ring-Opening Polymerization ofRacemic Alkyl b-Malolactonates MediatedbyYttrium [Amino-alkoxy- bis(phenolate)]Complexes. Chem. - A Eur. J. 22, 7629-7641 (2016).",10.1002/CHEM.201600223,"table 3, #5",,ester_stereo
poly(methyl 4-oxo-2-oxetanecarboxylate),Methyl (R)-4-oxo-2-oxetanecarboxylate.Methyl (S)-4-oxo-2-oxetanecarboxylate,COC(=O)[C@@H](O)CC(=O)O.COC(=O)[C@H](O)CC(=O)O,,PDI,1.24,0.11,,"Jaffredo, C. G., Chapurina, Y., Kirillov, E., Carpentier, J.-F. & Guillaume, S. M. Highly Stereocontrolled Ring-Opening Polymerization ofRacemic Alkyl b-Malolactonates MediatedbyYttrium [Amino-alkoxy- bis(phenolate)]Complexes. Chem. - A Eur. J. 22, 7629-7641 (2016).",10.1002/CHEM.201600223,"table 3, #5",,ester_stereo
poly(methyl 4-oxo-2-oxetanecarboxylate),Methyl (R)-4-oxo-2-oxetanecarboxylate.Methyl (S)-4-oxo-2-oxetanecarboxylate,COC(=O)[C@@H](O)CC(=O)O.COC(=O)[C@H](O)CC(=O)O,,Tm,207,0.11,C,"Jaffredo, C. G., Chapurina, Y., Kirillov, E., Carpentier, J.-F. & Guillaume, S. M. Highly Stereocontrolled Ring-Opening Polymerization ofRacemic Alkyl b-Malolactonates MediatedbyYttrium [Amino-alkoxy- bis(phenolate)]Complexes. Chem. - A Eur. J. 22, 7629-7641 (2016).",10.1002/CHEM.201600223,"table 3, #5",,ester_stereo
poly(methyl 4-oxo-2-oxetanecarboxylate),Methyl (R)-4-oxo-2-oxetanecarboxylate.Methyl (S)-4-oxo-2-oxetanecarboxylate,COC(=O)[C@@H](O)CC(=O)O.COC(=O)[C@H](O)CC(=O)O,,Mn,18000,0.08,g/mol,"Jaffredo, C. G., Chapurina, Y., Kirillov, E., Carpentier, J.-F. & Guillaume, S. M. Highly Stereocontrolled Ring-Opening Polymerization ofRacemic Alkyl b-Malolactonates MediatedbyYttrium [Amino-alkoxy- bis(phenolate)]Complexes. Chem. - A Eur. J. 22, 7629-7641 (2016).",10.1002/CHEM.201600223,"table 3, #6",,ester_stereo
poly(methyl 4-oxo-2-oxetanecarboxylate),Methyl (R)-4-oxo-2-oxetanecarboxylate.Methyl (S)-4-oxo-2-oxetanecarboxylate,COC(=O)[C@@H](O)CC(=O)O.COC(=O)[C@H](O)CC(=O)O,,Mw,54208,0.08,g/mol,"Jaffredo, C. G., Chapurina, Y., Kirillov, E., Carpentier, J.-F. & Guillaume, S. M. Highly Stereocontrolled Ring-Opening Polymerization ofRacemic Alkyl b-Malolactonates MediatedbyYttrium [Amino-alkoxy- bis(phenolate)]Complexes. Chem. - A Eur. J. 22, 7629-7641 (2016).",10.1002/CHEM.201600223,"table 3, #6",,ester_stereo
poly(methyl 4-oxo-2-oxetanecarboxylate),Methyl (R)-4-oxo-2-oxetanecarboxylate.Methyl (S)-4-oxo-2-oxetanecarboxylate,COC(=O)[C@@H](O)CC(=O)O.COC(=O)[C@H](O)CC(=O)O,,PDI,1.2,0.08,,"Jaffredo, C. G., Chapurina, Y., Kirillov, E., Carpentier, J.-F. & Guillaume, S. M. Highly Stereocontrolled Ring-Opening Polymerization ofRacemic Alkyl b-Malolactonates MediatedbyYttrium [Amino-alkoxy- bis(phenolate)]Complexes. Chem. - A Eur. J. 22, 7629-7641 (2016).",10.1002/CHEM.201600223,"table 3, #6",,ester_stereo
poly(methyl 4-oxo-2-oxetanecarboxylate),Methyl (R)-4-oxo-2-oxetanecarboxylate.Methyl (S)-4-oxo-2-oxetanecarboxylate,COC(=O)[C@@H](O)CC(=O)O.COC(=O)[C@H](O)CC(=O)O,,Tm,212,0.08,C,"Jaffredo, C. G., Chapurina, Y., Kirillov, E., Carpentier, J.-F. & Guillaume, S. M. Highly Stereocontrolled Ring-Opening Polymerization ofRacemic Alkyl b-Malolactonates MediatedbyYttrium [Amino-alkoxy- bis(phenolate)]Complexes. Chem. - A Eur. J. 22, 7629-7641 (2016).",10.1002/CHEM.201600223,"table 3, #6",,ester_stereo
poly(methyl 4-oxo-2-oxetanecarboxylate),Methyl (R)-4-oxo-2-oxetanecarboxylate.Methyl (S)-4-oxo-2-oxetanecarboxylate,COC(=O)[C@@H](O)CC(=O)O.COC(=O)[C@H](O)CC(=O)O,,Tg,37,0.58,C,"Jaffredo, C. G., Chapurina, Y., Kirillov, E., Carpentier, J.-F. & Guillaume, S. M. Highly Stereocontrolled Ring-Opening Polymerization ofRacemic Alkyl b-Malolactonates MediatedbyYttrium [Amino-alkoxy- bis(phenolate)]Complexes. Chem. - A Eur. J. 22, 7629-7641 (2016).",10.1002/CHEM.201600223,"table S8, 1",,ester_stereo
poly(methyl 4-oxo-2-oxetanecarboxylate),Methyl (R)-4-oxo-2-oxetanecarboxylate.Methyl (S)-4-oxo-2-oxetanecarboxylate,COC(=O)[C@@H](O)CC(=O)O.COC(=O)[C@H](O)CC(=O)O,,Tg,41,0.24,C,"Jaffredo, C. G., Chapurina, Y., Kirillov, E., Carpentier, J.-F. & Guillaume, S. M. Highly Stereocontrolled Ring-Opening Polymerization ofRacemic Alkyl b-Malolactonates MediatedbyYttrium [Amino-alkoxy- bis(phenolate)]Complexes. Chem. - A Eur. J. 22, 7629-7641 (2016).",10.1002/CHEM.201600223,"table S8, 2",,ester_stereo
poly(methyl 4-oxo-2-oxetanecarboxylate),Methyl (R)-4-oxo-2-oxetanecarboxylate.Methyl (S)-4-oxo-2-oxetanecarboxylate,COC(=O)[C@@H](O)CC(=O)O.COC(=O)[C@H](O)CC(=O)O,,Tm,160,0.24,C,"Jaffredo, C. G., Chapurina, Y., Kirillov, E., Carpentier, J.-F. & Guillaume, S. M. Highly Stereocontrolled Ring-Opening Polymerization ofRacemic Alkyl b-Malolactonates MediatedbyYttrium [Amino-alkoxy- bis(phenolate)]Complexes. Chem. - A Eur. J. 22, 7629-7641 (2016).",10.1002/CHEM.201600223,"table S8, 2",,ester_stereo
poly(methyl 4-oxo-2-oxetanecarboxylate),Methyl (R)-4-oxo-2-oxetanecarboxylate.Methyl (S)-4-oxo-2-oxetanecarboxylate,COC(=O)[C@@H](O)CC(=O)O.COC(=O)[C@H](O)CC(=O)O,,Tm,162,0.23,C,"Jaffredo, C. G., Chapurina, Y., Kirillov, E., Carpentier, J.-F. & Guillaume, S. M. Highly Stereocontrolled Ring-Opening Polymerization ofRacemic Alkyl b-Malolactonates MediatedbyYttrium [Amino-alkoxy- bis(phenolate)]Complexes. Chem. - A Eur. J. 22, 7629-7641 (2016).",10.1002/CHEM.201600223,"table S8, 3",,ester_stereo
poly(methyl 4-oxo-2-oxetanecarboxylate),Methyl (R)-4-oxo-2-oxetanecarboxylate.Methyl (S)-4-oxo-2-oxetanecarboxylate,COC(=O)[C@@H](O)CC(=O)O.COC(=O)[C@H](O)CC(=O)O,,Tg,40,0.23,C,"Jaffredo, C. G., Chapurina, Y., Kirillov, E., Carpentier, J.-F. & Guillaume, S. M. Highly Stereocontrolled Ring-Opening Polymerization ofRacemic Alkyl b-Malolactonates MediatedbyYttrium [Amino-alkoxy- bis(phenolate)]Complexes. Chem. - A Eur. J. 22, 7629-7641 (2016).",10.1002/CHEM.201600223,"table S8, 3",,ester_stereo
poly(methyl 4-oxo-2-oxetanecarboxylate),Methyl (R)-4-oxo-2-oxetanecarboxylate.Methyl (S)-4-oxo-2-oxetanecarboxylate,COC(=O)[C@@H](O)CC(=O)O.COC(=O)[C@H](O)CC(=O)O,,Tg,39,0.19,C,"Jaffredo, C. G., Chapurina, Y., Kirillov, E., Carpentier, J.-F. & Guillaume, S. M. Highly Stereocontrolled Ring-Opening Polymerization ofRacemic Alkyl b-Malolactonates MediatedbyYttrium [Amino-alkoxy- bis(phenolate)]Complexes. Chem. - A Eur. J. 22, 7629-7641 (2016).",10.1002/CHEM.201600223,"table S8, 4",,ester_stereo
poly(methyl 4-oxo-2-oxetanecarboxylate),Methyl (R)-4-oxo-2-oxetanecarboxylate.Methyl (S)-4-oxo-2-oxetanecarboxylate,COC(=O)[C@@H](O)CC(=O)O.COC(=O)[C@H](O)CC(=O)O,,Tm,173,0.19,C,"Jaffredo, C. G., Chapurina, Y., Kirillov, E., Carpentier, J.-F. & Guillaume, S. M. Highly Stereocontrolled Ring-Opening Polymerization ofRacemic Alkyl b-Malolactonates MediatedbyYttrium [Amino-alkoxy- bis(phenolate)]Complexes. Chem. - A Eur. J. 22, 7629-7641 (2016).",10.1002/CHEM.201600223,"table S8, 4",,ester_stereo
poly(mandelic acid),(R)-Mandelic acid.(S)-Mandelic acid,O=C(O)[C@@H](O)c1ccccc1.O=C(O)[C@H](O)c1ccccc1,,Tm,84,0.6,C,"Jiang, J., Cui, Y., Lu, Y., Zhang, B., Pan, X., & Wu, J. (2020). Weak Lewis Pairs as Catalysts for Highly Isoselective Ring-Opening Polymerization of Epimerically Labile rac-O-Carboxyanhydride of Mandelic Acid. Macromolecules, 53(3), 946-955. https://doi.org/10.1021/acs.macromol.9b02302",_10.1021/acs.macromol.9b02302,Figure 6a,,ester_stereo
poly(mandelic acid),(R)-Mandelic acid.(S)-Mandelic acid,O=C(O)[C@@H](O)c1ccccc1.O=C(O)[C@H](O)c1ccccc1,,Tg,92,0.92,C,"Jiang, J., Cui, Y., Lu, Y., Zhang, B., Pan, X., & Wu, J. (2020). Weak Lewis Pairs as Catalysts for Highly Isoselective Ring-Opening Polymerization of Epimerically Labile rac-O-Carboxyanhydride of Mandelic Acid. Macromolecules, 53(3), 946-955. https://doi.org/10.1021/acs.macromol.9b02302",_10.1021/acs.macromol.9b02302,Figure 6a,,ester_stereo
poly(mandelic acid),(R)-Mandelic acid.(S)-Mandelic acid,O=C(O)[C@@H](O)c1ccccc1.O=C(O)[C@H](O)c1ccccc1,,Tm,160,0.92,C,"Jiang, J., Cui, Y., Lu, Y., Zhang, B., Pan, X., & Wu, J. (2020). Weak Lewis Pairs as Catalysts for Highly Isoselective Ring-Opening Polymerization of Epimerically Labile rac-O-Carboxyanhydride of Mandelic Acid. Macromolecules, 53(3), 946-955. https://doi.org/10.1021/acs.macromol.9b02302",_10.1021/acs.macromol.9b02302,Figure 6a,,ester_stereo
poly(mandelic acid),(R)-Mandelic acid.(S)-Mandelic acid,O=C(O)[C@@H](O)c1ccccc1.O=C(O)[C@H](O)c1ccccc1,,Mn,5300,0.99,g/mol,"Jiang, J., Cui, Y., Lu, Y., Zhang, B., Pan, X., & Wu, J. (2020). Weak Lewis Pairs as Catalysts for Highly Isoselective Ring-Opening Polymerization of Epimerically Labile rac-O-Carboxyanhydride of Mandelic Acid. Macromolecules, 53(3), 946-955. https://doi.org/10.1021/acs.macromol.9b02302",_10.1021/acs.macromol.9b02302,Figure S44,,ester_stereo
poly(mandelic acid),(R)-Mandelic acid.(S)-Mandelic acid,O=C(O)[C@@H](O)c1ccccc1.O=C(O)[C@H](O)c1ccccc1,,PDI,1.1,0.99,,"Jiang, J., Cui, Y., Lu, Y., Zhang, B., Pan, X., & Wu, J. (2020). Weak Lewis Pairs as Catalysts for Highly Isoselective Ring-Opening Polymerization of Epimerically Labile rac-O-Carboxyanhydride of Mandelic Acid. Macromolecules, 53(3), 946-955. https://doi.org/10.1021/acs.macromol.9b02302",_10.1021/acs.macromol.9b02302,Figure S44,,ester_stereo
poly(mandelic acid),(R)-Mandelic acid.(S)-Mandelic acid,O=C(O)[C@@H](O)c1ccccc1.O=C(O)[C@H](O)c1ccccc1,,Mw,5830,0.99,g/mol,"Jiang, J., Cui, Y., Lu, Y., Zhang, B., Pan, X., & Wu, J. (2020). Weak Lewis Pairs as Catalysts for Highly Isoselective Ring-Opening Polymerization of Epimerically Labile rac-O-Carboxyanhydride of Mandelic Acid. Macromolecules, 53(3), 946-955. https://doi.org/10.1021/acs.macromol.9b02302",_10.1021/acs.macromol.9b02302,Figure S44,,ester_stereo
poly(mandelic acid),(R)-Mandelic acid.(S)-Mandelic acid,O=C(O)[C@@H](O)c1ccccc1.O=C(O)[C@H](O)c1ccccc1,,Tg,88.37,0.99,C,"Jiang, J., Cui, Y., Lu, Y., Zhang, B., Pan, X., & Wu, J. (2020). Weak Lewis Pairs as Catalysts for Highly Isoselective Ring-Opening Polymerization of Epimerically Labile rac-O-Carboxyanhydride of Mandelic Acid. Macromolecules, 53(3), 946-955. https://doi.org/10.1021/acs.macromol.9b02302",_10.1021/acs.macromol.9b02302,Figure S44,,ester_stereo
poly(mandelic acid),(R)-Mandelic acid.(S)-Mandelic acid,O=C(O)[C@@H](O)c1ccccc1.O=C(O)[C@H](O)c1ccccc1,,Tm,183.5,0.99,C,"Jiang, J., Cui, Y., Lu, Y., Zhang, B., Pan, X., & Wu, J. (2020). Weak Lewis Pairs as Catalysts for Highly Isoselective Ring-Opening Polymerization of Epimerically Labile rac-O-Carboxyanhydride of Mandelic Acid. Macromolecules, 53(3), 946-955. https://doi.org/10.1021/acs.macromol.9b02302",_10.1021/acs.macromol.9b02302,Figure S44,,ester_stereo
poly(mandelic acid),(R)-Mandelic acid.(S)-Mandelic acid,O=C(O)[C@@H](O)c1ccccc1.O=C(O)[C@H](O)c1ccccc1,,Mn,5400,0.99,g/mol,"Jiang, J., Cui, Y., Lu, Y., Zhang, B., Pan, X., & Wu, J. (2020). Weak Lewis Pairs as Catalysts for Highly Isoselective Ring-Opening Polymerization of Epimerically Labile rac-O-Carboxyanhydride of Mandelic Acid. Macromolecules, 53(3), 946-955. https://doi.org/10.1021/acs.macromol.9b02302",_10.1021/acs.macromol.9b02302,Figure S45,,ester_stereo
poly(mandelic acid),(R)-Mandelic acid.(S)-Mandelic acid,O=C(O)[C@@H](O)c1ccccc1.O=C(O)[C@H](O)c1ccccc1,,PDI,1.11,0.99,,"Jiang, J., Cui, Y., Lu, Y., Zhang, B., Pan, X., & Wu, J. (2020). Weak Lewis Pairs as Catalysts for Highly Isoselective Ring-Opening Polymerization of Epimerically Labile rac-O-Carboxyanhydride of Mandelic Acid. Macromolecules, 53(3), 946-955. https://doi.org/10.1021/acs.macromol.9b02302",_10.1021/acs.macromol.9b02302,Figure S45,,ester_stereo
poly(mandelic acid),(R)-Mandelic acid.(S)-Mandelic acid,O=C(O)[C@@H](O)c1ccccc1.O=C(O)[C@H](O)c1ccccc1,,Mw,5994,0.99,g/mol,"Jiang, J., Cui, Y., Lu, Y., Zhang, B., Pan, X., & Wu, J. (2020). Weak Lewis Pairs as Catalysts for Highly Isoselective Ring-Opening Polymerization of Epimerically Labile rac-O-Carboxyanhydride of Mandelic Acid. Macromolecules, 53(3), 946-955. https://doi.org/10.1021/acs.macromol.9b02302",_10.1021/acs.macromol.9b02302,Figure S45,,ester_stereo
poly(mandelic acid),(R)-Mandelic acid.(S)-Mandelic acid,O=C(O)[C@@H](O)c1ccccc1.O=C(O)[C@H](O)c1ccccc1,,Tg,90.14,0.99,C,"Jiang, J., Cui, Y., Lu, Y., Zhang, B., Pan, X., & Wu, J. (2020). Weak Lewis Pairs as Catalysts for Highly Isoselective Ring-Opening Polymerization of Epimerically Labile rac-O-Carboxyanhydride of Mandelic Acid. Macromolecules, 53(3), 946-955. https://doi.org/10.1021/acs.macromol.9b02302",_10.1021/acs.macromol.9b02302,Figure S45,,ester_stereo
poly(mandelic acid),(R)-Mandelic acid.(S)-Mandelic acid,O=C(O)[C@@H](O)c1ccccc1.O=C(O)[C@H](O)c1ccccc1,,Tm,181.7,0.99,C,"Jiang, J., Cui, Y., Lu, Y., Zhang, B., Pan, X., & Wu, J. (2020). Weak Lewis Pairs as Catalysts for Highly Isoselective Ring-Opening Polymerization of Epimerically Labile rac-O-Carboxyanhydride of Mandelic Acid. Macromolecules, 53(3), 946-955. https://doi.org/10.1021/acs.macromol.9b02302",_10.1021/acs.macromol.9b02302,Figure S45,,ester_stereo
poly(lactic acid),(R)-lactic acid.(S)-lactic acid,C[C@@H](O)C(=O)O.C[C@H](O)C(=O)O,,Tm,168,0.87,C,"Kan, Z., Luo, W., Shi, T., Wei, C., Han, B., Zheng, D., & Liu, S. (2018). Facile preparation of stereoblock PLA from ring-opening polymerization of rac-lactide by a synergetic binary catalytic system containing ureas and alkoxides. Frontiers in Chemistry, 6(NOV), 1-9. https://doi.org/10.3389/fchem.2018.00547",_10.3389/fchem.2018.00547,"table 1, #3",,ester_stereo
poly(lactic acid),(R)-lactic acid.(S)-lactic acid,C[C@@H](O)C(=O)O.C[C@H](O)C(=O)O,,Mn,13500,0.87,g/mol,"Kan, Z., Luo, W., Shi, T., Wei, C., Han, B., Zheng, D., & Liu, S. (2018). Facile preparation of stereoblock PLA from ring-opening polymerization of rac-lactide by a synergetic binary catalytic system containing ureas and alkoxides. Frontiers in Chemistry, 6(NOV), 1-9. https://doi.org/10.3389/fchem.2018.00547",_10.3389/fchem.2018.00547,"table 1, #3",,ester_stereo
poly(lactic acid),(R)-lactic acid.(S)-lactic acid,C[C@@H](O)C(=O)O.C[C@H](O)C(=O)O,,PDI,1.14,0.87,,"Kan, Z., Luo, W., Shi, T., Wei, C., Han, B., Zheng, D., & Liu, S. (2018). Facile preparation of stereoblock PLA from ring-opening polymerization of rac-lactide by a synergetic binary catalytic system containing ureas and alkoxides. Frontiers in Chemistry, 6(NOV), 1-9. https://doi.org/10.3389/fchem.2018.00547",_10.3389/fchem.2018.00547,"table 1, #3",,ester_stereo
poly(lactic acid),(R)-lactic acid.(S)-lactic acid,C[C@@H](O)C(=O)O.C[C@H](O)C(=O)O,,Mw,15390,0.87,g/mol,"Kan, Z., Luo, W., Shi, T., Wei, C., Han, B., Zheng, D., & Liu, S. (2018). Facile preparation of stereoblock PLA from ring-opening polymerization of rac-lactide by a synergetic binary catalytic system containing ureas and alkoxides. Frontiers in Chemistry, 6(NOV), 1-9. https://doi.org/10.3389/fchem.2018.00547",_10.3389/fchem.2018.00547,"table 1, #3",,ester_stereo
poly(lactic acid),(R)-lactic acid.(S)-lactic acid,C[C@@H](O)C(=O)O.C[C@H](O)C(=O)O,,Tm,178,0.93,C,"Kan, Z., Luo, W., Shi, T., Wei, C., Han, B., Zheng, D., & Liu, S. (2018). Facile preparation of stereoblock PLA from ring-opening polymerization of rac-lactide by a synergetic binary catalytic system containing ureas and alkoxides. Frontiers in Chemistry, 6(NOV), 1-9. https://doi.org/10.3389/fchem.2018.00547",_10.3389/fchem.2018.00547,"table 1, #7",,ester_stereo
poly(lactic acid),(R)-lactic acid.(S)-lactic acid,C[C@@H](O)C(=O)O.C[C@H](O)C(=O)O,,Mn,13900,0.93,g/mol,"Kan, Z., Luo, W., Shi, T., Wei, C., Han, B., Zheng, D., & Liu, S. (2018). Facile preparation of stereoblock PLA from ring-opening polymerization of rac-lactide by a synergetic binary catalytic system containing ureas and alkoxides. Frontiers in Chemistry, 6(NOV), 1-9. https://doi.org/10.3389/fchem.2018.00547",_10.3389/fchem.2018.00547,"table 1, #7",,ester_stereo
poly(lactic acid),(R)-lactic acid.(S)-lactic acid,C[C@@H](O)C(=O)O.C[C@H](O)C(=O)O,,PDI,1.09,0.93,,"Kan, Z., Luo, W., Shi, T., Wei, C., Han, B., Zheng, D., & Liu, S. (2018). Facile preparation of stereoblock PLA from ring-opening polymerization of rac-lactide by a synergetic binary catalytic system containing ureas and alkoxides. Frontiers in Chemistry, 6(NOV), 1-9. https://doi.org/10.3389/fchem.2018.00547",_10.3389/fchem.2018.00547,"table 1, #7",,ester_stereo
poly(lactic acid),(R)-lactic acid.(S)-lactic acid,C[C@@H](O)C(=O)O.C[C@H](O)C(=O)O,,Mw,15151,0.93,g/mol,"Kan, Z., Luo, W., Shi, T., Wei, C., Han, B., Zheng, D., & Liu, S. (2018). Facile preparation of stereoblock PLA from ring-opening polymerization of rac-lactide by a synergetic binary catalytic system containing ureas and alkoxides. Frontiers in Chemistry, 6(NOV), 1-9. https://doi.org/10.3389/fchem.2018.00547",_10.3389/fchem.2018.00547,"table 1, #7",,ester_stereo
poly(lactic acid),(R)-lactic acid.(S)-lactic acid,C[C@@H](O)C(=O)O.C[C@H](O)C(=O)O,,Tm,178,1,C,"Kramer, J. W., Treitler, D. S., Dunn, E. W., Castro, P. M., Roisnel, T., Thomas, C. M., & Coates, G. W. (2009). Polymerization of enantiopure monomers using syndiospecific catalysts: A new approach to sequence control in polymer synthesis. Journal of the American Chemical Society, 131(44), 16042-16044. https://doi.org/10.1021/ja9075327",_10.1021/ja9075327,"Table 1, #1",,ester_stereo
poly(lactic acid),(R)-lactic acid.(S)-lactic acid,C[C@@H](O)C(=O)O.C[C@H](O)C(=O)O,,Mn,37100,1,g/mol,"Kramer, J. W., Treitler, D. S., Dunn, E. W., Castro, P. M., Roisnel, T., Thomas, C. M., & Coates, G. W. (2009). Polymerization of enantiopure monomers using syndiospecific catalysts: A new approach to sequence control in polymer synthesis. Journal of the American Chemical Society, 131(44), 16042-16044. https://doi.org/10.1021/ja9075327",_10.1021/ja9075327,"Table 1, #1",,ester_stereo
poly(lactic acid),(R)-lactic acid.(S)-lactic acid,C[C@@H](O)C(=O)O.C[C@H](O)C(=O)O,,PDI,1.1,1,,"Kramer, J. W., Treitler, D. S., Dunn, E. W., Castro, P. M., Roisnel, T., Thomas, C. M., & Coates, G. W. (2009). Polymerization of enantiopure monomers using syndiospecific catalysts: A new approach to sequence control in polymer synthesis. Journal of the American Chemical Society, 131(44), 16042-16044. https://doi.org/10.1021/ja9075327",_10.1021/ja9075327,"Table 1, #1",,ester_stereo
poly(lactic acid),(R)-lactic acid.(S)-lactic acid,C[C@@H](O)C(=O)O.C[C@H](O)C(=O)O,,Mw,40810,1,g/mol,"Kramer, J. W., Treitler, D. S., Dunn, E. W., Castro, P. M., Roisnel, T., Thomas, C. M., & Coates, G. W. (2009). Polymerization of enantiopure monomers using syndiospecific catalysts: A new approach to sequence control in polymer synthesis. Journal of the American Chemical Society, 131(44), 16042-16044. https://doi.org/10.1021/ja9075327",_10.1021/ja9075327,"Table 1, #1",,ester_stereo
poly(2-hydroxybutanoic acid),(R)-2-Hydroxybutanoic acid.(S)-2-Hydroxybutanoic acid,CC[C@@H](O)C(=O)O.CC[C@H](O)C(=O)O,,Tm,108,1,C,"Kramer, J. W., Treitler, D. S., Dunn, E. W., Castro, P. M., Roisnel, T., Thomas, C. M., & Coates, G. W. (2009). Polymerization of enantiopure monomers using syndiospecific catalysts: A new approach to sequence control in polymer synthesis. Journal of the American Chemical Society, 131(44), 16042-16044. https://doi.org/10.1021/ja9075327",_10.1021/ja9075327,"Table 1, #2",,ester_stereo
poly(2-hydroxybutanoic acid),(R)-2-Hydroxybutanoic acid.(S)-2-Hydroxybutanoic acid,CC[C@@H](O)C(=O)O.CC[C@H](O)C(=O)O,,Mn,47200,1,g/mol,"Kramer, J. W., Treitler, D. S., Dunn, E. W., Castro, P. M., Roisnel, T., Thomas, C. M., & Coates, G. W. (2009). Polymerization of enantiopure monomers using syndiospecific catalysts: A new approach to sequence control in polymer synthesis. Journal of the American Chemical Society, 131(44), 16042-16044. https://doi.org/10.1021/ja9075327",_10.1021/ja9075327,"Table 1, #2",,ester_stereo
poly(2-hydroxybutanoic acid),(R)-2-Hydroxybutanoic acid.(S)-2-Hydroxybutanoic acid,CC[C@@H](O)C(=O)O.CC[C@H](O)C(=O)O,,PDI,1.1,1,,"Kramer, J. W., Treitler, D. S., Dunn, E. W., Castro, P. M., Roisnel, T., Thomas, C. M., & Coates, G. W. (2009). Polymerization of enantiopure monomers using syndiospecific catalysts: A new approach to sequence control in polymer synthesis. Journal of the American Chemical Society, 131(44), 16042-16044. https://doi.org/10.1021/ja9075327",_10.1021/ja9075327,"Table 1, #2",,ester_stereo
poly(2-hydroxybutanoic acid),(R)-2-Hydroxybutanoic acid.(S)-2-Hydroxybutanoic acid,CC[C@@H](O)C(=O)O.CC[C@H](O)C(=O)O,,Mw,51920,1,g/mol,"Kramer, J. W., Treitler, D. S., Dunn, E. W., Castro, P. M., Roisnel, T., Thomas, C. M., & Coates, G. W. (2009). Polymerization of enantiopure monomers using syndiospecific catalysts: A new approach to sequence control in polymer synthesis. Journal of the American Chemical Society, 131(44), 16042-16044. https://doi.org/10.1021/ja9075327",_10.1021/ja9075327,"Table 1, #2",,ester_stereo
poly(3-hydroxy butyrate),R-3-hydroxybutyrate.S-3-hydroxybutyrate,C[C@@H](O)CC(=O)O.C[C@H](O)CC(=O)O,,Tg,-1,0.38,C,"Kricheldorf, H. R., & Lee, S. R. (1995). Polylactones. 35. Macrocyclic and Stereoselective Polymerization of _-D,L-Butyrolactone with Cyclic Dibutyltin Initiators. Macromolecules, 28(20), 6718-6725. https://doi.org/10.1021/ma00124a004",_10.1021/ma00124a004,Table 1.1,,ester_stereo
poly(3-hydroxy butyrate),R-3-hydroxybutyrate.S-3-hydroxybutyrate,C[C@@H](O)CC(=O)O.C[C@H](O)CC(=O)O,,Tm,65,0.38,C,"Kricheldorf, H. R., & Lee, S. R. (1995). Polylactones. 35. Macrocyclic and Stereoselective Polymerization of _-D,L-Butyrolactone with Cyclic Dibutyltin Initiators. Macromolecules, 28(20), 6718-6725. https://doi.org/10.1021/ma00124a004",_10.1021/ma00124a004,Table 1.1,,ester_stereo
poly(3-hydroxy butyrate),R-3-hydroxybutyrate.S-3-hydroxybutyrate,C[C@@H](O)CC(=O)O.C[C@H](O)CC(=O)O,,Tg,6,0.38,C,"Kricheldorf, H. R., & Lee, S. R. (1995). Polylactones. 35. Macrocyclic and Stereoselective Polymerization of _-D,L-Butyrolactone with Cyclic Dibutyltin Initiators. Macromolecules, 28(20), 6718-6725. https://doi.org/10.1021/ma00124a004",_10.1021/ma00124a004,Table 1.2,,ester_stereo
poly(3-hydroxy butyrate),R-3-hydroxybutyrate.S-3-hydroxybutyrate,C[C@@H](O)CC(=O)O.C[C@H](O)CC(=O)O,,Tm,69,0.38,C,"Kricheldorf, H. R., & Lee, S. R. (1995). Polylactones. 35. Macrocyclic and Stereoselective Polymerization of _-D,L-Butyrolactone with Cyclic Dibutyltin Initiators. Macromolecules, 28(20), 6718-6725. https://doi.org/10.1021/ma00124a004",_10.1021/ma00124a004,Table 1.2,,ester_stereo
poly(3-hydroxy butyrate),R-3-hydroxybutyrate.S-3-hydroxybutyrate,C[C@@H](O)CC(=O)O.C[C@H](O)CC(=O)O,,Tg,8,0.45,C,"Kricheldorf, H. R., & Lee, S. R. (1995). Polylactones. 35. Macrocyclic and Stereoselective Polymerization of _-D,L-Butyrolactone with Cyclic Dibutyltin Initiators. Macromolecules, 28(20), 6718-6725. https://doi.org/10.1021/ma00124a004",_10.1021/ma00124a004,Table 1.5,,ester_stereo
poly(3-hydroxy butyrate),R-3-hydroxybutyrate.S-3-hydroxybutyrate,C[C@@H](O)CC(=O)O.C[C@H](O)CC(=O)O,,Tm,73,0.45,C,"Kricheldorf, H. R., & Lee, S. R. (1995). Polylactones. 35. Macrocyclic and Stereoselective Polymerization of _-D,L-Butyrolactone with Cyclic Dibutyltin Initiators. Macromolecules, 28(20), 6718-6725. https://doi.org/10.1021/ma00124a004",_10.1021/ma00124a004,Table 1.5,,ester_stereo
poly(3-hydroxy butyrate),R-3-hydroxybutyrate.S-3-hydroxybutyrate,C[C@@H](O)CC(=O)O.C[C@H](O)CC(=O)O,,Tg,6,0.45,C,"Kricheldorf, H. R., & Lee, S. R. (1995). Polylactones. 35. Macrocyclic and Stereoselective Polymerization of _-D,L-Butyrolactone with Cyclic Dibutyltin Initiators. Macromolecules, 28(20), 6718-6725. https://doi.org/10.1021/ma00124a004",_10.1021/ma00124a004,Table 1.6,,ester_stereo
poly(3-hydroxy butyrate),R-3-hydroxybutyrate.S-3-hydroxybutyrate,C[C@@H](O)CC(=O)O.C[C@H](O)CC(=O)O,,Tm,66,0.45,C,"Kricheldorf, H. R., & Lee, S. R. (1995). Polylactones. 35. Macrocyclic and Stereoselective Polymerization of _-D,L-Butyrolactone with Cyclic Dibutyltin Initiators. Macromolecules, 28(20), 6718-6725. https://doi.org/10.1021/ma00124a004",_10.1021/ma00124a004,Table 1.6,,ester_stereo
poly(3-hydroxy butyrate),R-3-hydroxybutyrate.S-3-hydroxybutyrate,C[C@@H](O)CC(=O)O.C[C@H](O)CC(=O)O,,Tg,7,0.45,C,"Kricheldorf, H. R., & Lee, S. R. (1995). Polylactones. 35. Macrocyclic and Stereoselective Polymerization of _-D,L-Butyrolactone with Cyclic Dibutyltin Initiators. Macromolecules, 28(20), 6718-6725. https://doi.org/10.1021/ma00124a004",_10.1021/ma00124a004,Table 1.7,,ester_stereo
poly(3-hydroxy butyrate),R-3-hydroxybutyrate.S-3-hydroxybutyrate,C[C@@H](O)CC(=O)O.C[C@H](O)CC(=O)O,,Tm,68,0.45,C,"Kricheldorf, H. R., & Lee, S. R. (1995). Polylactones. 35. Macrocyclic and Stereoselective Polymerization of _-D,L-Butyrolactone with Cyclic Dibutyltin Initiators. Macromolecules, 28(20), 6718-6725. https://doi.org/10.1021/ma00124a004",_10.1021/ma00124a004,Table 1.7,,ester_stereo
poly(3-hydroxy butyrate),R-3-hydroxybutyrate.S-3-hydroxybutyrate,C[C@@H](O)CC(=O)O.C[C@H](O)CC(=O)O,,Tg,5,0.33,C,"Kricheldorf, H. R., & Lee, S. R. (1995). Polylactones. 35. Macrocyclic and Stereoselective Polymerization of _-D,L-Butyrolactone with Cyclic Dibutyltin Initiators. Macromolecules, 28(20), 6718-6725. https://doi.org/10.1021/ma00124a004",_10.1021/ma00124a004,Table 2.1,,ester_stereo
poly(3-hydroxy butyrate),R-3-hydroxybutyrate.S-3-hydroxybutyrate,C[C@@H](O)CC(=O)O.C[C@H](O)CC(=O)O,,Tm,66,0.33,C,"Kricheldorf, H. R., & Lee, S. R. (1995). Polylactones. 35. Macrocyclic and Stereoselective Polymerization of _-D,L-Butyrolactone with Cyclic Dibutyltin Initiators. Macromolecules, 28(20), 6718-6725. https://doi.org/10.1021/ma00124a004",_10.1021/ma00124a004,Table 2.1,,ester_stereo
poly(3-hydroxy butyrate),R-3-hydroxybutyrate.S-3-hydroxybutyrate,C[C@@H](O)CC(=O)O.C[C@H](O)CC(=O)O,,Tg,7,0.38,C,"Kricheldorf, H. R., & Lee, S. R. (1995). Polylactones. 35. Macrocyclic and Stereoselective Polymerization of _-D,L-Butyrolactone with Cyclic Dibutyltin Initiators. Macromolecules, 28(20), 6718-6725. https://doi.org/10.1021/ma00124a004",_10.1021/ma00124a004,Table 2.4,,ester_stereo
poly(3-hydroxy butyrate),R-3-hydroxybutyrate.S-3-hydroxybutyrate,C[C@@H](O)CC(=O)O.C[C@H](O)CC(=O)O,,Tm,67,0.38,C,"Kricheldorf, H. R., & Lee, S. R. (1995). Polylactones. 35. Macrocyclic and Stereoselective Polymerization of _-D,L-Butyrolactone with Cyclic Dibutyltin Initiators. Macromolecules, 28(20), 6718-6725. https://doi.org/10.1021/ma00124a004",_10.1021/ma00124a004,Table 2.4,,ester_stereo
