Repository: tyo-nu/PolyIDRS_Paper

# PolyIDRS_Paper
Code and Figures for the PolyIDRS paper.

File: Supporting/Stereopolymer_Dataset.csv (part 9 of 28)
polymer_name,monomer_name,smiles_monomer,distribution,property,value,pm,units,ref,link/doi,comment,note,mechanism
poly(3-hydroxy butyrate),R-3-hydroxybutyrate.S-3-hydroxybutyrate,C[C@@H](O)CC(=O)O.C[C@H](O)CC(=O)O,,Tg,9,0.42,C,"Kricheldorf, H. R., & Lee, S. R. (1995). Polylactones. 35. Macrocyclic and Stereoselective Polymerization of _-D,L-Butyrolactone with Cyclic Dibutyltin Initiators. Macromolecules, 28(20), 6718-6725. https://doi.org/10.1021/ma00124a004",_10.1021/ma00124a004,Table 2.5,,ester_stereo
poly(3-hydroxy butyrate),R-3-hydroxybutyrate.S-3-hydroxybutyrate,C[C@@H](O)CC(=O)O.C[C@H](O)CC(=O)O,,Tm,70,0.42,C,"Kricheldorf, H. R., & Lee, S. R. (1995). Polylactones. 35. Macrocyclic and Stereoselective Polymerization of _-D,L-Butyrolactone with Cyclic Dibutyltin Initiators. Macromolecules, 28(20), 6718-6725. https://doi.org/10.1021/ma00124a004",_10.1021/ma00124a004,Table 2.5,,ester_stereo
poly(3-hydroxy butyrate),R-3-hydroxybutyrate.S-3-hydroxybutyrate,C[C@@H](O)CC(=O)O.C[C@H](O)CC(=O)O,,Tg,11,0.42,C,"Kricheldorf, H. R., & Lee, S. R. (1995). Polylactones. 35. Macrocyclic and Stereoselective Polymerization of _-D,L-Butyrolactone with Cyclic Dibutyltin Initiators. Macromolecules, 28(20), 6718-6725. https://doi.org/10.1021/ma00124a004",_10.1021/ma00124a004,Table 2.6,,ester_stereo
poly(3-hydroxy butyrate),R-3-hydroxybutyrate.S-3-hydroxybutyrate,C[C@@H](O)CC(=O)O.C[C@H](O)CC(=O)O,,Tm,70,0.42,C,"Kricheldorf, H. R., & Lee, S. R. (1995). Polylactones. 35. Macrocyclic and Stereoselective Polymerization of _-D,L-Butyrolactone with Cyclic Dibutyltin Initiators. Macromolecules, 28(20), 6718-6725. https://doi.org/10.1021/ma00124a004",_10.1021/ma00124a004,Table 2.6,,ester_stereo
poly(3-hydroxy butyrate),R-3-hydroxybutyrate.S-3-hydroxybutyrate,C[C@@H](O)CC(=O)O.C[C@H](O)CC(=O)O,,Tg,2,0.38,C,"Kricheldorf, H. R., & Lee, S. R. (1995). Polylactones. 35. Macrocyclic and Stereoselective Polymerization of _-D,L-Butyrolactone with Cyclic Dibutyltin Initiators. Macromolecules, 28(20), 6718-6725. https://doi.org/10.1021/ma00124a004",_10.1021/ma00124a004,Table 3.1,,ester_stereo
poly(3-hydroxy butyrate),R-3-hydroxybutyrate.S-3-hydroxybutyrate,C[C@@H](O)CC(=O)O.C[C@H](O)CC(=O)O,,Tm,61,0.38,C,"Kricheldorf, H. R., & Lee, S. R. (1995). Polylactones. 35. Macrocyclic and Stereoselective Polymerization of _-D,L-Butyrolactone with Cyclic Dibutyltin Initiators. Macromolecules, 28(20), 6718-6725. https://doi.org/10.1021/ma00124a004",_10.1021/ma00124a004,Table 3.1,,ester_stereo
poly(3-hydroxy butyrate),R-3-hydroxybutyrate.S-3-hydroxybutyrate,C[C@@H](O)CC(=O)O.C[C@H](O)CC(=O)O,,Tg,4,0.38,C,"Kricheldorf, H. R., & Lee, S. R. (1995). Polylactones. 35. Macrocyclic and Stereoselective Polymerization of _-D,L-Butyrolactone with Cyclic Dibutyltin Initiators. Macromolecules, 28(20), 6718-6725. https://doi.org/10.1021/ma00124a004",_10.1021/ma00124a004,Table 3.2,,ester_stereo
poly(3-hydroxy butyrate),R-3-hydroxybutyrate.S-3-hydroxybutyrate,C[C@@H](O)CC(=O)O.C[C@H](O)CC(=O)O,,Tm,72,0.38,C,"Kricheldorf, H. R., & Lee, S. R. (1995). Polylactones. 35. Macrocyclic and Stereoselective Polymerization of _-D,L-Butyrolactone with Cyclic Dibutyltin Initiators. Macromolecules, 28(20), 6718-6725. https://doi.org/10.1021/ma00124a004",_10.1021/ma00124a004,Table 3.2,,ester_stereo
poly(3-hydroxy butyrate),R-3-hydroxybutyrate.S-3-hydroxybutyrate,C[C@@H](O)CC(=O)O.C[C@H](O)CC(=O)O,,Tg,8,0.38,C,"Kricheldorf, H. R., & Lee, S. R. (1995). Polylactones. 35. Macrocyclic and Stereoselective Polymerization of _-D,L-Butyrolactone with Cyclic Dibutyltin Initiators. Macromolecules, 28(20), 6718-6725. https://doi.org/10.1021/ma00124a004",_10.1021/ma00124a004,Table 3.4,,ester_stereo
poly(3-hydroxy butyrate),R-3-hydroxybutyrate.S-3-hydroxybutyrate,C[C@@H](O)CC(=O)O.C[C@H](O)CC(=O)O,,Tm,73,0.38,C,"Kricheldorf, H. R., & Lee, S. R. (1995). Polylactones. 35. Macrocyclic and Stereoselective Polymerization of _-D,L-Butyrolactone with Cyclic Dibutyltin Initiators. Macromolecules, 28(20), 6718-6725. https://doi.org/10.1021/ma00124a004",_10.1021/ma00124a004,Table 3.4,,ester_stereo
poly(3-hydroxy butyrate),R-3-hydroxybutyrate.S-3-hydroxybutyrate,C[C@@H](O)CC(=O)O.C[C@H](O)CC(=O)O,,Tg,10,0.42,C,"Kricheldorf, H. R., & Lee, S. R. (1995). Polylactones. 35. Macrocyclic and Stereoselective Polymerization of _-D,L-Butyrolactone with Cyclic Dibutyltin Initiators. Macromolecules, 28(20), 6718-6725. https://doi.org/10.1021/ma00124a004",_10.1021/ma00124a004,Table 3.5,,ester_stereo
poly(3-hydroxy butyrate),R-3-hydroxybutyrate.S-3-hydroxybutyrate,C[C@@H](O)CC(=O)O.C[C@H](O)CC(=O)O,,Tm,74,0.42,C,"Kricheldorf, H. R., & Lee, S. R. (1995). Polylactones. 35. Macrocyclic and Stereoselective Polymerization of _-D,L-Butyrolactone with Cyclic Dibutyltin Initiators. Macromolecules, 28(20), 6718-6725. https://doi.org/10.1021/ma00124a004",_10.1021/ma00124a004,Table 3.5,,ester_stereo
poly(3-hydroxy butyrate),R-3-hydroxybutyrate.S-3-hydroxybutyrate,C[C@@H](O)CC(=O)O.C[C@H](O)CC(=O)O,,Tg,9,0.45,C,"Kricheldorf, H. R., & Lee, S. R. (1995). Polylactones. 35. Macrocyclic and Stereoselective Polymerization of _-D,L-Butyrolactone with Cyclic Dibutyltin Initiators. Macromolecules, 28(20), 6718-6725. https://doi.org/10.1021/ma00124a004",_10.1021/ma00124a004,Table 3.6,,ester_stereo
poly(3-hydroxy butyrate),R-3-hydroxybutyrate.S-3-hydroxybutyrate,C[C@@H](O)CC(=O)O.C[C@H](O)CC(=O)O,,Tm,69,0.38,C,"Kricheldorf, H. R., & Lee, S. R. (1995). Polylactones. 35. Macrocyclic and Stereoselective Polymerization of _-D,L-Butyrolactone with Cyclic Dibutyltin Initiators. Macromolecules, 28(20), 6718-6725. https://doi.org/10.1021/ma00124a004",_10.1021/ma00124a004,Table 3.6,,ester_stereo
poly(3-hydroxy butyrate),R-3-hydroxybutyrate.S-3-hydroxybutyrate,C[C@@H](O)CC(=O)O.C[C@H](O)CC(=O)O,,Tg,8,0.38,C,"Kricheldorf, H. R., & Lee, S. R. (1995). Polylactones. 35. Macrocyclic and Stereoselective Polymerization of _-D,L-Butyrolactone with Cyclic Dibutyltin Initiators. Macromolecules, 28(20), 6718-6725. https://doi.org/10.1021/ma00124a004",_10.1021/ma00124a004,Table 3.7,,ester_stereo
poly(3-hydroxy butyrate),R-3-hydroxybutyrate.S-3-hydroxybutyrate,C[C@@H](O)CC(=O)O.C[C@H](O)CC(=O)O,,Tm,64,0.38,C,"Kricheldorf, H. R., & Lee, S. R. (1995). Polylactones. 35. Macrocyclic and Stereoselective Polymerization of _-D,L-Butyrolactone with Cyclic Dibutyltin Initiators. Macromolecules, 28(20), 6718-6725. https://doi.org/10.1021/ma00124a004",_10.1021/ma00124a004,Table 3.7,,ester_stereo
Poly(COPO-co-PA),COPO.PA,O=C(O)c1ccccc1C(=O)O[C@@H]1COC[C@H]1O.O=C(O)c1ccccc1C(=O)O[C@H]1COC[C@@H]1O,,Mn,8300,0.9802,g/mol,"Li, J., Ren, B. H., Chen, S. Y., He, G. H., Liu, Y., Ren, W. M., Zhou, H., & Lu, X. B. (2019). Development of Highly Enantioselective Catalysts for Asymmetric Copolymerization of meso-Epoxides and Cyclic Anhydrides: Subtle Modification Resulting in Superior Enantioselectivity. ACS Catalysis, 9(3), 1915‚Äö√Ñ√∂‚àö√ë‚àö¬®1922. https://doi.org/10.1021/acscatal.9b00113",10.1021/acscatal.9b00113,Table 1.1,,ester_stereo
Poly(COPO-co-PA),COPO.PA,O=C(O)c1ccccc1C(=O)O[C@@H]1COC[C@H]1O.O=C(O)c1ccccc1C(=O)O[C@H]1COC[C@@H]1O,,Mw,9630,0.9802,g/mol,"Li, J., Ren, B. H., Chen, S. Y., He, G. H., Liu, Y., Ren, W. M., Zhou, H., & Lu, X. B. (2019). Development of Highly Enantioselective Catalysts for Asymmetric Copolymerization of meso-Epoxides and Cyclic Anhydrides: Subtle Modification Resulting in Superior Enantioselectivity. ACS Catalysis, 9(3), 1915‚Äö√Ñ√∂‚àö√ë‚àö¬®1922. https://doi.org/10.1021/acscatal.9b00113",10.1021/acscatal.9b00113,Table 1.1,,ester_stereo
Poly(COPO-co-PA),COPO.PA,O=C(O)c1ccccc1C(=O)O[C@@H]1COC[C@H]1O.O=C(O)c1ccccc1C(=O)O[C@H]1COC[C@@H]1O,,PDI,1.16,0.9802,,"Li, J., Ren, B. H., Chen, S. Y., He, G. H., Liu, Y., Ren, W. M., Zhou, H., & Lu, X. B. (2019). Development of Highly Enantioselective Catalysts for Asymmetric Copolymerization of meso-Epoxides and Cyclic Anhydrides: Subtle Modification Resulting in Superior Enantioselectivity. ACS Catalysis, 9(3), 1915‚Äö√Ñ√∂‚àö√ë‚àö¬®1922. https://doi.org/10.1021/acscatal.9b00113",10.1021/acscatal.9b00113,Table 1.1,,ester_stereo
Poly(COPO-co-PA),COPO.PA,O=C(O)c1ccccc1C(=O)O[C@@H]1COC[C@H]1O.O=C(O)c1ccccc1C(=O)O[C@H]1COC[C@@H]1O,,Tm,235,0.9802,C,"Li, J., Ren, B. H., Chen, S. Y., He, G. H., Liu, Y., Ren, W. M., Zhou, H., & Lu, X. B. (2019). Development of Highly Enantioselective Catalysts for Asymmetric Copolymerization of meso-Epoxides and Cyclic Anhydrides: Subtle Modification Resulting in Superior Enantioselectivity. ACS Catalysis, 9(3), 1915‚Äö√Ñ√∂‚àö√ë‚àö¬®1922. https://doi.org/10.1021/acscatal.9b00113",10.1021/acscatal.9b00113,Table 1.1,,ester_stereo
Poly(CDO-co-NA),CDO.NA,O=C(O)c1cc2ccccc2cc1C(=O)O[C@@H]1Cc2ccccc2C[C@H]1O.O=C(O)c1cc2ccccc2cc1C(=O)O[C@H]1Cc2ccccc2C[C@@H]1O,,Mn,14200,0.905,g/mol,"Li, J., Ren, B. H., Chen, S. Y., He, G. H., Liu, Y., Ren, W. M., Zhou, H., & Lu, X. B. (2019). Development of Highly Enantioselective Catalysts for Asymmetric Copolymerization of meso-Epoxides and Cyclic Anhydrides: Subtle Modification Resulting in Superior Enantioselectivity. ACS Catalysis, 9(3), 1915‚Äö√Ñ√∂‚àö√ë‚àö¬®1922. https://doi.org/10.1021/acscatal.9b00113",10.1021/acscatal.9b00113,Table 1.10,,ester_stereo
Poly(CDO-co-NA),CDO.NA,O=C(O)c1cc2ccccc2cc1C(=O)O[C@@H]1Cc2ccccc2C[C@H]1O.O=C(O)c1cc2ccccc2cc1C(=O)O[C@H]1Cc2ccccc2C[C@@H]1O,,Mw,16300,0.905,g/mol,"Li, J., Ren, B. H., Chen, S. Y., He, G. H., Liu, Y., Ren, W. M., Zhou, H., & Lu, X. B. (2019). Development of Highly Enantioselective Catalysts for Asymmetric Copolymerization of meso-Epoxides and Cyclic Anhydrides: Subtle Modification Resulting in Superior Enantioselectivity. ACS Catalysis, 9(3), 1915‚Äö√Ñ√∂‚àö√ë‚àö¬®1922. https://doi.org/10.1021/acscatal.9b00113",10.1021/acscatal.9b00113,Table 1.10,,ester_stereo
Poly(CDO-co-NA),CDO.NA,O=C(O)c1cc2ccccc2cc1C(=O)O[C@@H]1Cc2ccccc2C[C@H]1O.O=C(O)c1cc2ccccc2cc1C(=O)O[C@H]1Cc2ccccc2C[C@@H]1O,,PDI,1.15,0.905,,"Li, J., Ren, B. H., Chen, S. Y., He, G. H., Liu, Y., Ren, W. M., Zhou, H., & Lu, X. B. (2019). Development of Highly Enantioselective Catalysts for Asymmetric Copolymerization of meso-Epoxides and Cyclic Anhydrides: Subtle Modification Resulting in Superior Enantioselectivity. ACS Catalysis, 9(3), 1915‚Äö√Ñ√∂‚àö√ë‚àö¬®1922. https://doi.org/10.1021/acscatal.9b00113",10.1021/acscatal.9b00113,Table 1.10,,ester_stereo
Poly(CDO-co-NA),CDO.NA,O=C(O)c1cc2ccccc2cc1C(=O)O[C@@H]1Cc2ccccc2C[C@H]1O.O=C(O)c1cc2ccccc2cc1C(=O)O[C@H]1Cc2ccccc2C[C@@H]1O,,Tg,190,0.905,C,"Li, J., Ren, B. H., Chen, S. Y., He, G. H., Liu, Y., Ren, W. M., Zhou, H., & Lu, X. B. (2019). Development of Highly Enantioselective Catalysts for Asymmetric Copolymerization of meso-Epoxides and Cyclic Anhydrides: Subtle Modification Resulting in Superior Enantioselectivity. ACS Catalysis, 9(3), 1915‚Äö√Ñ√∂‚àö√ë‚àö¬®1922. https://doi.org/10.1021/acscatal.9b00113",10.1021/acscatal.9b00113,Table 1.10,,ester_stereo
Poly(COPO-co-SA),COPO.SA,O=C(O)CCC(=O)O[C@@H]1COC[C@H]1O.O=C(O)CCC(=O)O[C@H]1COC[C@@H]1O,,Mn,4300,0.8698,g/mol,"Li, J., Ren, B. H., Chen, S. Y., He, G. H., Liu, Y., Ren, W. M., Zhou, H., & Lu, X. B. (2019). Development of Highly Enantioselective Catalysts for Asymmetric Copolymerization of meso-Epoxides and Cyclic Anhydrides: Subtle Modification Resulting in Superior Enantioselectivity. ACS Catalysis, 9(3), 1915‚Äö√Ñ√∂‚àö√ë‚àö¬®1922. https://doi.org/10.1021/acscatal.9b00113",10.1021/acscatal.9b00113,Table 1.11,,ester_stereo
Poly(COPO-co-SA),COPO.SA,O=C(O)CCC(=O)O[C@@H]1COC[C@H]1O.O=C(O)CCC(=O)O[C@H]1COC[C@@H]1O,,Mw,5290,0.8698,g/mol,"Li, J., Ren, B. H., Chen, S. Y., He, G. H., Liu, Y., Ren, W. M., Zhou, H., & Lu, X. B. (2019). Development of Highly Enantioselective Catalysts for Asymmetric Copolymerization of meso-Epoxides and Cyclic Anhydrides: Subtle Modification Resulting in Superior Enantioselectivity. ACS Catalysis, 9(3), 1915‚Äö√Ñ√∂‚àö√ë‚àö¬®1922. https://doi.org/10.1021/acscatal.9b00113",10.1021/acscatal.9b00113,Table 1.11,,ester_stereo
Poly(COPO-co-SA),COPO.SA,O=C(O)CCC(=O)O[C@@H]1COC[C@H]1O.O=C(O)CCC(=O)O[C@H]1COC[C@@H]1O,,PDI,1.23,0.8698,,"Li, J., Ren, B. H., Chen, S. Y., He, G. H., Liu, Y., Ren, W. M., Zhou, H., & Lu, X. B. (2019). Development of Highly Enantioselective Catalysts for Asymmetric Copolymerization of meso-Epoxides and Cyclic Anhydrides: Subtle Modification Resulting in Superior Enantioselectivity. ACS Catalysis, 9(3), 1915‚Äö√Ñ√∂‚àö√ë‚àö¬®1922. https://doi.org/10.1021/acscatal.9b00113",10.1021/acscatal.9b00113,Table 1.11,,ester_stereo
Poly(COPO-co-SA),COPO.SA,O=C(O)CCC(=O)O[C@@H]1COC[C@H]1O.O=C(O)CCC(=O)O[C@H]1COC[C@@H]1O,,Tm,121,0.8698,C,"Li, J., Ren, B. H., Chen, S. Y., He, G. H., Liu, Y., Ren, W. M., Zhou, H., & Lu, X. B. (2019). Development of Highly Enantioselective Catalysts for Asymmetric Copolymerization of meso-Epoxides and Cyclic Anhydrides: Subtle Modification Resulting in Superior Enantioselectivity. ACS Catalysis, 9(3), 1915‚Äö√Ñ√∂‚àö√ë‚àö¬®1922. https://doi.org/10.1021/acscatal.9b00113",10.1021/acscatal.9b00113,Table 1.11,,ester_stereo
Poly(CHO-co-PA),CHO.PA,O=C(O)c1ccccc1C(=O)O[C@@H]1CCCC[C@H]1O.O=C(O)c1ccccc1C(=O)O[C@H]1CCCC[C@@H]1O,,Mn,6500,0.9608,g/mol,"Li, J., Ren, B. H., Chen, S. Y., He, G. H., Liu, Y., Ren, W. M., Zhou, H., & Lu, X. B. (2019). Development of Highly Enantioselective Catalysts for Asymmetric Copolymerization of meso-Epoxides and Cyclic Anhydrides: Subtle Modification Resulting in Superior Enantioselectivity. ACS Catalysis, 9(3), 1915‚Äö√Ñ√∂‚àö√ë‚àö¬®1922. https://doi.org/10.1021/acscatal.9b00113",10.1021/acscatal.9b00113,Table 1.2,,ester_stereo
Poly(CHO-co-PA),CHO.PA,O=C(O)c1ccccc1C(=O)O[C@@H]1CCCC[C@H]1O.O=C(O)c1ccccc1C(=O)O[C@H]1CCCC[C@@H]1O,,Mw,7480,0.9608,g/mol,"Li, J., Ren, B. H., Chen, S. Y., He, G. H., Liu, Y., Ren, W. M., Zhou, H., & Lu, X. B. (2019). Development of Highly Enantioselective Catalysts for Asymmetric Copolymerization of meso-Epoxides and Cyclic Anhydrides: Subtle Modification Resulting in Superior Enantioselectivity. ACS Catalysis, 9(3), 1915‚Äö√Ñ√∂‚àö√ë‚àö¬®1922. https://doi.org/10.1021/acscatal.9b00113",10.1021/acscatal.9b00113,Table 1.2,,ester_stereo
Poly(CHO-co-PA),CHO.PA,O=C(O)c1ccccc1C(=O)O[C@@H]1CCCC[C@H]1O.O=C(O)c1ccccc1C(=O)O[C@H]1CCCC[C@@H]1O,,PDI,1.15,0.9608,,"Li, J., Ren, B. H., Chen, S. Y., He, G. H., Liu, Y., Ren, W. M., Zhou, H., & Lu, X. B. (2019). Development of Highly Enantioselective Catalysts for Asymmetric Copolymerization of meso-Epoxides and Cyclic Anhydrides: Subtle Modification Resulting in Superior Enantioselectivity. ACS Catalysis, 9(3), 1915‚Äö√Ñ√∂‚àö√ë‚àö¬®1922. https://doi.org/10.1021/acscatal.9b00113",10.1021/acscatal.9b00113,Table 1.2,,ester_stereo
Poly(CHO-co-PA),CHO.PA,O=C(O)c1ccccc1C(=O)O[C@@H]1CCCC[C@H]1O.O=C(O)c1ccccc1C(=O)O[C@H]1CCCC[C@@H]1O,,Tg,150,0.9608,C,"Li, J., Ren, B. H., Chen, S. Y., He, G. H., Liu, Y., Ren, W. M., Zhou, H., & Lu, X. B. (2019). Development of Highly Enantioselective Catalysts for Asymmetric Copolymerization of meso-Epoxides and Cyclic Anhydrides: Subtle Modification Resulting in Superior Enantioselectivity. ACS Catalysis, 9(3), 1915‚Äö√Ñ√∂‚àö√ë‚àö¬®1922. https://doi.org/10.1021/acscatal.9b00113",10.1021/acscatal.9b00113,Table 1.2,,ester_stereo
Poly(CPO-co-PA),CPI.PA,O=C(O)c1ccccc1C(=O)O[C@@H]1CCC[C@H]1O.O=C(O)c1ccccc1C(=O)O[C@H]1CCC[C@@H]1O,,Mn,2300,0.7178,g/mol,"Li, J., Ren, B. H., Chen, S. Y., He, G. H., Liu, Y., Ren, W. M., Zhou, H., & Lu, X. B. (2019). Development of Highly Enantioselective Catalysts for Asymmetric Copolymerization of meso-Epoxides and Cyclic Anhydrides: Subtle Modification Resulting in Superior Enantioselectivity. ACS Catalysis, 9(3), 1915‚Äö√Ñ√∂‚àö√ë‚àö¬®1922. https://doi.org/10.1021/acscatal.9b00113",10.1021/acscatal.9b00113,Table 1.3,,ester_stereo
Poly(CPO-co-PA),CPI.PA,O=C(O)c1ccccc1C(=O)O[C@@H]1CCC[C@H]1O.O=C(O)c1ccccc1C(=O)O[C@H]1CCC[C@@H]1O,,Mw,2780,0.7178,g/mol,"Li, J., Ren, B. H., Chen, S. Y., He, G. H., Liu, Y., Ren, W. M., Zhou, H., & Lu, X. B. (2019). Development of Highly Enantioselective Catalysts for Asymmetric Copolymerization of meso-Epoxides and Cyclic Anhydrides: Subtle Modification Resulting in Superior Enantioselectivity. ACS Catalysis, 9(3), 1915‚Äö√Ñ√∂‚àö√ë‚àö¬®1922. https://doi.org/10.1021/acscatal.9b00113",10.1021/acscatal.9b00113,Table 1.3,,ester_stereo
Poly(CPO-co-PA),CPI.PA,O=C(O)c1ccccc1C(=O)O[C@@H]1CCC[C@H]1O.O=C(O)c1ccccc1C(=O)O[C@H]1CCC[C@@H]1O,,PDI,1.21,0.7178,,"Li, J., Ren, B. H., Chen, S. Y., He, G. H., Liu, Y., Ren, W. M., Zhou, H., & Lu, X. B. (2019). Development of Highly Enantioselective Catalysts for Asymmetric Copolymerization of meso-Epoxides and Cyclic Anhydrides: Subtle Modification Resulting in Superior Enantioselectivity. ACS Catalysis, 9(3), 1915‚Äö√Ñ√∂‚àö√ë‚àö¬®1922. https://doi.org/10.1021/acscatal.9b00113",10.1021/acscatal.9b00113,Table 1.3,,ester_stereo
Poly(CPO-co-PA),CPI.PA,O=C(O)c1ccccc1C(=O)O[C@@H]1CCC[C@H]1O.O=C(O)c1ccccc1C(=O)O[C@H]1CCC[C@@H]1O,,Tm,239,0.7178,C,"Li, J., Ren, B. H., Chen, S. Y., He, G. H., Liu, Y., Ren, W. M., Zhou, H., & Lu, X. B. (2019). Development of Highly Enantioselective Catalysts for Asymmetric Copolymerization of meso-Epoxides and Cyclic Anhydrides: Subtle Modification Resulting in Superior Enantioselectivity. ACS Catalysis, 9(3), 1915‚Äö√Ñ√∂‚àö√ë‚àö¬®1922. https://doi.org/10.1021/acscatal.9b00113",10.1021/acscatal.9b00113,Table 1.3,,ester_stereo
Poly(CBO-co-PA),CBO.PA,C[C@@H](O)[C@@H](C)OC(=O)c1ccccc1C(=O)O.C[C@H](O)[C@H](C)OC(=O)c1ccccc1C(=O)O,,Mn,8300,0.9608,g/mol,"Li, J., Ren, B. H., Chen, S. Y., He, G. H., Liu, Y., Ren, W. M., Zhou, H., & Lu, X. B. (2019). Development of Highly Enantioselective Catalysts for Asymmetric Copolymerization of meso-Epoxides and Cyclic Anhydrides: Subtle Modification Resulting in Superior Enantioselectivity. ACS Catalysis, 9(3), 1915‚Äö√Ñ√∂‚àö√ë‚àö¬®1922. https://doi.org/10.1021/acscatal.9b00113",10.1021/acscatal.9b00113,Table 1.4,,ester_stereo
Poly(CBO-co-PA),CBO.PA,C[C@@H](O)[C@@H](C)OC(=O)c1ccccc1C(=O)O.C[C@H](O)[C@H](C)OC(=O)c1ccccc1C(=O)O,,Mw,9630,0.9608,g/mol,"Li, J., Ren, B. H., Chen, S. Y., He, G. H., Liu, Y., Ren, W. M., Zhou, H., & Lu, X. B. (2019). Development of Highly Enantioselective Catalysts for Asymmetric Copolymerization of meso-Epoxides and Cyclic Anhydrides: Subtle Modification Resulting in Superior Enantioselectivity. ACS Catalysis, 9(3), 1915‚Äö√Ñ√∂‚àö√ë‚àö¬®1922. https://doi.org/10.1021/acscatal.9b00113",10.1021/acscatal.9b00113,Table 1.4,,ester_stereo
Poly(CBO-co-PA),CBO.PA,C[C@@H](O)[C@@H](C)OC(=O)c1ccccc1C(=O)O.C[C@H](O)[C@H](C)OC(=O)c1ccccc1C(=O)O,,PDI,1.16,0.9608,,"Li, J., Ren, B. H., Chen, S. Y., He, G. H., Liu, Y., Ren, W. M., Zhou, H., & Lu, X. B. (2019). Development of Highly Enantioselective Catalysts for Asymmetric Copolymerization of meso-Epoxides and Cyclic Anhydrides: Subtle Modification Resulting in Superior Enantioselectivity. ACS Catalysis, 9(3), 1915‚Äö√Ñ√∂‚àö√ë‚àö¬®1922. https://doi.org/10.1021/acscatal.9b00113",10.1021/acscatal.9b00113,Table 1.4,,ester_stereo
Poly(CBO-co-PA),CBO.PA,C[C@@H](O)[C@@H](C)OC(=O)c1ccccc1C(=O)O.C[C@H](O)[C@H](C)OC(=O)c1ccccc1C(=O)O,,Tm,134,0.9608,C,"Li, J., Ren, B. H., Chen, S. Y., He, G. H., Liu, Y., Ren, W. M., Zhou, H., & Lu, X. B. (2019). Development of Highly Enantioselective Catalysts for Asymmetric Copolymerization of meso-Epoxides and Cyclic Anhydrides: Subtle Modification Resulting in Superior Enantioselectivity. ACS Catalysis, 9(3), 1915‚Äö√Ñ√∂‚àö√ë‚àö¬®1922. https://doi.org/10.1021/acscatal.9b00113",10.1021/acscatal.9b00113,Table 1.4,,ester_stereo
Poly(CEO-co-PA),CEO.PA,O=C(O)c1ccccc1C(=O)O[C@@H]1CC=CC[C@@H]1O.O=C(O)c1ccccc1C(=O)O[C@@H]1CC=CC[C@H]1O,,Mn,11100,0.9608,g/mol,"Li, J., Ren, B. H., Chen, S. Y., He, G. H., Liu, Y., Ren, W. M., Zhou, H., & Lu, X. B. (2019). Development of Highly Enantioselective Catalysts for Asymmetric Copolymerization of meso-Epoxides and Cyclic Anhydrides: Subtle Modification Resulting in Superior Enantioselectivity. ACS Catalysis, 9(3), 1915‚Äö√Ñ√∂‚àö√ë‚àö¬®1922. https://doi.org/10.1021/acscatal.9b00113",10.1021/acscatal.9b00113,Table 1.5,,ester_stereo
Poly(CEO-co-PA),CEO.PA,O=C(O)c1ccccc1C(=O)O[C@@H]1CC=CC[C@@H]1O.O=C(O)c1ccccc1C(=O)O[C@@H]1CC=CC[C@H]1O,,Mw,12700,0.9608,g/mol,"Li, J., Ren, B. H., Chen, S. Y., He, G. H., Liu, Y., Ren, W. M., Zhou, H., & Lu, X. B. (2019). Development of Highly Enantioselective Catalysts for Asymmetric Copolymerization of meso-Epoxides and Cyclic Anhydrides: Subtle Modification Resulting in Superior Enantioselectivity. ACS Catalysis, 9(3), 1915‚Äö√Ñ√∂‚àö√ë‚àö¬®1922. https://doi.org/10.1021/acscatal.9b00113",10.1021/acscatal.9b00113,Table 1.5,,ester_stereo
Poly(CEO-co-PA),CEO.PA,O=C(O)c1ccccc1C(=O)O[C@@H]1CC=CC[C@@H]1O.O=C(O)c1ccccc1C(=O)O[C@@H]1CC=CC[C@H]1O,,PDI,1.14,0.9608,,"Li, J., Ren, B. H., Chen, S. Y., He, G. H., Liu, Y., Ren, W. M., Zhou, H., & Lu, X. B. (2019). Development of Highly Enantioselective Catalysts for Asymmetric Copolymerization of meso-Epoxides and Cyclic Anhydrides: Subtle Modification Resulting in Superior Enantioselectivity. ACS Catalysis, 9(3), 1915‚Äö√Ñ√∂‚àö√ë‚àö¬®1922. https://doi.org/10.1021/acscatal.9b00113",10.1021/acscatal.9b00113,Table 1.5,,ester_stereo
Poly(CEO-co-PA),CEO.PA,O=C(O)c1ccccc1C(=O)O[C@@H]1CC=CC[C@@H]1O.O=C(O)c1ccccc1C(=O)O[C@@H]1CC=CC[C@H]1O,,Tg,127,0.9608,C,"Li, J., Ren, B. H., Chen, S. Y., He, G. H., Liu, Y., Ren, W. M., Zhou, H., & Lu, X. B. (2019). Development of Highly Enantioselective Catalysts for Asymmetric Copolymerization of meso-Epoxides and Cyclic Anhydrides: Subtle Modification Resulting in Superior Enantioselectivity. ACS Catalysis, 9(3), 1915‚Äö√Ñ√∂‚àö√ë‚àö¬®1922. https://doi.org/10.1021/acscatal.9b00113",10.1021/acscatal.9b00113,Table 1.5,,ester_stereo
Poly(CDO-co-PA),CDO.PA,O=C(O)c1ccccc1C(=O)O[C@@H]1Cc2ccccc2C[C@H]1O.O=C(O)c1ccccc1C(=O)O[C@H]1Cc2ccccc2C[C@@H]1O,,Mn,17000,0.9608,g/mol,"Li, J., Ren, B. H., Chen, S. Y., He, G. H., Liu, Y., Ren, W. M., Zhou, H., & Lu, X. B. (2019). Development of Highly Enantioselective Catalysts for Asymmetric Copolymerization of meso-Epoxides and Cyclic Anhydrides: Subtle Modification Resulting in Superior Enantioselectivity. ACS Catalysis, 9(3), 1915‚Äö√Ñ√∂‚àö√ë‚àö¬®1922. https://doi.org/10.1021/acscatal.9b00113",10.1021/acscatal.9b00113,Table 1.6,,ester_stereo
Poly(CDO-co-PA),CDO.PA,O=C(O)c1ccccc1C(=O)O[C@@H]1Cc2ccccc2C[C@H]1O.O=C(O)c1ccccc1C(=O)O[C@H]1Cc2ccccc2C[C@@H]1O,,Mw,19000,0.9608,g/mol,"Li, J., Ren, B. H., Chen, S. Y., He, G. H., Liu, Y., Ren, W. M., Zhou, H., & Lu, X. B. (2019). Development of Highly Enantioselective Catalysts for Asymmetric Copolymerization of meso-Epoxides and Cyclic Anhydrides: Subtle Modification Resulting in Superior Enantioselectivity. ACS Catalysis, 9(3), 1915‚Äö√Ñ√∂‚àö√ë‚àö¬®1922. https://doi.org/10.1021/acscatal.9b00113",10.1021/acscatal.9b00113,Table 1.6,,ester_stereo
Poly(CDO-co-PA),CDO.PA,O=C(O)c1ccccc1C(=O)O[C@@H]1Cc2ccccc2C[C@H]1O.O=C(O)c1ccccc1C(=O)O[C@H]1Cc2ccccc2C[C@@H]1O,,PDI,1.12,0.9608,,"Li, J., Ren, B. H., Chen, S. Y., He, G. H., Liu, Y., Ren, W. M., Zhou, H., & Lu, X. B. (2019). Development of Highly Enantioselective Catalysts for Asymmetric Copolymerization of meso-Epoxides and Cyclic Anhydrides: Subtle Modification Resulting in Superior Enantioselectivity. ACS Catalysis, 9(3), 1915‚Äö√Ñ√∂‚àö√ë‚àö¬®1922. https://doi.org/10.1021/acscatal.9b00113",10.1021/acscatal.9b00113,Table 1.6,,ester_stereo
Poly(CDO-co-PA),CDO.PA,O=C(O)c1ccccc1C(=O)O[C@@H]1Cc2ccccc2C[C@H]1O.O=C(O)c1ccccc1C(=O)O[C@H]1Cc2ccccc2C[C@@H]1O,,Tm,185,0.9608,C,"Li, J., Ren, B. H., Chen, S. Y., He, G. H., Liu, Y., Ren, W. M., Zhou, H., & Lu, X. B. (2019). Development of Highly Enantioselective Catalysts for Asymmetric Copolymerization of meso-Epoxides and Cyclic Anhydrides: Subtle Modification Resulting in Superior Enantioselectivity. ACS Catalysis, 9(3), 1915‚Äö√Ñ√∂‚àö√ë‚àö¬®1922. https://doi.org/10.1021/acscatal.9b00113",10.1021/acscatal.9b00113,Table 1.6,,ester_stereo
"Poly(COPO-co-4,5-DMPA)","COPO.4,5-DMPA",Cc1cc(C(=O)O)c(C(=O)O[C@@H]2COC[C@H]2O)cc1C.Cc1cc(C(=O)O)c(C(=O)O[C@H]2COC[C@@H]2O)cc1C,,Mn,7600,0.82,g/mol,"Li, J., Ren, B. H., Chen, S. Y., He, G. H., Liu, Y., Ren, W. M., Zhou, H., & Lu, X. B. (2019). Development of Highly Enantioselective Catalysts for Asymmetric Copolymerization of meso-Epoxides and Cyclic Anhydrides: Subtle Modification Resulting in Superior Enantioselectivity. ACS Catalysis, 9(3), 1915‚Äö√Ñ√∂‚àö√ë‚àö¬®1922. https://doi.org/10.1021/acscatal.9b00113",10.1021/acscatal.9b00113,Table 1.7,,ester_stereo
"Poly(COPO-co-4,5-DMPA)","COPO.4,5-DMPA",Cc1cc(C(=O)O)c(C(=O)O[C@@H]2COC[C@H]2O)cc1C.Cc1cc(C(=O)O)c(C(=O)O[C@H]2COC[C@@H]2O)cc1C,,Mw,10900,0.82,g/mol,"Li, J., Ren, B. H., Chen, S. Y., He, G. H., Liu, Y., Ren, W. M., Zhou, H., & Lu, X. B. (2019). Development of Highly Enantioselective Catalysts for Asymmetric Copolymerization of meso-Epoxides and Cyclic Anhydrides: Subtle Modification Resulting in Superior Enantioselectivity. ACS Catalysis, 9(3), 1915‚Äö√Ñ√∂‚àö√ë‚àö¬®1922. https://doi.org/10.1021/acscatal.9b00113",10.1021/acscatal.9b00113,Table 1.7,,ester_stereo
"Poly(COPO-co-4,5-DMPA)","COPO.4,5-DMPA",Cc1cc(C(=O)O)c(C(=O)O[C@@H]2COC[C@H]2O)cc1C.Cc1cc(C(=O)O)c(C(=O)O[C@H]2COC[C@@H]2O)cc1C,,PDI,1.44,0.82,,"Li, J., Ren, B. H., Chen, S. Y., He, G. H., Liu, Y., Ren, W. M., Zhou, H., & Lu, X. B. (2019). Development of Highly Enantioselective Catalysts for Asymmetric Copolymerization of meso-Epoxides and Cyclic Anhydrides: Subtle Modification Resulting in Superior Enantioselectivity. ACS Catalysis, 9(3), 1915‚Äö√Ñ√∂‚àö√ë‚àö¬®1922. https://doi.org/10.1021/acscatal.9b00113",10.1021/acscatal.9b00113,Table 1.7,,ester_stereo
"Poly(COPO-co-4,5-DMPA)","COPO.4,5-DMPA",Cc1cc(C(=O)O)c(C(=O)O[C@@H]2COC[C@H]2O)cc1C.Cc1cc(C(=O)O)c(C(=O)O[C@H]2COC[C@@H]2O)cc1C,,Tm,180,0.82,C,"Li, J., Ren, B. H., Chen, S. Y., He, G. H., Liu, Y., Ren, W. M., Zhou, H., & Lu, X. B. (2019). Development of Highly Enantioselective Catalysts for Asymmetric Copolymerization of meso-Epoxides and Cyclic Anhydrides: Subtle Modification Resulting in Superior Enantioselectivity. ACS Catalysis, 9(3), 1915‚Äö√Ñ√∂‚àö√ë‚àö¬®1922. https://doi.org/10.1021/acscatal.9b00113",10.1021/acscatal.9b00113,Table 1.7,,ester_stereo
"Poly(COPO-co-3,6-DMPA)","COPO.3,6-DMPA",Cc1ccc(C)c(C(=O)O[C@@H]2COC[C@H]2O)c1C(=O)O.Cc1ccc(C)c(C(=O)O[C@H]2COC[C@@H]2O)c1C(=O)O,,Mn,6500,0.7738,g/mol,"Li, J., Ren, B. H., Chen, S. Y., He, G. H., Liu, Y., Ren, W. M., Zhou, H., & Lu, X. B. (2019). Development of Highly Enantioselective Catalysts for Asymmetric Copolymerization of meso-Epoxides and Cyclic Anhydrides: Subtle Modification Resulting in Superior Enantioselectivity. ACS Catalysis, 9(3), 1915‚Äö√Ñ√∂‚àö√ë‚àö¬®1922. https://doi.org/10.1021/acscatal.9b00113",10.1021/acscatal.9b00113,Table 1.8,,ester_stereo
"Poly(COPO-co-3,6-DMPA)","COPO.3,6-DMPA",Cc1ccc(C)c(C(=O)O[C@@H]2COC[C@H]2O)c1C(=O)O.Cc1ccc(C)c(C(=O)O[C@H]2COC[C@@H]2O)c1C(=O)O,,Mw,7610,0.7738,g/mol,"Li, J., Ren, B. H., Chen, S. Y., He, G. H., Liu, Y., Ren, W. M., Zhou, H., & Lu, X. B. (2019). Development of Highly Enantioselective Catalysts for Asymmetric Copolymerization of meso-Epoxides and Cyclic Anhydrides: Subtle Modification Resulting in Superior Enantioselectivity. ACS Catalysis, 9(3), 1915‚Äö√Ñ√∂‚àö√ë‚àö¬®1922. https://doi.org/10.1021/acscatal.9b00113",10.1021/acscatal.9b00113,Table 1.8,,ester_stereo
"Poly(COPO-co-3,6-DMPA)","COPO.3,6-DMPA",Cc1ccc(C)c(C(=O)O[C@@H]2COC[C@H]2O)c1C(=O)O.Cc1ccc(C)c(C(=O)O[C@H]2COC[C@@H]2O)c1C(=O)O,,PDI,1.17,0.7738,,"Li, J., Ren, B. H., Chen, S. Y., He, G. H., Liu, Y., Ren, W. M., Zhou, H., & Lu, X. B. (2019). Development of Highly Enantioselective Catalysts for Asymmetric Copolymerization of meso-Epoxides and Cyclic Anhydrides: Subtle Modification Resulting in Superior Enantioselectivity. ACS Catalysis, 9(3), 1915‚Äö√Ñ√∂‚àö√ë‚àö¬®1922. https://doi.org/10.1021/acscatal.9b00113",10.1021/acscatal.9b00113,Table 1.8,,ester_stereo
"Poly(COPO-co-3,6-DMPA)","COPO.3,6-DMPA",Cc1ccc(C)c(C(=O)O[C@@H]2COC[C@H]2O)c1C(=O)O.Cc1ccc(C)c(C(=O)O[C@H]2COC[C@@H]2O)c1C(=O)O,,Tm,160,0.7738,C,"Li, J., Ren, B. H., Chen, S. Y., He, G. H., Liu, Y., Ren, W. M., Zhou, H., & Lu, X. B. (2019). Development of Highly Enantioselective Catalysts for Asymmetric Copolymerization of meso-Epoxides and Cyclic Anhydrides: Subtle Modification Resulting in Superior Enantioselectivity. ACS Catalysis, 9(3), 1915‚Äö√Ñ√∂‚àö√ë‚àö¬®1922. https://doi.org/10.1021/acscatal.9b00113",10.1021/acscatal.9b00113,Table 1.8,,ester_stereo
"Poly(CDO-co-4,5-DMPA)","CDO.4,5-DMPA",Cc1cc(C(=O)O)c(C(=O)O[C@@H]2Cc3ccccc3C[C@H]2O)cc1C.Cc1cc(C(=O)O)c(C(=O)O[C@H]2Cc3ccccc3C[C@@H]2O)cc1C,,Mn,14700,0.9232,g/mol,"Li, J., Ren, B. H., Chen, S. Y., He, G. H., Liu, Y., Ren, W. M., Zhou, H., & Lu, X. B. (2019). Development of Highly Enantioselective Catalysts for Asymmetric Copolymerization of meso-Epoxides and Cyclic Anhydrides: Subtle Modification Resulting in Superior Enantioselectivity. ACS Catalysis, 9(3), 1915‚Äö√Ñ√∂‚àö√ë‚àö¬®1922. https://doi.org/10.1021/acscatal.9b00113",10.1021/acscatal.9b00113,Table 1.9,,ester_stereo
"Poly(CDO-co-4,5-DMPA)","CDO.4,5-DMPA",Cc1cc(C(=O)O)c(C(=O)O[C@@H]2Cc3ccccc3C[C@H]2O)cc1C.Cc1cc(C(=O)O)c(C(=O)O[C@H]2Cc3ccccc3C[C@@H]2O)cc1C,,Mw,19400,0.9232,g/mol,"Li, J., Ren, B. H., Chen, S. Y., He, G. H., Liu, Y., Ren, W. M., Zhou, H., & Lu, X. B. (2019). Development of Highly Enantioselective Catalysts for Asymmetric Copolymerization of meso-Epoxides and Cyclic Anhydrides: Subtle Modification Resulting in Superior Enantioselectivity. ACS Catalysis, 9(3), 1915‚Äö√Ñ√∂‚àö√ë‚àö¬®1922. https://doi.org/10.1021/acscatal.9b00113",10.1021/acscatal.9b00113,Table 1.9,,ester_stereo
"Poly(CDO-co-4,5-DMPA)","CDO.4,5-DMPA",Cc1cc(C(=O)O)c(C(=O)O[C@@H]2Cc3ccccc3C[C@H]2O)cc1C.Cc1cc(C(=O)O)c(C(=O)O[C@H]2Cc3ccccc3C[C@@H]2O)cc1C,,PDI,1.32,0.9232,,"Li, J., Ren, B. H., Chen, S. Y., He, G. H., Liu, Y., Ren, W. M., Zhou, H., & Lu, X. B. (2019). Development of Highly Enantioselective Catalysts for Asymmetric Copolymerization of meso-Epoxides and Cyclic Anhydrides: Subtle Modification Resulting in Superior Enantioselectivity. ACS Catalysis, 9(3), 1915‚Äö√Ñ√∂‚àö√ë‚àö¬®1922. https://doi.org/10.1021/acscatal.9b00113",10.1021/acscatal.9b00113,Table 1.9,,ester_stereo
"Poly(CDO-co-4,5-DMPA)","CDO.4,5-DMPA",Cc1cc(C(=O)O)c(C(=O)O[C@@H]2Cc3ccccc3C[C@H]2O)cc1C.Cc1cc(C(=O)O)c(C(=O)O[C@H]2Cc3ccccc3C[C@@H]2O)cc1C,,Tm,190,0.9232,C,"Li, J., Ren, B. H., Chen, S. Y., He, G. H., Liu, Y., Ren, W. M., Zhou, H., & Lu, X. B. (2019). Development of Highly Enantioselective Catalysts for Asymmetric Copolymerization of meso-Epoxides and Cyclic Anhydrides: Subtle Modification Resulting in Superior Enantioselectivity. ACS Catalysis, 9(3), 1915‚Äö√Ñ√∂‚àö√ë‚àö¬®1922. https://doi.org/10.1021/acscatal.9b00113",10.1021/acscatal.9b00113,Table 1.9,,ester_stereo
Poly(PGE-co-PA),PGE.PA,O=C(O)c1ccccc1C(=O)O[C@@H](CO)COc1ccccc1.O=C(O)c1ccccc1C(=O)O[C@H](CO)COc1ccccc1,,Mn,43100,0.99005,g/mol,"Li, J., Ren, B. H., Wan, Z. Q., Chen, S. Y., Liu, Y., Ren, W. M., & Lu, X. B. (2019). Enantioselective Resolution Copolymerization of Racemic Epoxides and Anhydrides: Efficient Approach for Stereoregular Polyesters and Chiral Epoxides. Journal of the American Chemical Society, 141(22), 8937‚Äö√Ñ√∂‚àö√ë‚àö¬®8942. https://doi.org/10.1021/jacs.9b02722",10.1021/jacs.9b02722,Table 1.1,,ester_stereo
Poly(PGE-co-PA),PGE.PA,O=C(O)c1ccccc1C(=O)O[C@@H](CO)COc1ccccc1.O=C(O)c1ccccc1C(=O)O[C@H](CO)COc1ccccc1,,Mw,50000,0.99005,g/mol,"Li, J., Ren, B. H., Wan, Z. Q., Chen, S. Y., Liu, Y., Ren, W. M., & Lu, X. B. (2019). Enantioselective Resolution Copolymerization of Racemic Epoxides and Anhydrides: Efficient Approach for Stereoregular Polyesters and Chiral Epoxides. Journal of the American Chemical Society, 141(22), 8937‚Äö√Ñ√∂‚àö√ë‚àö¬®8942. https://doi.org/10.1021/jacs.9b02722",10.1021/jacs.9b02722,Table 1.1,,ester_stereo
Poly(PGE-co-PA),PGE.PA,O=C(O)c1ccccc1C(=O)O[C@@H](CO)COc1ccccc1.O=C(O)c1ccccc1C(=O)O[C@H](CO)COc1ccccc1,,PDI,1.16,0.99005,,"Li, J., Ren, B. H., Wan, Z. Q., Chen, S. Y., Liu, Y., Ren, W. M., & Lu, X. B. (2019). Enantioselective Resolution Copolymerization of Racemic Epoxides and Anhydrides: Efficient Approach for Stereoregular Polyesters and Chiral Epoxides. Journal of the American Chemical Society, 141(22), 8937‚Äö√Ñ√∂‚àö√ë‚àö¬®8942. https://doi.org/10.1021/jacs.9b02722",10.1021/jacs.9b02722,Table 1.1,,ester_stereo
Poly(PGE-co-PA),PGE.PA,O=C(O)c1ccccc1C(=O)O[C@@H](CO)COc1ccccc1.O=C(O)c1ccccc1C(=O)O[C@H](CO)COc1ccccc1,,Tm,120,0.99005,C,"Li, J., Ren, B. H., Wan, Z. Q., Chen, S. Y., Liu, Y., Ren, W. M., & Lu, X. B. (2019). Enantioselective Resolution Copolymerization of Racemic Epoxides and Anhydrides: Efficient Approach for Stereoregular Polyesters and Chiral Epoxides. Journal of the American Chemical Society, 141(22), 8937‚Äö√Ñ√∂‚àö√ë‚àö¬®8942. https://doi.org/10.1021/jacs.9b02722",10.1021/jacs.9b02722,Table 1.1,,ester_stereo
Poly(TBGE-co-PA),TBGE.PA,CC(C)(C)OC[C@@H](CO)OC(=O)c1ccccc1C(=O)O.CC(C)(C)OC[C@H](CO)OC(=O)c1ccccc1C(=O)O,,Mn,43400,0.99005,g/mol,"Li, J., Ren, B. H., Wan, Z. Q., Chen, S. Y., Liu, Y., Ren, W. M., & Lu, X. B. (2019). Enantioselective Resolution Copolymerization of Racemic Epoxides and Anhydrides: Efficient Approach for Stereoregular Polyesters and Chiral Epoxides. Journal of the American Chemical Society, 141(22), 8937‚Äö√Ñ√∂‚àö√ë‚àö¬®8942. https://doi.org/10.1021/jacs.9b02722",10.1021/jacs.9b02722,Table 1.10,,ester_stereo
Poly(TBGE-co-PA),TBGE.PA,CC(C)(C)OC[C@@H](CO)OC(=O)c1ccccc1C(=O)O.CC(C)(C)OC[C@H](CO)OC(=O)c1ccccc1C(=O)O,,Mw,50800,0.99005,g/mol,"Li, J., Ren, B. H., Wan, Z. Q., Chen, S. Y., Liu, Y., Ren, W. M., & Lu, X. B. (2019). Enantioselective Resolution Copolymerization of Racemic Epoxides and Anhydrides: Efficient Approach for Stereoregular Polyesters and Chiral Epoxides. Journal of the American Chemical Society, 141(22), 8937‚Äö√Ñ√∂‚àö√ë‚àö¬®8942. https://doi.org/10.1021/jacs.9b02722",10.1021/jacs.9b02722,Table 1.10,,ester_stereo
Poly(TBGE-co-PA),TBGE.PA,CC(C)(C)OC[C@@H](CO)OC(=O)c1ccccc1C(=O)O.CC(C)(C)OC[C@H](CO)OC(=O)c1ccccc1C(=O)O,,PDI,1.17,0.99005,,"Li, J., Ren, B. H., Wan, Z. Q., Chen, S. Y., Liu, Y., Ren, W. M., & Lu, X. B. (2019). Enantioselective Resolution Copolymerization of Racemic Epoxides and Anhydrides: Efficient Approach for Stereoregular Polyesters and Chiral Epoxides. Journal of the American Chemical Society, 141(22), 8937‚Äö√Ñ√∂‚àö√ë‚àö¬®8942. https://doi.org/10.1021/jacs.9b02722",10.1021/jacs.9b02722,Table 1.10,,ester_stereo
Poly(TBGE-co-PA),TBGE.PA,CC(C)(C)OC[C@@H](CO)OC(=O)c1ccccc1C(=O)O.CC(C)(C)OC[C@H](CO)OC(=O)c1ccccc1C(=O)O,,Tm,86,0.99005,C,"Li, J., Ren, B. H., Wan, Z. Q., Chen, S. Y., Liu, Y., Ren, W. M., & Lu, X. B. (2019). Enantioselective Resolution Copolymerization of Racemic Epoxides and Anhydrides: Efficient Approach for Stereoregular Polyesters and Chiral Epoxides. Journal of the American Chemical Society, 141(22), 8937‚Äö√Ñ√∂‚àö√ë‚àö¬®8942. https://doi.org/10.1021/jacs.9b02722",10.1021/jacs.9b02722,Table 1.10,,ester_stereo
Poly(FurGE-co-PA),FurGE.PA,O=C(O)c1ccccc1C(=O)O[C@@H](CO)COCc1ccco1.O=C(O)c1ccccc1C(=O)O[C@H](CO)COCc1ccco1,,Mn,52900,0.99005,g/mol,"Li, J., Ren, B. H., Wan, Z. Q., Chen, S. Y., Liu, Y., Ren, W. M., & Lu, X. B. (2019). Enantioselective Resolution Copolymerization of Racemic Epoxides and Anhydrides: Efficient Approach for Stereoregular Polyesters and Chiral Epoxides. Journal of the American Chemical Society, 141(22), 8937‚Äö√Ñ√∂‚àö√ë‚àö¬®8942. https://doi.org/10.1021/jacs.9b02722",10.1021/jacs.9b02722,Table 1.11,,ester_stereo
Poly(FurGE-co-PA),FurGE.PA,O=C(O)c1ccccc1C(=O)O[C@@H](CO)COCc1ccco1.O=C(O)c1ccccc1C(=O)O[C@H](CO)COCc1ccco1,,Mw,64000,0.99005,g/mol,"Li, J., Ren, B. H., Wan, Z. Q., Chen, S. Y., Liu, Y., Ren, W. M., & Lu, X. B. (2019). Enantioselective Resolution Copolymerization of Racemic Epoxides and Anhydrides: Efficient Approach for Stereoregular Polyesters and Chiral Epoxides. Journal of the American Chemical Society, 141(22), 8937‚Äö√Ñ√∂‚àö√ë‚àö¬®8942. https://doi.org/10.1021/jacs.9b02722",10.1021/jacs.9b02722,Table 1.11,,ester_stereo
Poly(FurGE-co-PA),FurGE.PA,O=C(O)c1ccccc1C(=O)O[C@@H](CO)COCc1ccco1.O=C(O)c1ccccc1C(=O)O[C@H](CO)COCc1ccco1,,PDI,1.21,0.99005,,"Li, J., Ren, B. H., Wan, Z. Q., Chen, S. Y., Liu, Y., Ren, W. M., & Lu, X. B. (2019). Enantioselective Resolution Copolymerization of Racemic Epoxides and Anhydrides: Efficient Approach for Stereoregular Polyesters and Chiral Epoxides. Journal of the American Chemical Society, 141(22), 8937‚Äö√Ñ√∂‚àö√ë‚àö¬®8942. https://doi.org/10.1021/jacs.9b02722",10.1021/jacs.9b02722,Table 1.11,,ester_stereo
Poly(FurGE-co-PA),FurGE.PA,O=C(O)c1ccccc1C(=O)O[C@@H](CO)COCc1ccco1.O=C(O)c1ccccc1C(=O)O[C@H](CO)COCc1ccco1,,Tm,88,0.99005,C,"Li, J., Ren, B. H., Wan, Z. Q., Chen, S. Y., Liu, Y., Ren, W. M., & Lu, X. B. (2019). Enantioselective Resolution Copolymerization of Racemic Epoxides and Anhydrides: Efficient Approach for Stereoregular Polyesters and Chiral Epoxides. Journal of the American Chemical Society, 141(22), 8937‚Äö√Ñ√∂‚àö√ë‚àö¬®8942. https://doi.org/10.1021/jacs.9b02722",10.1021/jacs.9b02722,Table 1.11,,ester_stereo
Poly(1-NGE-co-PA),1-NGE.PA,O=C(O)c1ccccc1C(=O)O[C@@H](CO)COc1cccc2ccccc12.O=C(O)c1ccccc1C(=O)O[C@H](CO)COc1cccc2ccccc12,,Mn,57800,0.99005,g/mol,"Li, J., Ren, B. H., Wan, Z. Q., Chen, S. Y., Liu, Y., Ren, W. M., & Lu, X. B. (2019). Enantioselective Resolution Copolymerization of Racemic Epoxides and Anhydrides: Efficient Approach for Stereoregular Polyesters and Chiral Epoxides. Journal of the American Chemical Society, 141(22), 8937‚Äö√Ñ√∂‚àö√ë‚àö¬®8942. https://doi.org/10.1021/jacs.9b02722",10.1021/jacs.9b02722,Table 1.12,,ester_stereo
Poly(1-NGE-co-PA),1-NGE.PA,O=C(O)c1ccccc1C(=O)O[C@@H](CO)COc1cccc2ccccc12.O=C(O)c1ccccc1C(=O)O[C@H](CO)COc1cccc2ccccc12,,Mw,72300,0.99005,g/mol,"Li, J., Ren, B. H., Wan, Z. Q., Chen, S. Y., Liu, Y., Ren, W. M., & Lu, X. B. (2019). Enantioselective Resolution Copolymerization of Racemic Epoxides and Anhydrides: Efficient Approach for Stereoregular Polyesters and Chiral Epoxides. Journal of the American Chemical Society, 141(22), 8937‚Äö√Ñ√∂‚àö√ë‚àö¬®8942. https://doi.org/10.1021/jacs.9b02722",10.1021/jacs.9b02722,Table 1.12,,ester_stereo
Poly(1-NGE-co-PA),1-NGE.PA,O=C(O)c1ccccc1C(=O)O[C@@H](CO)COc1cccc2ccccc12.O=C(O)c1ccccc1C(=O)O[C@H](CO)COc1cccc2ccccc12,,PDI,1.25,0.99005,,"Li, J., Ren, B. H., Wan, Z. Q., Chen, S. Y., Liu, Y., Ren, W. M., & Lu, X. B. (2019). Enantioselective Resolution Copolymerization of Racemic Epoxides and Anhydrides: Efficient Approach for Stereoregular Polyesters and Chiral Epoxides. Journal of the American Chemical Society, 141(22), 8937‚Äö√Ñ√∂‚àö√ë‚àö¬®8942. https://doi.org/10.1021/jacs.9b02722",10.1021/jacs.9b02722,Table 1.12,,ester_stereo
Poly(1-NGE-co-PA),1-NGE.PA,O=C(O)c1ccccc1C(=O)O[C@@H](CO)COc1cccc2ccccc12.O=C(O)c1ccccc1C(=O)O[C@H](CO)COc1cccc2ccccc12,,Tg,73,0.99005,C,"Li, J., Ren, B. H., Wan, Z. Q., Chen, S. Y., Liu, Y., Ren, W. M., & Lu, X. B. (2019). Enantioselective Resolution Copolymerization of Racemic Epoxides and Anhydrides: Efficient Approach for Stereoregular Polyesters and Chiral Epoxides. Journal of the American Chemical Society, 141(22), 8937‚Äö√Ñ√∂‚àö√ë‚àö¬®8942. https://doi.org/10.1021/jacs.9b02722",10.1021/jacs.9b02722,Table 1.12,,ester_stereo
Poly(2-NGE-co-PA),2-NGE.PA,O=C(O)c1ccccc1C(=O)O[C@@H](CO)COc1ccc2ccccc2c1.O=C(O)c1ccccc1C(=O)O[C@H](CO)COc1ccc2ccccc2c1,,Mn,55300,0.99005,g/mol,"Li, J., Ren, B. H., Wan, Z. Q., Chen, S. Y., Liu, Y., Ren, W. M., & Lu, X. B. (2019). Enantioselective Resolution Copolymerization of Racemic Epoxides and Anhydrides: Efficient Approach for Stereoregular Polyesters and Chiral Epoxides. Journal of the American Chemical Society, 141(22), 8937‚Äö√Ñ√∂‚àö√ë‚àö¬®8942. https://doi.org/10.1021/jacs.9b02722",10.1021/jacs.9b02722,Table 1.13,,ester_stereo
