Repository: tyo-nu/PolyIDRS_Paper

# PolyIDRS_Paper
Code and Figures for the PolyIDRS paper.

File: Supporting/Stereopolymer_Dataset.csv (part 10 of 28)
polymer_name,monomer_name,smiles_monomer,distribution,property,value,pm,units,ref,link/doi,comment,note,mechanism
Poly(2-NGE-co-PA),2-NGE.PA,O=C(O)c1ccccc1C(=O)O[C@@H](CO)COc1ccc2ccccc2c1.O=C(O)c1ccccc1C(=O)O[C@H](CO)COc1ccc2ccccc2c1,,Mw,70784,0.99005,g/mol,"Li, J., Ren, B. H., Wan, Z. Q., Chen, S. Y., Liu, Y., Ren, W. M., & Lu, X. B. (2019). Enantioselective Resolution Copolymerization of Racemic Epoxides and Anhydrides: Efficient Approach for Stereoregular Polyesters and Chiral Epoxides. Journal of the American Chemical Society, 141(22), 8937‚Äö√Ñ√∂‚àö√ë‚àö¬®8942. https://doi.org/10.1021/jacs.9b02722",10.1021/jacs.9b02722,Table 1.13,,ester_stereo
Poly(2-NGE-co-PA),2-NGE.PA,O=C(O)c1ccccc1C(=O)O[C@@H](CO)COc1ccc2ccccc2c1.O=C(O)c1ccccc1C(=O)O[C@H](CO)COc1ccc2ccccc2c1,,PDI,1.28,0.99005,,"Li, J., Ren, B. H., Wan, Z. Q., Chen, S. Y., Liu, Y., Ren, W. M., & Lu, X. B. (2019). Enantioselective Resolution Copolymerization of Racemic Epoxides and Anhydrides: Efficient Approach for Stereoregular Polyesters and Chiral Epoxides. Journal of the American Chemical Society, 141(22), 8937‚Äö√Ñ√∂‚àö√ë‚àö¬®8942. https://doi.org/10.1021/jacs.9b02722",10.1021/jacs.9b02722,Table 1.13,,ester_stereo
Poly(2-NGE-co-PA),2-NGE.PA,O=C(O)c1ccccc1C(=O)O[C@@H](CO)COc1ccc2ccccc2c1.O=C(O)c1ccccc1C(=O)O[C@H](CO)COc1ccc2ccccc2c1,,Tm,113,0.99005,C,"Li, J., Ren, B. H., Wan, Z. Q., Chen, S. Y., Liu, Y., Ren, W. M., & Lu, X. B. (2019). Enantioselective Resolution Copolymerization of Racemic Epoxides and Anhydrides: Efficient Approach for Stereoregular Polyesters and Chiral Epoxides. Journal of the American Chemical Society, 141(22), 8937‚Äö√Ñ√∂‚àö√ë‚àö¬®8942. https://doi.org/10.1021/jacs.9b02722",10.1021/jacs.9b02722,Table 1.13,,ester_stereo
Poly(BBO-co-PA),BBO.PA,O=C(O)c1ccccc1C(=O)O[C@@H](CO)CCc1ccccc1.O=C(O)c1ccccc1C(=O)O[C@H](CO)CCc1ccccc1,,Mn,46700,0.99005,g/mol,"Li, J., Ren, B. H., Wan, Z. Q., Chen, S. Y., Liu, Y., Ren, W. M., & Lu, X. B. (2019). Enantioselective Resolution Copolymerization of Racemic Epoxides and Anhydrides: Efficient Approach for Stereoregular Polyesters and Chiral Epoxides. Journal of the American Chemical Society, 141(22), 8937‚Äö√Ñ√∂‚àö√ë‚àö¬®8942. https://doi.org/10.1021/jacs.9b02722",10.1021/jacs.9b02722,Table 1.14,,ester_stereo
Poly(BBO-co-PA),BBO.PA,O=C(O)c1ccccc1C(=O)O[C@@H](CO)CCc1ccccc1.O=C(O)c1ccccc1C(=O)O[C@H](CO)CCc1ccccc1,,Mw,53200,0.99005,g/mol,"Li, J., Ren, B. H., Wan, Z. Q., Chen, S. Y., Liu, Y., Ren, W. M., & Lu, X. B. (2019). Enantioselective Resolution Copolymerization of Racemic Epoxides and Anhydrides: Efficient Approach for Stereoregular Polyesters and Chiral Epoxides. Journal of the American Chemical Society, 141(22), 8937‚Äö√Ñ√∂‚àö√ë‚àö¬®8942. https://doi.org/10.1021/jacs.9b02722",10.1021/jacs.9b02722,Table 1.14,,ester_stereo
Poly(BBO-co-PA),BBO.PA,O=C(O)c1ccccc1C(=O)O[C@@H](CO)CCc1ccccc1.O=C(O)c1ccccc1C(=O)O[C@H](CO)CCc1ccccc1,,PDI,1.14,0.99005,,"Li, J., Ren, B. H., Wan, Z. Q., Chen, S. Y., Liu, Y., Ren, W. M., & Lu, X. B. (2019). Enantioselective Resolution Copolymerization of Racemic Epoxides and Anhydrides: Efficient Approach for Stereoregular Polyesters and Chiral Epoxides. Journal of the American Chemical Society, 141(22), 8937‚Äö√Ñ√∂‚àö√ë‚àö¬®8942. https://doi.org/10.1021/jacs.9b02722",10.1021/jacs.9b02722,Table 1.14,,ester_stereo
Poly(BBO-co-PA),BBO.PA,O=C(O)c1ccccc1C(=O)O[C@@H](CO)CCc1ccccc1.O=C(O)c1ccccc1C(=O)O[C@H](CO)CCc1ccccc1,,Tg,72,0.99005,C,"Li, J., Ren, B. H., Wan, Z. Q., Chen, S. Y., Liu, Y., Ren, W. M., & Lu, X. B. (2019). Enantioselective Resolution Copolymerization of Racemic Epoxides and Anhydrides: Efficient Approach for Stereoregular Polyesters and Chiral Epoxides. Journal of the American Chemical Society, 141(22), 8937‚Äö√Ñ√∂‚àö√ë‚àö¬®8942. https://doi.org/10.1021/jacs.9b02722",10.1021/jacs.9b02722,Table 1.14,,ester_stereo
Poly(ECH-co-PA),ECH.PA,O=C(O)c1ccccc1C(=O)O[C@@H](CO)CCl.O=C(O)c1ccccc1C(=O)O[C@H](CO)CCl,,Mn,26800,0.69845,g/mol,"Li, J., Ren, B. H., Wan, Z. Q., Chen, S. Y., Liu, Y., Ren, W. M., & Lu, X. B. (2019). Enantioselective Resolution Copolymerization of Racemic Epoxides and Anhydrides: Efficient Approach for Stereoregular Polyesters and Chiral Epoxides. Journal of the American Chemical Society, 141(22), 8937‚Äö√Ñ√∂‚àö√ë‚àö¬®8942. https://doi.org/10.1021/jacs.9b02722",10.1021/jacs.9b02722,Table 1.15,,ester_stereo
Poly(ECH-co-PA),ECH.PA,O=C(O)c1ccccc1C(=O)O[C@@H](CO)CCl.O=C(O)c1ccccc1C(=O)O[C@H](CO)CCl,,Mw,33200,0.69845,g/mol,"Li, J., Ren, B. H., Wan, Z. Q., Chen, S. Y., Liu, Y., Ren, W. M., & Lu, X. B. (2019). Enantioselective Resolution Copolymerization of Racemic Epoxides and Anhydrides: Efficient Approach for Stereoregular Polyesters and Chiral Epoxides. Journal of the American Chemical Society, 141(22), 8937‚Äö√Ñ√∂‚àö√ë‚àö¬®8942. https://doi.org/10.1021/jacs.9b02722",10.1021/jacs.9b02722,Table 1.15,,ester_stereo
Poly(ECH-co-PA),ECH.PA,O=C(O)c1ccccc1C(=O)O[C@@H](CO)CCl.O=C(O)c1ccccc1C(=O)O[C@H](CO)CCl,,PDI,1.24,0.69845,,"Li, J., Ren, B. H., Wan, Z. Q., Chen, S. Y., Liu, Y., Ren, W. M., & Lu, X. B. (2019). Enantioselective Resolution Copolymerization of Racemic Epoxides and Anhydrides: Efficient Approach for Stereoregular Polyesters and Chiral Epoxides. Journal of the American Chemical Society, 141(22), 8937‚Äö√Ñ√∂‚àö√ë‚àö¬®8942. https://doi.org/10.1021/jacs.9b02722",10.1021/jacs.9b02722,Table 1.15,,ester_stereo
Poly(ECH-co-PA),ECH.PA,O=C(O)c1ccccc1C(=O)O[C@@H](CO)CCl.O=C(O)c1ccccc1C(=O)O[C@H](CO)CCl,,Tg,57,0.69845,C,"Li, J., Ren, B. H., Wan, Z. Q., Chen, S. Y., Liu, Y., Ren, W. M., & Lu, X. B. (2019). Enantioselective Resolution Copolymerization of Racemic Epoxides and Anhydrides: Efficient Approach for Stereoregular Polyesters and Chiral Epoxides. Journal of the American Chemical Society, 141(22), 8937‚Äö√Ñ√∂‚àö√ë‚àö¬®8942. https://doi.org/10.1021/jacs.9b02722",10.1021/jacs.9b02722,Table 1.15,,ester_stereo
Poly(ECH-co-PA),ECH.PA,O=C(O)c1ccccc1C(=O)O[C@@H](CO)CCl.O=C(O)c1ccccc1C(=O)O[C@H](CO)CCl,,Tm,105,0.69845,C,"Li, J., Ren, B. H., Wan, Z. Q., Chen, S. Y., Liu, Y., Ren, W. M., & Lu, X. B. (2019). Enantioselective Resolution Copolymerization of Racemic Epoxides and Anhydrides: Efficient Approach for Stereoregular Polyesters and Chiral Epoxides. Journal of the American Chemical Society, 141(22), 8937‚Äö√Ñ√∂‚àö√ë‚àö¬®8942. https://doi.org/10.1021/jacs.9b02722",10.1021/jacs.9b02722,Table 1.15,,ester_stereo
Poly(SO-co-PA),SO.PA,O=C(O)c1ccccc1C(=O)O[C@@H](CO)c1ccccc1.O=C(O)c1ccccc1C(=O)O[C@H](CO)c1ccccc1,,Mn,18300,0.8362,g/mol,"Li, J., Ren, B. H., Wan, Z. Q., Chen, S. Y., Liu, Y., Ren, W. M., & Lu, X. B. (2019). Enantioselective Resolution Copolymerization of Racemic Epoxides and Anhydrides: Efficient Approach for Stereoregular Polyesters and Chiral Epoxides. Journal of the American Chemical Society, 141(22), 8937‚Äö√Ñ√∂‚àö√ë‚àö¬®8942. https://doi.org/10.1021/jacs.9b02722",10.1021/jacs.9b02722,Table 1.16,,ester_stereo
Poly(SO-co-PA),SO.PA,O=C(O)c1ccccc1C(=O)O[C@@H](CO)c1ccccc1.O=C(O)c1ccccc1C(=O)O[C@H](CO)c1ccccc1,,Mw,21600,0.8362,g/mol,"Li, J., Ren, B. H., Wan, Z. Q., Chen, S. Y., Liu, Y., Ren, W. M., & Lu, X. B. (2019). Enantioselective Resolution Copolymerization of Racemic Epoxides and Anhydrides: Efficient Approach for Stereoregular Polyesters and Chiral Epoxides. Journal of the American Chemical Society, 141(22), 8937‚Äö√Ñ√∂‚àö√ë‚àö¬®8942. https://doi.org/10.1021/jacs.9b02722",10.1021/jacs.9b02722,Table 1.16,,ester_stereo
Poly(SO-co-PA),SO.PA,O=C(O)c1ccccc1C(=O)O[C@@H](CO)c1ccccc1.O=C(O)c1ccccc1C(=O)O[C@H](CO)c1ccccc1,,PDI,1.18,0.8362,,"Li, J., Ren, B. H., Wan, Z. Q., Chen, S. Y., Liu, Y., Ren, W. M., & Lu, X. B. (2019). Enantioselective Resolution Copolymerization of Racemic Epoxides and Anhydrides: Efficient Approach for Stereoregular Polyesters and Chiral Epoxides. Journal of the American Chemical Society, 141(22), 8937‚Äö√Ñ√∂‚àö√ë‚àö¬®8942. https://doi.org/10.1021/jacs.9b02722",10.1021/jacs.9b02722,Table 1.16,,ester_stereo
Poly(SO-co-PA),SO.PA,O=C(O)c1ccccc1C(=O)O[C@@H](CO)c1ccccc1.O=C(O)c1ccccc1C(=O)O[C@H](CO)c1ccccc1,,Tm,160,0.8362,C,"Li, J., Ren, B. H., Wan, Z. Q., Chen, S. Y., Liu, Y., Ren, W. M., & Lu, X. B. (2019). Enantioselective Resolution Copolymerization of Racemic Epoxides and Anhydrides: Efficient Approach for Stereoregular Polyesters and Chiral Epoxides. Journal of the American Chemical Society, 141(22), 8937‚Äö√Ñ√∂‚àö√ë‚àö¬®8942. https://doi.org/10.1021/jacs.9b02722",10.1021/jacs.9b02722,Table 1.16,,ester_stereo
Poly(PGE-co-NA),PGE.NA,O=C(O)c1cc2ccccc2cc1C(=O)O[C@@H](CO)COc1ccccc1.O=C(O)c1cc2ccccc2cc1C(=O)O[C@H](CO)COc1ccccc1,,Mn,51400,0.95125,g/mol,"Li, J., Ren, B. H., Wan, Z. Q., Chen, S. Y., Liu, Y., Ren, W. M., & Lu, X. B. (2019). Enantioselective Resolution Copolymerization of Racemic Epoxides and Anhydrides: Efficient Approach for Stereoregular Polyesters and Chiral Epoxides. Journal of the American Chemical Society, 141(22), 8937‚Äö√Ñ√∂‚àö√ë‚àö¬®8942. https://doi.org/10.1021/jacs.9b02722",10.1021/jacs.9b02722,Table 1.17,,ester_stereo
Poly(PGE-co-NA),PGE.NA,O=C(O)c1cc2ccccc2cc1C(=O)O[C@@H](CO)COc1ccccc1.O=C(O)c1cc2ccccc2cc1C(=O)O[C@H](CO)COc1ccccc1,,Mw,60138,0.95125,g/mol,"Li, J., Ren, B. H., Wan, Z. Q., Chen, S. Y., Liu, Y., Ren, W. M., & Lu, X. B. (2019). Enantioselective Resolution Copolymerization of Racemic Epoxides and Anhydrides: Efficient Approach for Stereoregular Polyesters and Chiral Epoxides. Journal of the American Chemical Society, 141(22), 8937‚Äö√Ñ√∂‚àö√ë‚àö¬®8942. https://doi.org/10.1021/jacs.9b02722",10.1021/jacs.9b02722,Table 1.17,,ester_stereo
Poly(PGE-co-NA),PGE.NA,O=C(O)c1cc2ccccc2cc1C(=O)O[C@@H](CO)COc1ccccc1.O=C(O)c1cc2ccccc2cc1C(=O)O[C@H](CO)COc1ccccc1,,PDI,1.17,0.95125,,"Li, J., Ren, B. H., Wan, Z. Q., Chen, S. Y., Liu, Y., Ren, W. M., & Lu, X. B. (2019). Enantioselective Resolution Copolymerization of Racemic Epoxides and Anhydrides: Efficient Approach for Stereoregular Polyesters and Chiral Epoxides. Journal of the American Chemical Society, 141(22), 8937‚Äö√Ñ√∂‚àö√ë‚àö¬®8942. https://doi.org/10.1021/jacs.9b02722",10.1021/jacs.9b02722,Table 1.17,,ester_stereo
Poly(PGE-co-NA),PGE.NA,O=C(O)c1cc2ccccc2cc1C(=O)O[C@@H](CO)COc1ccccc1.O=C(O)c1cc2ccccc2cc1C(=O)O[C@H](CO)COc1ccccc1,,Tm,127,0.95125,C,"Li, J., Ren, B. H., Wan, Z. Q., Chen, S. Y., Liu, Y., Ren, W. M., & Lu, X. B. (2019). Enantioselective Resolution Copolymerization of Racemic Epoxides and Anhydrides: Efficient Approach for Stereoregular Polyesters and Chiral Epoxides. Journal of the American Chemical Society, 141(22), 8937‚Äö√Ñ√∂‚àö√ë‚àö¬®8942. https://doi.org/10.1021/jacs.9b02722",10.1021/jacs.9b02722,Table 1.17,,ester_stereo
"Poly(PGE-co-4,5-DMPA)","PGE.4,5-DMPA",Cc1cc(C(=O)O)c(C(=O)O[C@@H](CO)COc2ccccc2)cc1C.Cc1cc(C(=O)O)c(C(=O)O[C@H](CO)COc2ccccc2)cc1C,,Mn,59200,0.93245,g/mol,"Li, J., Ren, B. H., Wan, Z. Q., Chen, S. Y., Liu, Y., Ren, W. M., & Lu, X. B. (2019). Enantioselective Resolution Copolymerization of Racemic Epoxides and Anhydrides: Efficient Approach for Stereoregular Polyesters and Chiral Epoxides. Journal of the American Chemical Society, 141(22), 8937‚Äö√Ñ√∂‚àö√ë‚àö¬®8942. https://doi.org/10.1021/jacs.9b02722",10.1021/jacs.9b02722,Table 1.18,,ester_stereo
"Poly(PGE-co-4,5-DMPA)","PGE.4,5-DMPA",Cc1cc(C(=O)O)c(C(=O)O[C@@H](CO)COc2ccccc2)cc1C.Cc1cc(C(=O)O)c(C(=O)O[C@H](CO)COc2ccccc2)cc1C,,Mw,65700,0.93245,g/mol,"Li, J., Ren, B. H., Wan, Z. Q., Chen, S. Y., Liu, Y., Ren, W. M., & Lu, X. B. (2019). Enantioselective Resolution Copolymerization of Racemic Epoxides and Anhydrides: Efficient Approach for Stereoregular Polyesters and Chiral Epoxides. Journal of the American Chemical Society, 141(22), 8937‚Äö√Ñ√∂‚àö√ë‚àö¬®8942. https://doi.org/10.1021/jacs.9b02722",10.1021/jacs.9b02722,Table 1.18,,ester_stereo
"Poly(PGE-co-4,5-DMPA)","PGE.4,5-DMPA",Cc1cc(C(=O)O)c(C(=O)O[C@@H](CO)COc2ccccc2)cc1C.Cc1cc(C(=O)O)c(C(=O)O[C@H](CO)COc2ccccc2)cc1C,,PDI,1.11,0.93245,,"Li, J., Ren, B. H., Wan, Z. Q., Chen, S. Y., Liu, Y., Ren, W. M., & Lu, X. B. (2019). Enantioselective Resolution Copolymerization of Racemic Epoxides and Anhydrides: Efficient Approach for Stereoregular Polyesters and Chiral Epoxides. Journal of the American Chemical Society, 141(22), 8937‚Äö√Ñ√∂‚àö√ë‚àö¬®8942. https://doi.org/10.1021/jacs.9b02722",10.1021/jacs.9b02722,Table 1.18,,ester_stereo
"Poly(PGE-co-4,5-DMPA)","PGE.4,5-DMPA",Cc1cc(C(=O)O)c(C(=O)O[C@@H](CO)COc2ccccc2)cc1C.Cc1cc(C(=O)O)c(C(=O)O[C@H](CO)COc2ccccc2)cc1C,,Tg,78,0.93245,C,"Li, J., Ren, B. H., Wan, Z. Q., Chen, S. Y., Liu, Y., Ren, W. M., & Lu, X. B. (2019). Enantioselective Resolution Copolymerization of Racemic Epoxides and Anhydrides: Efficient Approach for Stereoregular Polyesters and Chiral Epoxides. Journal of the American Chemical Society, 141(22), 8937‚Äö√Ñ√∂‚àö√ë‚àö¬®8942. https://doi.org/10.1021/jacs.9b02722",10.1021/jacs.9b02722,Table 1.18,,ester_stereo
Poly(PGE-co-MA),PGE.MA,O=C(O)/C=C\C(=O)O[C@@H](CO)COc1ccccc1.O=C(O)/C=C\C(=O)O[C@H](CO)COc1ccccc1,,Mn,35400,0.60125,g/mol,"Li, J., Ren, B. H., Wan, Z. Q., Chen, S. Y., Liu, Y., Ren, W. M., & Lu, X. B. (2019). Enantioselective Resolution Copolymerization of Racemic Epoxides and Anhydrides: Efficient Approach for Stereoregular Polyesters and Chiral Epoxides. Journal of the American Chemical Society, 141(22), 8937‚Äö√Ñ√∂‚àö√ë‚àö¬®8942. https://doi.org/10.1021/jacs.9b02722",10.1021/jacs.9b02722,Table 1.19,,ester_stereo
Poly(PGE-co-MA),PGE.MA,O=C(O)/C=C\C(=O)O[C@@H](CO)COc1ccccc1.O=C(O)/C=C\C(=O)O[C@H](CO)COc1ccccc1,,Mw,45000,0.60125,g/mol,"Li, J., Ren, B. H., Wan, Z. Q., Chen, S. Y., Liu, Y., Ren, W. M., & Lu, X. B. (2019). Enantioselective Resolution Copolymerization of Racemic Epoxides and Anhydrides: Efficient Approach for Stereoregular Polyesters and Chiral Epoxides. Journal of the American Chemical Society, 141(22), 8937‚Äö√Ñ√∂‚àö√ë‚àö¬®8942. https://doi.org/10.1021/jacs.9b02722",10.1021/jacs.9b02722,Table 1.19,,ester_stereo
Poly(PGE-co-MA),PGE.MA,O=C(O)/C=C\C(=O)O[C@@H](CO)COc1ccccc1.O=C(O)/C=C\C(=O)O[C@H](CO)COc1ccccc1,,PDI,1.27,0.60125,,"Li, J., Ren, B. H., Wan, Z. Q., Chen, S. Y., Liu, Y., Ren, W. M., & Lu, X. B. (2019). Enantioselective Resolution Copolymerization of Racemic Epoxides and Anhydrides: Efficient Approach for Stereoregular Polyesters and Chiral Epoxides. Journal of the American Chemical Society, 141(22), 8937‚Äö√Ñ√∂‚àö√ë‚àö¬®8942. https://doi.org/10.1021/jacs.9b02722",10.1021/jacs.9b02722,Table 1.19,,ester_stereo
Poly(PGE-co-MA),PGE.MA,O=C(O)/C=C\C(=O)O[C@@H](CO)COc1ccccc1.O=C(O)/C=C\C(=O)O[C@H](CO)COc1ccccc1,,Tg,42,0.60125,C,"Li, J., Ren, B. H., Wan, Z. Q., Chen, S. Y., Liu, Y., Ren, W. M., & Lu, X. B. (2019). Enantioselective Resolution Copolymerization of Racemic Epoxides and Anhydrides: Efficient Approach for Stereoregular Polyesters and Chiral Epoxides. Journal of the American Chemical Society, 141(22), 8937‚Äö√Ñ√∂‚àö√ë‚àö¬®8942. https://doi.org/10.1021/jacs.9b02722",10.1021/jacs.9b02722,Table 1.19,,ester_stereo
Poly(PO-co-PA),PO.PA,C[C@@H](CO)OC(=O)c1ccccc1C(=O)O.C[C@H](CO)OC(=O)c1ccccc1C(=O)O,,Mn,4500,0.95125,g/mol,"Li, J., Ren, B. H., Wan, Z. Q., Chen, S. Y., Liu, Y., Ren, W. M., & Lu, X. B. (2019). Enantioselective Resolution Copolymerization of Racemic Epoxides and Anhydrides: Efficient Approach for Stereoregular Polyesters and Chiral Epoxides. Journal of the American Chemical Society, 141(22), 8937‚Äö√Ñ√∂‚àö√ë‚àö¬®8942. https://doi.org/10.1021/jacs.9b02722",10.1021/jacs.9b02722,Table 1.2,,ester_stereo
Poly(PO-co-PA),PO.PA,C[C@@H](CO)OC(=O)c1ccccc1C(=O)O.C[C@H](CO)OC(=O)c1ccccc1C(=O)O,,Mw,4860,0.95125,g/mol,"Li, J., Ren, B. H., Wan, Z. Q., Chen, S. Y., Liu, Y., Ren, W. M., & Lu, X. B. (2019). Enantioselective Resolution Copolymerization of Racemic Epoxides and Anhydrides: Efficient Approach for Stereoregular Polyesters and Chiral Epoxides. Journal of the American Chemical Society, 141(22), 8937‚Äö√Ñ√∂‚àö√ë‚àö¬®8942. https://doi.org/10.1021/jacs.9b02722",10.1021/jacs.9b02722,Table 1.2,,ester_stereo
Poly(PO-co-PA),PO.PA,C[C@@H](CO)OC(=O)c1ccccc1C(=O)O.C[C@H](CO)OC(=O)c1ccccc1C(=O)O,,PDI,1.08,0.95125,,"Li, J., Ren, B. H., Wan, Z. Q., Chen, S. Y., Liu, Y., Ren, W. M., & Lu, X. B. (2019). Enantioselective Resolution Copolymerization of Racemic Epoxides and Anhydrides: Efficient Approach for Stereoregular Polyesters and Chiral Epoxides. Journal of the American Chemical Society, 141(22), 8937‚Äö√Ñ√∂‚àö√ë‚àö¬®8942. https://doi.org/10.1021/jacs.9b02722",10.1021/jacs.9b02722,Table 1.2,,ester_stereo
Poly(PO-co-PA),PO.PA,C[C@@H](CO)OC(=O)c1ccccc1C(=O)O.C[C@H](CO)OC(=O)c1ccccc1C(=O)O,,Tm,101,0.95125,C,"Li, J., Ren, B. H., Wan, Z. Q., Chen, S. Y., Liu, Y., Ren, W. M., & Lu, X. B. (2019). Enantioselective Resolution Copolymerization of Racemic Epoxides and Anhydrides: Efficient Approach for Stereoregular Polyesters and Chiral Epoxides. Journal of the American Chemical Society, 141(22), 8937‚Äö√Ñ√∂‚àö√ë‚àö¬®8942. https://doi.org/10.1021/jacs.9b02722",10.1021/jacs.9b02722,Table 1.2,,ester_stereo
Poly(PGE-co-SA),PGE.SA,C[C@@H](CO)OC(=O)CCC(=O)O.C[C@H](CO)OC(=O)CCC(=O)O,,Mn,30600,0.53125,g/mol,"Li, J., Ren, B. H., Wan, Z. Q., Chen, S. Y., Liu, Y., Ren, W. M., & Lu, X. B. (2019). Enantioselective Resolution Copolymerization of Racemic Epoxides and Anhydrides: Efficient Approach for Stereoregular Polyesters and Chiral Epoxides. Journal of the American Chemical Society, 141(22), 8937‚Äö√Ñ√∂‚àö√ë‚àö¬®8942. https://doi.org/10.1021/jacs.9b02722",10.1021/jacs.9b02722,Table 1.20,,ester_stereo
Poly(PGE-co-SA),PGE.SA,C[C@@H](CO)OC(=O)CCC(=O)O.C[C@H](CO)OC(=O)CCC(=O)O,,Mw,38300,0.53125,g/mol,"Li, J., Ren, B. H., Wan, Z. Q., Chen, S. Y., Liu, Y., Ren, W. M., & Lu, X. B. (2019). Enantioselective Resolution Copolymerization of Racemic Epoxides and Anhydrides: Efficient Approach for Stereoregular Polyesters and Chiral Epoxides. Journal of the American Chemical Society, 141(22), 8937‚Äö√Ñ√∂‚àö√ë‚àö¬®8942. https://doi.org/10.1021/jacs.9b02722",10.1021/jacs.9b02722,Table 1.20,,ester_stereo
Poly(PGE-co-SA),PGE.SA,C[C@@H](CO)OC(=O)CCC(=O)O.C[C@H](CO)OC(=O)CCC(=O)O,,PDI,1.25,0.53125,,"Li, J., Ren, B. H., Wan, Z. Q., Chen, S. Y., Liu, Y., Ren, W. M., & Lu, X. B. (2019). Enantioselective Resolution Copolymerization of Racemic Epoxides and Anhydrides: Efficient Approach for Stereoregular Polyesters and Chiral Epoxides. Journal of the American Chemical Society, 141(22), 8937‚Äö√Ñ√∂‚àö√ë‚àö¬®8942. https://doi.org/10.1021/jacs.9b02722",10.1021/jacs.9b02722,Table 1.20,,ester_stereo
Poly(PGE-co-SA),PGE.SA,C[C@@H](CO)OC(=O)CCC(=O)O.C[C@H](CO)OC(=O)CCC(=O)O,,Tg,12,0.53125,C,"Li, J., Ren, B. H., Wan, Z. Q., Chen, S. Y., Liu, Y., Ren, W. M., & Lu, X. B. (2019). Enantioselective Resolution Copolymerization of Racemic Epoxides and Anhydrides: Efficient Approach for Stereoregular Polyesters and Chiral Epoxides. Journal of the American Chemical Society, 141(22), 8937‚Äö√Ñ√∂‚àö√ë‚àö¬®8942. https://doi.org/10.1021/jacs.9b02722",10.1021/jacs.9b02722,Table 1.20,,ester_stereo
Poly(PGE-co-MA),PGE.MA,O=C(O)/C=C\C(=O)O[C@@H](CO)COc1ccccc1.O=C(O)/C=C\C(=O)O[C@H](CO)COc1ccccc1,,Mn,9200,0.93245,g/mol,"Li, J., Ren, B. H., Wan, Z. Q., Chen, S. Y., Liu, Y., Ren, W. M., & Lu, X. B. (2019). Enantioselective Resolution Copolymerization of Racemic Epoxides and Anhydrides: Efficient Approach for Stereoregular Polyesters and Chiral Epoxides. Journal of the American Chemical Society, 141(22), 8937‚Äö√Ñ√∂‚àö√ë‚àö¬®8942. https://doi.org/10.1021/jacs.9b02722",10.1021/jacs.9b02722,Table 1.21,,ester_stereo
Poly(PGE-co-MA),PGE.MA,O=C(O)/C=C\C(=O)O[C@@H](CO)COc1ccccc1.O=C(O)/C=C\C(=O)O[C@H](CO)COc1ccccc1,,Mw,11200,0.93245,g/mol,"Li, J., Ren, B. H., Wan, Z. Q., Chen, S. Y., Liu, Y., Ren, W. M., & Lu, X. B. (2019). Enantioselective Resolution Copolymerization of Racemic Epoxides and Anhydrides: Efficient Approach for Stereoregular Polyesters and Chiral Epoxides. Journal of the American Chemical Society, 141(22), 8937‚Äö√Ñ√∂‚àö√ë‚àö¬®8942. https://doi.org/10.1021/jacs.9b02722",10.1021/jacs.9b02722,Table 1.21,,ester_stereo
Poly(PGE-co-MA),PGE.MA,O=C(O)/C=C\C(=O)O[C@@H](CO)COc1ccccc1.O=C(O)/C=C\C(=O)O[C@H](CO)COc1ccccc1,,PDI,1.22,0.93245,,"Li, J., Ren, B. H., Wan, Z. Q., Chen, S. Y., Liu, Y., Ren, W. M., & Lu, X. B. (2019). Enantioselective Resolution Copolymerization of Racemic Epoxides and Anhydrides: Efficient Approach for Stereoregular Polyesters and Chiral Epoxides. Journal of the American Chemical Society, 141(22), 8937‚Äö√Ñ√∂‚àö√ë‚àö¬®8942. https://doi.org/10.1021/jacs.9b02722",10.1021/jacs.9b02722,Table 1.21,,ester_stereo
Poly(PGE-co-MA),PGE.MA,O=C(O)/C=C\C(=O)O[C@@H](CO)COc1ccccc1.O=C(O)/C=C\C(=O)O[C@H](CO)COc1ccccc1,,Tm,130,0.93245,C,"Li, J., Ren, B. H., Wan, Z. Q., Chen, S. Y., Liu, Y., Ren, W. M., & Lu, X. B. (2019). Enantioselective Resolution Copolymerization of Racemic Epoxides and Anhydrides: Efficient Approach for Stereoregular Polyesters and Chiral Epoxides. Journal of the American Chemical Society, 141(22), 8937‚Äö√Ñ√∂‚àö√ë‚àö¬®8942. https://doi.org/10.1021/jacs.9b02722",10.1021/jacs.9b02722,Table 1.21,,ester_stereo
Poly(PO-co-MA),PO.MA,C[C@@H](CO)OC(=O)/C=C\C(=O)O.C[C@H](CO)OC(=O)/C=C\C(=O)O,,Mn,1800,0.99005,g/mol,"Li, J., Ren, B. H., Wan, Z. Q., Chen, S. Y., Liu, Y., Ren, W. M., & Lu, X. B. (2019). Enantioselective Resolution Copolymerization of Racemic Epoxides and Anhydrides: Efficient Approach for Stereoregular Polyesters and Chiral Epoxides. Journal of the American Chemical Society, 141(22), 8937‚Äö√Ñ√∂‚àö√ë‚àö¬®8942. https://doi.org/10.1021/jacs.9b02722",10.1021/jacs.9b02722,Table 1.22,,ester_stereo
Poly(PO-co-MA),PO.MA,C[C@@H](CO)OC(=O)/C=C\C(=O)O.C[C@H](CO)OC(=O)/C=C\C(=O)O,,Mw,2210,0.99005,g/mol,"Li, J., Ren, B. H., Wan, Z. Q., Chen, S. Y., Liu, Y., Ren, W. M., & Lu, X. B. (2019). Enantioselective Resolution Copolymerization of Racemic Epoxides and Anhydrides: Efficient Approach for Stereoregular Polyesters and Chiral Epoxides. Journal of the American Chemical Society, 141(22), 8937‚Äö√Ñ√∂‚àö√ë‚àö¬®8942. https://doi.org/10.1021/jacs.9b02722",10.1021/jacs.9b02722,Table 1.22,,ester_stereo
Poly(PO-co-MA),PO.MA,C[C@@H](CO)OC(=O)/C=C\C(=O)O.C[C@H](CO)OC(=O)/C=C\C(=O)O,,PDI,1.23,0.99005,,"Li, J., Ren, B. H., Wan, Z. Q., Chen, S. Y., Liu, Y., Ren, W. M., & Lu, X. B. (2019). Enantioselective Resolution Copolymerization of Racemic Epoxides and Anhydrides: Efficient Approach for Stereoregular Polyesters and Chiral Epoxides. Journal of the American Chemical Society, 141(22), 8937‚Äö√Ñ√∂‚àö√ë‚àö¬®8942. https://doi.org/10.1021/jacs.9b02722",10.1021/jacs.9b02722,Table 1.22,,ester_stereo
Poly(PO-co-MA),PO.MA,C[C@@H](CO)OC(=O)/C=C\C(=O)O.C[C@H](CO)OC(=O)/C=C\C(=O)O,,Tg,33,0.99005,C,"Li, J., Ren, B. H., Wan, Z. Q., Chen, S. Y., Liu, Y., Ren, W. M., & Lu, X. B. (2019). Enantioselective Resolution Copolymerization of Racemic Epoxides and Anhydrides: Efficient Approach for Stereoregular Polyesters and Chiral Epoxides. Journal of the American Chemical Society, 141(22), 8937‚Äö√Ñ√∂‚àö√ë‚àö¬®8942. https://doi.org/10.1021/jacs.9b02722",10.1021/jacs.9b02722,Table 1.22,,ester_stereo
Poly(1-NGE-co-MA),1-NGE.MA,O=C(O)/C=C\C(=O)O[C@@H](CO)COc1cccc2ccccc12.O=C(O)/C=C\C(=O)O[C@H](CO)COc1cccc2ccccc12,,Mn,10400,0.99005,g/mol,"Li, J., Ren, B. H., Wan, Z. Q., Chen, S. Y., Liu, Y., Ren, W. M., & Lu, X. B. (2019). Enantioselective Resolution Copolymerization of Racemic Epoxides and Anhydrides: Efficient Approach for Stereoregular Polyesters and Chiral Epoxides. Journal of the American Chemical Society, 141(22), 8937‚Äö√Ñ√∂‚àö√ë‚àö¬®8942. https://doi.org/10.1021/jacs.9b02722",10.1021/jacs.9b02722,Table 1.23,,ester_stereo
Poly(1-NGE-co-MA),1-NGE.MA,O=C(O)/C=C\C(=O)O[C@@H](CO)COc1cccc2ccccc12.O=C(O)/C=C\C(=O)O[C@H](CO)COc1cccc2ccccc12,,Mw,13000,0.99005,g/mol,"Li, J., Ren, B. H., Wan, Z. Q., Chen, S. Y., Liu, Y., Ren, W. M., & Lu, X. B. (2019). Enantioselective Resolution Copolymerization of Racemic Epoxides and Anhydrides: Efficient Approach for Stereoregular Polyesters and Chiral Epoxides. Journal of the American Chemical Society, 141(22), 8937‚Äö√Ñ√∂‚àö√ë‚àö¬®8942. https://doi.org/10.1021/jacs.9b02722",10.1021/jacs.9b02722,Table 1.23,,ester_stereo
Poly(1-NGE-co-MA),1-NGE.MA,O=C(O)/C=C\C(=O)O[C@@H](CO)COc1cccc2ccccc12.O=C(O)/C=C\C(=O)O[C@H](CO)COc1cccc2ccccc12,,PDI,1.25,0.99005,,"Li, J., Ren, B. H., Wan, Z. Q., Chen, S. Y., Liu, Y., Ren, W. M., & Lu, X. B. (2019). Enantioselective Resolution Copolymerization of Racemic Epoxides and Anhydrides: Efficient Approach for Stereoregular Polyesters and Chiral Epoxides. Journal of the American Chemical Society, 141(22), 8937‚Äö√Ñ√∂‚àö√ë‚àö¬®8942. https://doi.org/10.1021/jacs.9b02722",10.1021/jacs.9b02722,Table 1.23,,ester_stereo
Poly(1-NGE-co-MA),1-NGE.MA,O=C(O)/C=C\C(=O)O[C@@H](CO)COc1cccc2ccccc12.O=C(O)/C=C\C(=O)O[C@H](CO)COc1cccc2ccccc12,,Tg,74,0.99005,C,"Li, J., Ren, B. H., Wan, Z. Q., Chen, S. Y., Liu, Y., Ren, W. M., & Lu, X. B. (2019). Enantioselective Resolution Copolymerization of Racemic Epoxides and Anhydrides: Efficient Approach for Stereoregular Polyesters and Chiral Epoxides. Journal of the American Chemical Society, 141(22), 8937‚Äö√Ñ√∂‚àö√ë‚àö¬®8942. https://doi.org/10.1021/jacs.9b02722",10.1021/jacs.9b02722,Table 1.23,,ester_stereo
Poly(2-NGE-co-MA),2-NGE.MA,O=C(O)/C=C\C(=O)O[C@@H](CO)COc1ccc2ccccc2c1.O=C(O)/C=C\C(=O)O[C@H](CO)COc1ccc2ccccc2c1,,Mn,11300,0.99005,g/mol,"Li, J., Ren, B. H., Wan, Z. Q., Chen, S. Y., Liu, Y., Ren, W. M., & Lu, X. B. (2019). Enantioselective Resolution Copolymerization of Racemic Epoxides and Anhydrides: Efficient Approach for Stereoregular Polyesters and Chiral Epoxides. Journal of the American Chemical Society, 141(22), 8937‚Äö√Ñ√∂‚àö√ë‚àö¬®8942. https://doi.org/10.1021/jacs.9b02722",10.1021/jacs.9b02722,Table 1.24,,ester_stereo
Poly(2-NGE-co-MA),2-NGE.MA,O=C(O)/C=C\C(=O)O[C@@H](CO)COc1ccc2ccccc2c1.O=C(O)/C=C\C(=O)O[C@H](CO)COc1ccc2ccccc2c1,,Mw,14000,0.99005,g/mol,"Li, J., Ren, B. H., Wan, Z. Q., Chen, S. Y., Liu, Y., Ren, W. M., & Lu, X. B. (2019). Enantioselective Resolution Copolymerization of Racemic Epoxides and Anhydrides: Efficient Approach for Stereoregular Polyesters and Chiral Epoxides. Journal of the American Chemical Society, 141(22), 8937‚Äö√Ñ√∂‚àö√ë‚àö¬®8942. https://doi.org/10.1021/jacs.9b02722",10.1021/jacs.9b02722,Table 1.24,,ester_stereo
Poly(2-NGE-co-MA),2-NGE.MA,O=C(O)/C=C\C(=O)O[C@@H](CO)COc1ccc2ccccc2c1.O=C(O)/C=C\C(=O)O[C@H](CO)COc1ccc2ccccc2c1,,PDI,1.24,0.99005,,"Li, J., Ren, B. H., Wan, Z. Q., Chen, S. Y., Liu, Y., Ren, W. M., & Lu, X. B. (2019). Enantioselective Resolution Copolymerization of Racemic Epoxides and Anhydrides: Efficient Approach for Stereoregular Polyesters and Chiral Epoxides. Journal of the American Chemical Society, 141(22), 8937‚Äö√Ñ√∂‚àö√ë‚àö¬®8942. https://doi.org/10.1021/jacs.9b02722",10.1021/jacs.9b02722,Table 1.24,,ester_stereo
Poly(2-NGE-co-MA),2-NGE.MA,O=C(O)/C=C\C(=O)O[C@@H](CO)COc1ccc2ccccc2c1.O=C(O)/C=C\C(=O)O[C@H](CO)COc1ccc2ccccc2c1,,Tm,93,0.99005,C,"Li, J., Ren, B. H., Wan, Z. Q., Chen, S. Y., Liu, Y., Ren, W. M., & Lu, X. B. (2019). Enantioselective Resolution Copolymerization of Racemic Epoxides and Anhydrides: Efficient Approach for Stereoregular Polyesters and Chiral Epoxides. Journal of the American Chemical Society, 141(22), 8937‚Äö√Ñ√∂‚àö√ë‚àö¬®8942. https://doi.org/10.1021/jacs.9b02722",10.1021/jacs.9b02722,Table 1.24,,ester_stereo
Poly(1-NGE-co-SA),1-NGE.SA,O=C(O)CCC(=O)O[C@@H](CO)COc1cccc2ccccc12.O=C(O)CCC(=O)O[C@H](CO)COc1cccc2ccccc12,,Mn,13600,0.8872,g/mol,"Li, J., Ren, B. H., Wan, Z. Q., Chen, S. Y., Liu, Y., Ren, W. M., & Lu, X. B. (2019). Enantioselective Resolution Copolymerization of Racemic Epoxides and Anhydrides: Efficient Approach for Stereoregular Polyesters and Chiral Epoxides. Journal of the American Chemical Society, 141(22), 8937‚Äö√Ñ√∂‚àö√ë‚àö¬®8942. https://doi.org/10.1021/jacs.9b02722",10.1021/jacs.9b02722,Table 1.25,,ester_stereo
Poly(1-NGE-co-SA),1-NGE.SA,O=C(O)CCC(=O)O[C@@H](CO)COc1cccc2ccccc12.O=C(O)CCC(=O)O[C@H](CO)COc1cccc2ccccc12,,Mw,16700,0.8872,g/mol,"Li, J., Ren, B. H., Wan, Z. Q., Chen, S. Y., Liu, Y., Ren, W. M., & Lu, X. B. (2019). Enantioselective Resolution Copolymerization of Racemic Epoxides and Anhydrides: Efficient Approach for Stereoregular Polyesters and Chiral Epoxides. Journal of the American Chemical Society, 141(22), 8937‚Äö√Ñ√∂‚àö√ë‚àö¬®8942. https://doi.org/10.1021/jacs.9b02722",10.1021/jacs.9b02722,Table 1.25,,ester_stereo
Poly(1-NGE-co-SA),1-NGE.SA,O=C(O)CCC(=O)O[C@@H](CO)COc1cccc2ccccc12.O=C(O)CCC(=O)O[C@H](CO)COc1cccc2ccccc12,,PDI,1.23,0.8872,,"Li, J., Ren, B. H., Wan, Z. Q., Chen, S. Y., Liu, Y., Ren, W. M., & Lu, X. B. (2019). Enantioselective Resolution Copolymerization of Racemic Epoxides and Anhydrides: Efficient Approach for Stereoregular Polyesters and Chiral Epoxides. Journal of the American Chemical Society, 141(22), 8937‚Äö√Ñ√∂‚àö√ë‚àö¬®8942. https://doi.org/10.1021/jacs.9b02722",10.1021/jacs.9b02722,Table 1.25,,ester_stereo
Poly(1-NGE-co-SA),1-NGE.SA,O=C(O)CCC(=O)O[C@@H](CO)COc1cccc2ccccc12.O=C(O)CCC(=O)O[C@H](CO)COc1cccc2ccccc12,,Tg,40,0.8872,C,"Li, J., Ren, B. H., Wan, Z. Q., Chen, S. Y., Liu, Y., Ren, W. M., & Lu, X. B. (2019). Enantioselective Resolution Copolymerization of Racemic Epoxides and Anhydrides: Efficient Approach for Stereoregular Polyesters and Chiral Epoxides. Journal of the American Chemical Society, 141(22), 8937‚Äö√Ñ√∂‚àö√ë‚àö¬®8942. https://doi.org/10.1021/jacs.9b02722",10.1021/jacs.9b02722,Table 1.25,,ester_stereo
Poly(2-NGE-co-SA),2-NGE.SA,O=C(O)CCC(=O)O[C@@H](CO)COc1ccc2ccccc2c1.O=C(O)CCC(=O)O[C@H](CO)COc1ccc2ccccc2c1,,Mn,12800,0.99005,g/mol,"Li, J., Ren, B. H., Wan, Z. Q., Chen, S. Y., Liu, Y., Ren, W. M., & Lu, X. B. (2019). Enantioselective Resolution Copolymerization of Racemic Epoxides and Anhydrides: Efficient Approach for Stereoregular Polyesters and Chiral Epoxides. Journal of the American Chemical Society, 141(22), 8937‚Äö√Ñ√∂‚àö√ë‚àö¬®8942. https://doi.org/10.1021/jacs.9b02722",10.1021/jacs.9b02722,Table 1.26,,ester_stereo
Poly(2-NGE-co-SA),2-NGE.SA,O=C(O)CCC(=O)O[C@@H](CO)COc1ccc2ccccc2c1.O=C(O)CCC(=O)O[C@H](CO)COc1ccc2ccccc2c1,,Mw,16512,0.99005,g/mol,"Li, J., Ren, B. H., Wan, Z. Q., Chen, S. Y., Liu, Y., Ren, W. M., & Lu, X. B. (2019). Enantioselective Resolution Copolymerization of Racemic Epoxides and Anhydrides: Efficient Approach for Stereoregular Polyesters and Chiral Epoxides. Journal of the American Chemical Society, 141(22), 8937‚Äö√Ñ√∂‚àö√ë‚àö¬®8942. https://doi.org/10.1021/jacs.9b02722",10.1021/jacs.9b02722,Table 1.26,,ester_stereo
Poly(2-NGE-co-SA),2-NGE.SA,O=C(O)CCC(=O)O[C@@H](CO)COc1ccc2ccccc2c1.O=C(O)CCC(=O)O[C@H](CO)COc1ccc2ccccc2c1,,PDI,1.29,0.99005,,"Li, J., Ren, B. H., Wan, Z. Q., Chen, S. Y., Liu, Y., Ren, W. M., & Lu, X. B. (2019). Enantioselective Resolution Copolymerization of Racemic Epoxides and Anhydrides: Efficient Approach for Stereoregular Polyesters and Chiral Epoxides. Journal of the American Chemical Society, 141(22), 8937‚Äö√Ñ√∂‚àö√ë‚àö¬®8942. https://doi.org/10.1021/jacs.9b02722",10.1021/jacs.9b02722,Table 1.26,,ester_stereo
Poly(2-NGE-co-SA),2-NGE.SA,O=C(O)CCC(=O)O[C@@H](CO)COc1ccc2ccccc2c1.O=C(O)CCC(=O)O[C@H](CO)COc1ccc2ccccc2c1,,Tg,57,0.99005,C,"Li, J., Ren, B. H., Wan, Z. Q., Chen, S. Y., Liu, Y., Ren, W. M., & Lu, X. B. (2019). Enantioselective Resolution Copolymerization of Racemic Epoxides and Anhydrides: Efficient Approach for Stereoregular Polyesters and Chiral Epoxides. Journal of the American Chemical Society, 141(22), 8937‚Äö√Ñ√∂‚àö√ë‚àö¬®8942. https://doi.org/10.1021/jacs.9b02722",10.1021/jacs.9b02722,Table 1.26,,ester_stereo
Poly(2-NGE-co-SA),2-NGE.SA,O=C(O)CCC(=O)O[C@@H](CO)COc1ccc2ccccc2c1.O=C(O)CCC(=O)O[C@H](CO)COc1ccc2ccccc2c1,,Tm,95,0.99005,C,"Li, J., Ren, B. H., Wan, Z. Q., Chen, S. Y., Liu, Y., Ren, W. M., & Lu, X. B. (2019). Enantioselective Resolution Copolymerization of Racemic Epoxides and Anhydrides: Efficient Approach for Stereoregular Polyesters and Chiral Epoxides. Journal of the American Chemical Society, 141(22), 8937‚Äö√Ñ√∂‚àö√ë‚àö¬®8942. https://doi.org/10.1021/jacs.9b02722",10.1021/jacs.9b02722,Table 1.26,,ester_stereo
Poly(PO-co-PA),PO.PA,C[C@@H](CO)OC(=O)c1ccccc1C(=O)O.C[C@H](CO)OC(=O)c1ccccc1C(=O)O,,Mn,9700,0.91405,g/mol,"Li, J., Ren, B. H., Wan, Z. Q., Chen, S. Y., Liu, Y., Ren, W. M., & Lu, X. B. (2019). Enantioselective Resolution Copolymerization of Racemic Epoxides and Anhydrides: Efficient Approach for Stereoregular Polyesters and Chiral Epoxides. Journal of the American Chemical Society, 141(22), 8937‚Äö√Ñ√∂‚àö√ë‚àö¬®8942. https://doi.org/10.1021/jacs.9b02722",10.1021/jacs.9b02722,Table 1.3,,ester_stereo
Poly(PO-co-PA),PO.PA,C[C@@H](CO)OC(=O)c1ccccc1C(=O)O.C[C@H](CO)OC(=O)c1ccccc1C(=O)O,,Mw,11500,0.91405,g/mol,"Li, J., Ren, B. H., Wan, Z. Q., Chen, S. Y., Liu, Y., Ren, W. M., & Lu, X. B. (2019). Enantioselective Resolution Copolymerization of Racemic Epoxides and Anhydrides: Efficient Approach for Stereoregular Polyesters and Chiral Epoxides. Journal of the American Chemical Society, 141(22), 8937‚Äö√Ñ√∂‚àö√ë‚àö¬®8942. https://doi.org/10.1021/jacs.9b02722",10.1021/jacs.9b02722,Table 1.3,,ester_stereo
Poly(PO-co-PA),PO.PA,C[C@@H](CO)OC(=O)c1ccccc1C(=O)O.C[C@H](CO)OC(=O)c1ccccc1C(=O)O,,PDI,1.19,0.91405,,"Li, J., Ren, B. H., Wan, Z. Q., Chen, S. Y., Liu, Y., Ren, W. M., & Lu, X. B. (2019). Enantioselective Resolution Copolymerization of Racemic Epoxides and Anhydrides: Efficient Approach for Stereoregular Polyesters and Chiral Epoxides. Journal of the American Chemical Society, 141(22), 8937‚Äö√Ñ√∂‚àö√ë‚àö¬®8942. https://doi.org/10.1021/jacs.9b02722",10.1021/jacs.9b02722,Table 1.3,,ester_stereo
Poly(PO-co-PA),PO.PA,C[C@@H](CO)OC(=O)c1ccccc1C(=O)O.C[C@H](CO)OC(=O)c1ccccc1C(=O)O,,Tm,104,0.91405,C,"Li, J., Ren, B. H., Wan, Z. Q., Chen, S. Y., Liu, Y., Ren, W. M., & Lu, X. B. (2019). Enantioselective Resolution Copolymerization of Racemic Epoxides and Anhydrides: Efficient Approach for Stereoregular Polyesters and Chiral Epoxides. Journal of the American Chemical Society, 141(22), 8937‚Äö√Ñ√∂‚àö√ë‚àö¬®8942. https://doi.org/10.1021/jacs.9b02722",10.1021/jacs.9b02722,Table 1.3,,ester_stereo
Poly(BO-co-PA),BO.PA,CC[C@@H](CO)OC(=O)c1ccccc1C(=O)O.CC[C@H](CO)OC(=O)c1ccccc1C(=O)O,,Mn,5100,0.9418,g/mol,"Li, J., Ren, B. H., Wan, Z. Q., Chen, S. Y., Liu, Y., Ren, W. M., & Lu, X. B. (2019). Enantioselective Resolution Copolymerization of Racemic Epoxides and Anhydrides: Efficient Approach for Stereoregular Polyesters and Chiral Epoxides. Journal of the American Chemical Society, 141(22), 8937‚Äö√Ñ√∂‚àö√ë‚àö¬®8942. https://doi.org/10.1021/jacs.9b02722",10.1021/jacs.9b02722,Table 1.4,,ester_stereo
Poly(BO-co-PA),BO.PA,CC[C@@H](CO)OC(=O)c1ccccc1C(=O)O.CC[C@H](CO)OC(=O)c1ccccc1C(=O)O,,Mw,5710,0.9418,g/mol,"Li, J., Ren, B. H., Wan, Z. Q., Chen, S. Y., Liu, Y., Ren, W. M., & Lu, X. B. (2019). Enantioselective Resolution Copolymerization of Racemic Epoxides and Anhydrides: Efficient Approach for Stereoregular Polyesters and Chiral Epoxides. Journal of the American Chemical Society, 141(22), 8937‚Äö√Ñ√∂‚àö√ë‚àö¬®8942. https://doi.org/10.1021/jacs.9b02722",10.1021/jacs.9b02722,Table 1.4,,ester_stereo
Poly(BO-co-PA),BO.PA,CC[C@@H](CO)OC(=O)c1ccccc1C(=O)O.CC[C@H](CO)OC(=O)c1ccccc1C(=O)O,,PDI,1.12,0.9418,,"Li, J., Ren, B. H., Wan, Z. Q., Chen, S. Y., Liu, Y., Ren, W. M., & Lu, X. B. (2019). Enantioselective Resolution Copolymerization of Racemic Epoxides and Anhydrides: Efficient Approach for Stereoregular Polyesters and Chiral Epoxides. Journal of the American Chemical Society, 141(22), 8937‚Äö√Ñ√∂‚àö√ë‚àö¬®8942. https://doi.org/10.1021/jacs.9b02722",10.1021/jacs.9b02722,Table 1.4,,ester_stereo
Poly(BO-co-PA),BO.PA,CC[C@@H](CO)OC(=O)c1ccccc1C(=O)O.CC[C@H](CO)OC(=O)c1ccccc1C(=O)O,,Tm,127,0.9418,C,"Li, J., Ren, B. H., Wan, Z. Q., Chen, S. Y., Liu, Y., Ren, W. M., & Lu, X. B. (2019). Enantioselective Resolution Copolymerization of Racemic Epoxides and Anhydrides: Efficient Approach for Stereoregular Polyesters and Chiral Epoxides. Journal of the American Chemical Society, 141(22), 8937‚Äö√Ñ√∂‚àö√ë‚àö¬®8942. https://doi.org/10.1021/jacs.9b02722",10.1021/jacs.9b02722,Table 1.4,,ester_stereo
Poly(BO-co-PA),BO.PA,CC[C@@H](CO)OC(=O)c1ccccc1C(=O)O.CC[C@H](CO)OC(=O)c1ccccc1C(=O)O,,Mn,10100,0.905,g/mol,"Li, J., Ren, B. H., Wan, Z. Q., Chen, S. Y., Liu, Y., Ren, W. M., & Lu, X. B. (2019). Enantioselective Resolution Copolymerization of Racemic Epoxides and Anhydrides: Efficient Approach for Stereoregular Polyesters and Chiral Epoxides. Journal of the American Chemical Society, 141(22), 8937‚Äö√Ñ√∂‚àö√ë‚àö¬®8942. https://doi.org/10.1021/jacs.9b02722",10.1021/jacs.9b02722,Table 1.5,,ester_stereo
Poly(BO-co-PA),BO.PA,CC[C@@H](CO)OC(=O)c1ccccc1C(=O)O.CC[C@H](CO)OC(=O)c1ccccc1C(=O)O,,Mw,12300,0.905,g/mol,"Li, J., Ren, B. H., Wan, Z. Q., Chen, S. Y., Liu, Y., Ren, W. M., & Lu, X. B. (2019). Enantioselective Resolution Copolymerization of Racemic Epoxides and Anhydrides: Efficient Approach for Stereoregular Polyesters and Chiral Epoxides. Journal of the American Chemical Society, 141(22), 8937‚Äö√Ñ√∂‚àö√ë‚àö¬®8942. https://doi.org/10.1021/jacs.9b02722",10.1021/jacs.9b02722,Table 1.5,,ester_stereo
Poly(BO-co-PA),BO.PA,CC[C@@H](CO)OC(=O)c1ccccc1C(=O)O.CC[C@H](CO)OC(=O)c1ccccc1C(=O)O,,PDI,1.22,0.905,,"Li, J., Ren, B. H., Wan, Z. Q., Chen, S. Y., Liu, Y., Ren, W. M., & Lu, X. B. (2019). Enantioselective Resolution Copolymerization of Racemic Epoxides and Anhydrides: Efficient Approach for Stereoregular Polyesters and Chiral Epoxides. Journal of the American Chemical Society, 141(22), 8937‚Äö√Ñ√∂‚àö√ë‚àö¬®8942. https://doi.org/10.1021/jacs.9b02722",10.1021/jacs.9b02722,Table 1.5,,ester_stereo
Poly(BO-co-PA),BO.PA,CC[C@@H](CO)OC(=O)c1ccccc1C(=O)O.CC[C@H](CO)OC(=O)c1ccccc1C(=O)O,,Tm,139,0.905,C,"Li, J., Ren, B. H., Wan, Z. Q., Chen, S. Y., Liu, Y., Ren, W. M., & Lu, X. B. (2019). Enantioselective Resolution Copolymerization of Racemic Epoxides and Anhydrides: Efficient Approach for Stereoregular Polyesters and Chiral Epoxides. Journal of the American Chemical Society, 141(22), 8937‚Äö√Ñ√∂‚àö√ë‚àö¬®8942. https://doi.org/10.1021/jacs.9b02722",10.1021/jacs.9b02722,Table 1.5,,ester_stereo
Poly(HO-co-PA),HO.PA,CCCC[C@@H](CO)OC(=O)c1ccccc1C(=O)O.CCCC[C@H](CO)OC(=O)c1ccccc1C(=O)O,,Mn,52200,0.95125,g/mol,"Li, J., Ren, B. H., Wan, Z. Q., Chen, S. Y., Liu, Y., Ren, W. M., & Lu, X. B. (2019). Enantioselective Resolution Copolymerization of Racemic Epoxides and Anhydrides: Efficient Approach for Stereoregular Polyesters and Chiral Epoxides. Journal of the American Chemical Society, 141(22), 8937‚Äö√Ñ√∂‚àö√ë‚àö¬®8942. https://doi.org/10.1021/jacs.9b02722",10.1021/jacs.9b02722,Table 1.6,,ester_stereo
Poly(HO-co-PA),HO.PA,CCCC[C@@H](CO)OC(=O)c1ccccc1C(=O)O.CCCC[C@H](CO)OC(=O)c1ccccc1C(=O)O,,Mw,56898,0.95125,g/mol,"Li, J., Ren, B. H., Wan, Z. Q., Chen, S. Y., Liu, Y., Ren, W. M., & Lu, X. B. (2019). Enantioselective Resolution Copolymerization of Racemic Epoxides and Anhydrides: Efficient Approach for Stereoregular Polyesters and Chiral Epoxides. Journal of the American Chemical Society, 141(22), 8937‚Äö√Ñ√∂‚àö√ë‚àö¬®8942. https://doi.org/10.1021/jacs.9b02722",10.1021/jacs.9b02722,Table 1.6,,ester_stereo
Poly(HO-co-PA),HO.PA,CCCC[C@@H](CO)OC(=O)c1ccccc1C(=O)O.CCCC[C@H](CO)OC(=O)c1ccccc1C(=O)O,,PDI,1.09,0.95125,,"Li, J., Ren, B. H., Wan, Z. Q., Chen, S. Y., Liu, Y., Ren, W. M., & Lu, X. B. (2019). Enantioselective Resolution Copolymerization of Racemic Epoxides and Anhydrides: Efficient Approach for Stereoregular Polyesters and Chiral Epoxides. Journal of the American Chemical Society, 141(22), 8937‚Äö√Ñ√∂‚àö√ë‚àö¬®8942. https://doi.org/10.1021/jacs.9b02722",10.1021/jacs.9b02722,Table 1.6,,ester_stereo
Poly(HO-co-PA),HO.PA,CCCC[C@@H](CO)OC(=O)c1ccccc1C(=O)O.CCCC[C@H](CO)OC(=O)c1ccccc1C(=O)O,,Tg,55,0.95125,C,"Li, J., Ren, B. H., Wan, Z. Q., Chen, S. Y., Liu, Y., Ren, W. M., & Lu, X. B. (2019). Enantioselective Resolution Copolymerization of Racemic Epoxides and Anhydrides: Efficient Approach for Stereoregular Polyesters and Chiral Epoxides. Journal of the American Chemical Society, 141(22), 8937‚Äö√Ñ√∂‚àö√ë‚àö¬®8942. https://doi.org/10.1021/jacs.9b02722",10.1021/jacs.9b02722,Table 1.6,,ester_stereo
