Repository: tyo-nu/PolyIDRS_Paper

# PolyIDRS_Paper
Code and Figures for the PolyIDRS paper.

File: Supporting/Stereopolymer_Dataset.csv (part 11 of 28)
polymer_name,monomer_name,smiles_monomer,distribution,property,value,pm,units,ref,link/doi,comment,note,mechanism
Poly(MEGE-co-PA),MEGE.PA,COC[C@@H](CO)OC(=O)c1ccccc1C(=O)O.COC[C@H](CO)OC(=O)c1ccccc1C(=O)O,,Mn,11500,0.99005,g/mol,"Li, J., Ren, B. H., Wan, Z. Q., Chen, S. Y., Liu, Y., Ren, W. M., & Lu, X. B. (2019). Enantioselective Resolution Copolymerization of Racemic Epoxides and Anhydrides: Efficient Approach for Stereoregular Polyesters and Chiral Epoxides. Journal of the American Chemical Society, 141(22), 8937‚Äö√Ñ√∂‚àö√ë‚àö¬®8942. https://doi.org/10.1021/jacs.9b02722",10.1021/jacs.9b02722,Table 1.7,,ester_stereo
Poly(MEGE-co-PA),MEGE.PA,COC[C@@H](CO)OC(=O)c1ccccc1C(=O)O.COC[C@H](CO)OC(=O)c1ccccc1C(=O)O,,Mw,13900,0.99005,g/mol,"Li, J., Ren, B. H., Wan, Z. Q., Chen, S. Y., Liu, Y., Ren, W. M., & Lu, X. B. (2019). Enantioselective Resolution Copolymerization of Racemic Epoxides and Anhydrides: Efficient Approach for Stereoregular Polyesters and Chiral Epoxides. Journal of the American Chemical Society, 141(22), 8937‚Äö√Ñ√∂‚àö√ë‚àö¬®8942. https://doi.org/10.1021/jacs.9b02722",10.1021/jacs.9b02722,Table 1.7,,ester_stereo
Poly(MEGE-co-PA),MEGE.PA,COC[C@@H](CO)OC(=O)c1ccccc1C(=O)O.COC[C@H](CO)OC(=O)c1ccccc1C(=O)O,,PDI,1.21,0.99005,,"Li, J., Ren, B. H., Wan, Z. Q., Chen, S. Y., Liu, Y., Ren, W. M., & Lu, X. B. (2019). Enantioselective Resolution Copolymerization of Racemic Epoxides and Anhydrides: Efficient Approach for Stereoregular Polyesters and Chiral Epoxides. Journal of the American Chemical Society, 141(22), 8937‚Äö√Ñ√∂‚àö√ë‚àö¬®8942. https://doi.org/10.1021/jacs.9b02722",10.1021/jacs.9b02722,Table 1.7,,ester_stereo
Poly(MEGE-co-PA),MEGE.PA,COC[C@@H](CO)OC(=O)c1ccccc1C(=O)O.COC[C@H](CO)OC(=O)c1ccccc1C(=O)O,,Tg,48,0.99005,C,"Li, J., Ren, B. H., Wan, Z. Q., Chen, S. Y., Liu, Y., Ren, W. M., & Lu, X. B. (2019). Enantioselective Resolution Copolymerization of Racemic Epoxides and Anhydrides: Efficient Approach for Stereoregular Polyesters and Chiral Epoxides. Journal of the American Chemical Society, 141(22), 8937‚Äö√Ñ√∂‚àö√ë‚àö¬®8942. https://doi.org/10.1021/jacs.9b02722",10.1021/jacs.9b02722,Table 1.7,,ester_stereo
Poly(MEGE-co-PA),MEGE.PA,COC[C@@H](CO)OC(=O)c1ccccc1C(=O)O.COC[C@H](CO)OC(=O)c1ccccc1C(=O)O,,Tm,153,0.99005,C,"Li, J., Ren, B. H., Wan, Z. Q., Chen, S. Y., Liu, Y., Ren, W. M., & Lu, X. B. (2019). Enantioselective Resolution Copolymerization of Racemic Epoxides and Anhydrides: Efficient Approach for Stereoregular Polyesters and Chiral Epoxides. Journal of the American Chemical Society, 141(22), 8937‚Äö√Ñ√∂‚àö√ë‚àö¬®8942. https://doi.org/10.1021/jacs.9b02722",10.1021/jacs.9b02722,Table 1.7,,ester_stereo
Poly(ETGE-co-PA),ETGE.PA,CCOC[C@@H](CO)OC(=O)c1ccccc1C(=O)O.CCOC[C@H](CO)OC(=O)c1ccccc1C(=O)O,,Mn,13500,0.99005,g/mol,"Li, J., Ren, B. H., Wan, Z. Q., Chen, S. Y., Liu, Y., Ren, W. M., & Lu, X. B. (2019). Enantioselective Resolution Copolymerization of Racemic Epoxides and Anhydrides: Efficient Approach for Stereoregular Polyesters and Chiral Epoxides. Journal of the American Chemical Society, 141(22), 8937‚Äö√Ñ√∂‚àö√ë‚àö¬®8942. https://doi.org/10.1021/jacs.9b02722",10.1021/jacs.9b02722,Table 1.8,,ester_stereo
Poly(ETGE-co-PA),ETGE.PA,CCOC[C@@H](CO)OC(=O)c1ccccc1C(=O)O.CCOC[C@H](CO)OC(=O)c1ccccc1C(=O)O,,Mw,16100,0.99005,g/mol,"Li, J., Ren, B. H., Wan, Z. Q., Chen, S. Y., Liu, Y., Ren, W. M., & Lu, X. B. (2019). Enantioselective Resolution Copolymerization of Racemic Epoxides and Anhydrides: Efficient Approach for Stereoregular Polyesters and Chiral Epoxides. Journal of the American Chemical Society, 141(22), 8937‚Äö√Ñ√∂‚àö√ë‚àö¬®8942. https://doi.org/10.1021/jacs.9b02722",10.1021/jacs.9b02722,Table 1.8,,ester_stereo
Poly(ETGE-co-PA),ETGE.PA,CCOC[C@@H](CO)OC(=O)c1ccccc1C(=O)O.CCOC[C@H](CO)OC(=O)c1ccccc1C(=O)O,,PDI,1.19,0.99005,,"Li, J., Ren, B. H., Wan, Z. Q., Chen, S. Y., Liu, Y., Ren, W. M., & Lu, X. B. (2019). Enantioselective Resolution Copolymerization of Racemic Epoxides and Anhydrides: Efficient Approach for Stereoregular Polyesters and Chiral Epoxides. Journal of the American Chemical Society, 141(22), 8937‚Äö√Ñ√∂‚àö√ë‚àö¬®8942. https://doi.org/10.1021/jacs.9b02722",10.1021/jacs.9b02722,Table 1.8,,ester_stereo
Poly(ETGE-co-PA),ETGE.PA,CCOC[C@@H](CO)OC(=O)c1ccccc1C(=O)O.CCOC[C@H](CO)OC(=O)c1ccccc1C(=O)O,,Tm,101,0.99005,C,"Li, J., Ren, B. H., Wan, Z. Q., Chen, S. Y., Liu, Y., Ren, W. M., & Lu, X. B. (2019). Enantioselective Resolution Copolymerization of Racemic Epoxides and Anhydrides: Efficient Approach for Stereoregular Polyesters and Chiral Epoxides. Journal of the American Chemical Society, 141(22), 8937‚Äö√Ñ√∂‚àö√ë‚àö¬®8942. https://doi.org/10.1021/jacs.9b02722",10.1021/jacs.9b02722,Table 1.8,,ester_stereo
Poly(IPGE-co-PA),IPGE.PA,CC(C)OC[C@@H](CO)OC(=O)c1ccccc1C(=O)O.CC(C)OC[C@H](CO)OC(=O)c1ccccc1C(=O)O,,Mn,34500,0.99005,g/mol,"Li, J., Ren, B. H., Wan, Z. Q., Chen, S. Y., Liu, Y., Ren, W. M., & Lu, X. B. (2019). Enantioselective Resolution Copolymerization of Racemic Epoxides and Anhydrides: Efficient Approach for Stereoregular Polyesters and Chiral Epoxides. Journal of the American Chemical Society, 141(22), 8937‚Äö√Ñ√∂‚àö√ë‚àö¬®8942. https://doi.org/10.1021/jacs.9b02722",10.1021/jacs.9b02722,Table 1.9,,ester_stereo
Poly(IPGE-co-PA),IPGE.PA,CC(C)OC[C@@H](CO)OC(=O)c1ccccc1C(=O)O.CC(C)OC[C@H](CO)OC(=O)c1ccccc1C(=O)O,,Mw,40000,0.99005,g/mol,"Li, J., Ren, B. H., Wan, Z. Q., Chen, S. Y., Liu, Y., Ren, W. M., & Lu, X. B. (2019). Enantioselective Resolution Copolymerization of Racemic Epoxides and Anhydrides: Efficient Approach for Stereoregular Polyesters and Chiral Epoxides. Journal of the American Chemical Society, 141(22), 8937‚Äö√Ñ√∂‚àö√ë‚àö¬®8942. https://doi.org/10.1021/jacs.9b02722",10.1021/jacs.9b02722,Table 1.9,,ester_stereo
Poly(IPGE-co-PA),IPGE.PA,CC(C)OC[C@@H](CO)OC(=O)c1ccccc1C(=O)O.CC(C)OC[C@H](CO)OC(=O)c1ccccc1C(=O)O,,PDI,1.16,0.99005,,"Li, J., Ren, B. H., Wan, Z. Q., Chen, S. Y., Liu, Y., Ren, W. M., & Lu, X. B. (2019). Enantioselective Resolution Copolymerization of Racemic Epoxides and Anhydrides: Efficient Approach for Stereoregular Polyesters and Chiral Epoxides. Journal of the American Chemical Society, 141(22), 8937‚Äö√Ñ√∂‚àö√ë‚àö¬®8942. https://doi.org/10.1021/jacs.9b02722",10.1021/jacs.9b02722,Table 1.9,,ester_stereo
Poly(IPGE-co-PA),IPGE.PA,CC(C)OC[C@@H](CO)OC(=O)c1ccccc1C(=O)O.CC(C)OC[C@H](CO)OC(=O)c1ccccc1C(=O)O,,Tm,77,0.99005,C,"Li, J., Ren, B. H., Wan, Z. Q., Chen, S. Y., Liu, Y., Ren, W. M., & Lu, X. B. (2019). Enantioselective Resolution Copolymerization of Racemic Epoxides and Anhydrides: Efficient Approach for Stereoregular Polyesters and Chiral Epoxides. Journal of the American Chemical Society, 141(22), 8937‚Äö√Ñ√∂‚àö√ë‚àö¬®8942. https://doi.org/10.1021/jacs.9b02722",10.1021/jacs.9b02722,Table 1.9,,ester_stereo
Poly(3-(methyl allyl)-4-methoxybutanoic acid),3-(methyl allyl)-4-methoxybutanoic acid,C=CCOC[C@@H](CO)CC(=O)O.C=CCOC[C@H](CO)CC(=O)O,,Tc,46,0.12,C,"Ligny, R., H‚Äö√†√∂¬¨√ünninen, M. M., Guillaume, S. M., & Carpentier, J. F. (2017). Highly Syndiotactic or Isotactic Polyhydroxyalkanoates by Ligand-Controlled Yttrium-Catalyzed Stereoselective Ring-Opening Polymerization of Functional Racemic ‚âà√≠‚Äö√¢¬ß-Lactones. Angewandte Chemie - International Edition, 56(35), 10388‚Äö√Ñ√∂‚àö√ë‚àö¬®10393. https://doi.org/10.1002/anie.201704283",10.1002/anie.201704283,Table S3.1,,ester_stereo
Poly(3-(methyl allyl)-4-methoxybutanoic acid),3-(methyl allyl)-4-methoxybutanoic acid,C=CCOC[C@@H](CO)CC(=O)O.C=CCOC[C@H](CO)CC(=O)O,,Tg,-36,0.12,C,"Ligny, R., H‚Äö√†√∂¬¨√ünninen, M. M., Guillaume, S. M., & Carpentier, J. F. (2017). Highly Syndiotactic or Isotactic Polyhydroxyalkanoates by Ligand-Controlled Yttrium-Catalyzed Stereoselective Ring-Opening Polymerization of Functional Racemic ‚âà√≠‚Äö√¢¬ß-Lactones. Angewandte Chemie - International Edition, 56(35), 10388‚Äö√Ñ√∂‚àö√ë‚àö¬®10393. https://doi.org/10.1002/anie.201704283",10.1002/anie.201704283,Table S3.1,,ester_stereo
Poly(3-(methyl allyl)-4-methoxybutanoic acid),3-(methyl allyl)-4-methoxybutanoic acid,C=CCOC[C@@H](CO)CC(=O)O.C=CCOC[C@H](CO)CC(=O)O,,Tm,85,0.12,C,"Ligny, R., H‚Äö√†√∂¬¨√ünninen, M. M., Guillaume, S. M., & Carpentier, J. F. (2017). Highly Syndiotactic or Isotactic Polyhydroxyalkanoates by Ligand-Controlled Yttrium-Catalyzed Stereoselective Ring-Opening Polymerization of Functional Racemic ‚âà√≠‚Äö√¢¬ß-Lactones. Angewandte Chemie - International Edition, 56(35), 10388‚Äö√Ñ√∂‚àö√ë‚àö¬®10393. https://doi.org/10.1002/anie.201704283",10.1002/anie.201704283,Table S3.1,,ester_stereo
Poly(3-(hydroxybenzyl)-4-methoxybutanoic acid),3-(hydroxybenzyl)-4-methoxybutanoic acid,O=C(O)C[C@@H](CO)COCc1ccccc1.O=C(O)C[C@H](CO)COCc1ccccc1,,Tg,-1,0.9,C,"Ligny, R., H‚Äö√†√∂¬¨√ünninen, M. M., Guillaume, S. M., & Carpentier, J. F. (2017). Highly Syndiotactic or Isotactic Polyhydroxyalkanoates by Ligand-Controlled Yttrium-Catalyzed Stereoselective Ring-Opening Polymerization of Functional Racemic ‚âà√≠‚Äö√¢¬ß-Lactones. Angewandte Chemie - International Edition, 56(35), 10388‚Äö√Ñ√∂‚àö√ë‚àö¬®10393. https://doi.org/10.1002/anie.201704283",10.1002/anie.201704283,Table S3.10,,ester_stereo
Poly(3-(hydroxybenzyl)-4-methoxybutanoic acid),3-(hydroxybenzyl)-4-methoxybutanoic acid,O=C(O)C[C@@H](CO)COCc1ccccc1.O=C(O)C[C@H](CO)COCc1ccccc1,,Tg,0,1,C,"Ligny, R., H‚Äö√†√∂¬¨√ünninen, M. M., Guillaume, S. M., & Carpentier, J. F. (2017). Highly Syndiotactic or Isotactic Polyhydroxyalkanoates by Ligand-Controlled Yttrium-Catalyzed Stereoselective Ring-Opening Polymerization of Functional Racemic ‚âà√≠‚Äö√¢¬ß-Lactones. Angewandte Chemie - International Edition, 56(35), 10388‚Äö√Ñ√∂‚àö√ë‚àö¬®10393. https://doi.org/10.1002/anie.201704283",10.1002/anie.201704283,Table S3.11,,ester_stereo
Poly(3-(methyl allyl)-4-methoxybutanoic acid),3-(methyl allyl)-4-methoxybutanoic acid,C=CCOC[C@@H](CO)CC(=O)O.C=CCOC[C@H](CO)CC(=O)O,,Tc,10,0.19,C,"Ligny, R., H‚Äö√†√∂¬¨√ünninen, M. M., Guillaume, S. M., & Carpentier, J. F. (2017). Highly Syndiotactic or Isotactic Polyhydroxyalkanoates by Ligand-Controlled Yttrium-Catalyzed Stereoselective Ring-Opening Polymerization of Functional Racemic ‚âà√≠‚Äö√¢¬ß-Lactones. Angewandte Chemie - International Edition, 56(35), 10388‚Äö√Ñ√∂‚àö√ë‚àö¬®10393. https://doi.org/10.1002/anie.201704283",10.1002/anie.201704283,Table S3.2,,ester_stereo
Poly(3-(methyl allyl)-4-methoxybutanoic acid),3-(methyl allyl)-4-methoxybutanoic acid,C=CCOC[C@@H](CO)CC(=O)O.C=CCOC[C@H](CO)CC(=O)O,,Tg,-36,0.19,C,"Ligny, R., H‚Äö√†√∂¬¨√ünninen, M. M., Guillaume, S. M., & Carpentier, J. F. (2017). Highly Syndiotactic or Isotactic Polyhydroxyalkanoates by Ligand-Controlled Yttrium-Catalyzed Stereoselective Ring-Opening Polymerization of Functional Racemic ‚âà√≠‚Äö√¢¬ß-Lactones. Angewandte Chemie - International Edition, 56(35), 10388‚Äö√Ñ√∂‚àö√ë‚àö¬®10393. https://doi.org/10.1002/anie.201704283",10.1002/anie.201704283,Table S3.2,,ester_stereo
Poly(3-(methyl allyl)-4-methoxybutanoic acid),3-(methyl allyl)-4-methoxybutanoic acid,C=CCOC[C@@H](CO)CC(=O)O.C=CCOC[C@H](CO)CC(=O)O,,Tm,72,0.19,C,"Ligny, R., H‚Äö√†√∂¬¨√ünninen, M. M., Guillaume, S. M., & Carpentier, J. F. (2017). Highly Syndiotactic or Isotactic Polyhydroxyalkanoates by Ligand-Controlled Yttrium-Catalyzed Stereoselective Ring-Opening Polymerization of Functional Racemic ‚âà√≠‚Äö√¢¬ß-Lactones. Angewandte Chemie - International Edition, 56(35), 10388‚Äö√Ñ√∂‚àö√ë‚àö¬®10393. https://doi.org/10.1002/anie.201704283",10.1002/anie.201704283,Table S3.2,,ester_stereo
Poly(3-(methyl allyl)-4-methoxybutanoic acid),3-(methyl allyl)-4-methoxybutanoic acid,C=CCOC[C@@H](CO)CC(=O)O.C=CCOC[C@H](CO)CC(=O)O,,Tg,-42,0.81,C,"Ligny, R., H‚Äö√†√∂¬¨√ünninen, M. M., Guillaume, S. M., & Carpentier, J. F. (2017). Highly Syndiotactic or Isotactic Polyhydroxyalkanoates by Ligand-Controlled Yttrium-Catalyzed Stereoselective Ring-Opening Polymerization of Functional Racemic ‚âà√≠‚Äö√¢¬ß-Lactones. Angewandte Chemie - International Edition, 56(35), 10388‚Äö√Ñ√∂‚àö√ë‚àö¬®10393. https://doi.org/10.1002/anie.201704283",10.1002/anie.201704283,Table S3.3,,ester_stereo
Poly(3-(methyl allyl)-4-methoxybutanoic acid),3-(methyl allyl)-4-methoxybutanoic acid,C=CCOC[C@@H](CO)CC(=O)O.C=CCOC[C@H](CO)CC(=O)O,,Tg,-42,1,C,"Ligny, R., H‚Äö√†√∂¬¨√ünninen, M. M., Guillaume, S. M., & Carpentier, J. F. (2017). Highly Syndiotactic or Isotactic Polyhydroxyalkanoates by Ligand-Controlled Yttrium-Catalyzed Stereoselective Ring-Opening Polymerization of Functional Racemic ‚âà√≠‚Äö√¢¬ß-Lactones. Angewandte Chemie - International Edition, 56(35), 10388‚Äö√Ñ√∂‚àö√ë‚àö¬®10393. https://doi.org/10.1002/anie.201704283",10.1002/anie.201704283,Table S3.4,,ester_stereo
Poly(3-(hydroxymethyl)-4-methoxybutanoic acid),3-(hydroxymethyl)-4-methoxybutanoic acid,COC[C@@H](CO)CC(=O)O.COC[C@H](CO)CC(=O)O,,Tc,61,0.19,C,"Ligny, R., H‚Äö√†√∂¬¨√ünninen, M. M., Guillaume, S. M., & Carpentier, J. F. (2017). Highly Syndiotactic or Isotactic Polyhydroxyalkanoates by Ligand-Controlled Yttrium-Catalyzed Stereoselective Ring-Opening Polymerization of Functional Racemic ‚âà√≠‚Äö√¢¬ß-Lactones. Angewandte Chemie - International Edition, 56(35), 10388‚Äö√Ñ√∂‚àö√ë‚àö¬®10393. https://doi.org/10.1002/anie.201704283",10.1002/anie.201704283,Table S3.5,,ester_stereo
Poly(3-(hydroxymethyl)-4-methoxybutanoic acid),3-(hydroxymethyl)-4-methoxybutanoic acid,COC[C@@H](CO)CC(=O)O.COC[C@H](CO)CC(=O)O,,Tg,-11,0.19,C,"Ligny, R., H‚Äö√†√∂¬¨√ünninen, M. M., Guillaume, S. M., & Carpentier, J. F. (2017). Highly Syndiotactic or Isotactic Polyhydroxyalkanoates by Ligand-Controlled Yttrium-Catalyzed Stereoselective Ring-Opening Polymerization of Functional Racemic ‚âà√≠‚Äö√¢¬ß-Lactones. Angewandte Chemie - International Edition, 56(35), 10388‚Äö√Ñ√∂‚àö√ë‚àö¬®10393. https://doi.org/10.1002/anie.201704283",10.1002/anie.201704283,Table S3.5,,ester_stereo
Poly(3-(hydroxymethyl)-4-methoxybutanoic acid),3-(hydroxymethyl)-4-methoxybutanoic acid,COC[C@@H](CO)CC(=O)O.COC[C@H](CO)CC(=O)O,,Tm,117,0.19,C,"Ligny, R., H‚Äö√†√∂¬¨√ünninen, M. M., Guillaume, S. M., & Carpentier, J. F. (2017). Highly Syndiotactic or Isotactic Polyhydroxyalkanoates by Ligand-Controlled Yttrium-Catalyzed Stereoselective Ring-Opening Polymerization of Functional Racemic ‚âà√≠‚Äö√¢¬ß-Lactones. Angewandte Chemie - International Edition, 56(35), 10388‚Äö√Ñ√∂‚àö√ë‚àö¬®10393. https://doi.org/10.1002/anie.201704283",10.1002/anie.201704283,Table S3.5,,ester_stereo
Poly(3-(hydroxymethyl)-4-methoxybutanoic acid),3-(hydroxymethyl)-4-methoxybutanoic acid,COC[C@@H](CO)CC(=O)O.COC[C@H](CO)CC(=O)O,,Tg,-12,0.9,C,"Ligny, R., H‚Äö√†√∂¬¨√ünninen, M. M., Guillaume, S. M., & Carpentier, J. F. (2017). Highly Syndiotactic or Isotactic Polyhydroxyalkanoates by Ligand-Controlled Yttrium-Catalyzed Stereoselective Ring-Opening Polymerization of Functional Racemic ‚âà√≠‚Äö√¢¬ß-Lactones. Angewandte Chemie - International Edition, 56(35), 10388‚Äö√Ñ√∂‚àö√ë‚àö¬®10393. https://doi.org/10.1002/anie.201704283",10.1002/anie.201704283,Table S3.6,,ester_stereo
Poly(3-(hydroxymethyl)-4-methoxybutanoic acid),3-(hydroxymethyl)-4-methoxybutanoic acid,COC[C@@H](CO)CC(=O)O.COC[C@H](CO)CC(=O)O,,Tg,-18,1,C,"Ligny, R., H‚Äö√†√∂¬¨√ünninen, M. M., Guillaume, S. M., & Carpentier, J. F. (2017). Highly Syndiotactic or Isotactic Polyhydroxyalkanoates by Ligand-Controlled Yttrium-Catalyzed Stereoselective Ring-Opening Polymerization of Functional Racemic ‚âà√≠‚Äö√¢¬ß-Lactones. Angewandte Chemie - International Edition, 56(35), 10388‚Äö√Ñ√∂‚àö√ë‚àö¬®10393. https://doi.org/10.1002/anie.201704283",10.1002/anie.201704283,Table S3.7,,ester_stereo
Poly(3-(hydroxybenzyl)-4-methoxybutanoic acid),3-(hydroxybenzyl)-4-methoxybutanoic acid,O=C(O)C[C@@H](CO)COCc1ccccc1.O=C(O)C[C@H](CO)COCc1ccccc1,,Tg,0,0.1,C,"Ligny, R., H‚Äö√†√∂¬¨√ünninen, M. M., Guillaume, S. M., & Carpentier, J. F. (2017). Highly Syndiotactic or Isotactic Polyhydroxyalkanoates by Ligand-Controlled Yttrium-Catalyzed Stereoselective Ring-Opening Polymerization of Functional Racemic ‚âà√≠‚Äö√¢¬ß-Lactones. Angewandte Chemie - International Edition, 56(35), 10388‚Äö√Ñ√∂‚àö√ë‚àö¬®10393. https://doi.org/10.1002/anie.201704283",10.1002/anie.201704283,Table S3.8,,ester_stereo
Poly(3-(hydroxybenzyl)-4-methoxybutanoic acid),3-(hydroxybenzyl)-4-methoxybutanoic acid,O=C(O)C[C@@H](CO)COCc1ccccc1.O=C(O)C[C@H](CO)COCc1ccccc1,,Tg,0,0.12,C,"Ligny, R., H‚Äö√†√∂¬¨√ünninen, M. M., Guillaume, S. M., & Carpentier, J. F. (2017). Highly Syndiotactic or Isotactic Polyhydroxyalkanoates by Ligand-Controlled Yttrium-Catalyzed Stereoselective Ring-Opening Polymerization of Functional Racemic ‚âà√≠‚Äö√¢¬ß-Lactones. Angewandte Chemie - International Edition, 56(35), 10388‚Äö√Ñ√∂‚àö√ë‚àö¬®10393. https://doi.org/10.1002/anie.201704283",10.1002/anie.201704283,Table S3.9,,ester_stereo
Poly(t-butyl acrylate),t-butyl acrylate,C=CC(=O)OC(C)(C)C,,Mn,64000,0.42,g/mol,"Liu, W., Nakano, T., & Okamoto, Y. (2000). Polymerization of t-butyl acrylate using organoaluminum complexes and correlation between main-chain tacticity and glass transition temperature of the obtained polymers. Polymer, 41(12), 4467‚Äö√Ñ√∂‚àö√ë‚àö¬®4472. https://doi.org/10.1016/S0032-3861(99)00669-2",10.1016/S0032-3861(99)00669-2,Table 1.1,,vinyl_stereo
Poly(t-butyl acrylate),t-butyl acrylate,C=CC(=O)OC(C)(C)C,,Mw,201000,0.42,g/mol,"Liu, W., Nakano, T., & Okamoto, Y. (2000). Polymerization of t-butyl acrylate using organoaluminum complexes and correlation between main-chain tacticity and glass transition temperature of the obtained polymers. Polymer, 41(12), 4467‚Äö√Ñ√∂‚àö√ë‚àö¬®4472. https://doi.org/10.1016/S0032-3861(99)00669-2",10.1016/S0032-3861(99)00669-2,Table 1.1,,vinyl_stereo
Poly(t-butyl acrylate),t-butyl acrylate,C=CC(=O)OC(C)(C)C,,PDI,3.14,0.42,,"Liu, W., Nakano, T., & Okamoto, Y. (2000). Polymerization of t-butyl acrylate using organoaluminum complexes and correlation between main-chain tacticity and glass transition temperature of the obtained polymers. Polymer, 41(12), 4467‚Äö√Ñ√∂‚àö√ë‚àö¬®4472. https://doi.org/10.1016/S0032-3861(99)00669-2",10.1016/S0032-3861(99)00669-2,Table 1.1,,vinyl_stereo
Poly(t-butyl acrylate),t-butyl acrylate,C=CC(=O)OC(C)(C)C,,Tg,36,0.42,C,"Liu, W., Nakano, T., & Okamoto, Y. (2000). Polymerization of t-butyl acrylate using organoaluminum complexes and correlation between main-chain tacticity and glass transition temperature of the obtained polymers. Polymer, 41(12), 4467‚Äö√Ñ√∂‚àö√ë‚àö¬®4472. https://doi.org/10.1016/S0032-3861(99)00669-2",10.1016/S0032-3861(99)00669-2,Table 1.1,,vinyl_stereo
Poly(t-butyl acrylate),t-butyl acrylate,C=CC(=O)OC(C)(C)C,,Mn,69200,0.38,g/mol,"Liu, W., Nakano, T., & Okamoto, Y. (2000). Polymerization of t-butyl acrylate using organoaluminum complexes and correlation between main-chain tacticity and glass transition temperature of the obtained polymers. Polymer, 41(12), 4467‚Äö√Ñ√∂‚àö√ë‚àö¬®4472. https://doi.org/10.1016/S0032-3861(99)00669-2",10.1016/S0032-3861(99)00669-2,Table 1.2,,vinyl_stereo
Poly(t-butyl acrylate),t-butyl acrylate,C=CC(=O)OC(C)(C)C,,Mw,217000,0.38,g/mol,"Liu, W., Nakano, T., & Okamoto, Y. (2000). Polymerization of t-butyl acrylate using organoaluminum complexes and correlation between main-chain tacticity and glass transition temperature of the obtained polymers. Polymer, 41(12), 4467‚Äö√Ñ√∂‚àö√ë‚àö¬®4472. https://doi.org/10.1016/S0032-3861(99)00669-2",10.1016/S0032-3861(99)00669-2,Table 1.2,,vinyl_stereo
Poly(t-butyl acrylate),t-butyl acrylate,C=CC(=O)OC(C)(C)C,,PDI,3.14,0.38,,"Liu, W., Nakano, T., & Okamoto, Y. (2000). Polymerization of t-butyl acrylate using organoaluminum complexes and correlation between main-chain tacticity and glass transition temperature of the obtained polymers. Polymer, 41(12), 4467‚Äö√Ñ√∂‚àö√ë‚àö¬®4472. https://doi.org/10.1016/S0032-3861(99)00669-2",10.1016/S0032-3861(99)00669-2,Table 1.2,,vinyl_stereo
Poly(t-butyl acrylate),t-butyl acrylate,C=CC(=O)OC(C)(C)C,,Tg,40,0.38,C,"Liu, W., Nakano, T., & Okamoto, Y. (2000). Polymerization of t-butyl acrylate using organoaluminum complexes and correlation between main-chain tacticity and glass transition temperature of the obtained polymers. Polymer, 41(12), 4467‚Äö√Ñ√∂‚àö√ë‚àö¬®4472. https://doi.org/10.1016/S0032-3861(99)00669-2",10.1016/S0032-3861(99)00669-2,Table 1.2,,vinyl_stereo
Poly(t-butyl acrylate),t-butyl acrylate,C=CC(=O)OC(C)(C)C,,Mn,2500,0.37,g/mol,"Liu, W., Nakano, T., & Okamoto, Y. (2000). Polymerization of t-butyl acrylate using organoaluminum complexes and correlation between main-chain tacticity and glass transition temperature of the obtained polymers. Polymer, 41(12), 4467‚Äö√Ñ√∂‚àö√ë‚àö¬®4472. https://doi.org/10.1016/S0032-3861(99)00669-2",10.1016/S0032-3861(99)00669-2,Table 1.3,,vinyl_stereo
Poly(t-butyl acrylate),t-butyl acrylate,C=CC(=O)OC(C)(C)C,,Mw,7230,0.37,g/mol,"Liu, W., Nakano, T., & Okamoto, Y. (2000). Polymerization of t-butyl acrylate using organoaluminum complexes and correlation between main-chain tacticity and glass transition temperature of the obtained polymers. Polymer, 41(12), 4467‚Äö√Ñ√∂‚àö√ë‚àö¬®4472. https://doi.org/10.1016/S0032-3861(99)00669-2",10.1016/S0032-3861(99)00669-2,Table 1.3,,vinyl_stereo
Poly(t-butyl acrylate),t-butyl acrylate,C=CC(=O)OC(C)(C)C,,PDI,2.89,0.37,,"Liu, W., Nakano, T., & Okamoto, Y. (2000). Polymerization of t-butyl acrylate using organoaluminum complexes and correlation between main-chain tacticity and glass transition temperature of the obtained polymers. Polymer, 41(12), 4467‚Äö√Ñ√∂‚àö√ë‚àö¬®4472. https://doi.org/10.1016/S0032-3861(99)00669-2",10.1016/S0032-3861(99)00669-2,Table 1.3,,vinyl_stereo
Poly(t-butyl acrylate),t-butyl acrylate,C=CC(=O)OC(C)(C)C,,Tg,44,0.37,C,"Liu, W., Nakano, T., & Okamoto, Y. (2000). Polymerization of t-butyl acrylate using organoaluminum complexes and correlation between main-chain tacticity and glass transition temperature of the obtained polymers. Polymer, 41(12), 4467‚Äö√Ñ√∂‚àö√ë‚àö¬®4472. https://doi.org/10.1016/S0032-3861(99)00669-2",10.1016/S0032-3861(99)00669-2,Table 1.3,,vinyl_stereo
Poly(t-butyl acrylate),t-butyl acrylate,C=CC(=O)OC(C)(C)C,,Mn,102000,0.35,g/mol,"Liu, W., Nakano, T., & Okamoto, Y. (2000). Polymerization of t-butyl acrylate using organoaluminum complexes and correlation between main-chain tacticity and glass transition temperature of the obtained polymers. Polymer, 41(12), 4467‚Äö√Ñ√∂‚àö√ë‚àö¬®4472. https://doi.org/10.1016/S0032-3861(99)00669-2",10.1016/S0032-3861(99)00669-2,Table 1.4,,vinyl_stereo
Poly(t-butyl acrylate),t-butyl acrylate,C=CC(=O)OC(C)(C)C,,Mw,226000,0.35,g/mol,"Liu, W., Nakano, T., & Okamoto, Y. (2000). Polymerization of t-butyl acrylate using organoaluminum complexes and correlation between main-chain tacticity and glass transition temperature of the obtained polymers. Polymer, 41(12), 4467‚Äö√Ñ√∂‚àö√ë‚àö¬®4472. https://doi.org/10.1016/S0032-3861(99)00669-2",10.1016/S0032-3861(99)00669-2,Table 1.4,,vinyl_stereo
Poly(t-butyl acrylate),t-butyl acrylate,C=CC(=O)OC(C)(C)C,,PDI,2.22,0.35,,"Liu, W., Nakano, T., & Okamoto, Y. (2000). Polymerization of t-butyl acrylate using organoaluminum complexes and correlation between main-chain tacticity and glass transition temperature of the obtained polymers. Polymer, 41(12), 4467‚Äö√Ñ√∂‚àö√ë‚àö¬®4472. https://doi.org/10.1016/S0032-3861(99)00669-2",10.1016/S0032-3861(99)00669-2,Table 1.4,,vinyl_stereo
Poly(t-butyl acrylate),t-butyl acrylate,C=CC(=O)OC(C)(C)C,,Tg,50,0.35,C,"Liu, W., Nakano, T., & Okamoto, Y. (2000). Polymerization of t-butyl acrylate using organoaluminum complexes and correlation between main-chain tacticity and glass transition temperature of the obtained polymers. Polymer, 41(12), 4467‚Äö√Ñ√∂‚àö√ë‚àö¬®4472. https://doi.org/10.1016/S0032-3861(99)00669-2",10.1016/S0032-3861(99)00669-2,Table 1.4,,vinyl_stereo
Poly(t-butyl acrylate),t-butyl acrylate,C=CC(=O)OC(C)(C)C,,Mn,102000,0.36,g/mol,"Liu, W., Nakano, T., & Okamoto, Y. (2000). Polymerization of t-butyl acrylate using organoaluminum complexes and correlation between main-chain tacticity and glass transition temperature of the obtained polymers. Polymer, 41(12), 4467‚Äö√Ñ√∂‚àö√ë‚àö¬®4472. https://doi.org/10.1016/S0032-3861(99)00669-2",10.1016/S0032-3861(99)00669-2,Table 1.5,,vinyl_stereo
Poly(t-butyl acrylate),t-butyl acrylate,C=CC(=O)OC(C)(C)C,,Mw,161000,0.36,g/mol,"Liu, W., Nakano, T., & Okamoto, Y. (2000). Polymerization of t-butyl acrylate using organoaluminum complexes and correlation between main-chain tacticity and glass transition temperature of the obtained polymers. Polymer, 41(12), 4467‚Äö√Ñ√∂‚àö√ë‚àö¬®4472. https://doi.org/10.1016/S0032-3861(99)00669-2",10.1016/S0032-3861(99)00669-2,Table 1.5,,vinyl_stereo
Poly(t-butyl acrylate),t-butyl acrylate,C=CC(=O)OC(C)(C)C,,PDI,1.58,0.36,,"Liu, W., Nakano, T., & Okamoto, Y. (2000). Polymerization of t-butyl acrylate using organoaluminum complexes and correlation between main-chain tacticity and glass transition temperature of the obtained polymers. Polymer, 41(12), 4467‚Äö√Ñ√∂‚àö√ë‚àö¬®4472. https://doi.org/10.1016/S0032-3861(99)00669-2",10.1016/S0032-3861(99)00669-2,Table 1.5,,vinyl_stereo
Poly(t-butyl acrylate),t-butyl acrylate,C=CC(=O)OC(C)(C)C,,Tg,46,0.36,C,"Liu, W., Nakano, T., & Okamoto, Y. (2000). Polymerization of t-butyl acrylate using organoaluminum complexes and correlation between main-chain tacticity and glass transition temperature of the obtained polymers. Polymer, 41(12), 4467‚Äö√Ñ√∂‚àö√ë‚àö¬®4472. https://doi.org/10.1016/S0032-3861(99)00669-2",10.1016/S0032-3861(99)00669-2,Table 1.5,,vinyl_stereo
Poly(t-butyl acrylate),t-butyl acrylate,C=CC(=O)OC(C)(C)C,,Mn,114000,0.36,g/mol,"Liu, W., Nakano, T., & Okamoto, Y. (2000). Polymerization of t-butyl acrylate using organoaluminum complexes and correlation between main-chain tacticity and glass transition temperature of the obtained polymers. Polymer, 41(12), 4467‚Äö√Ñ√∂‚àö√ë‚àö¬®4472. https://doi.org/10.1016/S0032-3861(99)00669-2",10.1016/S0032-3861(99)00669-2,Table 1.6,,vinyl_stereo
Poly(t-butyl acrylate),t-butyl acrylate,C=CC(=O)OC(C)(C)C,,Mw,171000,0.36,g/mol,"Liu, W., Nakano, T., & Okamoto, Y. (2000). Polymerization of t-butyl acrylate using organoaluminum complexes and correlation between main-chain tacticity and glass transition temperature of the obtained polymers. Polymer, 41(12), 4467‚Äö√Ñ√∂‚àö√ë‚àö¬®4472. https://doi.org/10.1016/S0032-3861(99)00669-2",10.1016/S0032-3861(99)00669-2,Table 1.6,,vinyl_stereo
Poly(t-butyl acrylate),t-butyl acrylate,C=CC(=O)OC(C)(C)C,,PDI,1.5,0.36,,"Liu, W., Nakano, T., & Okamoto, Y. (2000). Polymerization of t-butyl acrylate using organoaluminum complexes and correlation between main-chain tacticity and glass transition temperature of the obtained polymers. Polymer, 41(12), 4467‚Äö√Ñ√∂‚àö√ë‚àö¬®4472. https://doi.org/10.1016/S0032-3861(99)00669-2",10.1016/S0032-3861(99)00669-2,Table 1.6,,vinyl_stereo
Poly(t-butyl acrylate),t-butyl acrylate,C=CC(=O)OC(C)(C)C,,Tg,47,0.36,C,"Liu, W., Nakano, T., & Okamoto, Y. (2000). Polymerization of t-butyl acrylate using organoaluminum complexes and correlation between main-chain tacticity and glass transition temperature of the obtained polymers. Polymer, 41(12), 4467‚Äö√Ñ√∂‚àö√ë‚àö¬®4472. https://doi.org/10.1016/S0032-3861(99)00669-2",10.1016/S0032-3861(99)00669-2,Table 1.6,,vinyl_stereo
Poly(L-LA-r-TMCR1),Lactic Acid.TMCR1,C#CCOC(=O)C(C)(CO)COC(=O)O.C[C@H](O)C(=O)O[C@H](C)C(=O)O,"[1, 1]",Mn,6570,1,g/mol,"Liu, X., Hua, X., & Cui, D. (2018). Copolymerization of Lactide and Cyclic Carbonate via Highly Stereoselective Catalysts to Modulate Copolymer Sequences. Macromolecules, 51(3), 930‚Äö√Ñ√∂‚àö√ë‚àö¬®937. https://doi.org/10.1021/acs.macromol.7b02696",10.1021/acs.macromol.7b02696,Table 2.5,,ester_stereo
Poly(L-LA-r-TMCR1),Lactic Acid.TMCR1,C#CCOC(=O)C(C)(CO)COC(=O)O.C[C@H](O)C(=O)O[C@H](C)C(=O)O,"[1, 1]",Mw,7690,1,g/mol,"Liu, X., Hua, X., & Cui, D. (2018). Copolymerization of Lactide and Cyclic Carbonate via Highly Stereoselective Catalysts to Modulate Copolymer Sequences. Macromolecules, 51(3), 930‚Äö√Ñ√∂‚àö√ë‚àö¬®937. https://doi.org/10.1021/acs.macromol.7b02696",10.1021/acs.macromol.7b02696,Table 2.5,,ester_stereo
Poly(L-LA-r-TMCR1),Lactic Acid.TMCR1,C#CCOC(=O)C(C)(CO)COC(=O)O.C[C@H](O)C(=O)O[C@H](C)C(=O)O,"[1, 1]",PDI,1.17,1,,"Liu, X., Hua, X., & Cui, D. (2018). Copolymerization of Lactide and Cyclic Carbonate via Highly Stereoselective Catalysts to Modulate Copolymer Sequences. Macromolecules, 51(3), 930‚Äö√Ñ√∂‚àö√ë‚àö¬®937. https://doi.org/10.1021/acs.macromol.7b02696",10.1021/acs.macromol.7b02696,Table 2.5,,ester_stereo
Poly(L-LA-r-TMCR1),Lactic Acid.TMCR1,C#CCOC(=O)C(C)(CO)COC(=O)O.C[C@H](O)C(=O)O[C@H](C)C(=O)O,"[1, 1]",Tg,33.6,1,C,"Liu, X., Hua, X., & Cui, D. (2018). Copolymerization of Lactide and Cyclic Carbonate via Highly Stereoselective Catalysts to Modulate Copolymer Sequences. Macromolecules, 51(3), 930‚Äö√Ñ√∂‚àö√ë‚àö¬®937. https://doi.org/10.1021/acs.macromol.7b02696",10.1021/acs.macromol.7b02696,Table 2.5,,ester_stereo
"Poly(N,N-dimethylacrylamide)","N,N-dimethylAcrylamide",C=CC(=O)N(C)C,,Mn,11800000,0.52,g/mol,"Mariott, W. R., & Chen, E. Y. X. (2004). Stereospecific, coordination polymerization of acrylamides by chiral ansa-metallocenium alkyl and ester enolate cations. Macromolecules, 37(13), 4741‚Äö√Ñ√∂‚àö√ë‚àö¬®4743. https://doi.org/10.1021/ma0491356",10.1021/ma0491356,Table 1.1,,vinyl_stereo
"Poly(N,N-dimethylacrylamide)","N,N-dimethylAcrylamide",C=CC(=O)N(C)C,,Mw,86494000,0.52,g/mol,"Mariott, W. R., & Chen, E. Y. X. (2004). Stereospecific, coordination polymerization of acrylamides by chiral ansa-metallocenium alkyl and ester enolate cations. Macromolecules, 37(13), 4741‚Äö√Ñ√∂‚àö√ë‚àö¬®4743. https://doi.org/10.1021/ma0491356",10.1021/ma0491356,Table 1.1,,vinyl_stereo
"Poly(N,N-dimethylacrylamide)","N,N-dimethylAcrylamide",C=CC(=O)N(C)C,,PDI,7.33,0.52,,"Mariott, W. R., & Chen, E. Y. X. (2004). Stereospecific, coordination polymerization of acrylamides by chiral ansa-metallocenium alkyl and ester enolate cations. Macromolecules, 37(13), 4741‚Äö√Ñ√∂‚àö√ë‚àö¬®4743. https://doi.org/10.1021/ma0491356",10.1021/ma0491356,Table 1.1,,vinyl_stereo
"Poly(N,N-dimethylacrylamide)","N,N-dimethylAcrylamide",C=CC(=O)N(C)C,,Tg,126,0.52,C,"Mariott, W. R., & Chen, E. Y. X. (2004). Stereospecific, coordination polymerization of acrylamides by chiral ansa-metallocenium alkyl and ester enolate cations. Macromolecules, 37(13), 4741‚Äö√Ñ√∂‚àö√ë‚àö¬®4743. https://doi.org/10.1021/ma0491356",10.1021/ma0491356,Table 1.1,,vinyl_stereo
"Poly(N,N-dimethylacrylamide)","N,N-dimethylAcrylamide",C=CC(=O)N(C)C,,Mn,92700,1,g/mol,"Mariott, W. R., & Chen, E. Y. X. (2004). Stereospecific, coordination polymerization of acrylamides by chiral ansa-metallocenium alkyl and ester enolate cations. Macromolecules, 37(13), 4741‚Äö√Ñ√∂‚àö√ë‚àö¬®4743. https://doi.org/10.1021/ma0491356",10.1021/ma0491356,Table 1.10,,vinyl_stereo
"Poly(N,N-dimethylacrylamide)","N,N-dimethylAcrylamide",C=CC(=O)N(C)C,,PDI,1.07,1,,"Mariott, W. R., & Chen, E. Y. X. (2004). Stereospecific, coordination polymerization of acrylamides by chiral ansa-metallocenium alkyl and ester enolate cations. Macromolecules, 37(13), 4741‚Äö√Ñ√∂‚àö√ë‚àö¬®4743. https://doi.org/10.1021/ma0491356",10.1021/ma0491356,Table 1.10,,vinyl_stereo
"Poly(N,N-dimethylacrylamide)","N,N-dimethylAcrylamide",C=CC(=O)N(C)C,,Tm,306,1,C,"Mariott, W. R., & Chen, E. Y. X. (2004). Stereospecific, coordination polymerization of acrylamides by chiral ansa-metallocenium alkyl and ester enolate cations. Macromolecules, 37(13), 4741‚Äö√Ñ√∂‚àö√ë‚àö¬®4743. https://doi.org/10.1021/ma0491356",10.1021/ma0491356,Table 1.10,,vinyl_stereo
"Poly(N,N-dimethylacrylamide)","N,N-dimethylAcrylamide",C=CC(=O)N(C)C,,Mn,104000,1,g/mol,"Mariott, W. R., & Chen, E. Y. X. (2004). Stereospecific, coordination polymerization of acrylamides by chiral ansa-metallocenium alkyl and ester enolate cations. Macromolecules, 37(13), 4741‚Äö√Ñ√∂‚àö√ë‚àö¬®4743. https://doi.org/10.1021/ma0491356",10.1021/ma0491356,Table 1.11,,vinyl_stereo
"Poly(N,N-dimethylacrylamide)","N,N-dimethylAcrylamide",C=CC(=O)N(C)C,,PDI,1.07,1,,"Mariott, W. R., & Chen, E. Y. X. (2004). Stereospecific, coordination polymerization of acrylamides by chiral ansa-metallocenium alkyl and ester enolate cations. Macromolecules, 37(13), 4741‚Äö√Ñ√∂‚àö√ë‚àö¬®4743. https://doi.org/10.1021/ma0491356",10.1021/ma0491356,Table 1.11,,vinyl_stereo
"Poly(N,N-dimethylacrylamide)","N,N-dimethylAcrylamide",C=CC(=O)N(C)C,,Tm,318,1,C,"Mariott, W. R., & Chen, E. Y. X. (2004). Stereospecific, coordination polymerization of acrylamides by chiral ansa-metallocenium alkyl and ester enolate cations. Macromolecules, 37(13), 4741‚Äö√Ñ√∂‚àö√ë‚àö¬®4743. https://doi.org/10.1021/ma0491356",10.1021/ma0491356,Table 1.11,,vinyl_stereo
"Poly(N,N-dimethylacrylamide)","N,N-dimethylAcrylamide",C=CC(=O)N(C)C,,Mn,44300,0.51,,"Mariott, W. R., & Chen, E. Y. X. (2004). Stereospecific, coordination polymerization of acrylamides by chiral ansa-metallocenium alkyl and ester enolate cations. Macromolecules, 37(13), 4741‚Äö√Ñ√∂‚àö√ë‚àö¬®4743. https://doi.org/10.1021/ma0491356",10.1021/ma0491356,Table 1.2,,vinyl_stereo
"Poly(N,N-dimethylacrylamide)","N,N-dimethylAcrylamide",C=CC(=O)N(C)C,,Mw,390726,0.51,g/mol,"Mariott, W. R., & Chen, E. Y. X. (2004). Stereospecific, coordination polymerization of acrylamides by chiral ansa-metallocenium alkyl and ester enolate cations. Macromolecules, 37(13), 4741‚Äö√Ñ√∂‚àö√ë‚àö¬®4743. https://doi.org/10.1021/ma0491356",10.1021/ma0491356,Table 1.2,,vinyl_stereo
"Poly(N,N-dimethylacrylamide)","N,N-dimethylAcrylamide",C=CC(=O)N(C)C,,PDI,8.82,0.51,,"Mariott, W. R., & Chen, E. Y. X. (2004). Stereospecific, coordination polymerization of acrylamides by chiral ansa-metallocenium alkyl and ester enolate cations. Macromolecules, 37(13), 4741‚Äö√Ñ√∂‚àö√ë‚àö¬®4743. https://doi.org/10.1021/ma0491356",10.1021/ma0491356,Table 1.2,,vinyl_stereo
"Poly(N,N-dimethylacrylamide)","N,N-dimethylAcrylamide",C=CC(=O)N(C)C,,Tg,122,0.51,C,"Mariott, W. R., & Chen, E. Y. X. (2004). Stereospecific, coordination polymerization of acrylamides by chiral ansa-metallocenium alkyl and ester enolate cations. Macromolecules, 37(13), 4741‚Äö√Ñ√∂‚àö√ë‚àö¬®4743. https://doi.org/10.1021/ma0491356",10.1021/ma0491356,Table 1.2,,vinyl_stereo
"Poly(N,N-dimethylacrylamide)","N,N-dimethylAcrylamide",C=CC(=O)N(C)C,,Mn,30200,0.96436508,g/mol,"Mariott, W. R., & Chen, E. Y. X. (2004). Stereospecific, coordination polymerization of acrylamides by chiral ansa-metallocenium alkyl and ester enolate cations. Macromolecules, 37(13), 4741‚Äö√Ñ√∂‚àö√ë‚àö¬®4743. https://doi.org/10.1021/ma0491356",10.1021/ma0491356,Table 1.4,,vinyl_stereo
"Poly(N,N-dimethylacrylamide)","N,N-dimethylAcrylamide",C=CC(=O)N(C)C,,PDI,1.51,0.96436508,,"Mariott, W. R., & Chen, E. Y. X. (2004). Stereospecific, coordination polymerization of acrylamides by chiral ansa-metallocenium alkyl and ester enolate cations. Macromolecules, 37(13), 4741‚Äö√Ñ√∂‚àö√ë‚àö¬®4743. https://doi.org/10.1021/ma0491356",10.1021/ma0491356,Table 1.4,,vinyl_stereo
"Poly(N,N-dimethylacrylamide)","N,N-dimethylAcrylamide",C=CC(=O)N(C)C,,Tm,310,0.96436508,C,"Mariott, W. R., & Chen, E. Y. X. (2004). Stereospecific, coordination polymerization of acrylamides by chiral ansa-metallocenium alkyl and ester enolate cations. Macromolecules, 37(13), 4741‚Äö√Ñ√∂‚àö√ë‚àö¬®4743. https://doi.org/10.1021/ma0491356",10.1021/ma0491356,Table 1.4,,vinyl_stereo
"Poly(N,N-dimethylacrylamide)","N,N-dimethylAcrylamide",C=CC(=O)N(C)C,,Mn,106000,0.78102497,g/mol,"Mariott, W. R., & Chen, E. Y. X. (2004). Stereospecific, coordination polymerization of acrylamides by chiral ansa-metallocenium alkyl and ester enolate cations. Macromolecules, 37(13), 4741‚Äö√Ñ√∂‚àö√ë‚àö¬®4743. https://doi.org/10.1021/ma0491356",10.1021/ma0491356,Table 1.5,,vinyl_stereo
"Poly(N,N-dimethylacrylamide)","N,N-dimethylAcrylamide",C=CC(=O)N(C)C,,PDI,1.97,0.78102497,,"Mariott, W. R., & Chen, E. Y. X. (2004). Stereospecific, coordination polymerization of acrylamides by chiral ansa-metallocenium alkyl and ester enolate cations. Macromolecules, 37(13), 4741‚Äö√Ñ√∂‚àö√ë‚àö¬®4743. https://doi.org/10.1021/ma0491356",10.1021/ma0491356,Table 1.5,,vinyl_stereo
"Poly(N,N-dimethylacrylamide)","N,N-dimethylAcrylamide",C=CC(=O)N(C)C,,Tg,111,0.78102497,C,"Mariott, W. R., & Chen, E. Y. X. (2004). Stereospecific, coordination polymerization of acrylamides by chiral ansa-metallocenium alkyl and ester enolate cations. Macromolecules, 37(13), 4741‚Äö√Ñ√∂‚àö√ë‚àö¬®4743. https://doi.org/10.1021/ma0491356",10.1021/ma0491356,Table 1.5,,vinyl_stereo
"Poly(N,N-dimethylacrylamide)","N,N-dimethylAcrylamide",C=CC(=O)N(C)C,,Tm,313,0.78102497,C,"Mariott, W. R., & Chen, E. Y. X. (2004). Stereospecific, coordination polymerization of acrylamides by chiral ansa-metallocenium alkyl and ester enolate cations. Macromolecules, 37(13), 4741‚Äö√Ñ√∂‚àö√ë‚àö¬®4743. https://doi.org/10.1021/ma0491356",10.1021/ma0491356,Table 1.5,,vinyl_stereo
"Poly(N,N-dimethylacrylamide)","N,N-dimethylAcrylamide",C=CC(=O)N(C)C,,Mn,544000,0.98994949,g/mol,"Mariott, W. R., & Chen, E. Y. X. (2004). Stereospecific, coordination polymerization of acrylamides by chiral ansa-metallocenium alkyl and ester enolate cations. Macromolecules, 37(13), 4741‚Äö√Ñ√∂‚àö√ë‚àö¬®4743. https://doi.org/10.1021/ma0491356",10.1021/ma0491356,Table 1.6,,vinyl_stereo
"Poly(N,N-dimethylacrylamide)","N,N-dimethylAcrylamide",C=CC(=O)N(C)C,,PDI,3.21,0.98994949,,"Mariott, W. R., & Chen, E. Y. X. (2004). Stereospecific, coordination polymerization of acrylamides by chiral ansa-metallocenium alkyl and ester enolate cations. Macromolecules, 37(13), 4741‚Äö√Ñ√∂‚àö√ë‚àö¬®4743. https://doi.org/10.1021/ma0491356",10.1021/ma0491356,Table 1.6,,vinyl_stereo
"Poly(N,N-dimethylacrylamide)","N,N-dimethylAcrylamide",C=CC(=O)N(C)C,,Tm,312,0.98994949,C,"Mariott, W. R., & Chen, E. Y. X. (2004). Stereospecific, coordination polymerization of acrylamides by chiral ansa-metallocenium alkyl and ester enolate cations. Macromolecules, 37(13), 4741‚Äö√Ñ√∂‚àö√ë‚àö¬®4743. https://doi.org/10.1021/ma0491356",10.1021/ma0491356,Table 1.6,,vinyl_stereo
"Poly(N,N-dimethylacrylamide)","N,N-dimethylAcrylamide",C=CC(=O)N(C)C,,Mn,613000,0.98994949,g/mol,"Mariott, W. R., & Chen, E. Y. X. (2004). Stereospecific, coordination polymerization of acrylamides by chiral ansa-metallocenium alkyl and ester enolate cations. Macromolecules, 37(13), 4741‚Äö√Ñ√∂‚àö√ë‚àö¬®4743. https://doi.org/10.1021/ma0491356",10.1021/ma0491356,Table 1.7,,vinyl_stereo
"Poly(N,N-dimethylacrylamide)","N,N-dimethylAcrylamide",C=CC(=O)N(C)C,,PDI,7.91,0.98994949,,"Mariott, W. R., & Chen, E. Y. X. (2004). Stereospecific, coordination polymerization of acrylamides by chiral ansa-metallocenium alkyl and ester enolate cations. Macromolecules, 37(13), 4741‚Äö√Ñ√∂‚àö√ë‚àö¬®4743. https://doi.org/10.1021/ma0491356",10.1021/ma0491356,Table 1.7,,vinyl_stereo
"Poly(N,N-dimethylacrylamide)","N,N-dimethylAcrylamide",C=CC(=O)N(C)C,,Tm,308,0.98994949,C,"Mariott, W. R., & Chen, E. Y. X. (2004). Stereospecific, coordination polymerization of acrylamides by chiral ansa-metallocenium alkyl and ester enolate cations. Macromolecules, 37(13), 4741‚Äö√Ñ√∂‚àö√ë‚àö¬®4743. https://doi.org/10.1021/ma0491356",10.1021/ma0491356,Table 1.7,,vinyl_stereo
"Poly(N,N-dimethylacrylamide)","N,N-dimethylAcrylamide",C=CC(=O)N(C)C,,Mn,270000,0.90553851,g/mol,"Mariott, W. R., & Chen, E. Y. X. (2004). Stereospecific, coordination polymerization of acrylamides by chiral ansa-metallocenium alkyl and ester enolate cations. Macromolecules, 37(13), 4741‚Äö√Ñ√∂‚àö√ë‚àö¬®4743. https://doi.org/10.1021/ma0491356",10.1021/ma0491356,Table 1.8,,vinyl_stereo
"Poly(N,N-dimethylacrylamide)","N,N-dimethylAcrylamide",C=CC(=O)N(C)C,,PDI,1.9,0.90553851,,"Mariott, W. R., & Chen, E. Y. X. (2004). Stereospecific, coordination polymerization of acrylamides by chiral ansa-metallocenium alkyl and ester enolate cations. Macromolecules, 37(13), 4741‚Äö√Ñ√∂‚àö√ë‚àö¬®4743. https://doi.org/10.1021/ma0491356",10.1021/ma0491356,Table 1.8,,vinyl_stereo
