Repository: tyo-nu/PolyIDRS_Paper

# PolyIDRS_Paper
Code and Figures for the PolyIDRS paper.

File: Supporting/Stereopolymer_Dataset.csv (part 12 of 28)
polymer_name,monomer_name,smiles_monomer,distribution,property,value,pm,units,ref,link/doi,comment,note,mechanism
"Poly(N,N-dimethylacrylamide)","N,N-dimethylAcrylamide",C=CC(=O)N(C)C,,Tg,112,0.90553851,C,"Mariott, W. R., & Chen, E. Y. X. (2004). Stereospecific, coordination polymerization of acrylamides by chiral ansa-metallocenium alkyl and ester enolate cations. Macromolecules, 37(13), 4741‚Äö√Ñ√∂‚àö√ë‚àö¬®4743. https://doi.org/10.1021/ma0491356",10.1021/ma0491356,Table 1.8,,vinyl_stereo
"Poly(N,N-dimethylacrylamide)","N,N-dimethylAcrylamide",C=CC(=O)N(C)C,,Tm,306,0.90553851,C,"Mariott, W. R., & Chen, E. Y. X. (2004). Stereospecific, coordination polymerization of acrylamides by chiral ansa-metallocenium alkyl and ester enolate cations. Macromolecules, 37(13), 4741‚Äö√Ñ√∂‚àö√ë‚àö¬®4743. https://doi.org/10.1021/ma0491356",10.1021/ma0491356,Table 1.8,,vinyl_stereo
"Poly(N,N-dimethylacrylamide)","N,N-dimethylAcrylamide",C=CC(=O)N(C)C,,Mn,1140000,1,g/mol,"Mariott, W. R., & Chen, E. Y. X. (2004). Stereospecific, coordination polymerization of acrylamides by chiral ansa-metallocenium alkyl and ester enolate cations. Macromolecules, 37(13), 4741‚Äö√Ñ√∂‚àö√ë‚àö¬®4743. https://doi.org/10.1021/ma0491356",10.1021/ma0491356,Table 1.9,,vinyl_stereo
"Poly(N,N-dimethylacrylamide)","N,N-dimethylAcrylamide",C=CC(=O)N(C)C,,PDI,7,1,,"Mariott, W. R., & Chen, E. Y. X. (2004). Stereospecific, coordination polymerization of acrylamides by chiral ansa-metallocenium alkyl and ester enolate cations. Macromolecules, 37(13), 4741‚Äö√Ñ√∂‚àö√ë‚àö¬®4743. https://doi.org/10.1021/ma0491356",10.1021/ma0491356,Table 1.9,,vinyl_stereo
"Poly(N,N-dimethylacrylamide)","N,N-dimethylAcrylamide",C=CC(=O)N(C)C,,Tm,316,1,C,"Mariott, W. R., & Chen, E. Y. X. (2004). Stereospecific, coordination polymerization of acrylamides by chiral ansa-metallocenium alkyl and ester enolate cations. Macromolecules, 37(13), 4741‚Äö√Ñ√∂‚àö√ë‚àö¬®4743. https://doi.org/10.1021/ma0491356",10.1021/ma0491356,Table 1.9,,vinyl_stereo
Poly(acrylic acid),Acrylic Acid,C=CC(=O)O,,Mv,250000,0,g/mol,"Maurer, J. J., Eustace, D. J., & Ratcliffe, C. T. (1987). Thermal Characterization of Poly(acrylic acid). Macromolecules, 20(1), 196‚Äö√Ñ√∂‚àö√ë‚àö¬®202. https://doi.org/10.1021/ma00167a035",10.1021/ma00167a035,Table 2.3312,,vinyl_stereo
Poly(acrylic acid),Acrylic Acid,C=CC(=O)O,,Tg,122,0,C,"Maurer, J. J., Eustace, D. J., & Ratcliffe, C. T. (1987). Thermal Characterization of Poly(acrylic acid). Macromolecules, 20(1), 196‚Äö√Ñ√∂‚àö√ë‚àö¬®202. https://doi.org/10.1021/ma00167a035",10.1021/ma00167a035,Table 2.3312,,vinyl_stereo
Poly(acrylic acid),Acrylic Acid,C=CC(=O)O,,Mv,300000,0.5,g/mol,"Maurer, J. J., Eustace, D. J., & Ratcliffe, C. T. (1987). Thermal Characterization of Poly(acrylic acid). Macromolecules, 20(1), 196‚Äö√Ñ√∂‚àö√ë‚àö¬®202. https://doi.org/10.1021/ma00167a035",10.1021/ma00167a035,Table 2.4551,,vinyl_stereo
Poly(acrylic acid),Acrylic Acid,C=CC(=O)O,,Tg,100.5,0.5,C,"Maurer, J. J., Eustace, D. J., & Ratcliffe, C. T. (1987). Thermal Characterization of Poly(acrylic acid). Macromolecules, 20(1), 196‚Äö√Ñ√∂‚àö√ë‚àö¬®202. https://doi.org/10.1021/ma00167a035",10.1021/ma00167a035,Table 2.4551,,vinyl_stereo
Poly(acrylic acid),Acrylic Acid,C=CC(=O)O,,Mv,1000000,0,g/mol,"Maurer, J. J., Eustace, D. J., & Ratcliffe, C. T. (1987). Thermal Characterization of Poly(acrylic acid). Macromolecules, 20(1), 196‚Äö√Ñ√∂‚àö√ë‚àö¬®202. https://doi.org/10.1021/ma00167a035",10.1021/ma00167a035,Table 2.6500,,vinyl_stereo
Poly(acrylic acid),Acrylic Acid,C=CC(=O)O,,Tg,122.5,0,C,"Maurer, J. J., Eustace, D. J., & Ratcliffe, C. T. (1987). Thermal Characterization of Poly(acrylic acid). Macromolecules, 20(1), 196‚Äö√Ñ√∂‚àö√ë‚àö¬®202. https://doi.org/10.1021/ma00167a035",10.1021/ma00167a035,Table 2.6500,,vinyl_stereo
Poly(acrylic acid),Acrylic Acid,C=CC(=O)O,,Mv,100000,0.5,g/mol,"Maurer, J. J., Eustace, D. J., & Ratcliffe, C. T. (1987). Thermal Characterization of Poly(acrylic acid). Macromolecules, 20(1), 196‚Äö√Ñ√∂‚àö√ë‚àö¬®202. https://doi.org/10.1021/ma00167a035",10.1021/ma00167a035,Table 2.A-3,,vinyl_stereo
Poly(acrylic acid),Acrylic Acid,C=CC(=O)O,,Tg,105,0.5,C,"Maurer, J. J., Eustace, D. J., & Ratcliffe, C. T. (1987). Thermal Characterization of Poly(acrylic acid). Macromolecules, 20(1), 196‚Äö√Ñ√∂‚àö√ë‚àö¬®202. https://doi.org/10.1021/ma00167a035",10.1021/ma00167a035,Table 2.A-3,,vinyl_stereo
Poly(vinyl chloride),vinyl chloride,C=CCl,,Mn,21500,0.46260134,g/mol,"Mijangos, C., Mart‚Äö√†√∂‚Äö√¢‚Ä†nez, G., & Mill‚Äö√†√∂¬¨‚àûn, J.-L. (1988). Dependence of glass‚Äö√Ñ√∂‚àö√ë‚àö‚Ñ¢transition temperature Tg on tacticity of poly(vinyl chloride). A preliminary study by differential scanning calorimetry. Die Makromolekulare Chemie, 189(3), 567‚Äö√Ñ√∂‚àö√ë‚àö¬®572. https://doi.org/10.1002/macp.1988.021890310",10.1002/macp.1988.021890310,Table 1.1,,vinyl_stereo
Poly(vinyl chloride),vinyl chloride,C=CCl,,Tg,78.8,0.46260134,C,"Mijangos, C., Mart‚Äö√†√∂‚Äö√¢‚Ä†nez, G., & Mill‚Äö√†√∂¬¨‚àûn, J.-L. (1988). Dependence of glass‚Äö√Ñ√∂‚àö√ë‚àö‚Ñ¢transition temperature Tg on tacticity of poly(vinyl chloride). A preliminary study by differential scanning calorimetry. Die Makromolekulare Chemie, 189(3), 567‚Äö√Ñ√∂‚àö√ë‚àö¬®572. https://doi.org/10.1002/macp.1988.021890310",10.1002/macp.1988.021890310,Table 1.1,,vinyl_stereo
Poly(vinyl chloride),Vinyl chloride,C=CCl,,Mn,20400,0.41952354,g/mol,"Mijangos, C., Mart‚Äö√†√∂‚Äö√¢‚Ä†nez, G., & Mill‚Äö√†√∂¬¨‚àûn, J.-L. (1988). Dependence of glass‚Äö√Ñ√∂‚àö√ë‚àö‚Ñ¢transition temperature Tg on tacticity of poly(vinyl chloride). A preliminary study by differential scanning calorimetry. Die Makromolekulare Chemie, 189(3), 567‚Äö√Ñ√∂‚àö√ë‚àö¬®572. https://doi.org/10.1002/macp.1988.021890310",10.1002/macp.1988.021890310,Table 1.11,,vinyl_stereo
Poly(vinyl chloride),Vinyl chloride,C=CCl,,Tg,85.6,0.41952354,C,"Mijangos, C., Mart‚Äö√†√∂‚Äö√¢‚Ä†nez, G., & Mill‚Äö√†√∂¬¨‚àûn, J.-L. (1988). Dependence of glass‚Äö√Ñ√∂‚àö√ë‚àö‚Ñ¢transition temperature Tg on tacticity of poly(vinyl chloride). A preliminary study by differential scanning calorimetry. Die Makromolekulare Chemie, 189(3), 567‚Äö√Ñ√∂‚àö√ë‚àö¬®572. https://doi.org/10.1002/macp.1988.021890310",10.1002/macp.1988.021890310,Table 1.11,,vinyl_stereo
Poly(vinyl chloride),Vinyl chloride,C=CCl,,Mn,49100,0.40865634,g/mol,"Mijangos, C., Mart‚Äö√†√∂‚Äö√¢‚Ä†nez, G., & Mill‚Äö√†√∂¬¨‚àûn, J.-L. (1988). Dependence of glass‚Äö√Ñ√∂‚àö√ë‚àö‚Ñ¢transition temperature Tg on tacticity of poly(vinyl chloride). A preliminary study by differential scanning calorimetry. Die Makromolekulare Chemie, 189(3), 567‚Äö√Ñ√∂‚àö√ë‚àö¬®572. https://doi.org/10.1002/macp.1988.021890310",10.1002/macp.1988.021890310,Table 1.12,,vinyl_stereo
Poly(vinyl chloride),Vinyl chloride,C=CCl,,Tg,88.2,0.40865634,C,"Mijangos, C., Mart‚Äö√†√∂‚Äö√¢‚Ä†nez, G., & Mill‚Äö√†√∂¬¨‚àûn, J.-L. (1988). Dependence of glass‚Äö√Ñ√∂‚àö√ë‚àö‚Ñ¢transition temperature Tg on tacticity of poly(vinyl chloride). A preliminary study by differential scanning calorimetry. Die Makromolekulare Chemie, 189(3), 567‚Äö√Ñ√∂‚àö√ë‚àö¬®572. https://doi.org/10.1002/macp.1988.021890310",10.1002/macp.1988.021890310,Table 1.12,,vinyl_stereo
Poly(vinyl chloride),Vinyl chloride,C=CCl,,Mn,81000,0.39496835,g/mol,"Mijangos, C., Mart‚Äö√†√∂‚Äö√¢‚Ä†nez, G., & Mill‚Äö√†√∂¬¨‚àûn, J.-L. (1988). Dependence of glass‚Äö√Ñ√∂‚àö√ë‚àö‚Ñ¢transition temperature Tg on tacticity of poly(vinyl chloride). A preliminary study by differential scanning calorimetry. Die Makromolekulare Chemie, 189(3), 567‚Äö√Ñ√∂‚àö√ë‚àö¬®572. https://doi.org/10.1002/macp.1988.021890310",10.1002/macp.1988.021890310,Table 1.14,,vinyl_stereo
Poly(vinyl chloride),Vinyl chloride,C=CCl,,Tg,91.1,0.39496835,C,"Mijangos, C., Mart‚Äö√†√∂‚Äö√¢‚Ä†nez, G., & Mill‚Äö√†√∂¬¨‚àûn, J.-L. (1988). Dependence of glass‚Äö√Ñ√∂‚àö√ë‚àö‚Ñ¢transition temperature Tg on tacticity of poly(vinyl chloride). A preliminary study by differential scanning calorimetry. Die Makromolekulare Chemie, 189(3), 567‚Äö√Ñ√∂‚àö√ë‚àö¬®572. https://doi.org/10.1002/macp.1988.021890310",10.1002/macp.1988.021890310,Table 1.14,,vinyl_stereo
Poly(vinyl chloride),Vinyl chloride,C=CCl,,Mn,97800,0.39242834,g/mol,"Mijangos, C., Mart‚Äö√†√∂‚Äö√¢‚Ä†nez, G., & Mill‚Äö√†√∂¬¨‚àûn, J.-L. (1988). Dependence of glass‚Äö√Ñ√∂‚àö√ë‚àö‚Ñ¢transition temperature Tg on tacticity of poly(vinyl chloride). A preliminary study by differential scanning calorimetry. Die Makromolekulare Chemie, 189(3), 567‚Äö√Ñ√∂‚àö√ë‚àö¬®572. https://doi.org/10.1002/macp.1988.021890310",10.1002/macp.1988.021890310,Table 1.16,,vinyl_stereo
Poly(vinyl chloride),Vinyl chloride,C=CCl,,Tg,92.4,0.39242834,C,"Mijangos, C., Mart‚Äö√†√∂‚Äö√¢‚Ä†nez, G., & Mill‚Äö√†√∂¬¨‚àûn, J.-L. (1988). Dependence of glass‚Äö√Ñ√∂‚àö√ë‚àö‚Ñ¢transition temperature Tg on tacticity of poly(vinyl chloride). A preliminary study by differential scanning calorimetry. Die Makromolekulare Chemie, 189(3), 567‚Äö√Ñ√∂‚àö√ë‚àö¬®572. https://doi.org/10.1002/macp.1988.021890310",10.1002/macp.1988.021890310,Table 1.16,,vinyl_stereo
Poly(vinyl chloride),vinyl chloride,C=CCl,,Mn,54800,0.36331804,g/mol,"Mijangos, C., Mart‚Äö√†√∂‚Äö√¢‚Ä†nez, G., & Mill‚Äö√†√∂¬¨‚àûn, J.-L. (1988). Dependence of glass‚Äö√Ñ√∂‚àö√ë‚àö‚Ñ¢transition temperature Tg on tacticity of poly(vinyl chloride). A preliminary study by differential scanning calorimetry. Die Makromolekulare Chemie, 189(3), 567‚Äö√Ñ√∂‚àö√ë‚àö¬®572. https://doi.org/10.1002/macp.1988.021890310",10.1002/macp.1988.021890310,Table 1.18,,vinyl_stereo
Poly(vinyl chloride),vinyl chloride,C=CCl,,Tg,97.4,0.36331804,C,"Mijangos, C., Mart‚Äö√†√∂‚Äö√¢‚Ä†nez, G., & Mill‚Äö√†√∂¬¨‚àûn, J.-L. (1988). Dependence of glass‚Äö√Ñ√∂‚àö√ë‚àö‚Ñ¢transition temperature Tg on tacticity of poly(vinyl chloride). A preliminary study by differential scanning calorimetry. Die Makromolekulare Chemie, 189(3), 567‚Äö√Ñ√∂‚àö√ë‚àö¬®572. https://doi.org/10.1002/macp.1988.021890310",10.1002/macp.1988.021890310,Table 1.18,,vinyl_stereo
Poly(vinyl chloride),vinyl chloride,C=CCl,,Mn,44000,0.45607017,g/mol,"Mijangos, C., Mart‚Äö√†√∂‚Äö√¢‚Ä†nez, G., & Mill‚Äö√†√∂¬¨‚àûn, J.-L. (1988). Dependence of glass‚Äö√Ñ√∂‚àö√ë‚àö‚Ñ¢transition temperature Tg on tacticity of poly(vinyl chloride). A preliminary study by differential scanning calorimetry. Die Makromolekulare Chemie, 189(3), 567‚Äö√Ñ√∂‚àö√ë‚àö¬®572. https://doi.org/10.1002/macp.1988.021890310",10.1002/macp.1988.021890310,Table 1.19,,vinyl_stereo
Poly(vinyl chloride),vinyl chloride,C=CCl,,Tg,82.1,0.45607017,C,"Mijangos, C., Mart‚Äö√†√∂‚Äö√¢‚Ä†nez, G., & Mill‚Äö√†√∂¬¨‚àûn, J.-L. (1988). Dependence of glass‚Äö√Ñ√∂‚àö√ë‚àö‚Ñ¢transition temperature Tg on tacticity of poly(vinyl chloride). A preliminary study by differential scanning calorimetry. Die Makromolekulare Chemie, 189(3), 567‚Äö√Ñ√∂‚àö√ë‚àö¬®572. https://doi.org/10.1002/macp.1988.021890310",10.1002/macp.1988.021890310,Table 1.19,,vinyl_stereo
Poly(vinyl chloride),vinyl chloride,C=CCl,,Mn,27900,0.44497191,g/mol,"Mijangos, C., Mart‚Äö√†√∂‚Äö√¢‚Ä†nez, G., & Mill‚Äö√†√∂¬¨‚àûn, J.-L. (1988). Dependence of glass‚Äö√Ñ√∂‚àö√ë‚àö‚Ñ¢transition temperature Tg on tacticity of poly(vinyl chloride). A preliminary study by differential scanning calorimetry. Die Makromolekulare Chemie, 189(3), 567‚Äö√Ñ√∂‚àö√ë‚àö¬®572. https://doi.org/10.1002/macp.1988.021890310",10.1002/macp.1988.021890310,Table 1.3,,vinyl_stereo
Poly(vinyl chloride),vinyl chloride,C=CCl,,Tg,87.1,0.44497191,C,"Mijangos, C., Mart‚Äö√†√∂‚Äö√¢‚Ä†nez, G., & Mill‚Äö√†√∂¬¨‚àûn, J.-L. (1988). Dependence of glass‚Äö√Ñ√∂‚àö√ë‚àö‚Ñ¢transition temperature Tg on tacticity of poly(vinyl chloride). A preliminary study by differential scanning calorimetry. Die Makromolekulare Chemie, 189(3), 567‚Äö√Ñ√∂‚àö√ë‚àö¬®572. https://doi.org/10.1002/macp.1988.021890310",10.1002/macp.1988.021890310,Table 1.3,,vinyl_stereo
Poly(vinyl chloride),vinyl chloride,C=CCl,,Mn,24800,0.45055521,g/mol,"Mijangos, C., Mart‚Äö√†√∂‚Äö√¢‚Ä†nez, G., & Mill‚Äö√†√∂¬¨‚àûn, J.-L. (1988). Dependence of glass‚Äö√Ñ√∂‚àö√ë‚àö‚Ñ¢transition temperature Tg on tacticity of poly(vinyl chloride). A preliminary study by differential scanning calorimetry. Die Makromolekulare Chemie, 189(3), 567‚Äö√Ñ√∂‚àö√ë‚àö¬®572. https://doi.org/10.1002/macp.1988.021890310",10.1002/macp.1988.021890310,Table 1.4,,vinyl_stereo
Poly(vinyl chloride),Vinyl chloride,C=CCl,,Tg,82,0.45055521,C,"Mijangos, C., Mart‚Äö√†√∂‚Äö√¢‚Ä†nez, G., & Mill‚Äö√†√∂¬¨‚àûn, J.-L. (1988). Dependence of glass‚Äö√Ñ√∂‚àö√ë‚àö‚Ñ¢transition temperature Tg on tacticity of poly(vinyl chloride). A preliminary study by differential scanning calorimetry. Die Makromolekulare Chemie, 189(3), 567‚Äö√Ñ√∂‚àö√ë‚àö¬®572. https://doi.org/10.1002/macp.1988.021890310",10.1002/macp.1988.021890310,Table 1.4,,vinyl_stereo
Poly(vinyl chloride),Vinyl chloride,C=CCl,,Mn,38900,0.43817805,g/mol,"Mijangos, C., Mart‚Äö√†√∂‚Äö√¢‚Ä†nez, G., & Mill‚Äö√†√∂¬¨‚àûn, J.-L. (1988). Dependence of glass‚Äö√Ñ√∂‚àö√ë‚àö‚Ñ¢transition temperature Tg on tacticity of poly(vinyl chloride). A preliminary study by differential scanning calorimetry. Die Makromolekulare Chemie, 189(3), 567‚Äö√Ñ√∂‚àö√ë‚àö¬®572. https://doi.org/10.1002/macp.1988.021890310",10.1002/macp.1988.021890310,Table 1.5,,vinyl_stereo
Poly(vinyl chloride),Vinyl chloride,C=CCl,,Tg,84,0.43817805,C,"Mijangos, C., Mart‚Äö√†√∂‚Äö√¢‚Ä†nez, G., & Mill‚Äö√†√∂¬¨‚àûn, J.-L. (1988). Dependence of glass‚Äö√Ñ√∂‚àö√ë‚àö‚Ñ¢transition temperature Tg on tacticity of poly(vinyl chloride). A preliminary study by differential scanning calorimetry. Die Makromolekulare Chemie, 189(3), 567‚Äö√Ñ√∂‚àö√ë‚àö¬®572. https://doi.org/10.1002/macp.1988.021890310",10.1002/macp.1988.021890310,Table 1.5,,vinyl_stereo
Poly(vinyl chloride),Vinyl chloride,C=CCl,,Mn,50700,0.4347413,g/mol,"Mijangos, C., Mart‚Äö√†√∂‚Äö√¢‚Ä†nez, G., & Mill‚Äö√†√∂¬¨‚àûn, J.-L. (1988). Dependence of glass‚Äö√Ñ√∂‚àö√ë‚àö‚Ñ¢transition temperature Tg on tacticity of poly(vinyl chloride). A preliminary study by differential scanning calorimetry. Die Makromolekulare Chemie, 189(3), 567‚Äö√Ñ√∂‚àö√ë‚àö¬®572. https://doi.org/10.1002/macp.1988.021890310",10.1002/macp.1988.021890310,Table 1.6,,vinyl_stereo
Poly(vinyl chloride),Vinyl chloride,C=CCl,,Tg,84.2,0.4347413,C,"Mijangos, C., Mart‚Äö√†√∂‚Äö√¢‚Ä†nez, G., & Mill‚Äö√†√∂¬¨‚àûn, J.-L. (1988). Dependence of glass‚Äö√Ñ√∂‚àö√ë‚àö‚Ñ¢transition temperature Tg on tacticity of poly(vinyl chloride). A preliminary study by differential scanning calorimetry. Die Makromolekulare Chemie, 189(3), 567‚Äö√Ñ√∂‚àö√ë‚àö¬®572. https://doi.org/10.1002/macp.1988.021890310",10.1002/macp.1988.021890310,Table 1.6,,vinyl_stereo
Poly(vinyl chloride),Vinyl chloride,C=CCl,,Mn,21700,0.42778499,g/mol,"Mijangos, C., Mart‚Äö√†√∂‚Äö√¢‚Ä†nez, G., & Mill‚Äö√†√∂¬¨‚àûn, J.-L. (1988). Dependence of glass‚Äö√Ñ√∂‚àö√ë‚àö‚Ñ¢transition temperature Tg on tacticity of poly(vinyl chloride). A preliminary study by differential scanning calorimetry. Die Makromolekulare Chemie, 189(3), 567‚Äö√Ñ√∂‚àö√ë‚àö¬®572. https://doi.org/10.1002/macp.1988.021890310",10.1002/macp.1988.021890310,Table 1.9,,vinyl_stereo
Poly(vinyl chloride),Vinyl chloride,C=CCl,,Tg,84.5,0.42778499,C,"Mijangos, C., Mart‚Äö√†√∂‚Äö√¢‚Ä†nez, G., & Mill‚Äö√†√∂¬¨‚àûn, J.-L. (1988). Dependence of glass‚Äö√Ñ√∂‚àö√ë‚àö‚Ñ¢transition temperature Tg on tacticity of poly(vinyl chloride). A preliminary study by differential scanning calorimetry. Die Makromolekulare Chemie, 189(3), 567‚Äö√Ñ√∂‚àö√ë‚àö¬®572. https://doi.org/10.1002/macp.1988.021890310",10.1002/macp.1988.021890310,Table 1.9,,vinyl_stereo
poly(lactic acid),(R)-lactic acid.(S)-lactic acid,C[C@@H](O)C(=O)O.C[C@H](O)C(=O)O,,Mn,59500,0.82,g/mol,"Nomura, N., Ishii, R., Yamamoto, Y., & Kondo, T. (2007). Stereoselective ring-opening polymerization of a racemic lactide by using achiral salen- and homosalen-aluminum complexes. Chemistry - A European Journal, 13(16), 4433-4451. https://doi.org/10.1002/chem.200601308",10.1002/chem.200601308,"table 1, #10",,ester_stereo
poly(lactic acid),(R)-lactic acid.(S)-lactic acid,C[C@@H](O)C(=O)O.C[C@H](O)C(=O)O,,Mw,63665,0.82,g/mol,"Nomura, N., Ishii, R., Yamamoto, Y., & Kondo, T. (2007). Stereoselective ring-opening polymerization of a racemic lactide by using achiral salen- and homosalen-aluminum complexes. Chemistry - A European Journal, 13(16), 4433-4451. https://doi.org/10.1002/chem.200601308",10.1002/chem.200601308,"table 1, #10",,ester_stereo
poly(lactic acid),(R)-lactic acid.(S)-lactic acid,C[C@@H](O)C(=O)O.C[C@H](O)C(=O)O,,PDI,1.07,0.82,,"Nomura, N., Ishii, R., Yamamoto, Y., & Kondo, T. (2007). Stereoselective ring-opening polymerization of a racemic lactide by using achiral salen- and homosalen-aluminum complexes. Chemistry - A European Journal, 13(16), 4433-4451. https://doi.org/10.1002/chem.200601308",10.1002/chem.200601308,"table 1, #10",,ester_stereo
poly(lactic acid),(R)-lactic acid.(S)-lactic acid,C[C@@H](O)C(=O)O.C[C@H](O)C(=O)O,,Tm,170,0.82,C,"Nomura, N., Ishii, R., Yamamoto, Y., & Kondo, T. (2007). Stereoselective ring-opening polymerization of a racemic lactide by using achiral salen- and homosalen-aluminum complexes. Chemistry - A European Journal, 13(16), 4433-4451. https://doi.org/10.1002/chem.200601308",10.1002/chem.200601308,"table 1, #10",,ester_stereo
poly(lactic acid),(R)-lactic acid.(S)-lactic acid,C[C@@H](O)C(=O)O.C[C@H](O)C(=O)O,,Mn,21800,0.82,g/mol,"Nomura, N., Ishii, R., Yamamoto, Y., & Kondo, T. (2007). Stereoselective ring-opening polymerization of a racemic lactide by using achiral salen- and homosalen-aluminum complexes. Chemistry - A European Journal, 13(16), 4433-4451. https://doi.org/10.1002/chem.200601308",10.1002/chem.200601308,"table 1, #11",,ester_stereo
poly(lactic acid),(R)-lactic acid.(S)-lactic acid,C[C@@H](O)C(=O)O.C[C@H](O)C(=O)O,,Mw,23544,0.82,g/mol,"Nomura, N., Ishii, R., Yamamoto, Y., & Kondo, T. (2007). Stereoselective ring-opening polymerization of a racemic lactide by using achiral salen- and homosalen-aluminum complexes. Chemistry - A European Journal, 13(16), 4433-4451. https://doi.org/10.1002/chem.200601308",10.1002/chem.200601308,"table 1, #11",,ester_stereo
poly(lactic acid),(R)-lactic acid.(S)-lactic acid,C[C@@H](O)C(=O)O.C[C@H](O)C(=O)O,,PDI,1.08,0.82,,"Nomura, N., Ishii, R., Yamamoto, Y., & Kondo, T. (2007). Stereoselective ring-opening polymerization of a racemic lactide by using achiral salen- and homosalen-aluminum complexes. Chemistry - A European Journal, 13(16), 4433-4451. https://doi.org/10.1002/chem.200601308",10.1002/chem.200601308,"table 1, #11",,ester_stereo
poly(lactic acid),(R)-lactic acid.(S)-lactic acid,C[C@@H](O)C(=O)O.C[C@H](O)C(=O)O,,Tm,167,0.82,C,"Nomura, N., Ishii, R., Yamamoto, Y., & Kondo, T. (2007). Stereoselective ring-opening polymerization of a racemic lactide by using achiral salen- and homosalen-aluminum complexes. Chemistry - A European Journal, 13(16), 4433-4451. https://doi.org/10.1002/chem.200601308",10.1002/chem.200601308,"table 1, #11",,ester_stereo
poly(lactic acid),(R)-lactic acid.(S)-lactic acid,C[C@@H](O)C(=O)O.C[C@H](O)C(=O)O,,Mn,19400,0.83,g/mol,"Nomura, N., Ishii, R., Yamamoto, Y., & Kondo, T. (2007). Stereoselective ring-opening polymerization of a racemic lactide by using achiral salen- and homosalen-aluminum complexes. Chemistry - A European Journal, 13(16), 4433-4451. https://doi.org/10.1002/chem.200601308",10.1002/chem.200601308,"table 1, #12",,ester_stereo
poly(lactic acid),(R)-lactic acid.(S)-lactic acid,C[C@@H](O)C(=O)O.C[C@H](O)C(=O)O,,Mw,24056,0.83,g/mol,"Nomura, N., Ishii, R., Yamamoto, Y., & Kondo, T. (2007). Stereoselective ring-opening polymerization of a racemic lactide by using achiral salen- and homosalen-aluminum complexes. Chemistry - A European Journal, 13(16), 4433-4451. https://doi.org/10.1002/chem.200601308",10.1002/chem.200601308,"table 1, #12",,ester_stereo
poly(lactic acid),(R)-lactic acid.(S)-lactic acid,C[C@@H](O)C(=O)O.C[C@H](O)C(=O)O,,PDI,1.24,0.83,,"Nomura, N., Ishii, R., Yamamoto, Y., & Kondo, T. (2007). Stereoselective ring-opening polymerization of a racemic lactide by using achiral salen- and homosalen-aluminum complexes. Chemistry - A European Journal, 13(16), 4433-4451. https://doi.org/10.1002/chem.200601308",10.1002/chem.200601308,"table 1, #12",,ester_stereo
poly(lactic acid),(R)-lactic acid.(S)-lactic acid,C[C@@H](O)C(=O)O.C[C@H](O)C(=O)O,,Tm,169,0.83,C,"Nomura, N., Ishii, R., Yamamoto, Y., & Kondo, T. (2007). Stereoselective ring-opening polymerization of a racemic lactide by using achiral salen- and homosalen-aluminum complexes. Chemistry - A European Journal, 13(16), 4433-4451. https://doi.org/10.1002/chem.200601308",10.1002/chem.200601308,"table 1, #12",,ester_stereo
poly(lactic acid),(R)-lactic acid.(S)-lactic acid,C[C@@H](O)C(=O)O.C[C@H](O)C(=O)O,,Mn,21900,0.86,g/mol,"Nomura, N., Ishii, R., Yamamoto, Y., & Kondo, T. (2007). Stereoselective ring-opening polymerization of a racemic lactide by using achiral salen- and homosalen-aluminum complexes. Chemistry - A European Journal, 13(16), 4433-4451. https://doi.org/10.1002/chem.200601308",10.1002/chem.200601308,"table 1, #13",,ester_stereo
poly(lactic acid),(R)-lactic acid.(S)-lactic acid,C[C@@H](O)C(=O)O.C[C@H](O)C(=O)O,,Mw,22995,0.86,g/mol,"Nomura, N., Ishii, R., Yamamoto, Y., & Kondo, T. (2007). Stereoselective ring-opening polymerization of a racemic lactide by using achiral salen- and homosalen-aluminum complexes. Chemistry - A European Journal, 13(16), 4433-4451. https://doi.org/10.1002/chem.200601308",10.1002/chem.200601308,"table 1, #13",,ester_stereo
poly(lactic acid),(R)-lactic acid.(S)-lactic acid,C[C@@H](O)C(=O)O.C[C@H](O)C(=O)O,,PDI,1.05,0.86,,"Nomura, N., Ishii, R., Yamamoto, Y., & Kondo, T. (2007). Stereoselective ring-opening polymerization of a racemic lactide by using achiral salen- and homosalen-aluminum complexes. Chemistry - A European Journal, 13(16), 4433-4451. https://doi.org/10.1002/chem.200601308",10.1002/chem.200601308,"table 1, #13",,ester_stereo
poly(lactic acid),(R)-lactic acid.(S)-lactic acid,C[C@@H](O)C(=O)O.C[C@H](O)C(=O)O,,Tm,185,0.86,C,"Nomura, N., Ishii, R., Yamamoto, Y., & Kondo, T. (2007). Stereoselective ring-opening polymerization of a racemic lactide by using achiral salen- and homosalen-aluminum complexes. Chemistry - A European Journal, 13(16), 4433-4451. https://doi.org/10.1002/chem.200601308",10.1002/chem.200601308,"table 1, #13",,ester_stereo
poly(lactic acid),(R)-lactic acid.(S)-lactic acid,C[C@@H](O)C(=O)O.C[C@H](O)C(=O)O,,Mn,22400,0.92,g/mol,"Nomura, N., Ishii, R., Yamamoto, Y., & Kondo, T. (2007). Stereoselective ring-opening polymerization of a racemic lactide by using achiral salen- and homosalen-aluminum complexes. Chemistry - A European Journal, 13(16), 4433-4451. https://doi.org/10.1002/chem.200601308",10.1002/chem.200601308,"table 1, #14",,ester_stereo
poly(lactic acid),(R)-lactic acid.(S)-lactic acid,C[C@@H](O)C(=O)O.C[C@H](O)C(=O)O,,Mw,23744,0.92,g/mol,"Nomura, N., Ishii, R., Yamamoto, Y., & Kondo, T. (2007). Stereoselective ring-opening polymerization of a racemic lactide by using achiral salen- and homosalen-aluminum complexes. Chemistry - A European Journal, 13(16), 4433-4451. https://doi.org/10.1002/chem.200601308",10.1002/chem.200601308,"table 1, #14",,ester_stereo
poly(lactic acid),(R)-lactic acid.(S)-lactic acid,C[C@@H](O)C(=O)O.C[C@H](O)C(=O)O,,PDI,1.06,0.92,,"Nomura, N., Ishii, R., Yamamoto, Y., & Kondo, T. (2007). Stereoselective ring-opening polymerization of a racemic lactide by using achiral salen- and homosalen-aluminum complexes. Chemistry - A European Journal, 13(16), 4433-4451. https://doi.org/10.1002/chem.200601308",10.1002/chem.200601308,"table 1, #14",,ester_stereo
poly(lactic acid),(R)-lactic acid.(S)-lactic acid,C[C@@H](O)C(=O)O.C[C@H](O)C(=O)O,,Tm,192,0.92,C,"Nomura, N., Ishii, R., Yamamoto, Y., & Kondo, T. (2007). Stereoselective ring-opening polymerization of a racemic lactide by using achiral salen- and homosalen-aluminum complexes. Chemistry - A European Journal, 13(16), 4433-4451. https://doi.org/10.1002/chem.200601308",10.1002/chem.200601308,"table 1, #14",,ester_stereo
poly(lactic acid),(R)-lactic acid.(S)-lactic acid,C[C@@H](O)C(=O)O.C[C@H](O)C(=O)O,,Mn,20100,0.9,g/mol,"Nomura, N., Ishii, R., Yamamoto, Y., & Kondo, T. (2007). Stereoselective ring-opening polymerization of a racemic lactide by using achiral salen- and homosalen-aluminum complexes. Chemistry - A European Journal, 13(16), 4433-4451. https://doi.org/10.1002/chem.200601308",10.1002/chem.200601308,"table 1, #15",,ester_stereo
poly(lactic acid),(R)-lactic acid.(S)-lactic acid,C[C@@H](O)C(=O)O.C[C@H](O)C(=O)O,,Mw,21306,0.9,g/mol,"Nomura, N., Ishii, R., Yamamoto, Y., & Kondo, T. (2007). Stereoselective ring-opening polymerization of a racemic lactide by using achiral salen- and homosalen-aluminum complexes. Chemistry - A European Journal, 13(16), 4433-4451. https://doi.org/10.1002/chem.200601308",10.1002/chem.200601308,"table 1, #15",,ester_stereo
poly(lactic acid),(R)-lactic acid.(S)-lactic acid,C[C@@H](O)C(=O)O.C[C@H](O)C(=O)O,,PDI,1.06,0.9,,"Nomura, N., Ishii, R., Yamamoto, Y., & Kondo, T. (2007). Stereoselective ring-opening polymerization of a racemic lactide by using achiral salen- and homosalen-aluminum complexes. Chemistry - A European Journal, 13(16), 4433-4451. https://doi.org/10.1002/chem.200601308",10.1002/chem.200601308,"table 1, #15",,ester_stereo
poly(lactic acid),(R)-lactic acid.(S)-lactic acid,C[C@@H](O)C(=O)O.C[C@H](O)C(=O)O,,Tm,192,0.9,C,"Nomura, N., Ishii, R., Yamamoto, Y., & Kondo, T. (2007). Stereoselective ring-opening polymerization of a racemic lactide by using achiral salen- and homosalen-aluminum complexes. Chemistry - A European Journal, 13(16), 4433-4451. https://doi.org/10.1002/chem.200601308",10.1002/chem.200601308,"table 1, #15",,ester_stereo
poly(lactic acid),(R)-lactic acid.(S)-lactic acid,C[C@@H](O)C(=O)O.C[C@H](O)C(=O)O,,Mn,16100,0.9,g/mol,"Nomura, N., Ishii, R., Yamamoto, Y., & Kondo, T. (2007). Stereoselective ring-opening polymerization of a racemic lactide by using achiral salen- and homosalen-aluminum complexes. Chemistry - A European Journal, 13(16), 4433-4451. https://doi.org/10.1002/chem.200601308",10.1002/chem.200601308,"table 1, #16",,ester_stereo
poly(lactic acid),(R)-lactic acid.(S)-lactic acid,C[C@@H](O)C(=O)O.C[C@H](O)C(=O)O,,Mw,17066,0.9,g/mol,"Nomura, N., Ishii, R., Yamamoto, Y., & Kondo, T. (2007). Stereoselective ring-opening polymerization of a racemic lactide by using achiral salen- and homosalen-aluminum complexes. Chemistry - A European Journal, 13(16), 4433-4451. https://doi.org/10.1002/chem.200601308",10.1002/chem.200601308,"table 1, #16",,ester_stereo
poly(lactic acid),(R)-lactic acid.(S)-lactic acid,C[C@@H](O)C(=O)O.C[C@H](O)C(=O)O,,PDI,1.06,0.9,,"Nomura, N., Ishii, R., Yamamoto, Y., & Kondo, T. (2007). Stereoselective ring-opening polymerization of a racemic lactide by using achiral salen- and homosalen-aluminum complexes. Chemistry - A European Journal, 13(16), 4433-4451. https://doi.org/10.1002/chem.200601308",10.1002/chem.200601308,"table 1, #16",,ester_stereo
poly(lactic acid),(R)-lactic acid.(S)-lactic acid,C[C@@H](O)C(=O)O.C[C@H](O)C(=O)O,,Tm,192,0.9,C,"Nomura, N., Ishii, R., Yamamoto, Y., & Kondo, T. (2007). Stereoselective ring-opening polymerization of a racemic lactide by using achiral salen- and homosalen-aluminum complexes. Chemistry - A European Journal, 13(16), 4433-4451. https://doi.org/10.1002/chem.200601308",10.1002/chem.200601308,"table 1, #16",,ester_stereo
poly(lactic acid),(R)-lactic acid.(S)-lactic acid,C[C@@H](O)C(=O)O.C[C@H](O)C(=O)O,,Mn,12500,0.92,g/mol,"Nomura, N., Ishii, R., Yamamoto, Y., & Kondo, T. (2007). Stereoselective ring-opening polymerization of a racemic lactide by using achiral salen- and homosalen-aluminum complexes. Chemistry - A European Journal, 13(16), 4433-4451. https://doi.org/10.1002/chem.200601308",10.1002/chem.200601308,"table 1, #17",,ester_stereo
poly(lactic acid),(R)-lactic acid.(S)-lactic acid,C[C@@H](O)C(=O)O.C[C@H](O)C(=O)O,,Mw,13250,0.92,g/mol,"Nomura, N., Ishii, R., Yamamoto, Y., & Kondo, T. (2007). Stereoselective ring-opening polymerization of a racemic lactide by using achiral salen- and homosalen-aluminum complexes. Chemistry - A European Journal, 13(16), 4433-4451. https://doi.org/10.1002/chem.200601308",10.1002/chem.200601308,"table 1, #17",,ester_stereo
poly(lactic acid),(R)-lactic acid.(S)-lactic acid,C[C@@H](O)C(=O)O.C[C@H](O)C(=O)O,,PDI,1.06,0.92,,"Nomura, N., Ishii, R., Yamamoto, Y., & Kondo, T. (2007). Stereoselective ring-opening polymerization of a racemic lactide by using achiral salen- and homosalen-aluminum complexes. Chemistry - A European Journal, 13(16), 4433-4451. https://doi.org/10.1002/chem.200601308",10.1002/chem.200601308,"table 1, #17",,ester_stereo
poly(lactic acid),(R)-lactic acid.(S)-lactic acid,C[C@@H](O)C(=O)O.C[C@H](O)C(=O)O,,Tm,192,0.92,C,"Nomura, N., Ishii, R., Yamamoto, Y., & Kondo, T. (2007). Stereoselective ring-opening polymerization of a racemic lactide by using achiral salen- and homosalen-aluminum complexes. Chemistry - A European Journal, 13(16), 4433-4451. https://doi.org/10.1002/chem.200601308",10.1002/chem.200601308,"table 1, #17",,ester_stereo
poly(lactic acid),(R)-lactic acid.(S)-lactic acid,C[C@@H](O)C(=O)O.C[C@H](O)C(=O)O,,Mn,228000,0.76,g/mol,"Nomura, N., Ishii, R., Yamamoto, Y., & Kondo, T. (2007). Stereoselective ring-opening polymerization of a racemic lactide by using achiral salen- and homosalen-aluminum complexes. Chemistry - A European Journal, 13(16), 4433-4451. https://doi.org/10.1002/chem.200601308",10.1002/chem.200601308,"table 1, #18",,ester_stereo
poly(lactic acid),(R)-lactic acid.(S)-lactic acid,C[C@@H](O)C(=O)O.C[C@H](O)C(=O)O,,Mw,243960,0.76,g/mol,"Nomura, N., Ishii, R., Yamamoto, Y., & Kondo, T. (2007). Stereoselective ring-opening polymerization of a racemic lactide by using achiral salen- and homosalen-aluminum complexes. Chemistry - A European Journal, 13(16), 4433-4451. https://doi.org/10.1002/chem.200601308",10.1002/chem.200601308,"table 1, #18",,ester_stereo
poly(lactic acid),(R)-lactic acid.(S)-lactic acid,C[C@@H](O)C(=O)O.C[C@H](O)C(=O)O,,PDI,1.07,0.76,,"Nomura, N., Ishii, R., Yamamoto, Y., & Kondo, T. (2007). Stereoselective ring-opening polymerization of a racemic lactide by using achiral salen- and homosalen-aluminum complexes. Chemistry - A European Journal, 13(16), 4433-4451. https://doi.org/10.1002/chem.200601308",10.1002/chem.200601308,"table 1, #18",,ester_stereo
poly(lactic acid),(R)-lactic acid.(S)-lactic acid,C[C@@H](O)C(=O)O.C[C@H](O)C(=O)O,,Tm,142,0.76,C,"Nomura, N., Ishii, R., Yamamoto, Y., & Kondo, T. (2007). Stereoselective ring-opening polymerization of a racemic lactide by using achiral salen- and homosalen-aluminum complexes. Chemistry - A European Journal, 13(16), 4433-4451. https://doi.org/10.1002/chem.200601308",10.1002/chem.200601308,"table 1, #18",,ester_stereo
poly(lactic acid),(R)-lactic acid.(S)-lactic acid,C[C@@H](O)C(=O)O.C[C@H](O)C(=O)O,,Mn,20200,0.85,g/mol,"Nomura, N., Ishii, R., Yamamoto, Y., & Kondo, T. (2007). Stereoselective ring-opening polymerization of a racemic lactide by using achiral salen- and homosalen-aluminum complexes. Chemistry - A European Journal, 13(16), 4433-4451. https://doi.org/10.1002/chem.200601308",10.1002/chem.200601308,"table 1, #19",,ester_stereo
poly(lactic acid),(R)-lactic acid.(S)-lactic acid,C[C@@H](O)C(=O)O.C[C@H](O)C(=O)O,,Mw,21210,0.85,g/mol,"Nomura, N., Ishii, R., Yamamoto, Y., & Kondo, T. (2007). Stereoselective ring-opening polymerization of a racemic lactide by using achiral salen- and homosalen-aluminum complexes. Chemistry - A European Journal, 13(16), 4433-4451. https://doi.org/10.1002/chem.200601308",10.1002/chem.200601308,"table 1, #19",,ester_stereo
poly(lactic acid),(R)-lactic acid.(S)-lactic acid,C[C@@H](O)C(=O)O.C[C@H](O)C(=O)O,,PDI,1.05,0.85,,"Nomura, N., Ishii, R., Yamamoto, Y., & Kondo, T. (2007). Stereoselective ring-opening polymerization of a racemic lactide by using achiral salen- and homosalen-aluminum complexes. Chemistry - A European Journal, 13(16), 4433-4451. https://doi.org/10.1002/chem.200601308",10.1002/chem.200601308,"table 1, #19",,ester_stereo
poly(lactic acid),(R)-lactic acid.(S)-lactic acid,C[C@@H](O)C(=O)O.C[C@H](O)C(=O)O,,Tm,171,0.85,C,"Nomura, N., Ishii, R., Yamamoto, Y., & Kondo, T. (2007). Stereoselective ring-opening polymerization of a racemic lactide by using achiral salen- and homosalen-aluminum complexes. Chemistry - A European Journal, 13(16), 4433-4451. https://doi.org/10.1002/chem.200601308",10.1002/chem.200601308,"table 1, #19",,ester_stereo
poly(lactic acid),(R)-lactic acid.(S)-lactic acid,C[C@@H](O)C(=O)O.C[C@H](O)C(=O)O,,Mn,22700,0.85,g/mol,"Nomura, N., Ishii, R., Yamamoto, Y., & Kondo, T. (2007). Stereoselective ring-opening polymerization of a racemic lactide by using achiral salen- and homosalen-aluminum complexes. Chemistry - A European Journal, 13(16), 4433-4451. https://doi.org/10.1002/chem.200601308",10.1002/chem.200601308,"table 1, #20",,ester_stereo
poly(lactic acid),(R)-lactic acid.(S)-lactic acid,C[C@@H](O)C(=O)O.C[C@H](O)C(=O)O,,Mw,24743,0.85,g/mol,"Nomura, N., Ishii, R., Yamamoto, Y., & Kondo, T. (2007). Stereoselective ring-opening polymerization of a racemic lactide by using achiral salen- and homosalen-aluminum complexes. Chemistry - A European Journal, 13(16), 4433-4451. https://doi.org/10.1002/chem.200601308",10.1002/chem.200601308,"table 1, #20",,ester_stereo
poly(lactic acid),(R)-lactic acid.(S)-lactic acid,C[C@@H](O)C(=O)O.C[C@H](O)C(=O)O,,PDI,1.09,0.85,,"Nomura, N., Ishii, R., Yamamoto, Y., & Kondo, T. (2007). Stereoselective ring-opening polymerization of a racemic lactide by using achiral salen- and homosalen-aluminum complexes. Chemistry - A European Journal, 13(16), 4433-4451. https://doi.org/10.1002/chem.200601308",10.1002/chem.200601308,"table 1, #20",,ester_stereo
poly(lactic acid),(R)-lactic acid.(S)-lactic acid,C[C@@H](O)C(=O)O.C[C@H](O)C(=O)O,,Tm,171,0.85,C,"Nomura, N., Ishii, R., Yamamoto, Y., & Kondo, T. (2007). Stereoselective ring-opening polymerization of a racemic lactide by using achiral salen- and homosalen-aluminum complexes. Chemistry - A European Journal, 13(16), 4433-4451. https://doi.org/10.1002/chem.200601308",10.1002/chem.200601308,"table 1, #20",,ester_stereo
poly(lactic acid),(R)-lactic acid.(S)-lactic acid,C[C@@H](O)C(=O)O.C[C@H](O)C(=O)O,,Mn,23100,0.84,g/mol,"Nomura, N., Ishii, R., Yamamoto, Y., & Kondo, T. (2007). Stereoselective ring-opening polymerization of a racemic lactide by using achiral salen- and homosalen-aluminum complexes. Chemistry - A European Journal, 13(16), 4433-4451. https://doi.org/10.1002/chem.200601308",10.1002/chem.200601308,"table 1, #21",,ester_stereo
poly(lactic acid),(R)-lactic acid.(S)-lactic acid,C[C@@H](O)C(=O)O.C[C@H](O)C(=O)O,,Mw,24948,0.84,g/mol,"Nomura, N., Ishii, R., Yamamoto, Y., & Kondo, T. (2007). Stereoselective ring-opening polymerization of a racemic lactide by using achiral salen- and homosalen-aluminum complexes. Chemistry - A European Journal, 13(16), 4433-4451. https://doi.org/10.1002/chem.200601308",10.1002/chem.200601308,"table 1, #21",,ester_stereo
poly(lactic acid),(R)-lactic acid.(S)-lactic acid,C[C@@H](O)C(=O)O.C[C@H](O)C(=O)O,,PDI,1.08,0.84,,"Nomura, N., Ishii, R., Yamamoto, Y., & Kondo, T. (2007). Stereoselective ring-opening polymerization of a racemic lactide by using achiral salen- and homosalen-aluminum complexes. Chemistry - A European Journal, 13(16), 4433-4451. https://doi.org/10.1002/chem.200601308",10.1002/chem.200601308,"table 1, #21",,ester_stereo
poly(lactic acid),(R)-lactic acid.(S)-lactic acid,C[C@@H](O)C(=O)O.C[C@H](O)C(=O)O,,Tm,171,0.84,C,"Nomura, N., Ishii, R., Yamamoto, Y., & Kondo, T. (2007). Stereoselective ring-opening polymerization of a racemic lactide by using achiral salen- and homosalen-aluminum complexes. Chemistry - A European Journal, 13(16), 4433-4451. https://doi.org/10.1002/chem.200601308",10.1002/chem.200601308,"table 1, #21",,ester_stereo
poly(lactic acid),(R)-lactic acid.(S)-lactic acid,C[C@@H](O)C(=O)O.C[C@H](O)C(=O)O,,Mn,20200,0.93,g/mol,"Nomura, N., Ishii, R., Yamamoto, Y., & Kondo, T. (2007). Stereoselective ring-opening polymerization of a racemic lactide by using achiral salen- and homosalen-aluminum complexes. Chemistry - A European Journal, 13(16), 4433-4451. https://doi.org/10.1002/chem.200601308",10.1002/chem.200601308,"table 1, #22",,ester_stereo
poly(lactic acid),(R)-lactic acid.(S)-lactic acid,C[C@@H](O)C(=O)O.C[C@H](O)C(=O)O,,Mw,21412,0.93,g/mol,"Nomura, N., Ishii, R., Yamamoto, Y., & Kondo, T. (2007). Stereoselective ring-opening polymerization of a racemic lactide by using achiral salen- and homosalen-aluminum complexes. Chemistry - A European Journal, 13(16), 4433-4451. https://doi.org/10.1002/chem.200601308",10.1002/chem.200601308,"table 1, #22",,ester_stereo
poly(lactic acid),(R)-lactic acid.(S)-lactic acid,C[C@@H](O)C(=O)O.C[C@H](O)C(=O)O,,PDI,1.06,0.93,,"Nomura, N., Ishii, R., Yamamoto, Y., & Kondo, T. (2007). Stereoselective ring-opening polymerization of a racemic lactide by using achiral salen- and homosalen-aluminum complexes. Chemistry - A European Journal, 13(16), 4433-4451. https://doi.org/10.1002/chem.200601308",10.1002/chem.200601308,"table 1, #22",,ester_stereo
poly(lactic acid),(R)-lactic acid.(S)-lactic acid,C[C@@H](O)C(=O)O.C[C@H](O)C(=O)O,,Tm,192,0.93,C,"Nomura, N., Ishii, R., Yamamoto, Y., & Kondo, T. (2007). Stereoselective ring-opening polymerization of a racemic lactide by using achiral salen- and homosalen-aluminum complexes. Chemistry - A European Journal, 13(16), 4433-4451. https://doi.org/10.1002/chem.200601308",10.1002/chem.200601308,"table 1, #22",,ester_stereo
poly(lactic acid),(R)-lactic acid.(S)-lactic acid,C[C@@H](O)C(=O)O.C[C@H](O)C(=O)O,,Mn,193000,0.92,g/mol,"Nomura, N., Ishii, R., Yamamoto, Y., & Kondo, T. (2007). Stereoselective ring-opening polymerization of a racemic lactide by using achiral salen- and homosalen-aluminum complexes. Chemistry - A European Journal, 13(16), 4433-4451. https://doi.org/10.1002/chem.200601308",10.1002/chem.200601308,"table 1, #23",,ester_stereo
poly(lactic acid),(R)-lactic acid.(S)-lactic acid,C[C@@H](O)C(=O)O.C[C@H](O)C(=O)O,,Mw,202650,0.92,g/mol,"Nomura, N., Ishii, R., Yamamoto, Y., & Kondo, T. (2007). Stereoselective ring-opening polymerization of a racemic lactide by using achiral salen- and homosalen-aluminum complexes. Chemistry - A European Journal, 13(16), 4433-4451. https://doi.org/10.1002/chem.200601308",10.1002/chem.200601308,"table 1, #23",,ester_stereo
poly(lactic acid),(R)-lactic acid.(S)-lactic acid,C[C@@H](O)C(=O)O.C[C@H](O)C(=O)O,,PDI,1.05,0.92,,"Nomura, N., Ishii, R., Yamamoto, Y., & Kondo, T. (2007). Stereoselective ring-opening polymerization of a racemic lactide by using achiral salen- and homosalen-aluminum complexes. Chemistry - A European Journal, 13(16), 4433-4451. https://doi.org/10.1002/chem.200601308",10.1002/chem.200601308,"table 1, #23",,ester_stereo
poly(lactic acid),(R)-lactic acid.(S)-lactic acid,C[C@@H](O)C(=O)O.C[C@H](O)C(=O)O,,Tm,192,0.92,C,"Nomura, N., Ishii, R., Yamamoto, Y., & Kondo, T. (2007). Stereoselective ring-opening polymerization of a racemic lactide by using achiral salen- and homosalen-aluminum complexes. Chemistry - A European Journal, 13(16), 4433-4451. https://doi.org/10.1002/chem.200601308",10.1002/chem.200601308,"table 1, #23",,ester_stereo
poly(lactic acid),(R)-lactic acid.(S)-lactic acid,C[C@@H](O)C(=O)O.C[C@H](O)C(=O)O,,Mn,19900,0.92,g/mol,"Nomura, N., Ishii, R., Yamamoto, Y., & Kondo, T. (2007). Stereoselective ring-opening polymerization of a racemic lactide by using achiral salen- and homosalen-aluminum complexes. Chemistry - A European Journal, 13(16), 4433-4451. https://doi.org/10.1002/chem.200601308",10.1002/chem.200601308,"table 1, #24",,ester_stereo
