Repository: tyo-nu/PolyIDRS_Paper

# PolyIDRS_Paper
Code and Figures for the PolyIDRS paper.

File: Supporting/Stereopolymer_Dataset.csv (part 13 of 28)
polymer_name,monomer_name,smiles_monomer,distribution,property,value,pm,units,ref,link/doi,comment,note,mechanism
poly(lactic acid),(R)-lactic acid.(S)-lactic acid,C[C@@H](O)C(=O)O.C[C@H](O)C(=O)O,,Mw,20895,0.92,g/mol,"Nomura, N., Ishii, R., Yamamoto, Y., & Kondo, T. (2007). Stereoselective ring-opening polymerization of a racemic lactide by using achiral salen- and homosalen-aluminum complexes. Chemistry - A European Journal, 13(16), 4433-4451. https://doi.org/10.1002/chem.200601308",10.1002/chem.200601308,"table 1, #24",,ester_stereo
poly(lactic acid),(R)-lactic acid.(S)-lactic acid,C[C@@H](O)C(=O)O.C[C@H](O)C(=O)O,,PDI,1.05,0.92,,"Nomura, N., Ishii, R., Yamamoto, Y., & Kondo, T. (2007). Stereoselective ring-opening polymerization of a racemic lactide by using achiral salen- and homosalen-aluminum complexes. Chemistry - A European Journal, 13(16), 4433-4451. https://doi.org/10.1002/chem.200601308",10.1002/chem.200601308,"table 1, #24",,ester_stereo
poly(lactic acid),(R)-lactic acid.(S)-lactic acid,C[C@@H](O)C(=O)O.C[C@H](O)C(=O)O,,Tm,193,0.92,C,"Nomura, N., Ishii, R., Yamamoto, Y., & Kondo, T. (2007). Stereoselective ring-opening polymerization of a racemic lactide by using achiral salen- and homosalen-aluminum complexes. Chemistry - A European Journal, 13(16), 4433-4451. https://doi.org/10.1002/chem.200601308",10.1002/chem.200601308,"table 1, #24",,ester_stereo
poly(lactic acid),(R)-lactic acid.(S)-lactic acid,C[C@@H](O)C(=O)O.C[C@H](O)C(=O)O,,Mn,20500,0.95,g/mol,"Nomura, N., Ishii, R., Yamamoto, Y., & Kondo, T. (2007). Stereoselective ring-opening polymerization of a racemic lactide by using achiral salen- and homosalen-aluminum complexes. Chemistry - A European Journal, 13(16), 4433-4451. https://doi.org/10.1002/chem.200601308",10.1002/chem.200601308,"table 1, #25",,ester_stereo
poly(lactic acid),(R)-lactic acid.(S)-lactic acid,C[C@@H](O)C(=O)O.C[C@H](O)C(=O)O,,Mw,22140,0.95,g/mol,"Nomura, N., Ishii, R., Yamamoto, Y., & Kondo, T. (2007). Stereoselective ring-opening polymerization of a racemic lactide by using achiral salen- and homosalen-aluminum complexes. Chemistry - A European Journal, 13(16), 4433-4451. https://doi.org/10.1002/chem.200601308",10.1002/chem.200601308,"table 1, #25",,ester_stereo
poly(lactic acid),(R)-lactic acid.(S)-lactic acid,C[C@@H](O)C(=O)O.C[C@H](O)C(=O)O,,PDI,1.08,0.95,,"Nomura, N., Ishii, R., Yamamoto, Y., & Kondo, T. (2007). Stereoselective ring-opening polymerization of a racemic lactide by using achiral salen- and homosalen-aluminum complexes. Chemistry - A European Journal, 13(16), 4433-4451. https://doi.org/10.1002/chem.200601308",10.1002/chem.200601308,"table 1, #25",,ester_stereo
poly(lactic acid),(R)-lactic acid.(S)-lactic acid,C[C@@H](O)C(=O)O.C[C@H](O)C(=O)O,,Tm,199,0.95,C,"Nomura, N., Ishii, R., Yamamoto, Y., & Kondo, T. (2007). Stereoselective ring-opening polymerization of a racemic lactide by using achiral salen- and homosalen-aluminum complexes. Chemistry - A European Journal, 13(16), 4433-4451. https://doi.org/10.1002/chem.200601308",10.1002/chem.200601308,"table 1, #25",,ester_stereo
poly(lactic acid),(R)-lactic acid.(S)-lactic acid,C[C@@H](O)C(=O)O.C[C@H](O)C(=O)O,,Mn,13300,0.95,g/mol,"Nomura, N., Ishii, R., Yamamoto, Y., & Kondo, T. (2007). Stereoselective ring-opening polymerization of a racemic lactide by using achiral salen- and homosalen-aluminum complexes. Chemistry - A European Journal, 13(16), 4433-4451. https://doi.org/10.1002/chem.200601308",10.1002/chem.200601308,"table 1, #26",,ester_stereo
poly(lactic acid),(R)-lactic acid.(S)-lactic acid,C[C@@H](O)C(=O)O.C[C@H](O)C(=O)O,,Mw,14364,0.95,g/mol,"Nomura, N., Ishii, R., Yamamoto, Y., & Kondo, T. (2007). Stereoselective ring-opening polymerization of a racemic lactide by using achiral salen- and homosalen-aluminum complexes. Chemistry - A European Journal, 13(16), 4433-4451. https://doi.org/10.1002/chem.200601308",10.1002/chem.200601308,"table 1, #26",,ester_stereo
poly(lactic acid),(R)-lactic acid.(S)-lactic acid,C[C@@H](O)C(=O)O.C[C@H](O)C(=O)O,,PDI,1.08,0.95,,"Nomura, N., Ishii, R., Yamamoto, Y., & Kondo, T. (2007). Stereoselective ring-opening polymerization of a racemic lactide by using achiral salen- and homosalen-aluminum complexes. Chemistry - A European Journal, 13(16), 4433-4451. https://doi.org/10.1002/chem.200601308",10.1002/chem.200601308,"table 1, #26",,ester_stereo
poly(lactic acid),(R)-lactic acid.(S)-lactic acid,C[C@@H](O)C(=O)O.C[C@H](O)C(=O)O,,Tm,201,0.95,C,"Nomura, N., Ishii, R., Yamamoto, Y., & Kondo, T. (2007). Stereoselective ring-opening polymerization of a racemic lactide by using achiral salen- and homosalen-aluminum complexes. Chemistry - A European Journal, 13(16), 4433-4451. https://doi.org/10.1002/chem.200601308",10.1002/chem.200601308,"table 1, #26",,ester_stereo
poly(lactic acid),(R)-lactic acid.(S)-lactic acid,C[C@@H](O)C(=O)O.C[C@H](O)C(=O)O,,Mn,10300,0.97,g/mol,"Nomura, N., Ishii, R., Yamamoto, Y., & Kondo, T. (2007). Stereoselective ring-opening polymerization of a racemic lactide by using achiral salen- and homosalen-aluminum complexes. Chemistry - A European Journal, 13(16), 4433-4451. https://doi.org/10.1002/chem.200601308",10.1002/chem.200601308,"table 1, #27",,ester_stereo
poly(lactic acid),(R)-lactic acid.(S)-lactic acid,C[C@@H](O)C(=O)O.C[C@H](O)C(=O)O,,Mw,11639,0.97,g/mol,"Nomura, N., Ishii, R., Yamamoto, Y., & Kondo, T. (2007). Stereoselective ring-opening polymerization of a racemic lactide by using achiral salen- and homosalen-aluminum complexes. Chemistry - A European Journal, 13(16), 4433-4451. https://doi.org/10.1002/chem.200601308",10.1002/chem.200601308,"table 1, #27",,ester_stereo
poly(lactic acid),(R)-lactic acid.(S)-lactic acid,C[C@@H](O)C(=O)O.C[C@H](O)C(=O)O,,PDI,1.13,0.97,,"Nomura, N., Ishii, R., Yamamoto, Y., & Kondo, T. (2007). Stereoselective ring-opening polymerization of a racemic lactide by using achiral salen- and homosalen-aluminum complexes. Chemistry - A European Journal, 13(16), 4433-4451. https://doi.org/10.1002/chem.200601308",10.1002/chem.200601308,"table 1, #27",,ester_stereo
poly(lactic acid),(R)-lactic acid.(S)-lactic acid,C[C@@H](O)C(=O)O.C[C@H](O)C(=O)O,,Tm,207,0.97,C,"Nomura, N., Ishii, R., Yamamoto, Y., & Kondo, T. (2007). Stereoselective ring-opening polymerization of a racemic lactide by using achiral salen- and homosalen-aluminum complexes. Chemistry - A European Journal, 13(16), 4433-4451. https://doi.org/10.1002/chem.200601308",10.1002/chem.200601308,"table 1, #27",,ester_stereo
poly(lactic acid),(R)-lactic acid.(S)-lactic acid,C[C@@H](O)C(=O)O.C[C@H](O)C(=O)O,,Mn,20000,0.97,g/mol,"Nomura, N., Ishii, R., Yamamoto, Y., & Kondo, T. (2007). Stereoselective ring-opening polymerization of a racemic lactide by using achiral salen- and homosalen-aluminum complexes. Chemistry - A European Journal, 13(16), 4433-4451. https://doi.org/10.1002/chem.200601308",10.1002/chem.200601308,"table 1, #28",,ester_stereo
poly(lactic acid),(R)-lactic acid.(S)-lactic acid,C[C@@H](O)C(=O)O.C[C@H](O)C(=O)O,,Mw,21800,0.97,g/mol,"Nomura, N., Ishii, R., Yamamoto, Y., & Kondo, T. (2007). Stereoselective ring-opening polymerization of a racemic lactide by using achiral salen- and homosalen-aluminum complexes. Chemistry - A European Journal, 13(16), 4433-4451. https://doi.org/10.1002/chem.200601308",10.1002/chem.200601308,"table 1, #28",,ester_stereo
poly(lactic acid),(R)-lactic acid.(S)-lactic acid,C[C@@H](O)C(=O)O.C[C@H](O)C(=O)O,,PDI,1.09,0.97,,"Nomura, N., Ishii, R., Yamamoto, Y., & Kondo, T. (2007). Stereoselective ring-opening polymerization of a racemic lactide by using achiral salen- and homosalen-aluminum complexes. Chemistry - A European Journal, 13(16), 4433-4451. https://doi.org/10.1002/chem.200601308",10.1002/chem.200601308,"table 1, #28",,ester_stereo
poly(lactic acid),(R)-lactic acid.(S)-lactic acid,C[C@@H](O)C(=O)O.C[C@H](O)C(=O)O,,Tm,207,0.97,C,"Nomura, N., Ishii, R., Yamamoto, Y., & Kondo, T. (2007). Stereoselective ring-opening polymerization of a racemic lactide by using achiral salen- and homosalen-aluminum complexes. Chemistry - A European Journal, 13(16), 4433-4451. https://doi.org/10.1002/chem.200601308",10.1002/chem.200601308,"table 1, #28",,ester_stereo
poly(lactic acid),(R)-lactic acid.(S)-lactic acid,C[C@@H](O)C(=O)O.C[C@H](O)C(=O)O,,Mn,4700,0.78,g/mol,"Nomura, N., Ishii, R., Yamamoto, Y., & Kondo, T. (2007). Stereoselective ring-opening polymerization of a racemic lactide by using achiral salen- and homosalen-aluminum complexes. Chemistry - A European Journal, 13(16), 4433-4451. https://doi.org/10.1002/chem.200601308",10.1002/chem.200601308,"table 1, #3",,ester_stereo
poly(lactic acid),(R)-lactic acid.(S)-lactic acid,C[C@@H](O)C(=O)O.C[C@H](O)C(=O)O,,Mw,5076,0.78,g/mol,"Nomura, N., Ishii, R., Yamamoto, Y., & Kondo, T. (2007). Stereoselective ring-opening polymerization of a racemic lactide by using achiral salen- and homosalen-aluminum complexes. Chemistry - A European Journal, 13(16), 4433-4451. https://doi.org/10.1002/chem.200601308",10.1002/chem.200601308,"table 1, #3",,ester_stereo
poly(lactic acid),(R)-lactic acid.(S)-lactic acid,C[C@@H](O)C(=O)O.C[C@H](O)C(=O)O,,PDI,1.08,0.78,,"Nomura, N., Ishii, R., Yamamoto, Y., & Kondo, T. (2007). Stereoselective ring-opening polymerization of a racemic lactide by using achiral salen- and homosalen-aluminum complexes. Chemistry - A European Journal, 13(16), 4433-4451. https://doi.org/10.1002/chem.200601308",10.1002/chem.200601308,"table 1, #3",,ester_stereo
poly(lactic acid),(R)-lactic acid.(S)-lactic acid,C[C@@H](O)C(=O)O.C[C@H](O)C(=O)O,,Tm,153,0.78,C,"Nomura, N., Ishii, R., Yamamoto, Y., & Kondo, T. (2007). Stereoselective ring-opening polymerization of a racemic lactide by using achiral salen- and homosalen-aluminum complexes. Chemistry - A European Journal, 13(16), 4433-4451. https://doi.org/10.1002/chem.200601308",10.1002/chem.200601308,"table 1, #3",,ester_stereo
poly(lactic acid),(R)-lactic acid.(S)-lactic acid,C[C@@H](O)C(=O)O.C[C@H](O)C(=O)O,,Mn,14900,0.88,g/mol,"Nomura, N., Ishii, R., Yamamoto, Y., & Kondo, T. (2007). Stereoselective ring-opening polymerization of a racemic lactide by using achiral salen- and homosalen-aluminum complexes. Chemistry - A European Journal, 13(16), 4433-4451. https://doi.org/10.1002/chem.200601308",10.1002/chem.200601308,"table 1, #32",,ester_stereo
poly(lactic acid),(R)-lactic acid.(S)-lactic acid,C[C@@H](O)C(=O)O.C[C@H](O)C(=O)O,,Mw,16092,0.88,g/mol,"Nomura, N., Ishii, R., Yamamoto, Y., & Kondo, T. (2007). Stereoselective ring-opening polymerization of a racemic lactide by using achiral salen- and homosalen-aluminum complexes. Chemistry - A European Journal, 13(16), 4433-4451. https://doi.org/10.1002/chem.200601308",10.1002/chem.200601308,"table 1, #32",,ester_stereo
poly(lactic acid),(R)-lactic acid.(S)-lactic acid,C[C@@H](O)C(=O)O.C[C@H](O)C(=O)O,,PDI,1.08,0.88,,"Nomura, N., Ishii, R., Yamamoto, Y., & Kondo, T. (2007). Stereoselective ring-opening polymerization of a racemic lactide by using achiral salen- and homosalen-aluminum complexes. Chemistry - A European Journal, 13(16), 4433-4451. https://doi.org/10.1002/chem.200601308",10.1002/chem.200601308,"table 1, #32",,ester_stereo
poly(lactic acid),(R)-lactic acid.(S)-lactic acid,C[C@@H](O)C(=O)O.C[C@H](O)C(=O)O,,Tm,183,0.88,C,"Nomura, N., Ishii, R., Yamamoto, Y., & Kondo, T. (2007). Stereoselective ring-opening polymerization of a racemic lactide by using achiral salen- and homosalen-aluminum complexes. Chemistry - A European Journal, 13(16), 4433-4451. https://doi.org/10.1002/chem.200601308",10.1002/chem.200601308,"table 1, #32",,ester_stereo
poly(lactic acid),(R)-lactic acid.(S)-lactic acid,C[C@@H](O)C(=O)O.C[C@H](O)C(=O)O,,Mn,6900,0.92,g/mol,"Nomura, N., Ishii, R., Yamamoto, Y., & Kondo, T. (2007). Stereoselective ring-opening polymerization of a racemic lactide by using achiral salen- and homosalen-aluminum complexes. Chemistry - A European Journal, 13(16), 4433-4451. https://doi.org/10.1002/chem.200601308",10.1002/chem.200601308,"table 1, #33",,ester_stereo
poly(lactic acid),(R)-lactic acid.(S)-lactic acid,C[C@@H](O)C(=O)O.C[C@H](O)C(=O)O,,Mw,7452,0.92,g/mol,"Nomura, N., Ishii, R., Yamamoto, Y., & Kondo, T. (2007). Stereoselective ring-opening polymerization of a racemic lactide by using achiral salen- and homosalen-aluminum complexes. Chemistry - A European Journal, 13(16), 4433-4451. https://doi.org/10.1002/chem.200601308",10.1002/chem.200601308,"table 1, #33",,ester_stereo
poly(lactic acid),(R)-lactic acid.(S)-lactic acid,C[C@@H](O)C(=O)O.C[C@H](O)C(=O)O,,PDI,1.08,0.92,,"Nomura, N., Ishii, R., Yamamoto, Y., & Kondo, T. (2007). Stereoselective ring-opening polymerization of a racemic lactide by using achiral salen- and homosalen-aluminum complexes. Chemistry - A European Journal, 13(16), 4433-4451. https://doi.org/10.1002/chem.200601308",10.1002/chem.200601308,"table 1, #33",,ester_stereo
poly(lactic acid),(R)-lactic acid.(S)-lactic acid,C[C@@H](O)C(=O)O.C[C@H](O)C(=O)O,,Tm,189,0.92,C,"Nomura, N., Ishii, R., Yamamoto, Y., & Kondo, T. (2007). Stereoselective ring-opening polymerization of a racemic lactide by using achiral salen- and homosalen-aluminum complexes. Chemistry - A European Journal, 13(16), 4433-4451. https://doi.org/10.1002/chem.200601308",10.1002/chem.200601308,"table 1, #33",,ester_stereo
poly(lactic acid),(R)-lactic acid.(S)-lactic acid,C[C@@H](O)C(=O)O.C[C@H](O)C(=O)O,,Mn,14300,0.88,g/mol,"Nomura, N., Ishii, R., Yamamoto, Y., & Kondo, T. (2007). Stereoselective ring-opening polymerization of a racemic lactide by using achiral salen- and homosalen-aluminum complexes. Chemistry - A European Journal, 13(16), 4433-4451. https://doi.org/10.1002/chem.200601308",10.1002/chem.200601308,"table 1, #34",,ester_stereo
poly(lactic acid),(R)-lactic acid.(S)-lactic acid,C[C@@H](O)C(=O)O.C[C@H](O)C(=O)O,,Mw,15158,0.88,g/mol,"Nomura, N., Ishii, R., Yamamoto, Y., & Kondo, T. (2007). Stereoselective ring-opening polymerization of a racemic lactide by using achiral salen- and homosalen-aluminum complexes. Chemistry - A European Journal, 13(16), 4433-4451. https://doi.org/10.1002/chem.200601308",10.1002/chem.200601308,"table 1, #34",,ester_stereo
poly(lactic acid),(R)-lactic acid.(S)-lactic acid,C[C@@H](O)C(=O)O.C[C@H](O)C(=O)O,,PDI,1.06,0.88,,"Nomura, N., Ishii, R., Yamamoto, Y., & Kondo, T. (2007). Stereoselective ring-opening polymerization of a racemic lactide by using achiral salen- and homosalen-aluminum complexes. Chemistry - A European Journal, 13(16), 4433-4451. https://doi.org/10.1002/chem.200601308",10.1002/chem.200601308,"table 1, #34",,ester_stereo
poly(lactic acid),(R)-lactic acid.(S)-lactic acid,C[C@@H](O)C(=O)O.C[C@H](O)C(=O)O,,Tm,175,0.88,C,"Nomura, N., Ishii, R., Yamamoto, Y., & Kondo, T. (2007). Stereoselective ring-opening polymerization of a racemic lactide by using achiral salen- and homosalen-aluminum complexes. Chemistry - A European Journal, 13(16), 4433-4451. https://doi.org/10.1002/chem.200601308",10.1002/chem.200601308,"table 1, #34",,ester_stereo
poly(lactic acid),(R)-lactic acid.(S)-lactic acid,C[C@@H](O)C(=O)O.C[C@H](O)C(=O)O,,Mn,18500,0.88,g/mol,"Nomura, N., Ishii, R., Yamamoto, Y., & Kondo, T. (2007). Stereoselective ring-opening polymerization of a racemic lactide by using achiral salen- and homosalen-aluminum complexes. Chemistry - A European Journal, 13(16), 4433-4451. https://doi.org/10.1002/chem.200601308",10.1002/chem.200601308,"table 1, #35",,ester_stereo
poly(lactic acid),(R)-lactic acid.(S)-lactic acid,C[C@@H](O)C(=O)O.C[C@H](O)C(=O)O,,Mw,19610,0.88,g/mol,"Nomura, N., Ishii, R., Yamamoto, Y., & Kondo, T. (2007). Stereoselective ring-opening polymerization of a racemic lactide by using achiral salen- and homosalen-aluminum complexes. Chemistry - A European Journal, 13(16), 4433-4451. https://doi.org/10.1002/chem.200601308",10.1002/chem.200601308,"table 1, #35",,ester_stereo
poly(lactic acid),(R)-lactic acid.(S)-lactic acid,C[C@@H](O)C(=O)O.C[C@H](O)C(=O)O,,PDI,1.06,0.88,,"Nomura, N., Ishii, R., Yamamoto, Y., & Kondo, T. (2007). Stereoselective ring-opening polymerization of a racemic lactide by using achiral salen- and homosalen-aluminum complexes. Chemistry - A European Journal, 13(16), 4433-4451. https://doi.org/10.1002/chem.200601308",10.1002/chem.200601308,"table 1, #35",,ester_stereo
poly(lactic acid),(R)-lactic acid.(S)-lactic acid,C[C@@H](O)C(=O)O.C[C@H](O)C(=O)O,,Tm,177,0.88,C,"Nomura, N., Ishii, R., Yamamoto, Y., & Kondo, T. (2007). Stereoselective ring-opening polymerization of a racemic lactide by using achiral salen- and homosalen-aluminum complexes. Chemistry - A European Journal, 13(16), 4433-4451. https://doi.org/10.1002/chem.200601308",10.1002/chem.200601308,"table 1, #35",,ester_stereo
poly(lactic acid),(R)-lactic acid.(S)-lactic acid,C[C@@H](O)C(=O)O.C[C@H](O)C(=O)O,,Mn,14100,0.82,g/mol,"Nomura, N., Ishii, R., Yamamoto, Y., & Kondo, T. (2007). Stereoselective ring-opening polymerization of a racemic lactide by using achiral salen- and homosalen-aluminum complexes. Chemistry - A European Journal, 13(16), 4433-4451. https://doi.org/10.1002/chem.200601308",10.1002/chem.200601308,"table 1, #4",,ester_stereo
poly(lactic acid),(R)-lactic acid.(S)-lactic acid,C[C@@H](O)C(=O)O.C[C@H](O)C(=O)O,,Mw,16920,0.82,g/mol,"Nomura, N., Ishii, R., Yamamoto, Y., & Kondo, T. (2007). Stereoselective ring-opening polymerization of a racemic lactide by using achiral salen- and homosalen-aluminum complexes. Chemistry - A European Journal, 13(16), 4433-4451. https://doi.org/10.1002/chem.200601308",10.1002/chem.200601308,"table 1, #4",,ester_stereo
poly(lactic acid),(R)-lactic acid.(S)-lactic acid,C[C@@H](O)C(=O)O.C[C@H](O)C(=O)O,,PDI,1.2,0.82,,"Nomura, N., Ishii, R., Yamamoto, Y., & Kondo, T. (2007). Stereoselective ring-opening polymerization of a racemic lactide by using achiral salen- and homosalen-aluminum complexes. Chemistry - A European Journal, 13(16), 4433-4451. https://doi.org/10.1002/chem.200601308",10.1002/chem.200601308,"table 1, #4",,ester_stereo
poly(lactic acid),(R)-lactic acid.(S)-lactic acid,C[C@@H](O)C(=O)O.C[C@H](O)C(=O)O,,Tm,165,0.82,C,"Nomura, N., Ishii, R., Yamamoto, Y., & Kondo, T. (2007). Stereoselective ring-opening polymerization of a racemic lactide by using achiral salen- and homosalen-aluminum complexes. Chemistry - A European Journal, 13(16), 4433-4451. https://doi.org/10.1002/chem.200601308",10.1002/chem.200601308,"table 1, #4",,ester_stereo
poly(lactic acid),(R)-lactic acid.(S)-lactic acid,C[C@@H](O)C(=O)O.C[C@H](O)C(=O)O,,Mn,5300,0.79,g/mol,"Nomura, N., Ishii, R., Yamamoto, Y., & Kondo, T. (2007). Stereoselective ring-opening polymerization of a racemic lactide by using achiral salen- and homosalen-aluminum complexes. Chemistry - A European Journal, 13(16), 4433-4451. https://doi.org/10.1002/chem.200601308",10.1002/chem.200601308,"table 1, #5",,ester_stereo
poly(lactic acid),(R)-lactic acid.(S)-lactic acid,C[C@@H](O)C(=O)O.C[C@H](O)C(=O)O,,Mw,5671,0.79,g/mol,"Nomura, N., Ishii, R., Yamamoto, Y., & Kondo, T. (2007). Stereoselective ring-opening polymerization of a racemic lactide by using achiral salen- and homosalen-aluminum complexes. Chemistry - A European Journal, 13(16), 4433-4451. https://doi.org/10.1002/chem.200601308",10.1002/chem.200601308,"table 1, #5",,ester_stereo
poly(lactic acid),(R)-lactic acid.(S)-lactic acid,C[C@@H](O)C(=O)O.C[C@H](O)C(=O)O,,PDI,1.07,0.79,,"Nomura, N., Ishii, R., Yamamoto, Y., & Kondo, T. (2007). Stereoselective ring-opening polymerization of a racemic lactide by using achiral salen- and homosalen-aluminum complexes. Chemistry - A European Journal, 13(16), 4433-4451. https://doi.org/10.1002/chem.200601308",10.1002/chem.200601308,"table 1, #5",,ester_stereo
poly(lactic acid),(R)-lactic acid.(S)-lactic acid,C[C@@H](O)C(=O)O.C[C@H](O)C(=O)O,,Tm,163,0.79,C,"Nomura, N., Ishii, R., Yamamoto, Y., & Kondo, T. (2007). Stereoselective ring-opening polymerization of a racemic lactide by using achiral salen- and homosalen-aluminum complexes. Chemistry - A European Journal, 13(16), 4433-4451. https://doi.org/10.1002/chem.200601308",10.1002/chem.200601308,"table 1, #5",,ester_stereo
poly(lactic acid),(R)-lactic acid.(S)-lactic acid,C[C@@H](O)C(=O)O.C[C@H](O)C(=O)O,,Mn,20800,0.77,g/mol,"Nomura, N., Ishii, R., Yamamoto, Y., & Kondo, T. (2007). Stereoselective ring-opening polymerization of a racemic lactide by using achiral salen- and homosalen-aluminum complexes. Chemistry - A European Journal, 13(16), 4433-4451. https://doi.org/10.1002/chem.200601308",10.1002/chem.200601308,"table 1, #6",,ester_stereo
poly(lactic acid),(R)-lactic acid.(S)-lactic acid,C[C@@H](O)C(=O)O.C[C@H](O)C(=O)O,,Mw,26832,0.77,g/mol,"Nomura, N., Ishii, R., Yamamoto, Y., & Kondo, T. (2007). Stereoselective ring-opening polymerization of a racemic lactide by using achiral salen- and homosalen-aluminum complexes. Chemistry - A European Journal, 13(16), 4433-4451. https://doi.org/10.1002/chem.200601308",10.1002/chem.200601308,"table 1, #6",,ester_stereo
poly(lactic acid),(R)-lactic acid.(S)-lactic acid,C[C@@H](O)C(=O)O.C[C@H](O)C(=O)O,,PDI,1.29,0.77,,"Nomura, N., Ishii, R., Yamamoto, Y., & Kondo, T. (2007). Stereoselective ring-opening polymerization of a racemic lactide by using achiral salen- and homosalen-aluminum complexes. Chemistry - A European Journal, 13(16), 4433-4451. https://doi.org/10.1002/chem.200601308",10.1002/chem.200601308,"table 1, #6",,ester_stereo
poly(lactic acid),(R)-lactic acid.(S)-lactic acid,C[C@@H](O)C(=O)O.C[C@H](O)C(=O)O,,Tm,146,0.77,C,"Nomura, N., Ishii, R., Yamamoto, Y., & Kondo, T. (2007). Stereoselective ring-opening polymerization of a racemic lactide by using achiral salen- and homosalen-aluminum complexes. Chemistry - A European Journal, 13(16), 4433-4451. https://doi.org/10.1002/chem.200601308",10.1002/chem.200601308,"table 1, #6",,ester_stereo
poly(lactic acid),(R)-lactic acid.(S)-lactic acid,C[C@@H](O)C(=O)O.C[C@H](O)C(=O)O,,Mn,23000,0.78,g/mol,"Nomura, N., Ishii, R., Yamamoto, Y., & Kondo, T. (2007). Stereoselective ring-opening polymerization of a racemic lactide by using achiral salen- and homosalen-aluminum complexes. Chemistry - A European Journal, 13(16), 4433-4451. https://doi.org/10.1002/chem.200601308",10.1002/chem.200601308,"table 1, #7",,ester_stereo
poly(lactic acid),(R)-lactic acid.(S)-lactic acid,C[C@@H](O)C(=O)O.C[C@H](O)C(=O)O,,Mw,31280,0.78,g/mol,"Nomura, N., Ishii, R., Yamamoto, Y., & Kondo, T. (2007). Stereoselective ring-opening polymerization of a racemic lactide by using achiral salen- and homosalen-aluminum complexes. Chemistry - A European Journal, 13(16), 4433-4451. https://doi.org/10.1002/chem.200601308",10.1002/chem.200601308,"table 1, #7",,ester_stereo
poly(lactic acid),(R)-lactic acid.(S)-lactic acid,C[C@@H](O)C(=O)O.C[C@H](O)C(=O)O,,PDI,1.36,0.78,,"Nomura, N., Ishii, R., Yamamoto, Y., & Kondo, T. (2007). Stereoselective ring-opening polymerization of a racemic lactide by using achiral salen- and homosalen-aluminum complexes. Chemistry - A European Journal, 13(16), 4433-4451. https://doi.org/10.1002/chem.200601308",10.1002/chem.200601308,"table 1, #7",,ester_stereo
poly(lactic acid),(R)-lactic acid.(S)-lactic acid,C[C@@H](O)C(=O)O.C[C@H](O)C(=O)O,,Tm,147,0.78,C,"Nomura, N., Ishii, R., Yamamoto, Y., & Kondo, T. (2007). Stereoselective ring-opening polymerization of a racemic lactide by using achiral salen- and homosalen-aluminum complexes. Chemistry - A European Journal, 13(16), 4433-4451. https://doi.org/10.1002/chem.200601308",10.1002/chem.200601308,"table 1, #7",,ester_stereo
poly(lactic acid),(R)-lactic acid.(S)-lactic acid,C[C@@H](O)C(=O)O.C[C@H](O)C(=O)O,,Mn,18300,0.82,g/mol,"Nomura, N., Ishii, R., Yamamoto, Y., & Kondo, T. (2007). Stereoselective ring-opening polymerization of a racemic lactide by using achiral salen- and homosalen-aluminum complexes. Chemistry - A European Journal, 13(16), 4433-4451. https://doi.org/10.1002/chem.200601308",10.1002/chem.200601308,"table 1, #8",,ester_stereo
poly(lactic acid),(R)-lactic acid.(S)-lactic acid,C[C@@H](O)C(=O)O.C[C@H](O)C(=O)O,,Mw,23607,0.82,g/mol,"Nomura, N., Ishii, R., Yamamoto, Y., & Kondo, T. (2007). Stereoselective ring-opening polymerization of a racemic lactide by using achiral salen- and homosalen-aluminum complexes. Chemistry - A European Journal, 13(16), 4433-4451. https://doi.org/10.1002/chem.200601308",10.1002/chem.200601308,"table 1, #8",,ester_stereo
poly(lactic acid),(R)-lactic acid.(S)-lactic acid,C[C@@H](O)C(=O)O.C[C@H](O)C(=O)O,,PDI,1.29,0.82,,"Nomura, N., Ishii, R., Yamamoto, Y., & Kondo, T. (2007). Stereoselective ring-opening polymerization of a racemic lactide by using achiral salen- and homosalen-aluminum complexes. Chemistry - A European Journal, 13(16), 4433-4451. https://doi.org/10.1002/chem.200601308",10.1002/chem.200601308,"table 1, #8",,ester_stereo
poly(lactic acid),(R)-lactic acid.(S)-lactic acid,C[C@@H](O)C(=O)O.C[C@H](O)C(=O)O,,Tm,161,0.82,C,"Nomura, N., Ishii, R., Yamamoto, Y., & Kondo, T. (2007). Stereoselective ring-opening polymerization of a racemic lactide by using achiral salen- and homosalen-aluminum complexes. Chemistry - A European Journal, 13(16), 4433-4451. https://doi.org/10.1002/chem.200601308",10.1002/chem.200601308,"table 1, #8",,ester_stereo
poly(lactic acid),(R)-lactic acid.(S)-lactic acid,C[C@@H](O)C(=O)O.C[C@H](O)C(=O)O,,Mn,20000,0.83,g/mol,"Nomura, N., Ishii, R., Yamamoto, Y., & Kondo, T. (2007). Stereoselective ring-opening polymerization of a racemic lactide by using achiral salen- and homosalen-aluminum complexes. Chemistry - A European Journal, 13(16), 4433-4451. https://doi.org/10.1002/chem.200601308",10.1002/chem.200601308,"table 1, #9",,ester_stereo
poly(lactic acid),(R)-lactic acid.(S)-lactic acid,C[C@@H](O)C(=O)O.C[C@H](O)C(=O)O,,Mw,22200,0.83,g/mol,"Nomura, N., Ishii, R., Yamamoto, Y., & Kondo, T. (2007). Stereoselective ring-opening polymerization of a racemic lactide by using achiral salen- and homosalen-aluminum complexes. Chemistry - A European Journal, 13(16), 4433-4451. https://doi.org/10.1002/chem.200601308",10.1002/chem.200601308,"table 1, #9",,ester_stereo
poly(lactic acid),(R)-lactic acid.(S)-lactic acid,C[C@@H](O)C(=O)O.C[C@H](O)C(=O)O,,PDI,1.11,0.83,,"Nomura, N., Ishii, R., Yamamoto, Y., & Kondo, T. (2007). Stereoselective ring-opening polymerization of a racemic lactide by using achiral salen- and homosalen-aluminum complexes. Chemistry - A European Journal, 13(16), 4433-4451. https://doi.org/10.1002/chem.200601308",10.1002/chem.200601308,"table 1, #9",,ester_stereo
poly(lactic acid),(R)-lactic acid.(S)-lactic acid,C[C@@H](O)C(=O)O.C[C@H](O)C(=O)O,,Tm,170,0.83,C,"Nomura, N., Ishii, R., Yamamoto, Y., & Kondo, T. (2007). Stereoselective ring-opening polymerization of a racemic lactide by using achiral salen- and homosalen-aluminum complexes. Chemistry - A European Journal, 13(16), 4433-4451. https://doi.org/10.1002/chem.200601308",10.1002/chem.200601308,"table 1, #9",,ester_stereo
poly(lactic acid),(R)-lactic acid.(S)-lactic acid,C[C@@H](O)C(=O)O.C[C@H](O)C(=O)O,,Mn,21200,0.92,g/mol,"Nomura, N., Ishii, R., Yamamoto, Y., & Kondo, T. (2007). Stereoselective ring-opening polymerization of a racemic lactide by using achiral salen- and homosalen-aluminum complexes. Chemistry - A European Journal, 13(16), 4433-4451. https://doi.org/10.1002/chem.200601308",10.1002/chem.200601308,"table 3, #1",,ester_stereo
poly(lactic acid),(R)-lactic acid.(S)-lactic acid,C[C@@H](O)C(=O)O.C[C@H](O)C(=O)O,,Mw,22896,0.92,g/mol,"Nomura, N., Ishii, R., Yamamoto, Y., & Kondo, T. (2007). Stereoselective ring-opening polymerization of a racemic lactide by using achiral salen- and homosalen-aluminum complexes. Chemistry - A European Journal, 13(16), 4433-4451. https://doi.org/10.1002/chem.200601308",10.1002/chem.200601308,"table 3, #1",,ester_stereo
poly(lactic acid),(R)-lactic acid.(S)-lactic acid,C[C@@H](O)C(=O)O.C[C@H](O)C(=O)O,,PDI,1.08,0.92,,"Nomura, N., Ishii, R., Yamamoto, Y., & Kondo, T. (2007). Stereoselective ring-opening polymerization of a racemic lactide by using achiral salen- and homosalen-aluminum complexes. Chemistry - A European Journal, 13(16), 4433-4451. https://doi.org/10.1002/chem.200601308",10.1002/chem.200601308,"table 3, #1",,ester_stereo
poly(lactic acid),(R)-lactic acid.(S)-lactic acid,C[C@@H](O)C(=O)O.C[C@H](O)C(=O)O,,Tm,192,0.92,C,"Nomura, N., Ishii, R., Yamamoto, Y., & Kondo, T. (2007). Stereoselective ring-opening polymerization of a racemic lactide by using achiral salen- and homosalen-aluminum complexes. Chemistry - A European Journal, 13(16), 4433-4451. https://doi.org/10.1002/chem.200601308",10.1002/chem.200601308,"table 3, #1",,ester_stereo
poly(lactic acid),(R)-lactic acid.(S)-lactic acid,C[C@@H](O)C(=O)O.C[C@H](O)C(=O)O,,Mn,11100,0.98,g/mol,"Nomura, N., Ishii, R., Yamamoto, Y., & Kondo, T. (2007). Stereoselective ring-opening polymerization of a racemic lactide by using achiral salen- and homosalen-aluminum complexes. Chemistry - A European Journal, 13(16), 4433-4451. https://doi.org/10.1002/chem.200601308",10.1002/chem.200601308,"table 3, #2",,ester_stereo
poly(lactic acid),(R)-lactic acid.(S)-lactic acid,C[C@@H](O)C(=O)O.C[C@H](O)C(=O)O,,Mw,12099,0.98,g/mol,"Nomura, N., Ishii, R., Yamamoto, Y., & Kondo, T. (2007). Stereoselective ring-opening polymerization of a racemic lactide by using achiral salen- and homosalen-aluminum complexes. Chemistry - A European Journal, 13(16), 4433-4451. https://doi.org/10.1002/chem.200601308",10.1002/chem.200601308,"table 3, #2",,ester_stereo
poly(lactic acid),(R)-lactic acid.(S)-lactic acid,C[C@@H](O)C(=O)O.C[C@H](O)C(=O)O,,PDI,1.09,0.98,,"Nomura, N., Ishii, R., Yamamoto, Y., & Kondo, T. (2007). Stereoselective ring-opening polymerization of a racemic lactide by using achiral salen- and homosalen-aluminum complexes. Chemistry - A European Journal, 13(16), 4433-4451. https://doi.org/10.1002/chem.200601308",10.1002/chem.200601308,"table 3, #2",,ester_stereo
poly(lactic acid),(R)-lactic acid.(S)-lactic acid,C[C@@H](O)C(=O)O.C[C@H](O)C(=O)O,,Tm,210,0.98,C,"Nomura, N., Ishii, R., Yamamoto, Y., & Kondo, T. (2007). Stereoselective ring-opening polymerization of a racemic lactide by using achiral salen- and homosalen-aluminum complexes. Chemistry - A European Journal, 13(16), 4433-4451. https://doi.org/10.1002/chem.200601308",10.1002/chem.200601308,"table 3, #2",,ester_stereo
poly(lactic acid),(R)-lactic acid.(S)-lactic acid,C[C@@H](O)C(=O)O.C[C@H](O)C(=O)O,,Mn,10700,0.97,g/mol,"Nomura, N., Ishii, R., Yamamoto, Y., & Kondo, T. (2007). Stereoselective ring-opening polymerization of a racemic lactide by using achiral salen- and homosalen-aluminum complexes. Chemistry - A European Journal, 13(16), 4433-4451. https://doi.org/10.1002/chem.200601308",10.1002/chem.200601308,"table 3, #3",,ester_stereo
poly(lactic acid),(R)-lactic acid.(S)-lactic acid,C[C@@H](O)C(=O)O.C[C@H](O)C(=O)O,,Mw,12091,0.97,g/mol,"Nomura, N., Ishii, R., Yamamoto, Y., & Kondo, T. (2007). Stereoselective ring-opening polymerization of a racemic lactide by using achiral salen- and homosalen-aluminum complexes. Chemistry - A European Journal, 13(16), 4433-4451. https://doi.org/10.1002/chem.200601308",10.1002/chem.200601308,"table 3, #3",,ester_stereo
poly(lactic acid),(R)-lactic acid.(S)-lactic acid,C[C@@H](O)C(=O)O.C[C@H](O)C(=O)O,,PDI,1.13,0.97,,"Nomura, N., Ishii, R., Yamamoto, Y., & Kondo, T. (2007). Stereoselective ring-opening polymerization of a racemic lactide by using achiral salen- and homosalen-aluminum complexes. Chemistry - A European Journal, 13(16), 4433-4451. https://doi.org/10.1002/chem.200601308",10.1002/chem.200601308,"table 3, #3",,ester_stereo
poly(lactic acid),(R)-lactic acid.(S)-lactic acid,C[C@@H](O)C(=O)O.C[C@H](O)C(=O)O,,Tm,208,0.97,C,"Nomura, N., Ishii, R., Yamamoto, Y., & Kondo, T. (2007). Stereoselective ring-opening polymerization of a racemic lactide by using achiral salen- and homosalen-aluminum complexes. Chemistry - A European Journal, 13(16), 4433-4451. https://doi.org/10.1002/chem.200601308",10.1002/chem.200601308,"table 3, #3",,ester_stereo
poly(lactic acid),(R)-lactic acid.(S)-lactic acid,C[C@@H](O)C(=O)O.C[C@H](O)C(=O)O,,Mn,22000,0.98,g/mol,"Nomura, N., Ishii, R., Yamamoto, Y., & Kondo, T. (2007). Stereoselective ring-opening polymerization of a racemic lactide by using achiral salen- and homosalen-aluminum complexes. Chemistry - A European Journal, 13(16), 4433-4451. https://doi.org/10.1002/chem.200601308",10.1002/chem.200601308,"table 3, #4",,ester_stereo
poly(lactic acid),(R)-lactic acid.(S)-lactic acid,C[C@@H](O)C(=O)O.C[C@H](O)C(=O)O,,Mw,23540,0.98,g/mol,"Nomura, N., Ishii, R., Yamamoto, Y., & Kondo, T. (2007). Stereoselective ring-opening polymerization of a racemic lactide by using achiral salen- and homosalen-aluminum complexes. Chemistry - A European Journal, 13(16), 4433-4451. https://doi.org/10.1002/chem.200601308",10.1002/chem.200601308,"table 3, #4",,ester_stereo
poly(lactic acid),(R)-lactic acid.(S)-lactic acid,C[C@@H](O)C(=O)O.C[C@H](O)C(=O)O,,PDI,1.07,0.98,,"Nomura, N., Ishii, R., Yamamoto, Y., & Kondo, T. (2007). Stereoselective ring-opening polymerization of a racemic lactide by using achiral salen- and homosalen-aluminum complexes. Chemistry - A European Journal, 13(16), 4433-4451. https://doi.org/10.1002/chem.200601308",10.1002/chem.200601308,"table 3, #4",,ester_stereo
poly(lactic acid),(R)-lactic acid.(S)-lactic acid,C[C@@H](O)C(=O)O.C[C@H](O)C(=O)O,,Tm,209,0.98,C,"Nomura, N., Ishii, R., Yamamoto, Y., & Kondo, T. (2007). Stereoselective ring-opening polymerization of a racemic lactide by using achiral salen- and homosalen-aluminum complexes. Chemistry - A European Journal, 13(16), 4433-4451. https://doi.org/10.1002/chem.200601308",10.1002/chem.200601308,"table 3, #4",,ester_stereo
poly(lactic acid),(R)-lactic acid.(S)-lactic acid,C[C@@H](O)C(=O)O.C[C@H](O)C(=O)O,,Mn,43900,0.98,g/mol,"Nomura, N., Ishii, R., Yamamoto, Y., & Kondo, T. (2007). Stereoselective ring-opening polymerization of a racemic lactide by using achiral salen- and homosalen-aluminum complexes. Chemistry - A European Journal, 13(16), 4433-4451. https://doi.org/10.1002/chem.200601308",10.1002/chem.200601308,"table 3, #5",,ester_stereo
poly(lactic acid),(R)-lactic acid.(S)-lactic acid,C[C@@H](O)C(=O)O.C[C@H](O)C(=O)O,,Mw,47851,0.98,g/mol,"Nomura, N., Ishii, R., Yamamoto, Y., & Kondo, T. (2007). Stereoselective ring-opening polymerization of a racemic lactide by using achiral salen- and homosalen-aluminum complexes. Chemistry - A European Journal, 13(16), 4433-4451. https://doi.org/10.1002/chem.200601308",10.1002/chem.200601308,"table 3, #5",,ester_stereo
poly(lactic acid),(R)-lactic acid.(S)-lactic acid,C[C@@H](O)C(=O)O.C[C@H](O)C(=O)O,,PDI,1.09,0.98,,"Nomura, N., Ishii, R., Yamamoto, Y., & Kondo, T. (2007). Stereoselective ring-opening polymerization of a racemic lactide by using achiral salen- and homosalen-aluminum complexes. Chemistry - A European Journal, 13(16), 4433-4451. https://doi.org/10.1002/chem.200601308",10.1002/chem.200601308,"table 3, #5",,ester_stereo
poly(lactic acid),(R)-lactic acid.(S)-lactic acid,C[C@@H](O)C(=O)O.C[C@H](O)C(=O)O,,Tm,205,0.98,C,"Nomura, N., Ishii, R., Yamamoto, Y., & Kondo, T. (2007). Stereoselective ring-opening polymerization of a racemic lactide by using achiral salen- and homosalen-aluminum complexes. Chemistry - A European Journal, 13(16), 4433-4451. https://doi.org/10.1002/chem.200601308",10.1002/chem.200601308,"table 3, #5",,ester_stereo
poly(lactic acid),(R)-lactic acid.(S)-lactic acid,C[C@@H](O)C(=O)O.C[C@H](O)C(=O)O,,Mn,59900,0.84,g/mol,"Nomura, N., Ishii, R., Yamamoto, Y., & Kondo, T. (2007). Stereoselective ring-opening polymerization of a racemic lactide by using achiral salen- and homosalen-aluminum complexes. Chemistry - A European Journal, 13(16), 4433-4451. https://doi.org/10.1002/chem.200601308",10.1002/chem.200601308,"table 4, #1",,ester_stereo
poly(lactic acid),(R)-lactic acid.(S)-lactic acid,C[C@@H](O)C(=O)O.C[C@H](O)C(=O)O,,Mw,67687,0.84,g/mol,"Nomura, N., Ishii, R., Yamamoto, Y., & Kondo, T. (2007). Stereoselective ring-opening polymerization of a racemic lactide by using achiral salen- and homosalen-aluminum complexes. Chemistry - A European Journal, 13(16), 4433-4451. https://doi.org/10.1002/chem.200601308",10.1002/chem.200601308,"table 4, #1",,ester_stereo
poly(lactic acid),(R)-lactic acid.(S)-lactic acid,C[C@@H](O)C(=O)O.C[C@H](O)C(=O)O,,PDI,1.13,0.84,,"Nomura, N., Ishii, R., Yamamoto, Y., & Kondo, T. (2007). Stereoselective ring-opening polymerization of a racemic lactide by using achiral salen- and homosalen-aluminum complexes. Chemistry - A European Journal, 13(16), 4433-4451. https://doi.org/10.1002/chem.200601308",10.1002/chem.200601308,"table 4, #1",,ester_stereo
poly(lactic acid),(R)-lactic acid.(S)-lactic acid,C[C@@H](O)C(=O)O.C[C@H](O)C(=O)O,,Tm,176,0.84,C,"Nomura, N., Ishii, R., Yamamoto, Y., & Kondo, T. (2007). Stereoselective ring-opening polymerization of a racemic lactide by using achiral salen- and homosalen-aluminum complexes. Chemistry - A European Journal, 13(16), 4433-4451. https://doi.org/10.1002/chem.200601308",10.1002/chem.200601308,"table 4, #1",,ester_stereo
poly(lactic acid),(R)-lactic acid.(S)-lactic acid,C[C@@H](O)C(=O)O.C[C@H](O)C(=O)O,,Mn,57300,0.9,g/mol,"Nomura, N., Ishii, R., Yamamoto, Y., & Kondo, T. (2007). Stereoselective ring-opening polymerization of a racemic lactide by using achiral salen- and homosalen-aluminum complexes. Chemistry - A European Journal, 13(16), 4433-4451. https://doi.org/10.1002/chem.200601308",10.1002/chem.200601308,"table 4, #4",,ester_stereo
poly(lactic acid),(R)-lactic acid.(S)-lactic acid,C[C@@H](O)C(=O)O.C[C@H](O)C(=O)O,,Mw,63030,0.9,g/mol,"Nomura, N., Ishii, R., Yamamoto, Y., & Kondo, T. (2007). Stereoselective ring-opening polymerization of a racemic lactide by using achiral salen- and homosalen-aluminum complexes. Chemistry - A European Journal, 13(16), 4433-4451. https://doi.org/10.1002/chem.200601308",10.1002/chem.200601308,"table 4, #4",,ester_stereo
poly(lactic acid),(R)-lactic acid.(S)-lactic acid,C[C@@H](O)C(=O)O.C[C@H](O)C(=O)O,,PDI,1.1,0.9,,"Nomura, N., Ishii, R., Yamamoto, Y., & Kondo, T. (2007). Stereoselective ring-opening polymerization of a racemic lactide by using achiral salen- and homosalen-aluminum complexes. Chemistry - A European Journal, 13(16), 4433-4451. https://doi.org/10.1002/chem.200601308",10.1002/chem.200601308,"table 4, #4",,ester_stereo
poly(lactic acid),(R)-lactic acid.(S)-lactic acid,C[C@@H](O)C(=O)O.C[C@H](O)C(=O)O,,Mn,58900,0.91,g/mol,"Nomura, N., Ishii, R., Yamamoto, Y., & Kondo, T. (2007). Stereoselective ring-opening polymerization of a racemic lactide by using achiral salen- and homosalen-aluminum complexes. Chemistry - A European Journal, 13(16), 4433-4451. https://doi.org/10.1002/chem.200601308",10.1002/chem.200601308,"table 4, #5",,ester_stereo
poly(lactic acid),(R)-lactic acid.(S)-lactic acid,C[C@@H](O)C(=O)O.C[C@H](O)C(=O)O,,Mw,64790,0.91,g/mol,"Nomura, N., Ishii, R., Yamamoto, Y., & Kondo, T. (2007). Stereoselective ring-opening polymerization of a racemic lactide by using achiral salen- and homosalen-aluminum complexes. Chemistry - A European Journal, 13(16), 4433-4451. https://doi.org/10.1002/chem.200601308",10.1002/chem.200601308,"table 4, #5",,ester_stereo
poly(lactic acid),(R)-lactic acid.(S)-lactic acid,C[C@@H](O)C(=O)O.C[C@H](O)C(=O)O,,PDI,1.1,0.91,,"Nomura, N., Ishii, R., Yamamoto, Y., & Kondo, T. (2007). Stereoselective ring-opening polymerization of a racemic lactide by using achiral salen- and homosalen-aluminum complexes. Chemistry - A European Journal, 13(16), 4433-4451. https://doi.org/10.1002/chem.200601308",10.1002/chem.200601308,"table 4, #5",,ester_stereo
poly(lactic acid),(R)-lactic acid.(S)-lactic acid,C[C@@H](O)C(=O)O.C[C@H](O)C(=O)O,,Mn,43500,0.92,g/mol,"Nomura, N., Ishii, R., Yamamoto, Y., & Kondo, T. (2007). Stereoselective ring-opening polymerization of a racemic lactide by using achiral salen- and homosalen-aluminum complexes. Chemistry - A European Journal, 13(16), 4433-4451. https://doi.org/10.1002/chem.200601308",10.1002/chem.200601308,"table 4, #3",,ester_stereo
