Repository: tyo-nu/PolyIDRS_Paper

# PolyIDRS_Paper
Code and Figures for the PolyIDRS paper.

File: Supporting/Stereopolymer_Dataset.csv (part 14 of 28)
polymer_name,monomer_name,smiles_monomer,distribution,property,value,pm,units,ref,link/doi,comment,note,mechanism
poly(lactic acid),(R)-lactic acid.(S)-lactic acid,C[C@@H](O)C(=O)O.C[C@H](O)C(=O)O,,Mw,46980,0.92,g/mol,"Nomura, N., Ishii, R., Yamamoto, Y., & Kondo, T. (2007). Stereoselective ring-opening polymerization of a racemic lactide by using achiral salen- and homosalen-aluminum complexes. Chemistry - A European Journal, 13(16), 4433-4451. https://doi.org/10.1002/chem.200601308",10.1002/chem.200601308,"table 4, #3",,ester_stereo
poly(lactic acid),(R)-lactic acid.(S)-lactic acid,C[C@@H](O)C(=O)O.C[C@H](O)C(=O)O,,PDI,1.08,0.92,,"Nomura, N., Ishii, R., Yamamoto, Y., & Kondo, T. (2007). Stereoselective ring-opening polymerization of a racemic lactide by using achiral salen- and homosalen-aluminum complexes. Chemistry - A European Journal, 13(16), 4433-4451. https://doi.org/10.1002/chem.200601308",10.1002/chem.200601308,"table 4, #3",,ester_stereo
poly(lactic acid),(R)-lactic acid.(S)-lactic acid,C[C@@H](O)C(=O)O.C[C@H](O)C(=O)O,,Tm,189,0.92,C,"Nomura, N., Ishii, R., Yamamoto, Y., & Kondo, T. (2007). Stereoselective ring-opening polymerization of a racemic lactide by using achiral salen- and homosalen-aluminum complexes. Chemistry - A European Journal, 13(16), 4433-4451. https://doi.org/10.1002/chem.200601308",10.1002/chem.200601308,"table 4, #3",,ester_stereo
poly(lactic acid),(R)-lactic acid.(S)-lactic acid,C[C@@H](O)C(=O)O.C[C@H](O)C(=O)O,,Tm,188,0.9,C,"Nomura, N., Ishii, R., Yamamoto, Y., & Kondo, T. (2007). Stereoselective ring-opening polymerization of a racemic lactide by using achiral salen- and homosalen-aluminum complexes. Chemistry - A European Journal, 13(16), 4433-4451. https://doi.org/10.1002/chem.200601308",10.1002/chem.200601308,"table 4, #4",,ester_stereo
poly(lactic acid),(R)-lactic acid.(S)-lactic acid,C[C@@H](O)C(=O)O.C[C@H](O)C(=O)O,,Tm,188,0.91,C,"Nomura, N., Ishii, R., Yamamoto, Y., & Kondo, T. (2007). Stereoselective ring-opening polymerization of a racemic lactide by using achiral salen- and homosalen-aluminum complexes. Chemistry - A European Journal, 13(16), 4433-4451. https://doi.org/10.1002/chem.200601308",10.1002/chem.200601308,"table 4, #5",,ester_stereo
Polypropylene,Propylene,C=CC,,elongation_at_break,78.7,0.966,%,"Peng, H., Wang, B., Gai, J., Chen, J., Yang, F., Cao, Y., Li, H., Kang, J., & Xiang, M. (2014). Investigation on the morphology and tensile behavior of ‚âà√≠‚Äö√¢¬ß-nucleated isotactic polypropylene with different stereo-defect distribution. Journal of Applied Polymer Science, 131(6). https://doi.org/10.1002/app.40030",https://doi.org/10.1002/app.40030,PP-A,,vinyl_stereo
Polypropylene,Propylene,C=CC,,modulus_of_elasticity,478,0.966,MPa,"Peng, H., Wang, B., Gai, J., Chen, J., Yang, F., Cao, Y., Li, H., Kang, J., & Xiang, M. (2014). Investigation on the morphology and tensile behavior of ‚âà√≠‚Äö√¢¬ß-nucleated isotactic polypropylene with different stereo-defect distribution. Journal of Applied Polymer Science, 131(6). https://doi.org/10.1002/app.40030",https://doi.org/10.1002/app.40030,PP-A,,vinyl_stereo
Polypropylene,Propylene,C=CC,,Mw,365000,0.966,g/mol,"Peng, H., Wang, B., Gai, J., Chen, J., Yang, F., Cao, Y., Li, H., Kang, J., & Xiang, M. (2014). Investigation on the morphology and tensile behavior of ‚âà√≠‚Äö√¢¬ß-nucleated isotactic polypropylene with different stereo-defect distribution. Journal of Applied Polymer Science, 131(6). https://doi.org/10.1002/app.40030",https://doi.org/10.1002/app.40030,PP-A,,vinyl_stereo
Polypropylene,Propylene,C=CC,,yield_strength,32.4,0.966,MPa,"Peng, H., Wang, B., Gai, J., Chen, J., Yang, F., Cao, Y., Li, H., Kang, J., & Xiang, M. (2014). Investigation on the morphology and tensile behavior of ‚âà√≠‚Äö√¢¬ß-nucleated isotactic polypropylene with different stereo-defect distribution. Journal of Applied Polymer Science, 131(6). https://doi.org/10.1002/app.40030",https://doi.org/10.1002/app.40030,PP-A,,vinyl_stereo
Polypropylene,Propylene,C=CC,,elongation_at_break,116.5,0.964,%,"Peng, H., Wang, B., Gai, J., Chen, J., Yang, F., Cao, Y., Li, H., Kang, J., & Xiang, M. (2014). Investigation on the morphology and tensile behavior of ‚âà√≠‚Äö√¢¬ß-nucleated isotactic polypropylene with different stereo-defect distribution. Journal of Applied Polymer Science, 131(6). https://doi.org/10.1002/app.40030",https://doi.org/10.1002/app.40030,PP-B,,vinyl_stereo
Polypropylene,Propylene,C=CC,,modulus_of_elasticity,451,0.964,MPa,"Peng, H., Wang, B., Gai, J., Chen, J., Yang, F., Cao, Y., Li, H., Kang, J., & Xiang, M. (2014). Investigation on the morphology and tensile behavior of ‚âà√≠‚Äö√¢¬ß-nucleated isotactic polypropylene with different stereo-defect distribution. Journal of Applied Polymer Science, 131(6). https://doi.org/10.1002/app.40030",https://doi.org/10.1002/app.40030,PP-B,,vinyl_stereo
Polypropylene,Propylene,C=CC,,Mw,347000,0.964,g/mol,"Peng, H., Wang, B., Gai, J., Chen, J., Yang, F., Cao, Y., Li, H., Kang, J., & Xiang, M. (2014). Investigation on the morphology and tensile behavior of ‚âà√≠‚Äö√¢¬ß-nucleated isotactic polypropylene with different stereo-defect distribution. Journal of Applied Polymer Science, 131(6). https://doi.org/10.1002/app.40030",https://doi.org/10.1002/app.40030,PP-B,,vinyl_stereo
Polypropylene,Propylene,C=CC,,yield_strength,31.6,0.964,MPa,"Peng, H., Wang, B., Gai, J., Chen, J., Yang, F., Cao, Y., Li, H., Kang, J., & Xiang, M. (2014). Investigation on the morphology and tensile behavior of ‚âà√≠‚Äö√¢¬ß-nucleated isotactic polypropylene with different stereo-defect distribution. Journal of Applied Polymer Science, 131(6). https://doi.org/10.1002/app.40030",https://doi.org/10.1002/app.40030,PP-B,,vinyl_stereo
poly(lactic acid),(R)-lactic acid.(S)-lactic acid,C[C@@H](O)C(=O)O.C[C@H](O)C(=O)O,,elongation_at_break,7.5,1,%,"Perego, G., Cella, G. D., & Bastioli, C. (1996). Effect of molecular weight and crystallinity on poly(lactic acid) mechanical properties. Journal of Applied Polymer Science, 59(1), 37-43. https://doi.org/10.1002/(sici)1097-4628(19960103)59:1<37::aid-app6>3.0.co;2-n",_10.1002/(sici)1097-4628(19960103)59:1<37::aid-app6>3.0.co;2-n,PDLLA1,,ester_stereo
poly(lactic acid),(R)-lactic acid.(S)-lactic acid,C[C@@H](O)C(=O)O.C[C@H](O)C(=O)O,,flexural_strength,84,1,MPa,"Perego, G., Cella, G. D., & Bastioli, C. (1996). Effect of molecular weight and crystallinity on poly(lactic acid) mechanical properties. Journal of Applied Polymer Science, 59(1), 37-43. https://doi.org/10.1002/(sici)1097-4628(19960103)59:1<37::aid-app6>3.0.co;2-n",_10.1002/(sici)1097-4628(19960103)59:1<37::aid-app6>3.0.co;2-n,PDLLA1,,ester_stereo
poly(lactic acid),(R)-lactic acid.(S)-lactic acid,C[C@@H](O)C(=O)O.C[C@H](O)C(=O)O,,Mn,47500,1,g/mol,"Perego, G., Cella, G. D., & Bastioli, C. (1996). Effect of molecular weight and crystallinity on poly(lactic acid) mechanical properties. Journal of Applied Polymer Science, 59(1), 37-43. https://doi.org/10.1002/(sici)1097-4628(19960103)59:1<37::aid-app6>3.0.co;2-n",_10.1002/(sici)1097-4628(19960103)59:1<37::aid-app6>3.0.co;2-n,PDLLA1,,ester_stereo
poly(lactic acid),(R)-lactic acid.(S)-lactic acid,C[C@@H](O)C(=O)O.C[C@H](O)C(=O)O,,modulus_of_elasticity,3650,1,MPa,"Perego, G., Cella, G. D., & Bastioli, C. (1996). Effect of molecular weight and crystallinity on poly(lactic acid) mechanical properties. Journal of Applied Polymer Science, 59(1), 37-43. https://doi.org/10.1002/(sici)1097-4628(19960103)59:1<37::aid-app6>3.0.co;2-n",_10.1002/(sici)1097-4628(19960103)59:1<37::aid-app6>3.0.co;2-n,PDLLA1,,ester_stereo
poly(lactic acid),(R)-lactic acid.(S)-lactic acid,C[C@@H](O)C(=O)O.C[C@H](O)C(=O)O,,notched_strength,18,1,J/m,"Perego, G., Cella, G. D., & Bastioli, C. (1996). Effect of molecular weight and crystallinity on poly(lactic acid) mechanical properties. Journal of Applied Polymer Science, 59(1), 37-43. https://doi.org/10.1002/(sici)1097-4628(19960103)59:1<37::aid-app6>3.0.co;2-n",_10.1002/(sici)1097-4628(19960103)59:1<37::aid-app6>3.0.co;2-n,PDLLA1,,ester_stereo
poly(lactic acid),(R)-lactic acid.(S)-lactic acid,C[C@@H](O)C(=O)O.C[C@H](O)C(=O)O,,tensile_strength,40,1,MPa,"Perego, G., Cella, G. D., & Bastioli, C. (1996). Effect of molecular weight and crystallinity on poly(lactic acid) mechanical properties. Journal of Applied Polymer Science, 59(1), 37-43. https://doi.org/10.1002/(sici)1097-4628(19960103)59:1<37::aid-app6>3.0.co;2-n",_10.1002/(sici)1097-4628(19960103)59:1<37::aid-app6>3.0.co;2-n,PDLLA1,,ester_stereo
poly(lactic acid),(R)-lactic acid.(S)-lactic acid,C[C@@H](O)C(=O)O.C[C@H](O)C(=O)O,,Tg,52,1,C,"Perego, G., Cella, G. D., & Bastioli, C. (1996). Effect of molecular weight and crystallinity on poly(lactic acid) mechanical properties. Journal of Applied Polymer Science, 59(1), 37-43. https://doi.org/10.1002/(sici)1097-4628(19960103)59:1<37::aid-app6>3.0.co;2-n",_10.1002/(sici)1097-4628(19960103)59:1<37::aid-app6>3.0.co;2-n,PDLLA1,,ester_stereo
poly(lactic acid),(R)-lactic acid.(S)-lactic acid,C[C@@H](O)C(=O)O.C[C@H](O)C(=O)O,,unnotched_strength,135,1,J/m,"Perego, G., Cella, G. D., & Bastioli, C. (1996). Effect of molecular weight and crystallinity on poly(lactic acid) mechanical properties. Journal of Applied Polymer Science, 59(1), 37-43. https://doi.org/10.1002/(sici)1097-4628(19960103)59:1<37::aid-app6>3.0.co;2-n",_10.1002/(sici)1097-4628(19960103)59:1<37::aid-app6>3.0.co;2-n,PDLLA1,,ester_stereo
poly(lactic acid),(R)-lactic acid.(S)-lactic acid,C[C@@H](O)C(=O)O.C[C@H](O)C(=O)O,,yield_elongation,1.7,1,%,"Perego, G., Cella, G. D., & Bastioli, C. (1996). Effect of molecular weight and crystallinity on poly(lactic acid) mechanical properties. Journal of Applied Polymer Science, 59(1), 37-43. https://doi.org/10.1002/(sici)1097-4628(19960103)59:1<37::aid-app6>3.0.co;2-n",_10.1002/(sici)1097-4628(19960103)59:1<37::aid-app6>3.0.co;2-n,PDLLA1,,ester_stereo
poly(lactic acid),(R)-lactic acid.(S)-lactic acid,C[C@@H](O)C(=O)O.C[C@H](O)C(=O)O,,yield_strength,49,1,MPa,"Perego, G., Cella, G. D., & Bastioli, C. (1996). Effect of molecular weight and crystallinity on poly(lactic acid) mechanical properties. Journal of Applied Polymer Science, 59(1), 37-43. https://doi.org/10.1002/(sici)1097-4628(19960103)59:1<37::aid-app6>3.0.co;2-n",_10.1002/(sici)1097-4628(19960103)59:1<37::aid-app6>3.0.co;2-n,PDLLA1,,ester_stereo
poly(lactic acid),(R)-lactic acid.(S)-lactic acid,C[C@@H](O)C(=O)O.C[C@H](O)C(=O)O,,elongation_at_break,4.8,1,%,"Perego, G., Cella, G. D., & Bastioli, C. (1996). Effect of molecular weight and crystallinity on poly(lactic acid) mechanical properties. Journal of Applied Polymer Science, 59(1), 37-43. https://doi.org/10.1002/(sici)1097-4628(19960103)59:1<37::aid-app6>3.0.co;2-n",_10.1002/(sici)1097-4628(19960103)59:1<37::aid-app6>3.0.co;2-n,PDLLA2,,ester_stereo
poly(lactic acid),(R)-lactic acid.(S)-lactic acid,C[C@@H](O)C(=O)O.C[C@H](O)C(=O)O,,flexural_strength,86,1,MPa,"Perego, G., Cella, G. D., & Bastioli, C. (1996). Effect of molecular weight and crystallinity on poly(lactic acid) mechanical properties. Journal of Applied Polymer Science, 59(1), 37-43. https://doi.org/10.1002/(sici)1097-4628(19960103)59:1<37::aid-app6>3.0.co;2-n",_10.1002/(sici)1097-4628(19960103)59:1<37::aid-app6>3.0.co;2-n,PDLLA2,,ester_stereo
poly(lactic acid),(R)-lactic acid.(S)-lactic acid,C[C@@H](O)C(=O)O.C[C@H](O)C(=O)O,,Mn,75000,1,g/mol,"Perego, G., Cella, G. D., & Bastioli, C. (1996). Effect of molecular weight and crystallinity on poly(lactic acid) mechanical properties. Journal of Applied Polymer Science, 59(1), 37-43. https://doi.org/10.1002/(sici)1097-4628(19960103)59:1<37::aid-app6>3.0.co;2-n",_10.1002/(sici)1097-4628(19960103)59:1<37::aid-app6>3.0.co;2-n,PDLLA2,,ester_stereo
poly(lactic acid),(R)-lactic acid.(S)-lactic acid,C[C@@H](O)C(=O)O.C[C@H](O)C(=O)O,,modulus_of_elasticity,4050,1,MPa,"Perego, G., Cella, G. D., & Bastioli, C. (1996). Effect of molecular weight and crystallinity on poly(lactic acid) mechanical properties. Journal of Applied Polymer Science, 59(1), 37-43. https://doi.org/10.1002/(sici)1097-4628(19960103)59:1<37::aid-app6>3.0.co;2-n",_10.1002/(sici)1097-4628(19960103)59:1<37::aid-app6>3.0.co;2-n,PDLLA2,,ester_stereo
poly(lactic acid),(R)-lactic acid.(S)-lactic acid,C[C@@H](O)C(=O)O.C[C@H](O)C(=O)O,,notched_strength,17,1,J/m,"Perego, G., Cella, G. D., & Bastioli, C. (1996). Effect of molecular weight and crystallinity on poly(lactic acid) mechanical properties. Journal of Applied Polymer Science, 59(1), 37-43. https://doi.org/10.1002/(sici)1097-4628(19960103)59:1<37::aid-app6>3.0.co;2-n",_10.1002/(sici)1097-4628(19960103)59:1<37::aid-app6>3.0.co;2-n,PDLLA2,,ester_stereo
poly(lactic acid),(R)-lactic acid.(S)-lactic acid,C[C@@H](O)C(=O)O.C[C@H](O)C(=O)O,,tensile_strength,44,1,MPa,"Perego, G., Cella, G. D., & Bastioli, C. (1996). Effect of molecular weight and crystallinity on poly(lactic acid) mechanical properties. Journal of Applied Polymer Science, 59(1), 37-43. https://doi.org/10.1002/(sici)1097-4628(19960103)59:1<37::aid-app6>3.0.co;2-n",_10.1002/(sici)1097-4628(19960103)59:1<37::aid-app6>3.0.co;2-n,PDLLA2,,ester_stereo
poly(lactic acid),(R)-lactic acid.(S)-lactic acid,C[C@@H](O)C(=O)O.C[C@H](O)C(=O)O,,Tg,50,1,C,"Perego, G., Cella, G. D., & Bastioli, C. (1996). Effect of molecular weight and crystallinity on poly(lactic acid) mechanical properties. Journal of Applied Polymer Science, 59(1), 37-43. https://doi.org/10.1002/(sici)1097-4628(19960103)59:1<37::aid-app6>3.0.co;2-n",_10.1002/(sici)1097-4628(19960103)59:1<37::aid-app6>3.0.co;2-n,PDLLA2,,ester_stereo
poly(lactic acid),(R)-lactic acid.(S)-lactic acid,C[C@@H](O)C(=O)O.C[C@H](O)C(=O)O,,unnotched_strength,140,1,J/m,"Perego, G., Cella, G. D., & Bastioli, C. (1996). Effect of molecular weight and crystallinity on poly(lactic acid) mechanical properties. Journal of Applied Polymer Science, 59(1), 37-43. https://doi.org/10.1002/(sici)1097-4628(19960103)59:1<37::aid-app6>3.0.co;2-n",_10.1002/(sici)1097-4628(19960103)59:1<37::aid-app6>3.0.co;2-n,PDLLA2,,ester_stereo
poly(lactic acid),(R)-lactic acid.(S)-lactic acid,C[C@@H](O)C(=O)O.C[C@H](O)C(=O)O,,yield_elongation,1.4,1,%,"Perego, G., Cella, G. D., & Bastioli, C. (1996). Effect of molecular weight and crystallinity on poly(lactic acid) mechanical properties. Journal of Applied Polymer Science, 59(1), 37-43. https://doi.org/10.1002/(sici)1097-4628(19960103)59:1<37::aid-app6>3.0.co;2-n",_10.1002/(sici)1097-4628(19960103)59:1<37::aid-app6>3.0.co;2-n,PDLLA2,,ester_stereo
poly(lactic acid),(R)-lactic acid.(S)-lactic acid,C[C@@H](O)C(=O)O.C[C@H](O)C(=O)O,,yield_strength,53,1,MPa,"Perego, G., Cella, G. D., & Bastioli, C. (1996). Effect of molecular weight and crystallinity on poly(lactic acid) mechanical properties. Journal of Applied Polymer Science, 59(1), 37-43. https://doi.org/10.1002/(sici)1097-4628(19960103)59:1<37::aid-app6>3.0.co;2-n",_10.1002/(sici)1097-4628(19960103)59:1<37::aid-app6>3.0.co;2-n,PDLLA2,,ester_stereo
poly(lactic acid),(R)-lactic acid.(S)-lactic acid,C[C@@H](O)C(=O)O.C[C@H](O)C(=O)O,,elongation_at_break,5.4,1,%,"Perego, G., Cella, G. D., & Bastioli, C. (1996). Effect of molecular weight and crystallinity on poly(lactic acid) mechanical properties. Journal of Applied Polymer Science, 59(1), 37-43. https://doi.org/10.1002/(sici)1097-4628(19960103)59:1<37::aid-app6>3.0.co;2-n",_10.1002/(sici)1097-4628(19960103)59:1<37::aid-app6>3.0.co;2-n,PDLLA3,,ester_stereo
poly(lactic acid),(R)-lactic acid.(S)-lactic acid,C[C@@H](O)C(=O)O.C[C@H](O)C(=O)O,,flexural_strength,88,1,MPa,"Perego, G., Cella, G. D., & Bastioli, C. (1996). Effect of molecular weight and crystallinity on poly(lactic acid) mechanical properties. Journal of Applied Polymer Science, 59(1), 37-43. https://doi.org/10.1002/(sici)1097-4628(19960103)59:1<37::aid-app6>3.0.co;2-n",_10.1002/(sici)1097-4628(19960103)59:1<37::aid-app6>3.0.co;2-n,PDLLA3,,ester_stereo
poly(lactic acid),(R)-lactic acid.(S)-lactic acid,C[C@@H](O)C(=O)O.C[C@H](O)C(=O)O,,Mn,114000,1,g/mol,"Perego, G., Cella, G. D., & Bastioli, C. (1996). Effect of molecular weight and crystallinity on poly(lactic acid) mechanical properties. Journal of Applied Polymer Science, 59(1), 37-43. https://doi.org/10.1002/(sici)1097-4628(19960103)59:1<37::aid-app6>3.0.co;2-n",_10.1002/(sici)1097-4628(19960103)59:1<37::aid-app6>3.0.co;2-n,PDLLA3,,ester_stereo
poly(lactic acid),(R)-lactic acid.(S)-lactic acid,C[C@@H](O)C(=O)O.C[C@H](O)C(=O)O,,modulus_of_elasticity,3900,1,MPa,"Perego, G., Cella, G. D., & Bastioli, C. (1996). Effect of molecular weight and crystallinity on poly(lactic acid) mechanical properties. Journal of Applied Polymer Science, 59(1), 37-43. https://doi.org/10.1002/(sici)1097-4628(19960103)59:1<37::aid-app6>3.0.co;2-n",_10.1002/(sici)1097-4628(19960103)59:1<37::aid-app6>3.0.co;2-n,PDLLA3,,ester_stereo
poly(lactic acid),(R)-lactic acid.(S)-lactic acid,C[C@@H](O)C(=O)O.C[C@H](O)C(=O)O,,notched_strength,18,1,J/m,"Perego, G., Cella, G. D., & Bastioli, C. (1996). Effect of molecular weight and crystallinity on poly(lactic acid) mechanical properties. Journal of Applied Polymer Science, 59(1), 37-43. https://doi.org/10.1002/(sici)1097-4628(19960103)59:1<37::aid-app6>3.0.co;2-n",_10.1002/(sici)1097-4628(19960103)59:1<37::aid-app6>3.0.co;2-n,PDLLA3,,ester_stereo
poly(lactic acid),(R)-lactic acid.(S)-lactic acid,C[C@@H](O)C(=O)O.C[C@H](O)C(=O)O,,tensile_strength,44,1,MPa,"Perego, G., Cella, G. D., & Bastioli, C. (1996). Effect of molecular weight and crystallinity on poly(lactic acid) mechanical properties. Journal of Applied Polymer Science, 59(1), 37-43. https://doi.org/10.1002/(sici)1097-4628(19960103)59:1<37::aid-app6>3.0.co;2-n",_10.1002/(sici)1097-4628(19960103)59:1<37::aid-app6>3.0.co;2-n,PDLLA3,,ester_stereo
poly(lactic acid),(R)-lactic acid.(S)-lactic acid,C[C@@H](O)C(=O)O.C[C@H](O)C(=O)O,,Tg,49,1,C,"Perego, G., Cella, G. D., & Bastioli, C. (1996). Effect of molecular weight and crystallinity on poly(lactic acid) mechanical properties. Journal of Applied Polymer Science, 59(1), 37-43. https://doi.org/10.1002/(sici)1097-4628(19960103)59:1<37::aid-app6>3.0.co;2-n",_10.1002/(sici)1097-4628(19960103)59:1<37::aid-app6>3.0.co;2-n,PDLLA3,,ester_stereo
poly(lactic acid),(R)-lactic acid.(S)-lactic acid,C[C@@H](O)C(=O)O.C[C@H](O)C(=O)O,,unnotched_strength,150,1,J/m,"Perego, G., Cella, G. D., & Bastioli, C. (1996). Effect of molecular weight and crystallinity on poly(lactic acid) mechanical properties. Journal of Applied Polymer Science, 59(1), 37-43. https://doi.org/10.1002/(sici)1097-4628(19960103)59:1<37::aid-app6>3.0.co;2-n",_10.1002/(sici)1097-4628(19960103)59:1<37::aid-app6>3.0.co;2-n,PDLLA3,,ester_stereo
poly(lactic acid),(R)-lactic acid.(S)-lactic acid,C[C@@H](O)C(=O)O.C[C@H](O)C(=O)O,,yield_elongation,1.5,1,%,"Perego, G., Cella, G. D., & Bastioli, C. (1996). Effect of molecular weight and crystallinity on poly(lactic acid) mechanical properties. Journal of Applied Polymer Science, 59(1), 37-43. https://doi.org/10.1002/(sici)1097-4628(19960103)59:1<37::aid-app6>3.0.co;2-n",_10.1002/(sici)1097-4628(19960103)59:1<37::aid-app6>3.0.co;2-n,PDLLA3,,ester_stereo
poly(lactic acid),(R)-lactic acid.(S)-lactic acid,C[C@@H](O)C(=O)O.C[C@H](O)C(=O)O,,yield_strength,53,1,MPa,"Perego, G., Cella, G. D., & Bastioli, C. (1996). Effect of molecular weight and crystallinity on poly(lactic acid) mechanical properties. Journal of Applied Polymer Science, 59(1), 37-43. https://doi.org/10.1002/(sici)1097-4628(19960103)59:1<37::aid-app6>3.0.co;2-n",_10.1002/(sici)1097-4628(19960103)59:1<37::aid-app6>3.0.co;2-n,PDLLA3,,ester_stereo
poly(lactic acid),(R)-lactic acid.(S)-lactic acid,C[C@@H](O)C(=O)O.C[C@H](O)C(=O)O,,elongation_at_break,1.5,1,%,"Perego, G., Cella, G. D., & Bastioli, C. (1996). Effect of molecular weight and crystallinity on poly(lactic acid) mechanical properties. Journal of Applied Polymer Science, 59(1), 37-43. https://doi.org/10.1002/(sici)1097-4628(19960103)59:1<37::aid-app6>3.0.co;2-n",_10.1002/(sici)1097-4628(19960103)59:1<37::aid-app6>3.0.co;2-n,PLLA1,,ester_stereo
poly(lactic acid),(R)-lactic acid.(S)-lactic acid,C[C@@H](O)C(=O)O.C[C@H](O)C(=O)O,,flexural_strength,64,1,MPa,"Perego, G., Cella, G. D., & Bastioli, C. (1996). Effect of molecular weight and crystallinity on poly(lactic acid) mechanical properties. Journal of Applied Polymer Science, 59(1), 37-43. https://doi.org/10.1002/(sici)1097-4628(19960103)59:1<37::aid-app6>3.0.co;2-n",_10.1002/(sici)1097-4628(19960103)59:1<37::aid-app6>3.0.co;2-n,PLLA1,,ester_stereo
poly(lactic acid),(R)-lactic acid.(S)-lactic acid,C[C@@H](O)C(=O)O.C[C@H](O)C(=O)O,,Mn,23000,1,g/mol,"Perego, G., Cella, G. D., & Bastioli, C. (1996). Effect of molecular weight and crystallinity on poly(lactic acid) mechanical properties. Journal of Applied Polymer Science, 59(1), 37-43. https://doi.org/10.1002/(sici)1097-4628(19960103)59:1<37::aid-app6>3.0.co;2-n",_10.1002/(sici)1097-4628(19960103)59:1<37::aid-app6>3.0.co;2-n,PLLA1,,ester_stereo
poly(lactic acid),(R)-lactic acid.(S)-lactic acid,C[C@@H](O)C(=O)O.C[C@H](O)C(=O)O,,modulus_of_elasticity,3550,1,MPa,"Perego, G., Cella, G. D., & Bastioli, C. (1996). Effect of molecular weight and crystallinity on poly(lactic acid) mechanical properties. Journal of Applied Polymer Science, 59(1), 37-43. https://doi.org/10.1002/(sici)1097-4628(19960103)59:1<37::aid-app6>3.0.co;2-n",_10.1002/(sici)1097-4628(19960103)59:1<37::aid-app6>3.0.co;2-n,PLLA1,,ester_stereo
poly(lactic acid),(R)-lactic acid.(S)-lactic acid,C[C@@H](O)C(=O)O.C[C@H](O)C(=O)O,,notched_strength,19,1,J/m,"Perego, G., Cella, G. D., & Bastioli, C. (1996). Effect of molecular weight and crystallinity on poly(lactic acid) mechanical properties. Journal of Applied Polymer Science, 59(1), 37-43. https://doi.org/10.1002/(sici)1097-4628(19960103)59:1<37::aid-app6>3.0.co;2-n",_10.1002/(sici)1097-4628(19960103)59:1<37::aid-app6>3.0.co;2-n,PLLA1,,ester_stereo
poly(lactic acid),(R)-lactic acid.(S)-lactic acid,C[C@@H](O)C(=O)O.C[C@H](O)C(=O)O,,tensile_strength,59,1,MPa,"Perego, G., Cella, G. D., & Bastioli, C. (1996). Effect of molecular weight and crystallinity on poly(lactic acid) mechanical properties. Journal of Applied Polymer Science, 59(1), 37-43. https://doi.org/10.1002/(sici)1097-4628(19960103)59:1<37::aid-app6>3.0.co;2-n",_10.1002/(sici)1097-4628(19960103)59:1<37::aid-app6>3.0.co;2-n,PLLA1,,ester_stereo
poly(lactic acid),(R)-lactic acid.(S)-lactic acid,C[C@@H](O)C(=O)O.C[C@H](O)C(=O)O,,Tg,59,1,C,"Perego, G., Cella, G. D., & Bastioli, C. (1996). Effect of molecular weight and crystallinity on poly(lactic acid) mechanical properties. Journal of Applied Polymer Science, 59(1), 37-43. https://doi.org/10.1002/(sici)1097-4628(19960103)59:1<37::aid-app6>3.0.co;2-n",_10.1002/(sici)1097-4628(19960103)59:1<37::aid-app6>3.0.co;2-n,PLLA1,,ester_stereo
poly(lactic acid),(R)-lactic acid.(S)-lactic acid,C[C@@H](O)C(=O)O.C[C@H](O)C(=O)O,,unnotched_strength,135,1,J/m,"Perego, G., Cella, G. D., & Bastioli, C. (1996). Effect of molecular weight and crystallinity on poly(lactic acid) mechanical properties. Journal of Applied Polymer Science, 59(1), 37-43. https://doi.org/10.1002/(sici)1097-4628(19960103)59:1<37::aid-app6>3.0.co;2-n",_10.1002/(sici)1097-4628(19960103)59:1<37::aid-app6>3.0.co;2-n,PLLA1,,ester_stereo
poly(lactic acid),(R)-lactic acid.(S)-lactic acid,C[C@@H](O)C(=O)O.C[C@H](O)C(=O)O,,elongation_at_break,5.5,1,%,"Perego, G., Cella, G. D., & Bastioli, C. (1996). Effect of molecular weight and crystallinity on poly(lactic acid) mechanical properties. Journal of Applied Polymer Science, 59(1), 37-43. https://doi.org/10.1002/(sici)1097-4628(19960103)59:1<37::aid-app6>3.0.co;2-n",_10.1002/(sici)1097-4628(19960103)59:1<37::aid-app6>3.0.co;2-n,PLLA2,,ester_stereo
poly(lactic acid),(R)-lactic acid.(S)-lactic acid,C[C@@H](O)C(=O)O.C[C@H](O)C(=O)O,,flexural_strength,97,1,MPa,"Perego, G., Cella, G. D., & Bastioli, C. (1996). Effect of molecular weight and crystallinity on poly(lactic acid) mechanical properties. Journal of Applied Polymer Science, 59(1), 37-43. https://doi.org/10.1002/(sici)1097-4628(19960103)59:1<37::aid-app6>3.0.co;2-n",_10.1002/(sici)1097-4628(19960103)59:1<37::aid-app6>3.0.co;2-n,PLLA2,,ester_stereo
poly(lactic acid),(R)-lactic acid.(S)-lactic acid,C[C@@H](O)C(=O)O.C[C@H](O)C(=O)O,,Mn,31000,1,g/mol,"Perego, G., Cella, G. D., & Bastioli, C. (1996). Effect of molecular weight and crystallinity on poly(lactic acid) mechanical properties. Journal of Applied Polymer Science, 59(1), 37-43. https://doi.org/10.1002/(sici)1097-4628(19960103)59:1<37::aid-app6>3.0.co;2-n",_10.1002/(sici)1097-4628(19960103)59:1<37::aid-app6>3.0.co;2-n,PLLA2,,ester_stereo
poly(lactic acid),(R)-lactic acid.(S)-lactic acid,C[C@@H](O)C(=O)O.C[C@H](O)C(=O)O,,modulus_of_elasticity,3550,1,MPa,"Perego, G., Cella, G. D., & Bastioli, C. (1996). Effect of molecular weight and crystallinity on poly(lactic acid) mechanical properties. Journal of Applied Polymer Science, 59(1), 37-43. https://doi.org/10.1002/(sici)1097-4628(19960103)59:1<37::aid-app6>3.0.co;2-n",_10.1002/(sici)1097-4628(19960103)59:1<37::aid-app6>3.0.co;2-n,PLLA2,,ester_stereo
poly(lactic acid),(R)-lactic acid.(S)-lactic acid,C[C@@H](O)C(=O)O.C[C@H](O)C(=O)O,,notched_strength,22,1,J/m,"Perego, G., Cella, G. D., & Bastioli, C. (1996). Effect of molecular weight and crystallinity on poly(lactic acid) mechanical properties. Journal of Applied Polymer Science, 59(1), 37-43. https://doi.org/10.1002/(sici)1097-4628(19960103)59:1<37::aid-app6>3.0.co;2-n",_10.1002/(sici)1097-4628(19960103)59:1<37::aid-app6>3.0.co;2-n,PLLA2,,ester_stereo
poly(lactic acid),(R)-lactic acid.(S)-lactic acid,C[C@@H](O)C(=O)O.C[C@H](O)C(=O)O,,tensile_strength,55,1,MPa,"Perego, G., Cella, G. D., & Bastioli, C. (1996). Effect of molecular weight and crystallinity on poly(lactic acid) mechanical properties. Journal of Applied Polymer Science, 59(1), 37-43. https://doi.org/10.1002/(sici)1097-4628(19960103)59:1<37::aid-app6>3.0.co;2-n",_10.1002/(sici)1097-4628(19960103)59:1<37::aid-app6>3.0.co;2-n,PLLA2,,ester_stereo
poly(lactic acid),(R)-lactic acid.(S)-lactic acid,C[C@@H](O)C(=O)O.C[C@H](O)C(=O)O,,Tg,55,1,C,"Perego, G., Cella, G. D., & Bastioli, C. (1996). Effect of molecular weight and crystallinity on poly(lactic acid) mechanical properties. Journal of Applied Polymer Science, 59(1), 37-43. https://doi.org/10.1002/(sici)1097-4628(19960103)59:1<37::aid-app6>3.0.co;2-n",_10.1002/(sici)1097-4628(19960103)59:1<37::aid-app6>3.0.co;2-n,PLLA2,,ester_stereo
poly(lactic acid),(R)-lactic acid.(S)-lactic acid,C[C@@H](O)C(=O)O.C[C@H](O)C(=O)O,,unnotched_strength,175,1,J/m,"Perego, G., Cella, G. D., & Bastioli, C. (1996). Effect of molecular weight and crystallinity on poly(lactic acid) mechanical properties. Journal of Applied Polymer Science, 59(1), 37-43. https://doi.org/10.1002/(sici)1097-4628(19960103)59:1<37::aid-app6>3.0.co;2-n",_10.1002/(sici)1097-4628(19960103)59:1<37::aid-app6>3.0.co;2-n,PLLA2,,ester_stereo
poly(lactic acid),(R)-lactic acid.(S)-lactic acid,C[C@@H](O)C(=O)O.C[C@H](O)C(=O)O,,yield_elongation,2.2,1,%,"Perego, G., Cella, G. D., & Bastioli, C. (1996). Effect of molecular weight and crystallinity on poly(lactic acid) mechanical properties. Journal of Applied Polymer Science, 59(1), 37-43. https://doi.org/10.1002/(sici)1097-4628(19960103)59:1<37::aid-app6>3.0.co;2-n",_10.1002/(sici)1097-4628(19960103)59:1<37::aid-app6>3.0.co;2-n,PLLA2,,ester_stereo
poly(lactic acid),(R)-lactic acid.(S)-lactic acid,C[C@@H](O)C(=O)O.C[C@H](O)C(=O)O,,yield_strength,65,1,MPa,"Perego, G., Cella, G. D., & Bastioli, C. (1996). Effect of molecular weight and crystallinity on poly(lactic acid) mechanical properties. Journal of Applied Polymer Science, 59(1), 37-43. https://doi.org/10.1002/(sici)1097-4628(19960103)59:1<37::aid-app6>3.0.co;2-n",_10.1002/(sici)1097-4628(19960103)59:1<37::aid-app6>3.0.co;2-n,PLLA2,,ester_stereo
poly(lactic acid),(R)-lactic acid.(S)-lactic acid,C[C@@H](O)C(=O)O.C[C@H](O)C(=O)O,,elongation_at_break,5,1,%,"Perego, G., Cella, G. D., & Bastioli, C. (1996). Effect of molecular weight and crystallinity on poly(lactic acid) mechanical properties. Journal of Applied Polymer Science, 59(1), 37-43. https://doi.org/10.1002/(sici)1097-4628(19960103)59:1<37::aid-app6>3.0.co;2-n",_10.1002/(sici)1097-4628(19960103)59:1<37::aid-app6>3.0.co;2-n,PLLA3,,ester_stereo
poly(lactic acid),(R)-lactic acid.(S)-lactic acid,C[C@@H](O)C(=O)O.C[C@H](O)C(=O)O,,flexural_strength,100,1,MPa,"Perego, G., Cella, G. D., & Bastioli, C. (1996). Effect of molecular weight and crystallinity on poly(lactic acid) mechanical properties. Journal of Applied Polymer Science, 59(1), 37-43. https://doi.org/10.1002/(sici)1097-4628(19960103)59:1<37::aid-app6>3.0.co;2-n",_10.1002/(sici)1097-4628(19960103)59:1<37::aid-app6>3.0.co;2-n,PLLA3,,ester_stereo
poly(lactic acid),(R)-lactic acid.(S)-lactic acid,C[C@@H](O)C(=O)O.C[C@H](O)C(=O)O,,Mn,58000,1,g/mol,"Perego, G., Cella, G. D., & Bastioli, C. (1996). Effect of molecular weight and crystallinity on poly(lactic acid) mechanical properties. Journal of Applied Polymer Science, 59(1), 37-43. https://doi.org/10.1002/(sici)1097-4628(19960103)59:1<37::aid-app6>3.0.co;2-n",_10.1002/(sici)1097-4628(19960103)59:1<37::aid-app6>3.0.co;2-n,PLLA3,,ester_stereo
poly(lactic acid),(R)-lactic acid.(S)-lactic acid,C[C@@H](O)C(=O)O.C[C@H](O)C(=O)O,,modulus_of_elasticity,3750,1,MPa,"Perego, G., Cella, G. D., & Bastioli, C. (1996). Effect of molecular weight and crystallinity on poly(lactic acid) mechanical properties. Journal of Applied Polymer Science, 59(1), 37-43. https://doi.org/10.1002/(sici)1097-4628(19960103)59:1<37::aid-app6>3.0.co;2-n",_10.1002/(sici)1097-4628(19960103)59:1<37::aid-app6>3.0.co;2-n,PLLA3,,ester_stereo
poly(lactic acid),(R)-lactic acid.(S)-lactic acid,C[C@@H](O)C(=O)O.C[C@H](O)C(=O)O,,notched_strength,25,1,J/m,"Perego, G., Cella, G. D., & Bastioli, C. (1996). Effect of molecular weight and crystallinity on poly(lactic acid) mechanical properties. Journal of Applied Polymer Science, 59(1), 37-43. https://doi.org/10.1002/(sici)1097-4628(19960103)59:1<37::aid-app6>3.0.co;2-n",_10.1002/(sici)1097-4628(19960103)59:1<37::aid-app6>3.0.co;2-n,PLLA3,,ester_stereo
poly(lactic acid),(R)-lactic acid.(S)-lactic acid,C[C@@H](O)C(=O)O.C[C@H](O)C(=O)O,,tensile_strength,58,1,MPa,"Perego, G., Cella, G. D., & Bastioli, C. (1996). Effect of molecular weight and crystallinity on poly(lactic acid) mechanical properties. Journal of Applied Polymer Science, 59(1), 37-43. https://doi.org/10.1002/(sici)1097-4628(19960103)59:1<37::aid-app6>3.0.co;2-n",_10.1002/(sici)1097-4628(19960103)59:1<37::aid-app6>3.0.co;2-n,PLLA3,,ester_stereo
poly(lactic acid),(R)-lactic acid.(S)-lactic acid,C[C@@H](O)C(=O)O.C[C@H](O)C(=O)O,,Tg,58,1,C,"Perego, G., Cella, G. D., & Bastioli, C. (1996). Effect of molecular weight and crystallinity on poly(lactic acid) mechanical properties. Journal of Applied Polymer Science, 59(1), 37-43. https://doi.org/10.1002/(sici)1097-4628(19960103)59:1<37::aid-app6>3.0.co;2-n",_10.1002/(sici)1097-4628(19960103)59:1<37::aid-app6>3.0.co;2-n,PLLA3,,ester_stereo
poly(lactic acid),(R)-lactic acid.(S)-lactic acid,C[C@@H](O)C(=O)O.C[C@H](O)C(=O)O,,unnotched_strength,185,1,J/m,"Perego, G., Cella, G. D., & Bastioli, C. (1996). Effect of molecular weight and crystallinity on poly(lactic acid) mechanical properties. Journal of Applied Polymer Science, 59(1), 37-43. https://doi.org/10.1002/(sici)1097-4628(19960103)59:1<37::aid-app6>3.0.co;2-n",_10.1002/(sici)1097-4628(19960103)59:1<37::aid-app6>3.0.co;2-n,PLLA3,,ester_stereo
poly(lactic acid),(R)-lactic acid.(S)-lactic acid,C[C@@H](O)C(=O)O.C[C@H](O)C(=O)O,,yield_elongation,2.3,1,%,"Perego, G., Cella, G. D., & Bastioli, C. (1996). Effect of molecular weight and crystallinity on poly(lactic acid) mechanical properties. Journal of Applied Polymer Science, 59(1), 37-43. https://doi.org/10.1002/(sici)1097-4628(19960103)59:1<37::aid-app6>3.0.co;2-n",_10.1002/(sici)1097-4628(19960103)59:1<37::aid-app6>3.0.co;2-n,PLLA3,,ester_stereo
poly(lactic acid),(R)-lactic acid.(S)-lactic acid,C[C@@H](O)C(=O)O.C[C@H](O)C(=O)O,,yield_strength,68,1,MPa,"Perego, G., Cella, G. D., & Bastioli, C. (1996). Effect of molecular weight and crystallinity on poly(lactic acid) mechanical properties. Journal of Applied Polymer Science, 59(1), 37-43. https://doi.org/10.1002/(sici)1097-4628(19960103)59:1<37::aid-app6>3.0.co;2-n",_10.1002/(sici)1097-4628(19960103)59:1<37::aid-app6>3.0.co;2-n,PLLA3,,ester_stereo
poly(lactic acid),(R)-lactic acid.(S)-lactic acid,C[C@@H](O)C(=O)O.C[C@H](O)C(=O)O,,elongation_at_break,7,1,%,"Perego, G., Cella, G. D., & Bastioli, C. (1996). Effect of molecular weight and crystallinity on poly(lactic acid) mechanical properties. Journal of Applied Polymer Science, 59(1), 37-43. https://doi.org/10.1002/(sici)1097-4628(19960103)59:1<37::aid-app6>3.0.co;2-n",_10.1002/(sici)1097-4628(19960103)59:1<37::aid-app6>3.0.co;2-n,PLLA4,,ester_stereo
poly(lactic acid),(R)-lactic acid.(S)-lactic acid,C[C@@H](O)C(=O)O.C[C@H](O)C(=O)O,,flexural_strength,106,1,MPa,"Perego, G., Cella, G. D., & Bastioli, C. (1996). Effect of molecular weight and crystallinity on poly(lactic acid) mechanical properties. Journal of Applied Polymer Science, 59(1), 37-43. https://doi.org/10.1002/(sici)1097-4628(19960103)59:1<37::aid-app6>3.0.co;2-n",_10.1002/(sici)1097-4628(19960103)59:1<37::aid-app6>3.0.co;2-n,PLLA4,,ester_stereo
poly(lactic acid),(R)-lactic acid.(S)-lactic acid,C[C@@H](O)C(=O)O.C[C@H](O)C(=O)O,,Mn,67000,1,g/mol,"Perego, G., Cella, G. D., & Bastioli, C. (1996). Effect of molecular weight and crystallinity on poly(lactic acid) mechanical properties. Journal of Applied Polymer Science, 59(1), 37-43. https://doi.org/10.1002/(sici)1097-4628(19960103)59:1<37::aid-app6>3.0.co;2-n",_10.1002/(sici)1097-4628(19960103)59:1<37::aid-app6>3.0.co;2-n,PLLA4,,ester_stereo
poly(lactic acid),(R)-lactic acid.(S)-lactic acid,C[C@@H](O)C(=O)O.C[C@H](O)C(=O)O,,modulus_of_elasticity,3750,1,MPa,"Perego, G., Cella, G. D., & Bastioli, C. (1996). Effect of molecular weight and crystallinity on poly(lactic acid) mechanical properties. Journal of Applied Polymer Science, 59(1), 37-43. https://doi.org/10.1002/(sici)1097-4628(19960103)59:1<37::aid-app6>3.0.co;2-n",_10.1002/(sici)1097-4628(19960103)59:1<37::aid-app6>3.0.co;2-n,PLLA4,,ester_stereo
poly(lactic acid),(R)-lactic acid.(S)-lactic acid,C[C@@H](O)C(=O)O.C[C@H](O)C(=O)O,,notched_strength,26,1,J/m,"Perego, G., Cella, G. D., & Bastioli, C. (1996). Effect of molecular weight and crystallinity on poly(lactic acid) mechanical properties. Journal of Applied Polymer Science, 59(1), 37-43. https://doi.org/10.1002/(sici)1097-4628(19960103)59:1<37::aid-app6>3.0.co;2-n",_10.1002/(sici)1097-4628(19960103)59:1<37::aid-app6>3.0.co;2-n,PLLA4,,ester_stereo
poly(lactic acid),(R)-lactic acid.(S)-lactic acid,C[C@@H](O)C(=O)O.C[C@H](O)C(=O)O,,tensile_strength,59,1,MPa,"Perego, G., Cella, G. D., & Bastioli, C. (1996). Effect of molecular weight and crystallinity on poly(lactic acid) mechanical properties. Journal of Applied Polymer Science, 59(1), 37-43. https://doi.org/10.1002/(sici)1097-4628(19960103)59:1<37::aid-app6>3.0.co;2-n",_10.1002/(sici)1097-4628(19960103)59:1<37::aid-app6>3.0.co;2-n,PLLA4,,ester_stereo
poly(lactic acid),(R)-lactic acid.(S)-lactic acid,C[C@@H](O)C(=O)O.C[C@H](O)C(=O)O,,Tg,59,1,C,"Perego, G., Cella, G. D., & Bastioli, C. (1996). Effect of molecular weight and crystallinity on poly(lactic acid) mechanical properties. Journal of Applied Polymer Science, 59(1), 37-43. https://doi.org/10.1002/(sici)1097-4628(19960103)59:1<37::aid-app6>3.0.co;2-n",_10.1002/(sici)1097-4628(19960103)59:1<37::aid-app6>3.0.co;2-n,PLLA4,,ester_stereo
poly(lactic acid),(R)-lactic acid.(S)-lactic acid,C[C@@H](O)C(=O)O.C[C@H](O)C(=O)O,,unnotched_strength,195,1,J/m,"Perego, G., Cella, G. D., & Bastioli, C. (1996). Effect of molecular weight and crystallinity on poly(lactic acid) mechanical properties. Journal of Applied Polymer Science, 59(1), 37-43. https://doi.org/10.1002/(sici)1097-4628(19960103)59:1<37::aid-app6>3.0.co;2-n",_10.1002/(sici)1097-4628(19960103)59:1<37::aid-app6>3.0.co;2-n,PLLA4,,ester_stereo
poly(lactic acid),(R)-lactic acid.(S)-lactic acid,C[C@@H](O)C(=O)O.C[C@H](O)C(=O)O,,yield_elongation,2.2,1,%,"Perego, G., Cella, G. D., & Bastioli, C. (1996). Effect of molecular weight and crystallinity on poly(lactic acid) mechanical properties. Journal of Applied Polymer Science, 59(1), 37-43. https://doi.org/10.1002/(sici)1097-4628(19960103)59:1<37::aid-app6>3.0.co;2-n",_10.1002/(sici)1097-4628(19960103)59:1<37::aid-app6>3.0.co;2-n,PLLA4,,ester_stereo
poly(lactic acid),(R)-lactic acid.(S)-lactic acid,C[C@@H](O)C(=O)O.C[C@H](O)C(=O)O,,yield_strength,70,1,MPa,"Perego, G., Cella, G. D., & Bastioli, C. (1996). Effect of molecular weight and crystallinity on poly(lactic acid) mechanical properties. Journal of Applied Polymer Science, 59(1), 37-43. https://doi.org/10.1002/(sici)1097-4628(19960103)59:1<37::aid-app6>3.0.co;2-n",_10.1002/(sici)1097-4628(19960103)59:1<37::aid-app6>3.0.co;2-n,PLLA4,,ester_stereo
Poly(vinyl chloride),Vinyl chloride,C=CCl,,density,1.497,0.427,g/cm3,"Rime, A. F., Massuelle, D., Kubel, F., Hagemann, H. R., & Doelker, E. (1997). Compressibility and compactibility of powdered polymers: Poly(vinyl chloride) powders. European Journal of Pharmaceutics and Biopharmaceutics, 44(3), 315‚Äö√Ñ√∂‚àö√ë‚àö¬®322. https://doi.org/10.1016/S0939-6411(97)00133-1",10.1016/S0939-6411(97)00133-1,Table 2.F-HMw,,vinyl_stereo
Poly(vinyl chloride),Vinyl chloride,C=CCl,,Mv,100600,0.427,g/mol,"Rime, A. F., Massuelle, D., Kubel, F., Hagemann, H. R., & Doelker, E. (1997). Compressibility and compactibility of powdered polymers: Poly(vinyl chloride) powders. European Journal of Pharmaceutics and Biopharmaceutics, 44(3), 315‚Äö√Ñ√∂‚àö√ë‚àö¬®322. https://doi.org/10.1016/S0939-6411(97)00133-1",10.1016/S0939-6411(97)00133-1,Table 2.F-HMw,,vinyl_stereo
Poly(vinyl chloride),Vinyl chloride,C=CCl,,Tg,85,0.427,C,"Rime, A. F., Massuelle, D., Kubel, F., Hagemann, H. R., & Doelker, E. (1997). Compressibility and compactibility of powdered polymers: Poly(vinyl chloride) powders. European Journal of Pharmaceutics and Biopharmaceutics, 44(3), 315‚Äö√Ñ√∂‚àö√ë‚àö¬®322. https://doi.org/10.1016/S0939-6411(97)00133-1",10.1016/S0939-6411(97)00133-1,Table 2.F-HMw,,vinyl_stereo
Poly(vinyl chloride),Vinyl chloride,C=CCl,,Tm,174,0.427,C,"Rime, A. F., Massuelle, D., Kubel, F., Hagemann, H. R., & Doelker, E. (1997). Compressibility and compactibility of powdered polymers: Poly(vinyl chloride) powders. European Journal of Pharmaceutics and Biopharmaceutics, 44(3), 315‚Äö√Ñ√∂‚àö√ë‚àö¬®322. https://doi.org/10.1016/S0939-6411(97)00133-1",10.1016/S0939-6411(97)00133-1,Table 2.F-HMw,,vinyl_stereo
Poly(vinyl chloride),Vinyl chloride,C=CCl,,density,1.451,0.396,g/cm3,"Rime, A. F., Massuelle, D., Kubel, F., Hagemann, H. R., & Doelker, E. (1997). Compressibility and compactibility of powdered polymers: Poly(vinyl chloride) powders. European Journal of Pharmaceutics and Biopharmaceutics, 44(3), 315‚Äö√Ñ√∂‚àö√ë‚àö¬®322. https://doi.org/10.1016/S0939-6411(97)00133-1",10.1016/S0939-6411(97)00133-1,Table 2.F-LMw,,vinyl_stereo
Poly(vinyl chloride),Vinyl chloride,C=CCl,,Mv,65000,0.396,g/mol,"Rime, A. F., Massuelle, D., Kubel, F., Hagemann, H. R., & Doelker, E. (1997). Compressibility and compactibility of powdered polymers: Poly(vinyl chloride) powders. European Journal of Pharmaceutics and Biopharmaceutics, 44(3), 315‚Äö√Ñ√∂‚àö√ë‚àö¬®322. https://doi.org/10.1016/S0939-6411(97)00133-1",10.1016/S0939-6411(97)00133-1,Table 2.F-LMw,,vinyl_stereo
Poly(vinyl chloride),Vinyl chloride,C=CCl,,Tg,85,0.396,C,"Rime, A. F., Massuelle, D., Kubel, F., Hagemann, H. R., & Doelker, E. (1997). Compressibility and compactibility of powdered polymers: Poly(vinyl chloride) powders. European Journal of Pharmaceutics and Biopharmaceutics, 44(3), 315‚Äö√Ñ√∂‚àö√ë‚àö¬®322. https://doi.org/10.1016/S0939-6411(97)00133-1",10.1016/S0939-6411(97)00133-1,Table 2.F-LMw,,vinyl_stereo
