Repository: tyo-nu/PolyIDRS_Paper

# PolyIDRS_Paper
Code and Figures for the PolyIDRS paper.

File: Supporting/Stereopolymer_Dataset.csv (part 15 of 28)
polymer_name,monomer_name,smiles_monomer,distribution,property,value,pm,units,ref,link/doi,comment,note,mechanism
Poly(vinyl chloride),Vinyl chloride,C=CCl,,Tm,174.4,0.396,C,"Rime, A. F., Massuelle, D., Kubel, F., Hagemann, H. R., & Doelker, E. (1997). Compressibility and compactibility of powdered polymers: Poly(vinyl chloride) powders. European Journal of Pharmaceutics and Biopharmaceutics, 44(3), 315‚Äö√Ñ√∂‚àö√ë‚àö¬®322. https://doi.org/10.1016/S0939-6411(97)00133-1",10.1016/S0939-6411(97)00133-1,Table 2.F-LMw,,vinyl_stereo
Poly(vinyl chloride),Vinyl chloride,C=CCl,,density,1.445,0.399,g/cm3,"Rime, A. F., Massuelle, D., Kubel, F., Hagemann, H. R., & Doelker, E. (1997). Compressibility and compactibility of powdered polymers: Poly(vinyl chloride) powders. European Journal of Pharmaceutics and Biopharmaceutics, 44(3), 315‚Äö√Ñ√∂‚àö√ë‚àö¬®322. https://doi.org/10.1016/S0939-6411(97)00133-1",10.1016/S0939-6411(97)00133-1,Table 2.Pevikon,,vinyl_stereo
Poly(vinyl chloride),Vinyl chloride,C=CCl,,Mv,104000,0.399,g/mol,"Rime, A. F., Massuelle, D., Kubel, F., Hagemann, H. R., & Doelker, E. (1997). Compressibility and compactibility of powdered polymers: Poly(vinyl chloride) powders. European Journal of Pharmaceutics and Biopharmaceutics, 44(3), 315‚Äö√Ñ√∂‚àö√ë‚àö¬®322. https://doi.org/10.1016/S0939-6411(97)00133-1",10.1016/S0939-6411(97)00133-1,Table 2.Pevikon,,vinyl_stereo
Poly(vinyl chloride),Vinyl chloride,C=CCl,,Tg,85,0.399,C,"Rime, A. F., Massuelle, D., Kubel, F., Hagemann, H. R., & Doelker, E. (1997). Compressibility and compactibility of powdered polymers: Poly(vinyl chloride) powders. European Journal of Pharmaceutics and Biopharmaceutics, 44(3), 315‚Äö√Ñ√∂‚àö√ë‚àö¬®322. https://doi.org/10.1016/S0939-6411(97)00133-1",10.1016/S0939-6411(97)00133-1,Table 2.Pevikon,,vinyl_stereo
Poly(vinyl chloride),Vinyl chloride,C=CCl,,Tm,176,0.399,C,"Rime, A. F., Massuelle, D., Kubel, F., Hagemann, H. R., & Doelker, E. (1997). Compressibility and compactibility of powdered polymers: Poly(vinyl chloride) powders. European Journal of Pharmaceutics and Biopharmaceutics, 44(3), 315‚Äö√Ñ√∂‚àö√ë‚àö¬®322. https://doi.org/10.1016/S0939-6411(97)00133-1",10.1016/S0939-6411(97)00133-1,Table 2.Pevikon,,vinyl_stereo
Poly(vinyl chloride),Vinyl chloride,C=CCl,,density,1.406,0.343,g/cm3,"Rime, A. F., Massuelle, D., Kubel, F., Hagemann, H. R., & Doelker, E. (1997). Compressibility and compactibility of powdered polymers: Poly(vinyl chloride) powders. European Journal of Pharmaceutics and Biopharmaceutics, 44(3), 315‚Äö√Ñ√∂‚àö√ë‚àö¬®322. https://doi.org/10.1016/S0939-6411(97)00133-1",10.1016/S0939-6411(97)00133-1,Table 2.Sicron,,vinyl_stereo
Poly(vinyl chloride),Vinyl chloride,C=CCl,,Mv,46000,0.343,g/mol,"Rime, A. F., Massuelle, D., Kubel, F., Hagemann, H. R., & Doelker, E. (1997). Compressibility and compactibility of powdered polymers: Poly(vinyl chloride) powders. European Journal of Pharmaceutics and Biopharmaceutics, 44(3), 315‚Äö√Ñ√∂‚àö√ë‚àö¬®322. https://doi.org/10.1016/S0939-6411(97)00133-1",10.1016/S0939-6411(97)00133-1,Table 2.Sicron,,vinyl_stereo
Poly(vinyl chloride),Vinyl chloride,C=CCl,,Tg,84,0.343,C,"Rime, A. F., Massuelle, D., Kubel, F., Hagemann, H. R., & Doelker, E. (1997). Compressibility and compactibility of powdered polymers: Poly(vinyl chloride) powders. European Journal of Pharmaceutics and Biopharmaceutics, 44(3), 315‚Äö√Ñ√∂‚àö√ë‚àö¬®322. https://doi.org/10.1016/S0939-6411(97)00133-1",10.1016/S0939-6411(97)00133-1,Table 2.Sicron,,vinyl_stereo
Poly(vinyl chloride),Vinyl chloride,C=CCl,,Tm,176,0.343,C,"Rime, A. F., Massuelle, D., Kubel, F., Hagemann, H. R., & Doelker, E. (1997). Compressibility and compactibility of powdered polymers: Poly(vinyl chloride) powders. European Journal of Pharmaceutics and Biopharmaceutics, 44(3), 315‚Äö√Ñ√∂‚àö√ë‚àö¬®322. https://doi.org/10.1016/S0939-6411(97)00133-1",10.1016/S0939-6411(97)00133-1,Table 2.Sicron,,vinyl_stereo
Poly(hydroxyethyl methacrylate),Hydroxyethyl Methacrylate,C=C(C)C(=O)OCCO,,Tg,103.85,0,,"Russell, G. A., Hiltner, P. A., Gregonis, D. E., de Visser, A. C., & Andrade, J. D. (1980). Thermal and Dynamic Mechanical Relaxation Behavior of Stereoregular Poly(2-Hydroxyethyl Methacrylate). Journal of Polymer Science. Part A-2, Polymer Physics, 18(6), 1271‚Äö√Ñ√∂‚àö√ë‚àö¬®1283. https://doi.org/10.1002/pol.1980.180180609",10.1002/pol.1980.180180611,Table 2.A,,vinyl_stereo
Poly(hydroxyethyl methacrylate),Hydroxyethyl Methacrylate,C=C(C)C(=O)OCCO,,Tg,34.85,0.8,,"Russell, G. A., Hiltner, P. A., Gregonis, D. E., de Visser, A. C., & Andrade, J. D. (1980). Thermal and Dynamic Mechanical Relaxation Behavior of Stereoregular Poly(2-Hydroxyethyl Methacrylate). Journal of Polymer Science. Part A-2, Polymer Physics, 18(6), 1271‚Äö√Ñ√∂‚àö√ë‚àö¬®1283. https://doi.org/10.1002/pol.1980.180180609",10.1002/pol.1980.180180610,Table 2.B,,vinyl_stereo
Poly(hydroxyethyl methacrylate),Hydroxyethyl Methacrylate,C=C(C)C(=O)OCCO,,Tg,99.85,1,,"Russell, G. A., Hiltner, P. A., Gregonis, D. E., de Visser, A. C., & Andrade, J. D. (1980). Thermal and Dynamic Mechanical Relaxation Behavior of Stereoregular Poly(2-Hydroxyethyl Methacrylate). Journal of Polymer Science. Part A-2, Polymer Physics, 18(6), 1271‚Äö√Ñ√∂‚àö√ë‚àö¬®1283. https://doi.org/10.1002/pol.1980.180180609",10.1002/pol.1980.180180609,Table 2.C,,vinyl_stereo
Poly(2-Methoxyethyl methacrylate),2-Methoxyethyl methacrylate,C=C(C)C(=O)OCCOC,,Tg,15.85,0,,"Russell, G. A., Hiltner, P. A., Gregonis, D. E., de Visser, A. C., & Andrade, J. D. (1980). Thermal and Dynamic Mechanical Relaxation Behavior of Stereoregular Poly(2-Hydroxyethyl Methacrylate). Journal of Polymer Science. Part A-2, Polymer Physics, 18(6), 1271‚Äö√Ñ√∂‚àö√ë‚àö¬®1283. https://doi.org/10.1002/pol.1980.180180609",10.1002/pol.1980.180180613,Table 2.D,,vinyl_stereo
Poly(2-Methoxyethyl methacrylate),2-Methoxyethyl methacrylate,C=C(C)C(=O)OCCOC,,Tg,28.85,0,,"Russell, G. A., Hiltner, P. A., Gregonis, D. E., de Visser, A. C., & Andrade, J. D. (1980). Thermal and Dynamic Mechanical Relaxation Behavior of Stereoregular Poly(2-Hydroxyethyl Methacrylate). Journal of Polymer Science. Part A-2, Polymer Physics, 18(6), 1271‚Äö√Ñ√∂‚àö√ë‚àö¬®1283. https://doi.org/10.1002/pol.1980.180180609",10.1002/pol.1980.180180612,Table 2.E,,vinyl_stereo
poly(3-Hydroxy-4-phenoxybutanoic acid),(3R)-3-Hydroxy-4-phenoxybutanoic acid.(3S)-3-Hydroxy-4-phenoxybutanoic acid,O=C(O)C[C@@H](O)COc1ccccc1.O=C(O)C[C@H](O)COc1ccccc1,,Tg,37,0.14,C,"Shakaroun, R. M., Li, H., J‚Äö√†√∂¬¨¬©han, P., Blot, M., Alaaeddine, A., Carpentier, J. F., & Guillaume, S. M. (2021). Stereoselective ring-opening polymerization of functional _-lactones: Influence of the exocyclic side-group. Polymer Chemistry, 12(28), 4022-4034. https://doi.org/10.1039/d1py00669j",_10.1039/d1py00669j,"Table 1,  #7",,ester_stereo
poly(3-Hydroxy-4-phenoxybutanoic acid),(3R)-3-Hydroxy-4-phenoxybutanoic acid.(3S)-3-Hydroxy-4-phenoxybutanoic acid,O=C(O)C[C@@H](O)COc1ccccc1.O=C(O)C[C@H](O)COc1ccccc1,,Mn,23000,0.14,g/mol,"Shakaroun, R. M., Li, H., J‚Äö√†√∂¬¨¬©han, P., Blot, M., Alaaeddine, A., Carpentier, J. F., & Guillaume, S. M. (2021). Stereoselective ring-opening polymerization of functional _-lactones: Influence of the exocyclic side-group. Polymer Chemistry, 12(28), 4022-4034. https://doi.org/10.1039/d1py00669j",_10.1039/d1py00669j,"Table 1,  #7",,ester_stereo
poly(3-Hydroxy-4-phenoxybutanoic acid),(3R)-3-Hydroxy-4-phenoxybutanoic acid.(3S)-3-Hydroxy-4-phenoxybutanoic acid,O=C(O)C[C@@H](O)COc1ccccc1.O=C(O)C[C@H](O)COc1ccccc1,,PDI,1.06,0.14,,"Shakaroun, R. M., Li, H., J‚Äö√†√∂¬¨¬©han, P., Blot, M., Alaaeddine, A., Carpentier, J. F., & Guillaume, S. M. (2021). Stereoselective ring-opening polymerization of functional _-lactones: Influence of the exocyclic side-group. Polymer Chemistry, 12(28), 4022-4034. https://doi.org/10.1039/d1py00669j",_10.1039/d1py00669j,"Table 1,  #7",,ester_stereo
poly(3-Hydroxy-4-phenoxybutanoic acid),(3R)-3-Hydroxy-4-phenoxybutanoic acid.(3S)-3-Hydroxy-4-phenoxybutanoic acid,O=C(O)C[C@@H](O)COc1ccccc1.O=C(O)C[C@H](O)COc1ccccc1,,Mw,24380,0.14,g/mol,"Shakaroun, R. M., Li, H., J‚Äö√†√∂¬¨¬©han, P., Blot, M., Alaaeddine, A., Carpentier, J. F., & Guillaume, S. M. (2021). Stereoselective ring-opening polymerization of functional _-lactones: Influence of the exocyclic side-group. Polymer Chemistry, 12(28), 4022-4034. https://doi.org/10.1039/d1py00669j",_10.1039/d1py00669j,"Table 1,  #7",,ester_stereo
poly(3-Hydroxy-4-phenoxybutanoic acid),(3R)-3-Hydroxy-4-phenoxybutanoic acid.(3S)-3-Hydroxy-4-phenoxybutanoic acid,O=C(O)C[C@@H](O)COc1ccccc1.O=C(O)C[C@H](O)COc1ccccc1,,Tg,38,0.16,C,"Shakaroun, R. M., Li, H., J‚Äö√†√∂¬¨¬©han, P., Blot, M., Alaaeddine, A., Carpentier, J. F., & Guillaume, S. M. (2021). Stereoselective ring-opening polymerization of functional _-lactones: Influence of the exocyclic side-group. Polymer Chemistry, 12(28), 4022-4034. https://doi.org/10.1039/d1py00669j",_10.1039/d1py00669j,"Table 1, #11",,ester_stereo
poly(3-Hydroxy-4-phenoxybutanoic acid),(3R)-3-Hydroxy-4-phenoxybutanoic acid.(3S)-3-Hydroxy-4-phenoxybutanoic acid,O=C(O)C[C@@H](O)COc1ccccc1.O=C(O)C[C@H](O)COc1ccccc1,,Mn,10000,0.16,C,"Shakaroun, R. M., Li, H., J‚Äö√†√∂¬¨¬©han, P., Blot, M., Alaaeddine, A., Carpentier, J. F., & Guillaume, S. M. (2021). Stereoselective ring-opening polymerization of functional _-lactones: Influence of the exocyclic side-group. Polymer Chemistry, 12(28), 4022-4034. https://doi.org/10.1039/d1py00669j",_10.1039/d1py00669j,"Table 1, #11",,ester_stereo
poly(3-Hydroxy-4-phenoxybutanoic acid),(3R)-3-Hydroxy-4-phenoxybutanoic acid.(3S)-3-Hydroxy-4-phenoxybutanoic acid,O=C(O)C[C@@H](O)COc1ccccc1.O=C(O)C[C@H](O)COc1ccccc1,,PDI,1.15,0.16,C,"Shakaroun, R. M., Li, H., J‚Äö√†√∂¬¨¬©han, P., Blot, M., Alaaeddine, A., Carpentier, J. F., & Guillaume, S. M. (2021). Stereoselective ring-opening polymerization of functional _-lactones: Influence of the exocyclic side-group. Polymer Chemistry, 12(28), 4022-4034. https://doi.org/10.1039/d1py00669j",_10.1039/d1py00669j,"Table 1, #11",,ester_stereo
poly(3-Hydroxy-4-phenoxybutanoic acid),(3R)-3-Hydroxy-4-phenoxybutanoic acid.(3S)-3-Hydroxy-4-phenoxybutanoic acid,O=C(O)C[C@@H](O)COc1ccccc1.O=C(O)C[C@H](O)COc1ccccc1,,Mw,11500,0.16,C,"Shakaroun, R. M., Li, H., J‚Äö√†√∂¬¨¬©han, P., Blot, M., Alaaeddine, A., Carpentier, J. F., & Guillaume, S. M. (2021). Stereoselective ring-opening polymerization of functional _-lactones: Influence of the exocyclic side-group. Polymer Chemistry, 12(28), 4022-4034. https://doi.org/10.1039/d1py00669j",_10.1039/d1py00669j,"Table 1, #11",,ester_stereo
poly(3-Hydroxy-4-phenoxybutanoic acid),(3R)-3-Hydroxy-4-phenoxybutanoic acid.(3S)-3-Hydroxy-4-phenoxybutanoic acid,O=C(O)C[C@@H](O)COc1ccccc1.O=C(O)C[C@H](O)COc1ccccc1,,Tg,40,0.17,C,"Shakaroun, R. M., Li, H., J‚Äö√†√∂¬¨¬©han, P., Blot, M., Alaaeddine, A., Carpentier, J. F., & Guillaume, S. M. (2021). Stereoselective ring-opening polymerization of functional _-lactones: Influence of the exocyclic side-group. Polymer Chemistry, 12(28), 4022-4034. https://doi.org/10.1039/d1py00669j",_10.1039/d1py00669j,"Table 1, #12",,ester_stereo
poly(3-Hydroxy-4-phenoxybutanoic acid),(3R)-3-Hydroxy-4-phenoxybutanoic acid.(3S)-3-Hydroxy-4-phenoxybutanoic acid,O=C(O)C[C@@H](O)COc1ccccc1.O=C(O)C[C@H](O)COc1ccccc1,,Mn,17800,0.17,C,"Shakaroun, R. M., Li, H., J‚Äö√†√∂¬¨¬©han, P., Blot, M., Alaaeddine, A., Carpentier, J. F., & Guillaume, S. M. (2021). Stereoselective ring-opening polymerization of functional _-lactones: Influence of the exocyclic side-group. Polymer Chemistry, 12(28), 4022-4034. https://doi.org/10.1039/d1py00669j",_10.1039/d1py00669j,"Table 1, #12",,ester_stereo
poly(3-Hydroxy-4-phenoxybutanoic acid),(3R)-3-Hydroxy-4-phenoxybutanoic acid.(3S)-3-Hydroxy-4-phenoxybutanoic acid,O=C(O)C[C@@H](O)COc1ccccc1.O=C(O)C[C@H](O)COc1ccccc1,,PDI,1.11,0.17,C,"Shakaroun, R. M., Li, H., J‚Äö√†√∂¬¨¬©han, P., Blot, M., Alaaeddine, A., Carpentier, J. F., & Guillaume, S. M. (2021). Stereoselective ring-opening polymerization of functional _-lactones: Influence of the exocyclic side-group. Polymer Chemistry, 12(28), 4022-4034. https://doi.org/10.1039/d1py00669j",_10.1039/d1py00669j,"Table 1, #12",,ester_stereo
poly(3-Hydroxy-4-phenoxybutanoic acid),(3R)-3-Hydroxy-4-phenoxybutanoic acid.(3S)-3-Hydroxy-4-phenoxybutanoic acid,O=C(O)C[C@@H](O)COc1ccccc1.O=C(O)C[C@H](O)COc1ccccc1,,Mw,19758,0.17,C,"Shakaroun, R. M., Li, H., J‚Äö√†√∂¬¨¬©han, P., Blot, M., Alaaeddine, A., Carpentier, J. F., & Guillaume, S. M. (2021). Stereoselective ring-opening polymerization of functional _-lactones: Influence of the exocyclic side-group. Polymer Chemistry, 12(28), 4022-4034. https://doi.org/10.1039/d1py00669j",_10.1039/d1py00669j,"Table 1, #12",,ester_stereo
poly(3-Hydroxy-4-phenoxybutanoic acid),(3R)-3-Hydroxy-4-phenoxybutanoic acid.(3S)-3-Hydroxy-4-phenoxybutanoic acid,O=C(O)C[C@@H](O)COc1ccccc1.O=C(O)C[C@H](O)COc1ccccc1,,Tg,36,1,C,"Shakaroun, R. M., Li, H., J‚Äö√†√∂¬¨¬©han, P., Blot, M., Alaaeddine, A., Carpentier, J. F., & Guillaume, S. M. (2021). Stereoselective ring-opening polymerization of functional _-lactones: Influence of the exocyclic side-group. Polymer Chemistry, 12(28), 4022-4034. https://doi.org/10.1039/d1py00669j",_10.1039/d1py00669j,"Table 1, #13",,ester_stereo
poly(3-Hydroxy-4-phenoxybutanoic acid),(3R)-3-Hydroxy-4-phenoxybutanoic acid.(3S)-3-Hydroxy-4-phenoxybutanoic acid,O=C(O)C[C@@H](O)COc1ccccc1.O=C(O)C[C@H](O)COc1ccccc1,,Mn,10500,1,C,"Shakaroun, R. M., Li, H., J‚Äö√†√∂¬¨¬©han, P., Blot, M., Alaaeddine, A., Carpentier, J. F., & Guillaume, S. M. (2021). Stereoselective ring-opening polymerization of functional _-lactones: Influence of the exocyclic side-group. Polymer Chemistry, 12(28), 4022-4034. https://doi.org/10.1039/d1py00669j",_10.1039/d1py00669j,"Table 1, #13",,ester_stereo
poly(3-Hydroxy-4-phenoxybutanoic acid),(3R)-3-Hydroxy-4-phenoxybutanoic acid.(3S)-3-Hydroxy-4-phenoxybutanoic acid,O=C(O)C[C@@H](O)COc1ccccc1.O=C(O)C[C@H](O)COc1ccccc1,,PDI,1.1,1,C,"Shakaroun, R. M., Li, H., J‚Äö√†√∂¬¨¬©han, P., Blot, M., Alaaeddine, A., Carpentier, J. F., & Guillaume, S. M. (2021). Stereoselective ring-opening polymerization of functional _-lactones: Influence of the exocyclic side-group. Polymer Chemistry, 12(28), 4022-4034. https://doi.org/10.1039/d1py00669j",_10.1039/d1py00669j,"Table 1, #13",,ester_stereo
poly(3-Hydroxy-4-phenoxybutanoic acid),(3R)-3-Hydroxy-4-phenoxybutanoic acid.(3S)-3-Hydroxy-4-phenoxybutanoic acid,O=C(O)C[C@@H](O)COc1ccccc1.O=C(O)C[C@H](O)COc1ccccc1,,Mw,11550,1,C,"Shakaroun, R. M., Li, H., J‚Äö√†√∂¬¨¬©han, P., Blot, M., Alaaeddine, A., Carpentier, J. F., & Guillaume, S. M. (2021). Stereoselective ring-opening polymerization of functional _-lactones: Influence of the exocyclic side-group. Polymer Chemistry, 12(28), 4022-4034. https://doi.org/10.1039/d1py00669j",_10.1039/d1py00669j,"Table 1, #13",,ester_stereo
poly(4-(phenylthio)methylene-_-propiolactone),(R)-4-(phenylthio)methylene-_-propiolactone.(S)-4-(phenylthio)methylene-_-propiolactone,O=C(O)C[C@@H](O)CSc1ccccc1.O=C(O)C[C@H](O)CSc1ccccc1,,Tg,9,0.26,C,"Shakaroun, R. M., Li, H., J‚Äö√†√∂¬¨¬©han, P., Blot, M., Alaaeddine, A., Carpentier, J. F., & Guillaume, S. M. (2021). Stereoselective ring-opening polymerization of functional _-lactones: Influence of the exocyclic side-group. Polymer Chemistry, 12(28), 4022-4034. https://doi.org/10.1039/d1py00669j",_10.1039/d1py00669j,"Table 1, #14",,ester_stereo
poly(4-(phenylthio)methylene-_-propiolactone),(R)-4-(phenylthio)methylene-_-propiolactone.(S)-4-(phenylthio)methylene-_-propiolactone,O=C(O)C[C@@H](O)CSc1ccccc1.O=C(O)C[C@H](O)CSc1ccccc1,,Mn,5800,0.26,g/mol,"Shakaroun, R. M., Li, H., J‚Äö√†√∂¬¨¬©han, P., Blot, M., Alaaeddine, A., Carpentier, J. F., & Guillaume, S. M. (2021). Stereoselective ring-opening polymerization of functional _-lactones: Influence of the exocyclic side-group. Polymer Chemistry, 12(28), 4022-4034. https://doi.org/10.1039/d1py00669j",_10.1039/d1py00669j,"Table 1, #14",,ester_stereo
poly(4-(phenylthio)methylene-_-propiolactone),(R)-4-(phenylthio)methylene-_-propiolactone.(S)-4-(phenylthio)methylene-_-propiolactone,O=C(O)C[C@@H](O)CSc1ccccc1.O=C(O)C[C@H](O)CSc1ccccc1,,PDI,1.14,0.26,,"Shakaroun, R. M., Li, H., J‚Äö√†√∂¬¨¬©han, P., Blot, M., Alaaeddine, A., Carpentier, J. F., & Guillaume, S. M. (2021). Stereoselective ring-opening polymerization of functional _-lactones: Influence of the exocyclic side-group. Polymer Chemistry, 12(28), 4022-4034. https://doi.org/10.1039/d1py00669j",_10.1039/d1py00669j,"Table 1, #14",,ester_stereo
poly(4-(phenylthio)methylene-_-propiolactone),(R)-4-(phenylthio)methylene-_-propiolactone.(S)-4-(phenylthio)methylene-_-propiolactone,O=C(O)C[C@@H](O)CSc1ccccc1.O=C(O)C[C@H](O)CSc1ccccc1,,Mw,6612,0.26,g/mol,"Shakaroun, R. M., Li, H., J‚Äö√†√∂¬¨¬©han, P., Blot, M., Alaaeddine, A., Carpentier, J. F., & Guillaume, S. M. (2021). Stereoselective ring-opening polymerization of functional _-lactones: Influence of the exocyclic side-group. Polymer Chemistry, 12(28), 4022-4034. https://doi.org/10.1039/d1py00669j",_10.1039/d1py00669j,"Table 1, #14",,ester_stereo
poly(4-(phenylthio)methylene-_-propiolactone),(R)-4-(phenylthio)methylene-_-propiolactone.(S)-4-(phenylthio)methylene-_-propiolactone,O=C(O)C[C@@H](O)CSc1ccccc1.O=C(O)C[C@H](O)CSc1ccccc1,,Tg,8,0.24,C,"Shakaroun, R. M., Li, H., J‚Äö√†√∂¬¨¬©han, P., Blot, M., Alaaeddine, A., Carpentier, J. F., & Guillaume, S. M. (2021). Stereoselective ring-opening polymerization of functional _-lactones: Influence of the exocyclic side-group. Polymer Chemistry, 12(28), 4022-4034. https://doi.org/10.1039/d1py00669j",_10.1039/d1py00669j,"Table 1, #15",,ester_stereo
poly(4-(phenylthio)methylene-_-propiolactone),(R)-4-(phenylthio)methylene-_-propiolactone.(S)-4-(phenylthio)methylene-_-propiolactone,O=C(O)C[C@@H](O)CSc1ccccc1.O=C(O)C[C@H](O)CSc1ccccc1,,Mn,11300,0.24,g/mol,"Shakaroun, R. M., Li, H., J‚Äö√†√∂¬¨¬©han, P., Blot, M., Alaaeddine, A., Carpentier, J. F., & Guillaume, S. M. (2021). Stereoselective ring-opening polymerization of functional _-lactones: Influence of the exocyclic side-group. Polymer Chemistry, 12(28), 4022-4034. https://doi.org/10.1039/d1py00669j",_10.1039/d1py00669j,"Table 1, #15",,ester_stereo
poly(4-(phenylthio)methylene-_-propiolactone),(R)-4-(phenylthio)methylene-_-propiolactone.(S)-4-(phenylthio)methylene-_-propiolactone,O=C(O)C[C@@H](O)CSc1ccccc1.O=C(O)C[C@H](O)CSc1ccccc1,,PDI,1.21,0.24,,"Shakaroun, R. M., Li, H., J‚Äö√†√∂¬¨¬©han, P., Blot, M., Alaaeddine, A., Carpentier, J. F., & Guillaume, S. M. (2021). Stereoselective ring-opening polymerization of functional _-lactones: Influence of the exocyclic side-group. Polymer Chemistry, 12(28), 4022-4034. https://doi.org/10.1039/d1py00669j",_10.1039/d1py00669j,"Table 1, #15",,ester_stereo
poly(4-(phenylthio)methylene-_-propiolactone),(R)-4-(phenylthio)methylene-_-propiolactone.(S)-4-(phenylthio)methylene-_-propiolactone,O=C(O)C[C@@H](O)CSc1ccccc1.O=C(O)C[C@H](O)CSc1ccccc1,,Mw,13673,0.24,g/mol,"Shakaroun, R. M., Li, H., J‚Äö√†√∂¬¨¬©han, P., Blot, M., Alaaeddine, A., Carpentier, J. F., & Guillaume, S. M. (2021). Stereoselective ring-opening polymerization of functional _-lactones: Influence of the exocyclic side-group. Polymer Chemistry, 12(28), 4022-4034. https://doi.org/10.1039/d1py00669j",_10.1039/d1py00669j,"Table 1, #15",,ester_stereo
poly(4-(phenylthio)methylene-_-propiolactone),(R)-4-(phenylthio)methylene-_-propiolactone.(S)-4-(phenylthio)methylene-_-propiolactone,O=C(O)C[C@@H](O)CSc1ccccc1.O=C(O)C[C@H](O)CSc1ccccc1,,Tg,9,0.27,C,"Shakaroun, R. M., Li, H., J‚Äö√†√∂¬¨¬©han, P., Blot, M., Alaaeddine, A., Carpentier, J. F., & Guillaume, S. M. (2021). Stereoselective ring-opening polymerization of functional _-lactones: Influence of the exocyclic side-group. Polymer Chemistry, 12(28), 4022-4034. https://doi.org/10.1039/d1py00669j",_10.1039/d1py00669j,"Table 1, #17",,ester_stereo
poly(4-(phenylthio)methylene-_-propiolactone),(R)-4-(phenylthio)methylene-_-propiolactone.(S)-4-(phenylthio)methylene-_-propiolactone,O=C(O)C[C@@H](O)CSc1ccccc1.O=C(O)C[C@H](O)CSc1ccccc1,,Mn,3400,0.27,g/mol,"Shakaroun, R. M., Li, H., J‚Äö√†√∂¬¨¬©han, P., Blot, M., Alaaeddine, A., Carpentier, J. F., & Guillaume, S. M. (2021). Stereoselective ring-opening polymerization of functional _-lactones: Influence of the exocyclic side-group. Polymer Chemistry, 12(28), 4022-4034. https://doi.org/10.1039/d1py00669j",_10.1039/d1py00669j,"Table 1, #17",,ester_stereo
poly(4-(phenylthio)methylene-_-propiolactone),(R)-4-(phenylthio)methylene-_-propiolactone.(S)-4-(phenylthio)methylene-_-propiolactone,O=C(O)C[C@@H](O)CSc1ccccc1.O=C(O)C[C@H](O)CSc1ccccc1,,PDI,1.14,0.27,,"Shakaroun, R. M., Li, H., J‚Äö√†√∂¬¨¬©han, P., Blot, M., Alaaeddine, A., Carpentier, J. F., & Guillaume, S. M. (2021). Stereoselective ring-opening polymerization of functional _-lactones: Influence of the exocyclic side-group. Polymer Chemistry, 12(28), 4022-4034. https://doi.org/10.1039/d1py00669j",_10.1039/d1py00669j,"Table 1, #17",,ester_stereo
poly(4-(phenylthio)methylene-_-propiolactone),(R)-4-(phenylthio)methylene-_-propiolactone.(S)-4-(phenylthio)methylene-_-propiolactone,O=C(O)C[C@@H](O)CSc1ccccc1.O=C(O)C[C@H](O)CSc1ccccc1,,Mw,3876,0.27,g/mol,"Shakaroun, R. M., Li, H., J‚Äö√†√∂¬¨¬©han, P., Blot, M., Alaaeddine, A., Carpentier, J. F., & Guillaume, S. M. (2021). Stereoselective ring-opening polymerization of functional _-lactones: Influence of the exocyclic side-group. Polymer Chemistry, 12(28), 4022-4034. https://doi.org/10.1039/d1py00669j",_10.1039/d1py00669j,"Table 1, #17",,ester_stereo
poly(4-(phenylthio)methylene-_-propiolactone),(R)-4-(phenylthio)methylene-_-propiolactone.(S)-4-(phenylthio)methylene-_-propiolactone,O=C(O)C[C@@H](O)CSc1ccccc1.O=C(O)C[C@H](O)CSc1ccccc1,,Tg,9,0.26,C,"Shakaroun, R. M., Li, H., J‚Äö√†√∂¬¨¬©han, P., Blot, M., Alaaeddine, A., Carpentier, J. F., & Guillaume, S. M. (2021). Stereoselective ring-opening polymerization of functional _-lactones: Influence of the exocyclic side-group. Polymer Chemistry, 12(28), 4022-4034. https://doi.org/10.1039/d1py00669j",_10.1039/d1py00669j,"Table 1, #18",,ester_stereo
poly(4-(phenylthio)methylene-_-propiolactone),(R)-4-(phenylthio)methylene-_-propiolactone.(S)-4-(phenylthio)methylene-_-propiolactone,O=C(O)C[C@@H](O)CSc1ccccc1.O=C(O)C[C@H](O)CSc1ccccc1,,Mn,5100,0.26,g/mol,"Shakaroun, R. M., Li, H., J‚Äö√†√∂¬¨¬©han, P., Blot, M., Alaaeddine, A., Carpentier, J. F., & Guillaume, S. M. (2021). Stereoselective ring-opening polymerization of functional _-lactones: Influence of the exocyclic side-group. Polymer Chemistry, 12(28), 4022-4034. https://doi.org/10.1039/d1py00669j",_10.1039/d1py00669j,"Table 1, #18",,ester_stereo
poly(4-(phenylthio)methylene-_-propiolactone),(R)-4-(phenylthio)methylene-_-propiolactone.(S)-4-(phenylthio)methylene-_-propiolactone,O=C(O)C[C@@H](O)CSc1ccccc1.O=C(O)C[C@H](O)CSc1ccccc1,,PDI,1.17,0.26,,"Shakaroun, R. M., Li, H., J‚Äö√†√∂¬¨¬©han, P., Blot, M., Alaaeddine, A., Carpentier, J. F., & Guillaume, S. M. (2021). Stereoselective ring-opening polymerization of functional _-lactones: Influence of the exocyclic side-group. Polymer Chemistry, 12(28), 4022-4034. https://doi.org/10.1039/d1py00669j",_10.1039/d1py00669j,"Table 1, #18",,ester_stereo
poly(4-(phenylthio)methylene-_-propiolactone),(R)-4-(phenylthio)methylene-_-propiolactone.(S)-4-(phenylthio)methylene-_-propiolactone,O=C(O)C[C@@H](O)CSc1ccccc1.O=C(O)C[C@H](O)CSc1ccccc1,,Mw,5967,0.26,g/mol,"Shakaroun, R. M., Li, H., J‚Äö√†√∂¬¨¬©han, P., Blot, M., Alaaeddine, A., Carpentier, J. F., & Guillaume, S. M. (2021). Stereoselective ring-opening polymerization of functional _-lactones: Influence of the exocyclic side-group. Polymer Chemistry, 12(28), 4022-4034. https://doi.org/10.1039/d1py00669j",_10.1039/d1py00669j,"Table 1, #18",,ester_stereo
poly(3-Hydroxy-4-phenoxybutanoic acid),(3R)-3-Hydroxy-4-phenoxybutanoic acid.(3S)-3-Hydroxy-4-phenoxybutanoic acid,O=C(O)C[C@@H](O)COc1ccccc1.O=C(O)C[C@H](O)COc1ccccc1,,Tg,30,0.21,C,"Shakaroun, R. M., Li, H., J‚Äö√†√∂¬¨¬©han, P., Blot, M., Alaaeddine, A., Carpentier, J. F., & Guillaume, S. M. (2021). Stereoselective ring-opening polymerization of functional _-lactones: Influence of the exocyclic side-group. Polymer Chemistry, 12(28), 4022-4034. https://doi.org/10.1039/d1py00669j",_10.1039/d1py00669j,"Table 1, #2",,ester_stereo
poly(3-Hydroxy-4-phenoxybutanoic acid),(3R)-3-Hydroxy-4-phenoxybutanoic acid.(3S)-3-Hydroxy-4-phenoxybutanoic acid,O=C(O)C[C@@H](O)COc1ccccc1.O=C(O)C[C@H](O)COc1ccccc1,,Mn,11100,0.21,g/mol,"Shakaroun, R. M., Li, H., J‚Äö√†√∂¬¨¬©han, P., Blot, M., Alaaeddine, A., Carpentier, J. F., & Guillaume, S. M. (2021). Stereoselective ring-opening polymerization of functional _-lactones: Influence of the exocyclic side-group. Polymer Chemistry, 12(28), 4022-4034. https://doi.org/10.1039/d1py00669j",_10.1039/d1py00669j,"Table 1, #2",,ester_stereo
poly(3-Hydroxy-4-phenoxybutanoic acid),(3R)-3-Hydroxy-4-phenoxybutanoic acid.(3S)-3-Hydroxy-4-phenoxybutanoic acid,O=C(O)C[C@@H](O)COc1ccccc1.O=C(O)C[C@H](O)COc1ccccc1,,PDI,1.13,0.21,,"Shakaroun, R. M., Li, H., J‚Äö√†√∂¬¨¬©han, P., Blot, M., Alaaeddine, A., Carpentier, J. F., & Guillaume, S. M. (2021). Stereoselective ring-opening polymerization of functional _-lactones: Influence of the exocyclic side-group. Polymer Chemistry, 12(28), 4022-4034. https://doi.org/10.1039/d1py00669j",_10.1039/d1py00669j,"Table 1, #2",,ester_stereo
poly(3-Hydroxy-4-phenoxybutanoic acid),(3R)-3-Hydroxy-4-phenoxybutanoic acid.(3S)-3-Hydroxy-4-phenoxybutanoic acid,O=C(O)C[C@@H](O)COc1ccccc1.O=C(O)C[C@H](O)COc1ccccc1,,Mw,12543,0.21,g/mol,"Shakaroun, R. M., Li, H., J‚Äö√†√∂¬¨¬©han, P., Blot, M., Alaaeddine, A., Carpentier, J. F., & Guillaume, S. M. (2021). Stereoselective ring-opening polymerization of functional _-lactones: Influence of the exocyclic side-group. Polymer Chemistry, 12(28), 4022-4034. https://doi.org/10.1039/d1py00669j",_10.1039/d1py00669j,"Table 1, #2",,ester_stereo
poly(4-(phenylthio)methylene-_-propiolactone),(R)-4-(phenylthio)methylene-_-propiolactone.(S)-4-(phenylthio)methylene-_-propiolactone,O=C(O)C[C@@H](O)CSc1ccccc1.O=C(O)C[C@H](O)CSc1ccccc1,,Tg,13,0.13,C,"Shakaroun, R. M., Li, H., J‚Äö√†√∂¬¨¬©han, P., Blot, M., Alaaeddine, A., Carpentier, J. F., & Guillaume, S. M. (2021). Stereoselective ring-opening polymerization of functional _-lactones: Influence of the exocyclic side-group. Polymer Chemistry, 12(28), 4022-4034. https://doi.org/10.1039/d1py00669j",_10.1039/d1py00669j,"Table 1, #20",,ester_stereo
poly(4-(phenylthio)methylene-_-propiolactone),(R)-4-(phenylthio)methylene-_-propiolactone.(S)-4-(phenylthio)methylene-_-propiolactone,O=C(O)C[C@@H](O)CSc1ccccc1.O=C(O)C[C@H](O)CSc1ccccc1,,Mn,15200,0.13,g/mol,"Shakaroun, R. M., Li, H., J‚Äö√†√∂¬¨¬©han, P., Blot, M., Alaaeddine, A., Carpentier, J. F., & Guillaume, S. M. (2021). Stereoselective ring-opening polymerization of functional _-lactones: Influence of the exocyclic side-group. Polymer Chemistry, 12(28), 4022-4034. https://doi.org/10.1039/d1py00669j",_10.1039/d1py00669j,"Table 1, #20",,ester_stereo
poly(4-(phenylthio)methylene-_-propiolactone),(R)-4-(phenylthio)methylene-_-propiolactone.(S)-4-(phenylthio)methylene-_-propiolactone,O=C(O)C[C@@H](O)CSc1ccccc1.O=C(O)C[C@H](O)CSc1ccccc1,,PDI,1.15,0.13,,"Shakaroun, R. M., Li, H., J‚Äö√†√∂¬¨¬©han, P., Blot, M., Alaaeddine, A., Carpentier, J. F., & Guillaume, S. M. (2021). Stereoselective ring-opening polymerization of functional _-lactones: Influence of the exocyclic side-group. Polymer Chemistry, 12(28), 4022-4034. https://doi.org/10.1039/d1py00669j",_10.1039/d1py00669j,"Table 1, #20",,ester_stereo
poly(4-(phenylthio)methylene-_-propiolactone),(R)-4-(phenylthio)methylene-_-propiolactone.(S)-4-(phenylthio)methylene-_-propiolactone,O=C(O)C[C@@H](O)CSc1ccccc1.O=C(O)C[C@H](O)CSc1ccccc1,,Mw,17480,0.13,g/mol,"Shakaroun, R. M., Li, H., J‚Äö√†√∂¬¨¬©han, P., Blot, M., Alaaeddine, A., Carpentier, J. F., & Guillaume, S. M. (2021). Stereoselective ring-opening polymerization of functional _-lactones: Influence of the exocyclic side-group. Polymer Chemistry, 12(28), 4022-4034. https://doi.org/10.1039/d1py00669j",_10.1039/d1py00669j,"Table 1, #20",,ester_stereo
poly(4-(phenylthio)methylene-_-propiolactone),(R)-4-(phenylthio)methylene-_-propiolactone.(S)-4-(phenylthio)methylene-_-propiolactone,O=C(O)C[C@@H](O)CSc1ccccc1.O=C(O)C[C@H](O)CSc1ccccc1,,Tg,14,0.14,C,"Shakaroun, R. M., Li, H., J‚Äö√†√∂¬¨¬©han, P., Blot, M., Alaaeddine, A., Carpentier, J. F., & Guillaume, S. M. (2021). Stereoselective ring-opening polymerization of functional _-lactones: Influence of the exocyclic side-group. Polymer Chemistry, 12(28), 4022-4034. https://doi.org/10.1039/d1py00669j",_10.1039/d1py00669j,"Table 1, #21",,ester_stereo
poly(4-(phenylthio)methylene-_-propiolactone),(R)-4-(phenylthio)methylene-_-propiolactone.(S)-4-(phenylthio)methylene-_-propiolactone,O=C(O)C[C@@H](O)CSc1ccccc1.O=C(O)C[C@H](O)CSc1ccccc1,,Mn,23300,0.14,g/mol,"Shakaroun, R. M., Li, H., J‚Äö√†√∂¬¨¬©han, P., Blot, M., Alaaeddine, A., Carpentier, J. F., & Guillaume, S. M. (2021). Stereoselective ring-opening polymerization of functional _-lactones: Influence of the exocyclic side-group. Polymer Chemistry, 12(28), 4022-4034. https://doi.org/10.1039/d1py00669j",_10.1039/d1py00669j,"Table 1, #21",,ester_stereo
poly(4-(phenylthio)methylene-_-propiolactone),(R)-4-(phenylthio)methylene-_-propiolactone.(S)-4-(phenylthio)methylene-_-propiolactone,O=C(O)C[C@@H](O)CSc1ccccc1.O=C(O)C[C@H](O)CSc1ccccc1,,PDI,1.07,0.14,,"Shakaroun, R. M., Li, H., J‚Äö√†√∂¬¨¬©han, P., Blot, M., Alaaeddine, A., Carpentier, J. F., & Guillaume, S. M. (2021). Stereoselective ring-opening polymerization of functional _-lactones: Influence of the exocyclic side-group. Polymer Chemistry, 12(28), 4022-4034. https://doi.org/10.1039/d1py00669j",_10.1039/d1py00669j,"Table 1, #21",,ester_stereo
poly(4-(phenylthio)methylene-_-propiolactone),(R)-4-(phenylthio)methylene-_-propiolactone.(S)-4-(phenylthio)methylene-_-propiolactone,O=C(O)C[C@@H](O)CSc1ccccc1.O=C(O)C[C@H](O)CSc1ccccc1,,Mw,24931,0.14,g/mol,"Shakaroun, R. M., Li, H., J‚Äö√†√∂¬¨¬©han, P., Blot, M., Alaaeddine, A., Carpentier, J. F., & Guillaume, S. M. (2021). Stereoselective ring-opening polymerization of functional _-lactones: Influence of the exocyclic side-group. Polymer Chemistry, 12(28), 4022-4034. https://doi.org/10.1039/d1py00669j",_10.1039/d1py00669j,"Table 1, #21",,ester_stereo
poly(4-(phenylthio)methylene-_-propiolactone),(R)-4-(phenylthio)methylene-_-propiolactone.(S)-4-(phenylthio)methylene-_-propiolactone,O=C(O)C[C@@H](O)CSc1ccccc1.O=C(O)C[C@H](O)CSc1ccccc1,,Tg,14,0.13,C,"Shakaroun, R. M., Li, H., J‚Äö√†√∂¬¨¬©han, P., Blot, M., Alaaeddine, A., Carpentier, J. F., & Guillaume, S. M. (2021). Stereoselective ring-opening polymerization of functional _-lactones: Influence of the exocyclic side-group. Polymer Chemistry, 12(28), 4022-4034. https://doi.org/10.1039/d1py00669j",_10.1039/d1py00669j,"Table 1, #22",,ester_stereo
poly(4-(phenylthio)methylene-_-propiolactone),(R)-4-(phenylthio)methylene-_-propiolactone.(S)-4-(phenylthio)methylene-_-propiolactone,O=C(O)C[C@@H](O)CSc1ccccc1.O=C(O)C[C@H](O)CSc1ccccc1,,Mn,48300,0.13,g/mol,"Shakaroun, R. M., Li, H., J‚Äö√†√∂¬¨¬©han, P., Blot, M., Alaaeddine, A., Carpentier, J. F., & Guillaume, S. M. (2021). Stereoselective ring-opening polymerization of functional _-lactones: Influence of the exocyclic side-group. Polymer Chemistry, 12(28), 4022-4034. https://doi.org/10.1039/d1py00669j",_10.1039/d1py00669j,"Table 1, #22",,ester_stereo
poly(4-(phenylthio)methylene-_-propiolactone),(R)-4-(phenylthio)methylene-_-propiolactone.(S)-4-(phenylthio)methylene-_-propiolactone,O=C(O)C[C@@H](O)CSc1ccccc1.O=C(O)C[C@H](O)CSc1ccccc1,,PDI,1.15,0.13,,"Shakaroun, R. M., Li, H., J‚Äö√†√∂¬¨¬©han, P., Blot, M., Alaaeddine, A., Carpentier, J. F., & Guillaume, S. M. (2021). Stereoselective ring-opening polymerization of functional _-lactones: Influence of the exocyclic side-group. Polymer Chemistry, 12(28), 4022-4034. https://doi.org/10.1039/d1py00669j",_10.1039/d1py00669j,"Table 1, #22",,ester_stereo
poly(4-(phenylthio)methylene-_-propiolactone),(R)-4-(phenylthio)methylene-_-propiolactone.(S)-4-(phenylthio)methylene-_-propiolactone,O=C(O)C[C@@H](O)CSc1ccccc1.O=C(O)C[C@H](O)CSc1ccccc1,,Mw,55545,0.13,g/mol,"Shakaroun, R. M., Li, H., J‚Äö√†√∂¬¨¬©han, P., Blot, M., Alaaeddine, A., Carpentier, J. F., & Guillaume, S. M. (2021). Stereoselective ring-opening polymerization of functional _-lactones: Influence of the exocyclic side-group. Polymer Chemistry, 12(28), 4022-4034. https://doi.org/10.1039/d1py00669j",_10.1039/d1py00669j,"Table 1, #22",,ester_stereo
poly(4-(phenylthio)methylene-_-propiolactone),(R)-4-(phenylthio)methylene-_-propiolactone.(S)-4-(phenylthio)methylene-_-propiolactone,O=C(O)C[C@@H](O)CSc1ccccc1.O=C(O)C[C@H](O)CSc1ccccc1,,Tg,12,0.16,C,"Shakaroun, R. M., Li, H., J‚Äö√†√∂¬¨¬©han, P., Blot, M., Alaaeddine, A., Carpentier, J. F., & Guillaume, S. M. (2021). Stereoselective ring-opening polymerization of functional _-lactones: Influence of the exocyclic side-group. Polymer Chemistry, 12(28), 4022-4034. https://doi.org/10.1039/d1py00669j",_10.1039/d1py00669j,"Table 1, #23",,ester_stereo
poly(4-(phenylthio)methylene-_-propiolactone),(R)-4-(phenylthio)methylene-_-propiolactone.(S)-4-(phenylthio)methylene-_-propiolactone,O=C(O)C[C@@H](O)CSc1ccccc1.O=C(O)C[C@H](O)CSc1ccccc1,,Mn,86400,0.16,g/mol,"Shakaroun, R. M., Li, H., J‚Äö√†√∂¬¨¬©han, P., Blot, M., Alaaeddine, A., Carpentier, J. F., & Guillaume, S. M. (2021). Stereoselective ring-opening polymerization of functional _-lactones: Influence of the exocyclic side-group. Polymer Chemistry, 12(28), 4022-4034. https://doi.org/10.1039/d1py00669j",_10.1039/d1py00669j,"Table 1, #23",,ester_stereo
poly(4-(phenylthio)methylene-_-propiolactone),(R)-4-(phenylthio)methylene-_-propiolactone.(S)-4-(phenylthio)methylene-_-propiolactone,O=C(O)C[C@@H](O)CSc1ccccc1.O=C(O)C[C@H](O)CSc1ccccc1,,PDI,1.17,0.16,,"Shakaroun, R. M., Li, H., J‚Äö√†√∂¬¨¬©han, P., Blot, M., Alaaeddine, A., Carpentier, J. F., & Guillaume, S. M. (2021). Stereoselective ring-opening polymerization of functional _-lactones: Influence of the exocyclic side-group. Polymer Chemistry, 12(28), 4022-4034. https://doi.org/10.1039/d1py00669j",_10.1039/d1py00669j,"Table 1, #23",,ester_stereo
poly(4-(phenylthio)methylene-_-propiolactone),(R)-4-(phenylthio)methylene-_-propiolactone.(S)-4-(phenylthio)methylene-_-propiolactone,O=C(O)C[C@@H](O)CSc1ccccc1.O=C(O)C[C@H](O)CSc1ccccc1,,Mw,101088,0.16,g/mol,"Shakaroun, R. M., Li, H., J‚Äö√†√∂¬¨¬©han, P., Blot, M., Alaaeddine, A., Carpentier, J. F., & Guillaume, S. M. (2021). Stereoselective ring-opening polymerization of functional _-lactones: Influence of the exocyclic side-group. Polymer Chemistry, 12(28), 4022-4034. https://doi.org/10.1039/d1py00669j",_10.1039/d1py00669j,"Table 1, #23",,ester_stereo
poly(4-(phenylthio)methylene-_-propiolactone),(R)-4-(phenylthio)methylene-_-propiolactone.(S)-4-(phenylthio)methylene-_-propiolactone,O=C(O)C[C@@H](O)CSc1ccccc1.O=C(O)C[C@H](O)CSc1ccccc1,,Tg,13,0.15,C,"Shakaroun, R. M., Li, H., J‚Äö√†√∂¬¨¬©han, P., Blot, M., Alaaeddine, A., Carpentier, J. F., & Guillaume, S. M. (2021). Stereoselective ring-opening polymerization of functional _-lactones: Influence of the exocyclic side-group. Polymer Chemistry, 12(28), 4022-4034. https://doi.org/10.1039/d1py00669j",_10.1039/d1py00669j,"Table 1, #25",,ester_stereo
poly(4-(phenylthio)methylene-_-propiolactone),(R)-4-(phenylthio)methylene-_-propiolactone.(S)-4-(phenylthio)methylene-_-propiolactone,O=C(O)C[C@@H](O)CSc1ccccc1.O=C(O)C[C@H](O)CSc1ccccc1,,Mn,11300,0.15,g/mol,"Shakaroun, R. M., Li, H., J‚Äö√†√∂¬¨¬©han, P., Blot, M., Alaaeddine, A., Carpentier, J. F., & Guillaume, S. M. (2021). Stereoselective ring-opening polymerization of functional _-lactones: Influence of the exocyclic side-group. Polymer Chemistry, 12(28), 4022-4034. https://doi.org/10.1039/d1py00669j",_10.1039/d1py00669j,"Table 1, #25",,ester_stereo
poly(4-(phenylthio)methylene-_-propiolactone),(R)-4-(phenylthio)methylene-_-propiolactone.(S)-4-(phenylthio)methylene-_-propiolactone,O=C(O)C[C@@H](O)CSc1ccccc1.O=C(O)C[C@H](O)CSc1ccccc1,,PDI,1.12,0.15,,"Shakaroun, R. M., Li, H., J‚Äö√†√∂¬¨¬©han, P., Blot, M., Alaaeddine, A., Carpentier, J. F., & Guillaume, S. M. (2021). Stereoselective ring-opening polymerization of functional _-lactones: Influence of the exocyclic side-group. Polymer Chemistry, 12(28), 4022-4034. https://doi.org/10.1039/d1py00669j",_10.1039/d1py00669j,"Table 1, #25",,ester_stereo
poly(4-(phenylthio)methylene-_-propiolactone),(R)-4-(phenylthio)methylene-_-propiolactone.(S)-4-(phenylthio)methylene-_-propiolactone,O=C(O)C[C@@H](O)CSc1ccccc1.O=C(O)C[C@H](O)CSc1ccccc1,,Mw,12656,0.15,g/mol,"Shakaroun, R. M., Li, H., J‚Äö√†√∂¬¨¬©han, P., Blot, M., Alaaeddine, A., Carpentier, J. F., & Guillaume, S. M. (2021). Stereoselective ring-opening polymerization of functional _-lactones: Influence of the exocyclic side-group. Polymer Chemistry, 12(28), 4022-4034. https://doi.org/10.1039/d1py00669j",_10.1039/d1py00669j,"Table 1, #25",,ester_stereo
poly(4-(phenylthio)methylene-_-propiolactone),(R)-4-(phenylthio)methylene-_-propiolactone.(S)-4-(phenylthio)methylene-_-propiolactone,O=C(O)C[C@@H](O)CSc1ccccc1.O=C(O)C[C@H](O)CSc1ccccc1,,Tg,12,0.16,C,"Shakaroun, R. M., Li, H., J‚Äö√†√∂¬¨¬©han, P., Blot, M., Alaaeddine, A., Carpentier, J. F., & Guillaume, S. M. (2021). Stereoselective ring-opening polymerization of functional _-lactones: Influence of the exocyclic side-group. Polymer Chemistry, 12(28), 4022-4034. https://doi.org/10.1039/d1py00669j",_10.1039/d1py00669j,"Table 1, #26",,ester_stereo
poly(4-(phenylthio)methylene-_-propiolactone),(R)-4-(phenylthio)methylene-_-propiolactone.(S)-4-(phenylthio)methylene-_-propiolactone,O=C(O)C[C@@H](O)CSc1ccccc1.O=C(O)C[C@H](O)CSc1ccccc1,,Mn,23200,0.16,g/mol,"Shakaroun, R. M., Li, H., J‚Äö√†√∂¬¨¬©han, P., Blot, M., Alaaeddine, A., Carpentier, J. F., & Guillaume, S. M. (2021). Stereoselective ring-opening polymerization of functional _-lactones: Influence of the exocyclic side-group. Polymer Chemistry, 12(28), 4022-4034. https://doi.org/10.1039/d1py00669j",_10.1039/d1py00669j,"Table 1, #26",,ester_stereo
poly(4-(phenylthio)methylene-_-propiolactone),(R)-4-(phenylthio)methylene-_-propiolactone.(S)-4-(phenylthio)methylene-_-propiolactone,O=C(O)C[C@@H](O)CSc1ccccc1.O=C(O)C[C@H](O)CSc1ccccc1,,PDI,1.14,0.16,,"Shakaroun, R. M., Li, H., J‚Äö√†√∂¬¨¬©han, P., Blot, M., Alaaeddine, A., Carpentier, J. F., & Guillaume, S. M. (2021). Stereoselective ring-opening polymerization of functional _-lactones: Influence of the exocyclic side-group. Polymer Chemistry, 12(28), 4022-4034. https://doi.org/10.1039/d1py00669j",_10.1039/d1py00669j,"Table 1, #26",,ester_stereo
poly(4-(phenylthio)methylene-_-propiolactone),(R)-4-(phenylthio)methylene-_-propiolactone.(S)-4-(phenylthio)methylene-_-propiolactone,O=C(O)C[C@@H](O)CSc1ccccc1.O=C(O)C[C@H](O)CSc1ccccc1,,Mw,26448,0.16,g/mol,"Shakaroun, R. M., Li, H., J‚Äö√†√∂¬¨¬©han, P., Blot, M., Alaaeddine, A., Carpentier, J. F., & Guillaume, S. M. (2021). Stereoselective ring-opening polymerization of functional _-lactones: Influence of the exocyclic side-group. Polymer Chemistry, 12(28), 4022-4034. https://doi.org/10.1039/d1py00669j",_10.1039/d1py00669j,"Table 1, #26",,ester_stereo
poly(4-(phenylthio)methylene-_-propiolactone),(R)-4-(phenylthio)methylene-_-propiolactone.(S)-4-(phenylthio)methylene-_-propiolactone,O=C(O)C[C@@H](O)CSc1ccccc1.O=C(O)C[C@H](O)CSc1ccccc1,,Tg,13,1,C,"Shakaroun, R. M., Li, H., J‚Äö√†√∂¬¨¬©han, P., Blot, M., Alaaeddine, A., Carpentier, J. F., & Guillaume, S. M. (2021). Stereoselective ring-opening polymerization of functional _-lactones: Influence of the exocyclic side-group. Polymer Chemistry, 12(28), 4022-4034. https://doi.org/10.1039/d1py00669j",_10.1039/d1py00669j,"Table 1, #27",,ester_stereo
