Repository: tyo-nu/PolyIDRS_Paper

# PolyIDRS_Paper
Code and Figures for the PolyIDRS paper.

File: Supporting/Stereopolymer_Dataset.csv (part 16 of 28)
polymer_name,monomer_name,smiles_monomer,distribution,property,value,pm,units,ref,link/doi,comment,note,mechanism
poly(4-(phenylthio)methylene-_-propiolactone),(R)-4-(phenylthio)methylene-_-propiolactone.(S)-4-(phenylthio)methylene-_-propiolactone,O=C(O)C[C@@H](O)CSc1ccccc1.O=C(O)C[C@H](O)CSc1ccccc1,,Mn,11500,1,g/mol,"Shakaroun, R. M., Li, H., J‚Äö√†√∂¬¨¬©han, P., Blot, M., Alaaeddine, A., Carpentier, J. F., & Guillaume, S. M. (2021). Stereoselective ring-opening polymerization of functional _-lactones: Influence of the exocyclic side-group. Polymer Chemistry, 12(28), 4022-4034. https://doi.org/10.1039/d1py00669j",_10.1039/d1py00669j,"Table 1, #27",,ester_stereo
poly(4-(phenylthio)methylene-_-propiolactone),(R)-4-(phenylthio)methylene-_-propiolactone.(S)-4-(phenylthio)methylene-_-propiolactone,O=C(O)C[C@@H](O)CSc1ccccc1.O=C(O)C[C@H](O)CSc1ccccc1,,PDI,1.13,1,,"Shakaroun, R. M., Li, H., J‚Äö√†√∂¬¨¬©han, P., Blot, M., Alaaeddine, A., Carpentier, J. F., & Guillaume, S. M. (2021). Stereoselective ring-opening polymerization of functional _-lactones: Influence of the exocyclic side-group. Polymer Chemistry, 12(28), 4022-4034. https://doi.org/10.1039/d1py00669j",_10.1039/d1py00669j,"Table 1, #27",,ester_stereo
poly(4-(phenylthio)methylene-_-propiolactone),(R)-4-(phenylthio)methylene-_-propiolactone.(S)-4-(phenylthio)methylene-_-propiolactone,O=C(O)C[C@@H](O)CSc1ccccc1.O=C(O)C[C@H](O)CSc1ccccc1,,Mw,12995,1,g/mol,"Shakaroun, R. M., Li, H., J‚Äö√†√∂¬¨¬©han, P., Blot, M., Alaaeddine, A., Carpentier, J. F., & Guillaume, S. M. (2021). Stereoselective ring-opening polymerization of functional _-lactones: Influence of the exocyclic side-group. Polymer Chemistry, 12(28), 4022-4034. https://doi.org/10.1039/d1py00669j",_10.1039/d1py00669j,"Table 1, #27",,ester_stereo
poly(3-hydroxy-5-phenylmethoxypentanoic acid),(3R)-3-hydroxy-5-phenylmethoxypentanoic acid.(3S)-3-hydroxy-5-phenylmethoxypentanoic acid,O=C(O)C[C@@H](O)CCOCc1ccccc1.O=C(O)C[C@H](O)CCOCc1ccccc1,,Tg,-12,0.51,C,"Shakaroun, R. M., Li, H., J‚Äö√†√∂¬¨¬©han, P., Blot, M., Alaaeddine, A., Carpentier, J. F., & Guillaume, S. M. (2021). Stereoselective ring-opening polymerization of functional _-lactones: Influence of the exocyclic side-group. Polymer Chemistry, 12(28), 4022-4034. https://doi.org/10.1039/d1py00669j",_10.1039/d1py00669j,"Table 1, #28",,ester_stereo
poly(3-hydroxy-5-phenylmethoxypentanoic acid),(3R)-3-hydroxy-5-phenylmethoxypentanoic acid.(3S)-3-hydroxy-5-phenylmethoxypentanoic acid,O=C(O)C[C@@H](O)CCOCc1ccccc1.O=C(O)C[C@H](O)CCOCc1ccccc1,,Mn,8600,0.51,g/mol,"Shakaroun, R. M., Li, H., J‚Äö√†√∂¬¨¬©han, P., Blot, M., Alaaeddine, A., Carpentier, J. F., & Guillaume, S. M. (2021). Stereoselective ring-opening polymerization of functional _-lactones: Influence of the exocyclic side-group. Polymer Chemistry, 12(28), 4022-4034. https://doi.org/10.1039/d1py00669j",_10.1039/d1py00669j,"Table 1, #28",,ester_stereo
poly(3-hydroxy-5-phenylmethoxypentanoic acid),(3R)-3-hydroxy-5-phenylmethoxypentanoic acid.(3S)-3-hydroxy-5-phenylmethoxypentanoic acid,O=C(O)C[C@@H](O)CCOCc1ccccc1.O=C(O)C[C@H](O)CCOCc1ccccc1,,PDI,1.23,0.51,,"Shakaroun, R. M., Li, H., J‚Äö√†√∂¬¨¬©han, P., Blot, M., Alaaeddine, A., Carpentier, J. F., & Guillaume, S. M. (2021). Stereoselective ring-opening polymerization of functional _-lactones: Influence of the exocyclic side-group. Polymer Chemistry, 12(28), 4022-4034. https://doi.org/10.1039/d1py00669j",_10.1039/d1py00669j,"Table 1, #28",,ester_stereo
poly(3-hydroxy-5-phenylmethoxypentanoic acid),(3R)-3-hydroxy-5-phenylmethoxypentanoic acid.(3S)-3-hydroxy-5-phenylmethoxypentanoic acid,O=C(O)C[C@@H](O)CCOCc1ccccc1.O=C(O)C[C@H](O)CCOCc1ccccc1,,Mw,10578,0.51,g/mol,"Shakaroun, R. M., Li, H., J‚Äö√†√∂¬¨¬©han, P., Blot, M., Alaaeddine, A., Carpentier, J. F., & Guillaume, S. M. (2021). Stereoselective ring-opening polymerization of functional _-lactones: Influence of the exocyclic side-group. Polymer Chemistry, 12(28), 4022-4034. https://doi.org/10.1039/d1py00669j",_10.1039/d1py00669j,"Table 1, #28",,ester_stereo
poly(3-Hydroxy-4-phenoxybutanoic acid),(3R)-3-Hydroxy-4-phenoxybutanoic acid.(3S)-3-Hydroxy-4-phenoxybutanoic acid,O=C(O)C[C@@H](O)COc1ccccc1.O=C(O)C[C@H](O)COc1ccccc1,,Tg,22,0.23,C,"Shakaroun, R. M., Li, H., J‚Äö√†√∂¬¨¬©han, P., Blot, M., Alaaeddine, A., Carpentier, J. F., & Guillaume, S. M. (2021). Stereoselective ring-opening polymerization of functional _-lactones: Influence of the exocyclic side-group. Polymer Chemistry, 12(28), 4022-4034. https://doi.org/10.1039/d1py00669j",_10.1039/d1py00669j,"Table 1, #3",,ester_stereo
poly(3-Hydroxy-4-phenoxybutanoic acid),(3R)-3-Hydroxy-4-phenoxybutanoic acid.(3S)-3-Hydroxy-4-phenoxybutanoic acid,O=C(O)C[C@@H](O)COc1ccccc1.O=C(O)C[C@H](O)COc1ccccc1,,Mn,5000,0.23,g/mol,"Shakaroun, R. M., Li, H., J‚Äö√†√∂¬¨¬©han, P., Blot, M., Alaaeddine, A., Carpentier, J. F., & Guillaume, S. M. (2021). Stereoselective ring-opening polymerization of functional _-lactones: Influence of the exocyclic side-group. Polymer Chemistry, 12(28), 4022-4034. https://doi.org/10.1039/d1py00669j",_10.1039/d1py00669j,"Table 1, #3",,ester_stereo
poly(3-Hydroxy-4-phenoxybutanoic acid),(3R)-3-Hydroxy-4-phenoxybutanoic acid.(3S)-3-Hydroxy-4-phenoxybutanoic acid,O=C(O)C[C@@H](O)COc1ccccc1.O=C(O)C[C@H](O)COc1ccccc1,,PDI,1.14,0.23,,"Shakaroun, R. M., Li, H., J‚Äö√†√∂¬¨¬©han, P., Blot, M., Alaaeddine, A., Carpentier, J. F., & Guillaume, S. M. (2021). Stereoselective ring-opening polymerization of functional _-lactones: Influence of the exocyclic side-group. Polymer Chemistry, 12(28), 4022-4034. https://doi.org/10.1039/d1py00669j",_10.1039/d1py00669j,"Table 1, #3",,ester_stereo
poly(3-Hydroxy-4-phenoxybutanoic acid),(3R)-3-Hydroxy-4-phenoxybutanoic acid.(3S)-3-Hydroxy-4-phenoxybutanoic acid,O=C(O)C[C@@H](O)COc1ccccc1.O=C(O)C[C@H](O)COc1ccccc1,,Mw,5700,0.23,g/mol,"Shakaroun, R. M., Li, H., J‚Äö√†√∂¬¨¬©han, P., Blot, M., Alaaeddine, A., Carpentier, J. F., & Guillaume, S. M. (2021). Stereoselective ring-opening polymerization of functional _-lactones: Influence of the exocyclic side-group. Polymer Chemistry, 12(28), 4022-4034. https://doi.org/10.1039/d1py00669j",_10.1039/d1py00669j,"Table 1, #3",,ester_stereo
poly(3-hydroxy-5-phenylmethoxypentanoic acid),(3R)-3-hydroxy-5-phenylmethoxypentanoic acid.(3S)-3-hydroxy-5-phenylmethoxypentanoic acid,O=C(O)C[C@@H](O)CCOCc1ccccc1.O=C(O)C[C@H](O)CCOCc1ccccc1,,Tg,-15,0.51,C,"Shakaroun, R. M., Li, H., J‚Äö√†√∂¬¨¬©han, P., Blot, M., Alaaeddine, A., Carpentier, J. F., & Guillaume, S. M. (2021). Stereoselective ring-opening polymerization of functional _-lactones: Influence of the exocyclic side-group. Polymer Chemistry, 12(28), 4022-4034. https://doi.org/10.1039/d1py00669j",_10.1039/d1py00669j,"Table 1, #31",,ester_stereo
poly(3-hydroxy-5-phenylmethoxypentanoic acid),(3R)-3-hydroxy-5-phenylmethoxypentanoic acid.(3S)-3-hydroxy-5-phenylmethoxypentanoic acid,O=C(O)C[C@@H](O)CCOCc1ccccc1.O=C(O)C[C@H](O)CCOCc1ccccc1,,Mn,5200,0.51,g/mol,"Shakaroun, R. M., Li, H., J‚Äö√†√∂¬¨¬©han, P., Blot, M., Alaaeddine, A., Carpentier, J. F., & Guillaume, S. M. (2021). Stereoselective ring-opening polymerization of functional _-lactones: Influence of the exocyclic side-group. Polymer Chemistry, 12(28), 4022-4034. https://doi.org/10.1039/d1py00669j",_10.1039/d1py00669j,"Table 1, #31",,ester_stereo
poly(3-hydroxy-5-phenylmethoxypentanoic acid),(3R)-3-hydroxy-5-phenylmethoxypentanoic acid.(3S)-3-hydroxy-5-phenylmethoxypentanoic acid,O=C(O)C[C@@H](O)CCOCc1ccccc1.O=C(O)C[C@H](O)CCOCc1ccccc1,,PDI,1.15,0.51,,"Shakaroun, R. M., Li, H., J‚Äö√†√∂¬¨¬©han, P., Blot, M., Alaaeddine, A., Carpentier, J. F., & Guillaume, S. M. (2021). Stereoselective ring-opening polymerization of functional _-lactones: Influence of the exocyclic side-group. Polymer Chemistry, 12(28), 4022-4034. https://doi.org/10.1039/d1py00669j",_10.1039/d1py00669j,"Table 1, #31",,ester_stereo
poly(3-hydroxy-5-phenylmethoxypentanoic acid),(3R)-3-hydroxy-5-phenylmethoxypentanoic acid.(3S)-3-hydroxy-5-phenylmethoxypentanoic acid,O=C(O)C[C@@H](O)CCOCc1ccccc1.O=C(O)C[C@H](O)CCOCc1ccccc1,,Mw,5980,0.51,g/mol,"Shakaroun, R. M., Li, H., J‚Äö√†√∂¬¨¬©han, P., Blot, M., Alaaeddine, A., Carpentier, J. F., & Guillaume, S. M. (2021). Stereoselective ring-opening polymerization of functional _-lactones: Influence of the exocyclic side-group. Polymer Chemistry, 12(28), 4022-4034. https://doi.org/10.1039/d1py00669j",_10.1039/d1py00669j,"Table 1, #31",,ester_stereo
poly(3-hydroxy-5-phenylmethoxypentanoic acid),(3R)-3-hydroxy-5-phenylmethoxypentanoic acid.(3S)-3-hydroxy-5-phenylmethoxypentanoic acid,O=C(O)C[C@@H](O)CCOCc1ccccc1.O=C(O)C[C@H](O)CCOCc1ccccc1,,Tg,-11,0.15,C,"Shakaroun, R. M., Li, H., J‚Äö√†√∂¬¨¬©han, P., Blot, M., Alaaeddine, A., Carpentier, J. F., & Guillaume, S. M. (2021). Stereoselective ring-opening polymerization of functional _-lactones: Influence of the exocyclic side-group. Polymer Chemistry, 12(28), 4022-4034. https://doi.org/10.1039/d1py00669j",_10.1039/d1py00669j,"Table 1, #32",,ester_stereo
poly(3-hydroxy-5-phenylmethoxypentanoic acid),(3R)-3-hydroxy-5-phenylmethoxypentanoic acid.(3S)-3-hydroxy-5-phenylmethoxypentanoic acid,O=C(O)C[C@@H](O)CCOCc1ccccc1.O=C(O)C[C@H](O)CCOCc1ccccc1,,Mn,6400,0.15,g/mol,"Shakaroun, R. M., Li, H., J‚Äö√†√∂¬¨¬©han, P., Blot, M., Alaaeddine, A., Carpentier, J. F., & Guillaume, S. M. (2021). Stereoselective ring-opening polymerization of functional _-lactones: Influence of the exocyclic side-group. Polymer Chemistry, 12(28), 4022-4034. https://doi.org/10.1039/d1py00669j",_10.1039/d1py00669j,"Table 1, #32",,ester_stereo
poly(3-hydroxy-5-phenylmethoxypentanoic acid),(3R)-3-hydroxy-5-phenylmethoxypentanoic acid.(3S)-3-hydroxy-5-phenylmethoxypentanoic acid,O=C(O)C[C@@H](O)CCOCc1ccccc1.O=C(O)C[C@H](O)CCOCc1ccccc1,,PDI,1.21,0.15,,"Shakaroun, R. M., Li, H., J‚Äö√†√∂¬¨¬©han, P., Blot, M., Alaaeddine, A., Carpentier, J. F., & Guillaume, S. M. (2021). Stereoselective ring-opening polymerization of functional _-lactones: Influence of the exocyclic side-group. Polymer Chemistry, 12(28), 4022-4034. https://doi.org/10.1039/d1py00669j",_10.1039/d1py00669j,"Table 1, #32",,ester_stereo
poly(3-hydroxy-5-phenylmethoxypentanoic acid),(3R)-3-hydroxy-5-phenylmethoxypentanoic acid.(3S)-3-hydroxy-5-phenylmethoxypentanoic acid,O=C(O)C[C@@H](O)CCOCc1ccccc1.O=C(O)C[C@H](O)CCOCc1ccccc1,,Mw,7744,0.15,g/mol,"Shakaroun, R. M., Li, H., J‚Äö√†√∂¬¨¬©han, P., Blot, M., Alaaeddine, A., Carpentier, J. F., & Guillaume, S. M. (2021). Stereoselective ring-opening polymerization of functional _-lactones: Influence of the exocyclic side-group. Polymer Chemistry, 12(28), 4022-4034. https://doi.org/10.1039/d1py00669j",_10.1039/d1py00669j,"Table 1, #32",,ester_stereo
poly(3-hydroxy-5-phenylmethoxypentanoic acid),(3R)-3-hydroxy-5-phenylmethoxypentanoic acid.(3S)-3-hydroxy-5-phenylmethoxypentanoic acid,O=C(O)C[C@@H](O)CCOCc1ccccc1.O=C(O)C[C@H](O)CCOCc1ccccc1,,Tg,-13,0.2,C,"Shakaroun, R. M., Li, H., J‚Äö√†√∂¬¨¬©han, P., Blot, M., Alaaeddine, A., Carpentier, J. F., & Guillaume, S. M. (2021). Stereoselective ring-opening polymerization of functional _-lactones: Influence of the exocyclic side-group. Polymer Chemistry, 12(28), 4022-4034. https://doi.org/10.1039/d1py00669j",_10.1039/d1py00669j,"Table 1, #33",,ester_stereo
poly(3-hydroxy-5-phenylmethoxypentanoic acid),(3R)-3-hydroxy-5-phenylmethoxypentanoic acid.(3S)-3-hydroxy-5-phenylmethoxypentanoic acid,O=C(O)C[C@@H](O)CCOCc1ccccc1.O=C(O)C[C@H](O)CCOCc1ccccc1,,Mn,5100,0.2,g/mol,"Shakaroun, R. M., Li, H., J‚Äö√†√∂¬¨¬©han, P., Blot, M., Alaaeddine, A., Carpentier, J. F., & Guillaume, S. M. (2021). Stereoselective ring-opening polymerization of functional _-lactones: Influence of the exocyclic side-group. Polymer Chemistry, 12(28), 4022-4034. https://doi.org/10.1039/d1py00669j",_10.1039/d1py00669j,"Table 1, #33",,ester_stereo
poly(3-hydroxy-5-phenylmethoxypentanoic acid),(3R)-3-hydroxy-5-phenylmethoxypentanoic acid.(3S)-3-hydroxy-5-phenylmethoxypentanoic acid,O=C(O)C[C@@H](O)CCOCc1ccccc1.O=C(O)C[C@H](O)CCOCc1ccccc1,,PDI,1.21,0.2,,"Shakaroun, R. M., Li, H., J‚Äö√†√∂¬¨¬©han, P., Blot, M., Alaaeddine, A., Carpentier, J. F., & Guillaume, S. M. (2021). Stereoselective ring-opening polymerization of functional _-lactones: Influence of the exocyclic side-group. Polymer Chemistry, 12(28), 4022-4034. https://doi.org/10.1039/d1py00669j",_10.1039/d1py00669j,"Table 1, #33",,ester_stereo
poly(3-hydroxy-5-phenylmethoxypentanoic acid),(3R)-3-hydroxy-5-phenylmethoxypentanoic acid.(3S)-3-hydroxy-5-phenylmethoxypentanoic acid,O=C(O)C[C@@H](O)CCOCc1ccccc1.O=C(O)C[C@H](O)CCOCc1ccccc1,,Mw,6171,0.2,g/mol,"Shakaroun, R. M., Li, H., J‚Äö√†√∂¬¨¬©han, P., Blot, M., Alaaeddine, A., Carpentier, J. F., & Guillaume, S. M. (2021). Stereoselective ring-opening polymerization of functional _-lactones: Influence of the exocyclic side-group. Polymer Chemistry, 12(28), 4022-4034. https://doi.org/10.1039/d1py00669j",_10.1039/d1py00669j,"Table 1, #33",,ester_stereo
poly(3-hydroxy-5-phenylmethoxypentanoic acid),(3R)-3-hydroxy-5-phenylmethoxypentanoic acid.(3S)-3-hydroxy-5-phenylmethoxypentanoic acid,O=C(O)C[C@@H](O)CCOCc1ccccc1.O=C(O)C[C@H](O)CCOCc1ccccc1,,Tg,-12,0.23,C,"Shakaroun, R. M., Li, H., J‚Äö√†√∂¬¨¬©han, P., Blot, M., Alaaeddine, A., Carpentier, J. F., & Guillaume, S. M. (2021). Stereoselective ring-opening polymerization of functional _-lactones: Influence of the exocyclic side-group. Polymer Chemistry, 12(28), 4022-4034. https://doi.org/10.1039/d1py00669j",_10.1039/d1py00669j,"Table 1, #34",,ester_stereo
poly(3-hydroxy-5-phenylmethoxypentanoic acid),(3R)-3-hydroxy-5-phenylmethoxypentanoic acid.(3S)-3-hydroxy-5-phenylmethoxypentanoic acid,O=C(O)C[C@@H](O)CCOCc1ccccc1.O=C(O)C[C@H](O)CCOCc1ccccc1,,Mn,5400,0.23,g/mol,"Shakaroun, R. M., Li, H., J‚Äö√†√∂¬¨¬©han, P., Blot, M., Alaaeddine, A., Carpentier, J. F., & Guillaume, S. M. (2021). Stereoselective ring-opening polymerization of functional _-lactones: Influence of the exocyclic side-group. Polymer Chemistry, 12(28), 4022-4034. https://doi.org/10.1039/d1py00669j",_10.1039/d1py00669j,"Table 1, #34",,ester_stereo
poly(3-hydroxy-5-phenylmethoxypentanoic acid),(3R)-3-hydroxy-5-phenylmethoxypentanoic acid.(3S)-3-hydroxy-5-phenylmethoxypentanoic acid,O=C(O)C[C@@H](O)CCOCc1ccccc1.O=C(O)C[C@H](O)CCOCc1ccccc1,,PDI,1.09,0.23,,"Shakaroun, R. M., Li, H., J‚Äö√†√∂¬¨¬©han, P., Blot, M., Alaaeddine, A., Carpentier, J. F., & Guillaume, S. M. (2021). Stereoselective ring-opening polymerization of functional _-lactones: Influence of the exocyclic side-group. Polymer Chemistry, 12(28), 4022-4034. https://doi.org/10.1039/d1py00669j",_10.1039/d1py00669j,"Table 1, #34",,ester_stereo
poly(3-hydroxy-5-phenylmethoxypentanoic acid),(3R)-3-hydroxy-5-phenylmethoxypentanoic acid.(3S)-3-hydroxy-5-phenylmethoxypentanoic acid,O=C(O)C[C@@H](O)CCOCc1ccccc1.O=C(O)C[C@H](O)CCOCc1ccccc1,,Mw,5886,0.23,g/mol,"Shakaroun, R. M., Li, H., J‚Äö√†√∂¬¨¬©han, P., Blot, M., Alaaeddine, A., Carpentier, J. F., & Guillaume, S. M. (2021). Stereoselective ring-opening polymerization of functional _-lactones: Influence of the exocyclic side-group. Polymer Chemistry, 12(28), 4022-4034. https://doi.org/10.1039/d1py00669j",_10.1039/d1py00669j,"Table 1, #34",,ester_stereo
poly(3-hydroxy-5-phenylmethoxypentanoic acid),(3R)-3-hydroxy-5-phenylmethoxypentanoic acid.(3S)-3-hydroxy-5-phenylmethoxypentanoic acid,O=C(O)C[C@@H](O)CCOCc1ccccc1.O=C(O)C[C@H](O)CCOCc1ccccc1,,Tg,-13,0.14,C,"Shakaroun, R. M., Li, H., J‚Äö√†√∂¬¨¬©han, P., Blot, M., Alaaeddine, A., Carpentier, J. F., & Guillaume, S. M. (2021). Stereoselective ring-opening polymerization of functional _-lactones: Influence of the exocyclic side-group. Polymer Chemistry, 12(28), 4022-4034. https://doi.org/10.1039/d1py00669j",_10.1039/d1py00669j,"Table 1, #36",,ester_stereo
poly(3-hydroxy-5-phenylmethoxypentanoic acid),(3R)-3-hydroxy-5-phenylmethoxypentanoic acid.(3S)-3-hydroxy-5-phenylmethoxypentanoic acid,O=C(O)C[C@@H](O)CCOCc1ccccc1.O=C(O)C[C@H](O)CCOCc1ccccc1,,Mn,6600,0.14,g/mol,"Shakaroun, R. M., Li, H., J‚Äö√†√∂¬¨¬©han, P., Blot, M., Alaaeddine, A., Carpentier, J. F., & Guillaume, S. M. (2021). Stereoselective ring-opening polymerization of functional _-lactones: Influence of the exocyclic side-group. Polymer Chemistry, 12(28), 4022-4034. https://doi.org/10.1039/d1py00669j",_10.1039/d1py00669j,"Table 1, #36",,ester_stereo
poly(3-hydroxy-5-phenylmethoxypentanoic acid),(3R)-3-hydroxy-5-phenylmethoxypentanoic acid.(3S)-3-hydroxy-5-phenylmethoxypentanoic acid,O=C(O)C[C@@H](O)CCOCc1ccccc1.O=C(O)C[C@H](O)CCOCc1ccccc1,,PDI,1.19,0.14,,"Shakaroun, R. M., Li, H., J‚Äö√†√∂¬¨¬©han, P., Blot, M., Alaaeddine, A., Carpentier, J. F., & Guillaume, S. M. (2021). Stereoselective ring-opening polymerization of functional _-lactones: Influence of the exocyclic side-group. Polymer Chemistry, 12(28), 4022-4034. https://doi.org/10.1039/d1py00669j",_10.1039/d1py00669j,"Table 1, #36",,ester_stereo
poly(3-hydroxy-5-phenylmethoxypentanoic acid),(3R)-3-hydroxy-5-phenylmethoxypentanoic acid.(3S)-3-hydroxy-5-phenylmethoxypentanoic acid,O=C(O)C[C@@H](O)CCOCc1ccccc1.O=C(O)C[C@H](O)CCOCc1ccccc1,,Mw,7854,0.14,g/mol,"Shakaroun, R. M., Li, H., J‚Äö√†√∂¬¨¬©han, P., Blot, M., Alaaeddine, A., Carpentier, J. F., & Guillaume, S. M. (2021). Stereoselective ring-opening polymerization of functional _-lactones: Influence of the exocyclic side-group. Polymer Chemistry, 12(28), 4022-4034. https://doi.org/10.1039/d1py00669j",_10.1039/d1py00669j,"Table 1, #36",,ester_stereo
poly(3-hydroxy-5-phenylmethoxypentanoic acid),(3R)-3-hydroxy-5-phenylmethoxypentanoic acid.(3S)-3-hydroxy-5-phenylmethoxypentanoic acid,O=C(O)C[C@@H](O)CCOCc1ccccc1.O=C(O)C[C@H](O)CCOCc1ccccc1,,Tg,-9,0.15,C,"Shakaroun, R. M., Li, H., J‚Äö√†√∂¬¨¬©han, P., Blot, M., Alaaeddine, A., Carpentier, J. F., & Guillaume, S. M. (2021). Stereoselective ring-opening polymerization of functional _-lactones: Influence of the exocyclic side-group. Polymer Chemistry, 12(28), 4022-4034. https://doi.org/10.1039/d1py00669j",_10.1039/d1py00669j,"Table 1, #38",,ester_stereo
poly(3-hydroxy-5-phenylmethoxypentanoic acid),(3R)-3-hydroxy-5-phenylmethoxypentanoic acid.(3S)-3-hydroxy-5-phenylmethoxypentanoic acid,O=C(O)C[C@@H](O)CCOCc1ccccc1.O=C(O)C[C@H](O)CCOCc1ccccc1,,Mn,20600,0.15,g/mol,"Shakaroun, R. M., Li, H., J‚Äö√†√∂¬¨¬©han, P., Blot, M., Alaaeddine, A., Carpentier, J. F., & Guillaume, S. M. (2021). Stereoselective ring-opening polymerization of functional _-lactones: Influence of the exocyclic side-group. Polymer Chemistry, 12(28), 4022-4034. https://doi.org/10.1039/d1py00669j",_10.1039/d1py00669j,"Table 1, #38",,ester_stereo
poly(3-hydroxy-5-phenylmethoxypentanoic acid),(3R)-3-hydroxy-5-phenylmethoxypentanoic acid.(3S)-3-hydroxy-5-phenylmethoxypentanoic acid,O=C(O)C[C@@H](O)CCOCc1ccccc1.O=C(O)C[C@H](O)CCOCc1ccccc1,,PDI,1.07,0.15,,"Shakaroun, R. M., Li, H., J‚Äö√†√∂¬¨¬©han, P., Blot, M., Alaaeddine, A., Carpentier, J. F., & Guillaume, S. M. (2021). Stereoselective ring-opening polymerization of functional _-lactones: Influence of the exocyclic side-group. Polymer Chemistry, 12(28), 4022-4034. https://doi.org/10.1039/d1py00669j",_10.1039/d1py00669j,"Table 1, #38",,ester_stereo
poly(3-hydroxy-5-phenylmethoxypentanoic acid),(3R)-3-hydroxy-5-phenylmethoxypentanoic acid.(3S)-3-hydroxy-5-phenylmethoxypentanoic acid,O=C(O)C[C@@H](O)CCOCc1ccccc1.O=C(O)C[C@H](O)CCOCc1ccccc1,,Mw,22042,0.15,g/mol,"Shakaroun, R. M., Li, H., J‚Äö√†√∂¬¨¬©han, P., Blot, M., Alaaeddine, A., Carpentier, J. F., & Guillaume, S. M. (2021). Stereoselective ring-opening polymerization of functional _-lactones: Influence of the exocyclic side-group. Polymer Chemistry, 12(28), 4022-4034. https://doi.org/10.1039/d1py00669j",_10.1039/d1py00669j,"Table 1, #38",,ester_stereo
poly(3-Hydroxy-4-phenoxybutanoic acid),(3R)-3-Hydroxy-4-phenoxybutanoic acid.(3S)-3-Hydroxy-4-phenoxybutanoic acid,O=C(O)C[C@@H](O)COc1ccccc1.O=C(O)C[C@H](O)COc1ccccc1,,Tg,21,0.25,C,"Shakaroun, R. M., Li, H., J‚Äö√†√∂¬¨¬©han, P., Blot, M., Alaaeddine, A., Carpentier, J. F., & Guillaume, S. M. (2021). Stereoselective ring-opening polymerization of functional _-lactones: Influence of the exocyclic side-group. Polymer Chemistry, 12(28), 4022-4034. https://doi.org/10.1039/d1py00669j",_10.1039/d1py00669j,"Table 1, #4",,ester_stereo
poly(3-Hydroxy-4-phenoxybutanoic acid),(3R)-3-Hydroxy-4-phenoxybutanoic acid.(3S)-3-Hydroxy-4-phenoxybutanoic acid,O=C(O)C[C@@H](O)COc1ccccc1.O=C(O)C[C@H](O)COc1ccccc1,,Mn,5400,0.25,g/mol,"Shakaroun, R. M., Li, H., J‚Äö√†√∂¬¨¬©han, P., Blot, M., Alaaeddine, A., Carpentier, J. F., & Guillaume, S. M. (2021). Stereoselective ring-opening polymerization of functional _-lactones: Influence of the exocyclic side-group. Polymer Chemistry, 12(28), 4022-4034. https://doi.org/10.1039/d1py00669j",_10.1039/d1py00669j,"Table 1, #4",,ester_stereo
poly(3-Hydroxy-4-phenoxybutanoic acid),(3R)-3-Hydroxy-4-phenoxybutanoic acid.(3S)-3-Hydroxy-4-phenoxybutanoic acid,O=C(O)C[C@@H](O)COc1ccccc1.O=C(O)C[C@H](O)COc1ccccc1,,PDI,1.15,0.25,,"Shakaroun, R. M., Li, H., J‚Äö√†√∂¬¨¬©han, P., Blot, M., Alaaeddine, A., Carpentier, J. F., & Guillaume, S. M. (2021). Stereoselective ring-opening polymerization of functional _-lactones: Influence of the exocyclic side-group. Polymer Chemistry, 12(28), 4022-4034. https://doi.org/10.1039/d1py00669j",_10.1039/d1py00669j,"Table 1, #4",,ester_stereo
poly(3-Hydroxy-4-phenoxybutanoic acid),(3R)-3-Hydroxy-4-phenoxybutanoic acid.(3S)-3-Hydroxy-4-phenoxybutanoic acid,O=C(O)C[C@@H](O)COc1ccccc1.O=C(O)C[C@H](O)COc1ccccc1,,Mw,6210,0.25,g/mol,"Shakaroun, R. M., Li, H., J‚Äö√†√∂¬¨¬©han, P., Blot, M., Alaaeddine, A., Carpentier, J. F., & Guillaume, S. M. (2021). Stereoselective ring-opening polymerization of functional _-lactones: Influence of the exocyclic side-group. Polymer Chemistry, 12(28), 4022-4034. https://doi.org/10.1039/d1py00669j",_10.1039/d1py00669j,"Table 1, #4",,ester_stereo
poly(3-hydroxy-5-phenylmethoxypentanoic acid),(3R)-3-hydroxy-5-phenylmethoxypentanoic acid.(3S)-3-hydroxy-5-phenylmethoxypentanoic acid,O=C(O)C[C@@H](O)CCOCc1ccccc1.O=C(O)C[C@H](O)CCOCc1ccccc1,,Tg,-14,1,C,"Shakaroun, R. M., Li, H., J‚Äö√†√∂¬¨¬©han, P., Blot, M., Alaaeddine, A., Carpentier, J. F., & Guillaume, S. M. (2021). Stereoselective ring-opening polymerization of functional _-lactones: Influence of the exocyclic side-group. Polymer Chemistry, 12(28), 4022-4034. https://doi.org/10.1039/d1py00669j",_10.1039/d1py00669j,"Table 1, #40",,ester_stereo
poly(3-hydroxy-5-phenylmethoxypentanoic acid),(3R)-3-hydroxy-5-phenylmethoxypentanoic acid.(3S)-3-hydroxy-5-phenylmethoxypentanoic acid,O=C(O)C[C@@H](O)CCOCc1ccccc1.O=C(O)C[C@H](O)CCOCc1ccccc1,,Mn,9100,1,g/mol,"Shakaroun, R. M., Li, H., J‚Äö√†√∂¬¨¬©han, P., Blot, M., Alaaeddine, A., Carpentier, J. F., & Guillaume, S. M. (2021). Stereoselective ring-opening polymerization of functional _-lactones: Influence of the exocyclic side-group. Polymer Chemistry, 12(28), 4022-4034. https://doi.org/10.1039/d1py00669j",_10.1039/d1py00669j,"Table 1, #40",,ester_stereo
poly(3-hydroxy-5-phenylmethoxypentanoic acid),(3R)-3-hydroxy-5-phenylmethoxypentanoic acid.(3S)-3-hydroxy-5-phenylmethoxypentanoic acid,O=C(O)C[C@@H](O)CCOCc1ccccc1.O=C(O)C[C@H](O)CCOCc1ccccc1,,PDI,1.15,1,,"Shakaroun, R. M., Li, H., J‚Äö√†√∂¬¨¬©han, P., Blot, M., Alaaeddine, A., Carpentier, J. F., & Guillaume, S. M. (2021). Stereoselective ring-opening polymerization of functional _-lactones: Influence of the exocyclic side-group. Polymer Chemistry, 12(28), 4022-4034. https://doi.org/10.1039/d1py00669j",_10.1039/d1py00669j,"Table 1, #40",,ester_stereo
poly(3-hydroxy-5-phenylmethoxypentanoic acid),(3R)-3-hydroxy-5-phenylmethoxypentanoic acid.(3S)-3-hydroxy-5-phenylmethoxypentanoic acid,O=C(O)C[C@@H](O)CCOCc1ccccc1.O=C(O)C[C@H](O)CCOCc1ccccc1,,Mw,10465,1,g/mol,"Shakaroun, R. M., Li, H., J‚Äö√†√∂¬¨¬©han, P., Blot, M., Alaaeddine, A., Carpentier, J. F., & Guillaume, S. M. (2021). Stereoselective ring-opening polymerization of functional _-lactones: Influence of the exocyclic side-group. Polymer Chemistry, 12(28), 4022-4034. https://doi.org/10.1039/d1py00669j",_10.1039/d1py00669j,"Table 1, #40",,ester_stereo
poly(3-Hydroxy-4-phenoxybutanoic acid),(3R)-3-Hydroxy-4-phenoxybutanoic acid.(3S)-3-Hydroxy-4-phenoxybutanoic acid,O=C(O)C[C@@H](O)COc1ccccc1.O=C(O)C[C@H](O)COc1ccccc1,,Tg,37,0.14,C,"Shakaroun, R. M., Li, H., J‚Äö√†√∂¬¨¬©han, P., Blot, M., Alaaeddine, A., Carpentier, J. F., & Guillaume, S. M. (2021). Stereoselective ring-opening polymerization of functional _-lactones: Influence of the exocyclic side-group. Polymer Chemistry, 12(28), 4022-4034. https://doi.org/10.1039/d1py00669j",_10.1039/d1py00669j,"Table 1, #5",,ester_stereo
poly(3-Hydroxy-4-phenoxybutanoic acid),(3R)-3-Hydroxy-4-phenoxybutanoic acid.(3S)-3-Hydroxy-4-phenoxybutanoic acid,O=C(O)C[C@@H](O)COc1ccccc1.O=C(O)C[C@H](O)COc1ccccc1,,Mn,10600,0.14,g/mol,"Shakaroun, R. M., Li, H., J‚Äö√†√∂¬¨¬©han, P., Blot, M., Alaaeddine, A., Carpentier, J. F., & Guillaume, S. M. (2021). Stereoselective ring-opening polymerization of functional _-lactones: Influence of the exocyclic side-group. Polymer Chemistry, 12(28), 4022-4034. https://doi.org/10.1039/d1py00669j",_10.1039/d1py00669j,"Table 1, #5",,ester_stereo
poly(3-Hydroxy-4-phenoxybutanoic acid),(3R)-3-Hydroxy-4-phenoxybutanoic acid.(3S)-3-Hydroxy-4-phenoxybutanoic acid,O=C(O)C[C@@H](O)COc1ccccc1.O=C(O)C[C@H](O)COc1ccccc1,,PDI,1.14,0.14,,"Shakaroun, R. M., Li, H., J‚Äö√†√∂¬¨¬©han, P., Blot, M., Alaaeddine, A., Carpentier, J. F., & Guillaume, S. M. (2021). Stereoselective ring-opening polymerization of functional _-lactones: Influence of the exocyclic side-group. Polymer Chemistry, 12(28), 4022-4034. https://doi.org/10.1039/d1py00669j",_10.1039/d1py00669j,"Table 1, #5",,ester_stereo
poly(3-Hydroxy-4-phenoxybutanoic acid),(3R)-3-Hydroxy-4-phenoxybutanoic acid.(3S)-3-Hydroxy-4-phenoxybutanoic acid,O=C(O)C[C@@H](O)COc1ccccc1.O=C(O)C[C@H](O)COc1ccccc1,,Mw,12084,0.14,g/mol,"Shakaroun, R. M., Li, H., J‚Äö√†√∂¬¨¬©han, P., Blot, M., Alaaeddine, A., Carpentier, J. F., & Guillaume, S. M. (2021). Stereoselective ring-opening polymerization of functional _-lactones: Influence of the exocyclic side-group. Polymer Chemistry, 12(28), 4022-4034. https://doi.org/10.1039/d1py00669j",_10.1039/d1py00669j,"Table 1, #5",,ester_stereo
poly(3-Hydroxy-4-phenoxybutanoic acid),(3R)-3-Hydroxy-4-phenoxybutanoic acid.(3S)-3-Hydroxy-4-phenoxybutanoic acid,O=C(O)C[C@@H](O)COc1ccccc1.O=C(O)C[C@H](O)COc1ccccc1,,Tg,37,0.14,C,"Shakaroun, R. M., Li, H., J‚Äö√†√∂¬¨¬©han, P., Blot, M., Alaaeddine, A., Carpentier, J. F., & Guillaume, S. M. (2021). Stereoselective ring-opening polymerization of functional _-lactones: Influence of the exocyclic side-group. Polymer Chemistry, 12(28), 4022-4034. https://doi.org/10.1039/d1py00669j",_10.1039/d1py00669j,"Table 1, #6",,ester_stereo
poly(3-Hydroxy-4-phenoxybutanoic acid),(3R)-3-Hydroxy-4-phenoxybutanoic acid.(3S)-3-Hydroxy-4-phenoxybutanoic acid,O=C(O)C[C@@H](O)COc1ccccc1.O=C(O)C[C@H](O)COc1ccccc1,,Mn,25600,0.14,g/mol,"Shakaroun, R. M., Li, H., J‚Äö√†√∂¬¨¬©han, P., Blot, M., Alaaeddine, A., Carpentier, J. F., & Guillaume, S. M. (2021). Stereoselective ring-opening polymerization of functional _-lactones: Influence of the exocyclic side-group. Polymer Chemistry, 12(28), 4022-4034. https://doi.org/10.1039/d1py00669j",_10.1039/d1py00669j,"Table 1, #6",,ester_stereo
poly(3-Hydroxy-4-phenoxybutanoic acid),(3R)-3-Hydroxy-4-phenoxybutanoic acid.(3S)-3-Hydroxy-4-phenoxybutanoic acid,O=C(O)C[C@@H](O)COc1ccccc1.O=C(O)C[C@H](O)COc1ccccc1,,PDI,1.06,0.14,,"Shakaroun, R. M., Li, H., J‚Äö√†√∂¬¨¬©han, P., Blot, M., Alaaeddine, A., Carpentier, J. F., & Guillaume, S. M. (2021). Stereoselective ring-opening polymerization of functional _-lactones: Influence of the exocyclic side-group. Polymer Chemistry, 12(28), 4022-4034. https://doi.org/10.1039/d1py00669j",_10.1039/d1py00669j,"Table 1, #6",,ester_stereo
poly(3-Hydroxy-4-phenoxybutanoic acid),(3R)-3-Hydroxy-4-phenoxybutanoic acid.(3S)-3-Hydroxy-4-phenoxybutanoic acid,O=C(O)C[C@@H](O)COc1ccccc1.O=C(O)C[C@H](O)COc1ccccc1,,Mw,27136,0.14,g/mol,"Shakaroun, R. M., Li, H., J‚Äö√†√∂¬¨¬©han, P., Blot, M., Alaaeddine, A., Carpentier, J. F., & Guillaume, S. M. (2021). Stereoselective ring-opening polymerization of functional _-lactones: Influence of the exocyclic side-group. Polymer Chemistry, 12(28), 4022-4034. https://doi.org/10.1039/d1py00669j",_10.1039/d1py00669j,"Table 1, #6",,ester_stereo
poly(3-Hydroxy-4-phenoxybutanoic acid),(3R)-3-Hydroxy-4-phenoxybutanoic acid.(3S)-3-Hydroxy-4-phenoxybutanoic acid,O=C(O)C[C@@H](O)COc1ccccc1.O=C(O)C[C@H](O)COc1ccccc1,,Tg,38,0.13,C,"Shakaroun, R. M., Li, H., J‚Äö√†√∂¬¨¬©han, P., Blot, M., Alaaeddine, A., Carpentier, J. F., & Guillaume, S. M. (2021). Stereoselective ring-opening polymerization of functional _-lactones: Influence of the exocyclic side-group. Polymer Chemistry, 12(28), 4022-4034. https://doi.org/10.1039/d1py00669j",_10.1039/d1py00669j,"Table 1, #8",,ester_stereo
poly(3-Hydroxy-4-phenoxybutanoic acid),(3R)-3-Hydroxy-4-phenoxybutanoic acid.(3S)-3-Hydroxy-4-phenoxybutanoic acid,O=C(O)C[C@@H](O)COc1ccccc1.O=C(O)C[C@H](O)COc1ccccc1,,Mn,44100,0.13,g/mol,"Shakaroun, R. M., Li, H., J‚Äö√†√∂¬¨¬©han, P., Blot, M., Alaaeddine, A., Carpentier, J. F., & Guillaume, S. M. (2021). Stereoselective ring-opening polymerization of functional _-lactones: Influence of the exocyclic side-group. Polymer Chemistry, 12(28), 4022-4034. https://doi.org/10.1039/d1py00669j",_10.1039/d1py00669j,"Table 1, #8",,ester_stereo
poly(3-Hydroxy-4-phenoxybutanoic acid),(3R)-3-Hydroxy-4-phenoxybutanoic acid.(3S)-3-Hydroxy-4-phenoxybutanoic acid,O=C(O)C[C@@H](O)COc1ccccc1.O=C(O)C[C@H](O)COc1ccccc1,,PDI,1.16,0.13,,"Shakaroun, R. M., Li, H., J‚Äö√†√∂¬¨¬©han, P., Blot, M., Alaaeddine, A., Carpentier, J. F., & Guillaume, S. M. (2021). Stereoselective ring-opening polymerization of functional _-lactones: Influence of the exocyclic side-group. Polymer Chemistry, 12(28), 4022-4034. https://doi.org/10.1039/d1py00669j",_10.1039/d1py00669j,"Table 1, #8",,ester_stereo
poly(3-Hydroxy-4-phenoxybutanoic acid),(3R)-3-Hydroxy-4-phenoxybutanoic acid.(3S)-3-Hydroxy-4-phenoxybutanoic acid,O=C(O)C[C@@H](O)COc1ccccc1.O=C(O)C[C@H](O)COc1ccccc1,,Mw,51156,0.13,g/mol,"Shakaroun, R. M., Li, H., J‚Äö√†√∂¬¨¬©han, P., Blot, M., Alaaeddine, A., Carpentier, J. F., & Guillaume, S. M. (2021). Stereoselective ring-opening polymerization of functional _-lactones: Influence of the exocyclic side-group. Polymer Chemistry, 12(28), 4022-4034. https://doi.org/10.1039/d1py00669j",_10.1039/d1py00669j,"Table 1, #8",,ester_stereo
poly(3-Hydroxy-4-phenoxybutanoic acid),(3R)-3-Hydroxy-4-phenoxybutanoic acid.(3S)-3-Hydroxy-4-phenoxybutanoic acid,O=C(O)C[C@@H](O)COc1ccccc1.O=C(O)C[C@H](O)COc1ccccc1,,Tg,40,0.14,C,"Shakaroun, R. M., Li, H., J‚Äö√†√∂¬¨¬©han, P., Blot, M., Alaaeddine, A., Carpentier, J. F., & Guillaume, S. M. (2021). Stereoselective ring-opening polymerization of functional _-lactones: Influence of the exocyclic side-group. Polymer Chemistry, 12(28), 4022-4034. https://doi.org/10.1039/d1py00669j",_10.1039/d1py00669j,"Table 1, #9",,ester_stereo
poly(3-Hydroxy-4-phenoxybutanoic acid),(3R)-3-Hydroxy-4-phenoxybutanoic acid.(3S)-3-Hydroxy-4-phenoxybutanoic acid,O=C(O)C[C@@H](O)COc1ccccc1.O=C(O)C[C@H](O)COc1ccccc1,,Mn,80500,0.14,g/mol,"Shakaroun, R. M., Li, H., J‚Äö√†√∂¬¨¬©han, P., Blot, M., Alaaeddine, A., Carpentier, J. F., & Guillaume, S. M. (2021). Stereoselective ring-opening polymerization of functional _-lactones: Influence of the exocyclic side-group. Polymer Chemistry, 12(28), 4022-4034. https://doi.org/10.1039/d1py00669j",_10.1039/d1py00669j,"Table 1, #9",,ester_stereo
poly(3-Hydroxy-4-phenoxybutanoic acid),(3R)-3-Hydroxy-4-phenoxybutanoic acid.(3S)-3-Hydroxy-4-phenoxybutanoic acid,O=C(O)C[C@@H](O)COc1ccccc1.O=C(O)C[C@H](O)COc1ccccc1,,PDI,1.2,0.14,,"Shakaroun, R. M., Li, H., J‚Äö√†√∂¬¨¬©han, P., Blot, M., Alaaeddine, A., Carpentier, J. F., & Guillaume, S. M. (2021). Stereoselective ring-opening polymerization of functional _-lactones: Influence of the exocyclic side-group. Polymer Chemistry, 12(28), 4022-4034. https://doi.org/10.1039/d1py00669j",_10.1039/d1py00669j,"Table 1, #9",,ester_stereo
poly(3-Hydroxy-4-phenoxybutanoic acid),(3R)-3-Hydroxy-4-phenoxybutanoic acid.(3S)-3-Hydroxy-4-phenoxybutanoic acid,O=C(O)C[C@@H](O)COc1ccccc1.O=C(O)C[C@H](O)COc1ccccc1,,Mw,96600,0.14,g/mol,"Shakaroun, R. M., Li, H., J‚Äö√†√∂¬¨¬©han, P., Blot, M., Alaaeddine, A., Carpentier, J. F., & Guillaume, S. M. (2021). Stereoselective ring-opening polymerization of functional _-lactones: Influence of the exocyclic side-group. Polymer Chemistry, 12(28), 4022-4034. https://doi.org/10.1039/d1py00669j",_10.1039/d1py00669j,"Table 1, #9",,ester_stereo
Poly(methyl methacrylate-co-styrene),Methyl methacrylate.Styrene,C=C(C)C(=O)OC.C=Cc1ccccc1,"[0.5, 0.5]",Mn,276000,0,g/mol,"Suzuki, H., Nishio, Y., Kimura, N., Mathot, V. B. F., Pijpers, M. F. J., & Murakami, Y. (1994). Effects of sequence length distribution on heat capacity and glass transition temperature of styrene-methyl methacrylate copolymers. Polymer, 35(17), 3698‚Äö√Ñ√∂‚àö√ë‚àö¬®3702. https://doi.org/10.1016/0032-3861(94)90548-8",https://doi.org/10.1016/0032-3861(94)90548-8,Table 1 SM3-8,,vinyl_stereo
Poly(methyl methacrylate-co-styrene),Methyl methacrylate.Styrene,C=C(C)C(=O)OC.C=Cc1ccccc1,"[0.5, 0.5]",Mw,447000,0,g/mol,"Suzuki, H., Nishio, Y., Kimura, N., Mathot, V. B. F., Pijpers, M. F. J., & Murakami, Y. (1994). Effects of sequence length distribution on heat capacity and glass transition temperature of styrene-methyl methacrylate copolymers. Polymer, 35(17), 3698‚Äö√Ñ√∂‚àö√ë‚àö¬®3702. https://doi.org/10.1016/0032-3861(94)90548-8",https://doi.org/10.1016/0032-3861(94)90548-8,Table 1 SM3-8,,vinyl_stereo
Poly(methyl methacrylate-co-styrene),Methyl methacrylate.Styrene,C=C(C)C(=O)OC.C=Cc1ccccc1,"[0.5, 0.5]",PDI,1.62,0,,"Suzuki, H., Nishio, Y., Kimura, N., Mathot, V. B. F., Pijpers, M. F. J., & Murakami, Y. (1994). Effects of sequence length distribution on heat capacity and glass transition temperature of styrene-methyl methacrylate copolymers. Polymer, 35(17), 3698‚Äö√Ñ√∂‚àö√ë‚àö¬®3702. https://doi.org/10.1016/0032-3861(94)90548-8",https://doi.org/10.1016/0032-3861(94)90548-8,Table 1 SM3-8,,vinyl_stereo
Poly(methyl methacrylate-co-styrene),Methyl methacrylate.Styrene,C=C(C)C(=O)OC.C=Cc1ccccc1,"[0.5, 0.5]",Tg,111.35,0,C,"Suzuki, H., Nishio, Y., Kimura, N., Mathot, V. B. F., Pijpers, M. F. J., & Murakami, Y. (1994). Effects of sequence length distribution on heat capacity and glass transition temperature of styrene-methyl methacrylate copolymers. Polymer, 35(17), 3698‚Äö√Ñ√∂‚àö√ë‚àö¬®3702. https://doi.org/10.1016/0032-3861(94)90548-8",https://doi.org/10.1016/0032-3861(94)90548-8,Table 1 SM3-8,,vinyl_stereo
Poly(methyl methacrylate-co-styrene),Methyl methacrylate.Styrene,C=C(C)C(=O)OC.C=Cc1ccccc1,"[0.5, 0.5]",Mn,96000,0,g/mol,"Suzuki, H., Nishio, Y., Kimura, N., Mathot, V. B. F., Pijpers, M. F. J., & Murakami, Y. (1994). Effects of sequence length distribution on heat capacity and glass transition temperature of styrene-methyl methacrylate copolymers. Polymer, 35(17), 3698‚Äö√Ñ√∂‚àö√ë‚àö¬®3702. https://doi.org/10.1016/0032-3861(94)90548-8",https://doi.org/10.1016/0032-3861(94)90548-8,Table 1 SM5-11,,vinyl_stereo
Poly(methyl methacrylate-co-styrene),Methyl methacrylate.Styrene,C=C(C)C(=O)OC.C=Cc1ccccc1,"[0.5, 0.5]",Mw,137000,0,g/mol,"Suzuki, H., Nishio, Y., Kimura, N., Mathot, V. B. F., Pijpers, M. F. J., & Murakami, Y. (1994). Effects of sequence length distribution on heat capacity and glass transition temperature of styrene-methyl methacrylate copolymers. Polymer, 35(17), 3698‚Äö√Ñ√∂‚àö√ë‚àö¬®3702. https://doi.org/10.1016/0032-3861(94)90548-8",https://doi.org/10.1016/0032-3861(94)90548-8,Table 1 SM5-11,,vinyl_stereo
Poly(methyl methacrylate-co-styrene),Methyl methacrylate.Styrene,C=C(C)C(=O)OC.C=Cc1ccccc1,"[0.5, 0.5]",PDI,1.42708333,0,,"Suzuki, H., Nishio, Y., Kimura, N., Mathot, V. B. F., Pijpers, M. F. J., & Murakami, Y. (1994). Effects of sequence length distribution on heat capacity and glass transition temperature of styrene-methyl methacrylate copolymers. Polymer, 35(17), 3698‚Äö√Ñ√∂‚àö√ë‚àö¬®3702. https://doi.org/10.1016/0032-3861(94)90548-8",https://doi.org/10.1016/0032-3861(94)90548-8,Table 1 SM5-11,,vinyl_stereo
Poly(methyl methacrylate-co-styrene),Methyl methacrylate.Styrene,C=C(C)C(=O)OC.C=Cc1ccccc1,"[0.5, 0.5]",Tg,102.85,0,C,"Suzuki, H., Nishio, Y., Kimura, N., Mathot, V. B. F., Pijpers, M. F. J., & Murakami, Y. (1994). Effects of sequence length distribution on heat capacity and glass transition temperature of styrene-methyl methacrylate copolymers. Polymer, 35(17), 3698‚Äö√Ñ√∂‚àö√ë‚àö¬®3702. https://doi.org/10.1016/0032-3861(94)90548-8",https://doi.org/10.1016/0032-3861(94)90548-8,Table 1 SM5-11,,vinyl_stereo
Poly(methyl methacrylate-co-styrene),Methyl methacrylate.Styrene,C=C(C)C(=O)OC.C=Cc1ccccc1,"[0.5, 0.5]",Mn,210000,0,g/mol,"Suzuki, H., Nishio, Y., Kimura, N., Mathot, V. B. F., Pijpers, M. F. J., & Murakami, Y. (1994). Effects of sequence length distribution on heat capacity and glass transition temperature of styrene-methyl methacrylate copolymers. Polymer, 35(17), 3698‚Äö√Ñ√∂‚àö√ë‚àö¬®3702. https://doi.org/10.1016/0032-3861(94)90548-8",https://doi.org/10.1016/0032-3861(94)90548-8,Table 1 SM7-8,,vinyl_stereo
Poly(methyl methacrylate-co-styrene),Methyl methacrylate.Styrene,C=C(C)C(=O)OC.C=Cc1ccccc1,"[0.5, 0.5]",Mw,270000,0,g/mol,"Suzuki, H., Nishio, Y., Kimura, N., Mathot, V. B. F., Pijpers, M. F. J., & Murakami, Y. (1994). Effects of sequence length distribution on heat capacity and glass transition temperature of styrene-methyl methacrylate copolymers. Polymer, 35(17), 3698‚Äö√Ñ√∂‚àö√ë‚àö¬®3702. https://doi.org/10.1016/0032-3861(94)90548-8",https://doi.org/10.1016/0032-3861(94)90548-8,Table 1 SM7-8,,vinyl_stereo
Poly(methyl methacrylate-co-styrene),Methyl methacrylate.Styrene,C=C(C)C(=O)OC.C=Cc1ccccc1,"[0.5, 0.5]",PDI,1.28571429,0,,"Suzuki, H., Nishio, Y., Kimura, N., Mathot, V. B. F., Pijpers, M. F. J., & Murakami, Y. (1994). Effects of sequence length distribution on heat capacity and glass transition temperature of styrene-methyl methacrylate copolymers. Polymer, 35(17), 3698‚Äö√Ñ√∂‚àö√ë‚àö¬®3702. https://doi.org/10.1016/0032-3861(94)90548-8",https://doi.org/10.1016/0032-3861(94)90548-8,Table 1 SM7-8,,vinyl_stereo
Poly(methyl methacrylate-co-styrene),Methyl methacrylate.Styrene,C=C(C)C(=O)OC.C=Cc1ccccc1,"[0.5, 0.5]",Tg,100.85,0,C,"Suzuki, H., Nishio, Y., Kimura, N., Mathot, V. B. F., Pijpers, M. F. J., & Murakami, Y. (1994). Effects of sequence length distribution on heat capacity and glass transition temperature of styrene-methyl methacrylate copolymers. Polymer, 35(17), 3698‚Äö√Ñ√∂‚àö√ë‚àö¬®3702. https://doi.org/10.1016/0032-3861(94)90548-8",https://doi.org/10.1016/0032-3861(94)90548-8,Table 1 SM7-8,,vinyl_stereo
poly(RS-3-hydroxybutyrate),R-3-hydroxybutyrate.S-3-hydroxybutyrate,C[C@@H](O)CC(=O)O.C[C@H](O)CC(=O)O,,Tg,-10,0.7,C,"Tang, X., & Chen, E. Y. X. (2018). Chemical synthesis of perfectly isotactic and high melting bacterial poly(3-hydroxybutyrate) from bio-sourced racemic cyclic diolide. Nature Communications, 9(1), 1-11. https://doi.org/10.1038/s41467-018-04734-3",DOI: 10.1038/s41467-018-04734-6,"1, SI Fig 34, SI Table 1",,ester_stereo
poly(RS-3-hydroxybutyrate),R-3-hydroxybutyrate.S-3-hydroxybutyrate,C[C@@H](O)CC(=O)O.C[C@H](O)CC(=O)O,,Tg,-15,0.74,C,"Tang, X., & Chen, E. Y. X. (2018). Chemical synthesis of perfectly isotactic and high melting bacterial poly(3-hydroxybutyrate) from bio-sourced racemic cyclic diolide. Nature Communications, 9(1), 1-11. https://doi.org/10.1038/s41467-018-04734-3",DOI: 10.1038/s41467-018-04734-6,"1, SI Fig 34, SI Table 1",,ester_stereo
