Repository: tyo-nu/PolyIDRS_Paper

# PolyIDRS_Paper
Code and Figures for the PolyIDRS paper.

File: Supporting/Stereopolymer_Dataset.csv (part 17 of 28)
polymer_name,monomer_name,smiles_monomer,distribution,property,value,pm,units,ref,link/doi,comment,note,mechanism
poly(RS-3-hydroxybutyrate),R-3-hydroxybutyrate.S-3-hydroxybutyrate,C[C@@H](O)CC(=O)O.C[C@H](O)CC(=O)O,,Tg,3,0.88,C,"Tang, X., & Chen, E. Y. X. (2018). Chemical synthesis of perfectly isotactic and high melting bacterial poly(3-hydroxybutyrate) from bio-sourced racemic cyclic diolide. Nature Communications, 9(1), 1-11. https://doi.org/10.1038/s41467-018-04734-3",DOI: 10.1038/s41467-018-04734-6,"4e, table1, si fig 38",,ester_stereo
poly(RS-3-hydroxybutyrate),R-3-hydroxybutyrate.S-3-hydroxybutyrate,C[C@@H](O)CC(=O)O.C[C@H](O)CC(=O)O,,Tg,3,0.89,C,"Tang, X., & Chen, E. Y. X. (2018). Chemical synthesis of perfectly isotactic and high melting bacterial poly(3-hydroxybutyrate) from bio-sourced racemic cyclic diolide. Nature Communications, 9(1), 1-11. https://doi.org/10.1038/s41467-018-04734-3",DOI: 10.1038/s41467-018-04734-6,"4e, table1, si fig 39",,ester_stereo
poly(RS-3-hydroxybutyrate),R-3-hydroxybutyrate.S-3-hydroxybutyrate,C[C@@H](O)CC(=O)O.C[C@H](O)CC(=O)O,,Tg,-1,0.91,C,"Tang, X., & Chen, E. Y. X. (2018). Chemical synthesis of perfectly isotactic and high melting bacterial poly(3-hydroxybutyrate) from bio-sourced racemic cyclic diolide. Nature Communications, 9(1), 1-11. https://doi.org/10.1038/s41467-018-04734-3",DOI: 10.1038/s41467-018-04734-6,Table 1.01,,ester_stereo
poly(RS-3-hydroxybutyrate),R-3-hydroxybutyrate.S-3-hydroxybutyrate,C[C@@H](O)CC(=O)O.C[C@H](O)CC(=O)O,,Tm,128,0.91,C,"Tang, X., & Chen, E. Y. X. (2018). Chemical synthesis of perfectly isotactic and high melting bacterial poly(3-hydroxybutyrate) from bio-sourced racemic cyclic diolide. Nature Communications, 9(1), 1-11. https://doi.org/10.1038/s41467-018-04734-3",DOI: 10.1038/s41467-018-04734-6,Table 1.01,,ester_stereo
poly(RS-3-hydroxybutyrate),R-3-hydroxybutyrate.S-3-hydroxybutyrate,C[C@@H](O)CC(=O)O.C[C@H](O)CC(=O)O,,Mn,4770,0.91,g/mol,"Tang, X., & Chen, E. Y. X. (2018). Chemical synthesis of perfectly isotactic and high melting bacterial poly(3-hydroxybutyrate) from bio-sourced racemic cyclic diolide. Nature Communications, 9(1), 1-11. https://doi.org/10.1038/s41467-018-04734-3",DOI: 10.1038/s41467-018-04734-6,Table 1.01,,ester_stereo
poly(RS-3-hydroxybutyrate),R-3-hydroxybutyrate.S-3-hydroxybutyrate,C[C@@H](O)CC(=O)O.C[C@H](O)CC(=O)O,,PDI,1.17,0.91,,"Tang, X., & Chen, E. Y. X. (2018). Chemical synthesis of perfectly isotactic and high melting bacterial poly(3-hydroxybutyrate) from bio-sourced racemic cyclic diolide. Nature Communications, 9(1), 1-11. https://doi.org/10.1038/s41467-018-04734-3",DOI: 10.1038/s41467-018-04734-6,Table 1.01,,ester_stereo
poly(RS-3-hydroxybutyrate),R-3-hydroxybutyrate.S-3-hydroxybutyrate,C[C@@H](O)CC(=O)O.C[C@H](O)CC(=O)O,,Mw,5580.9,0.91,g/mol,"Tang, X., & Chen, E. Y. X. (2018). Chemical synthesis of perfectly isotactic and high melting bacterial poly(3-hydroxybutyrate) from bio-sourced racemic cyclic diolide. Nature Communications, 9(1), 1-11. https://doi.org/10.1038/s41467-018-04734-3",DOI: 10.1038/s41467-018-04734-6,Table 1.01,,ester_stereo
poly(RS-3-hydroxybutyrate),R-3-hydroxybutyrate.S-3-hydroxybutyrate,C[C@@H](O)CC(=O)O.C[C@H](O)CC(=O)O,,Tg,3,0.93,C,"Tang, X., & Chen, E. Y. X. (2018). Chemical synthesis of perfectly isotactic and high melting bacterial poly(3-hydroxybutyrate) from bio-sourced racemic cyclic diolide. Nature Communications, 9(1), 1-11. https://doi.org/10.1038/s41467-018-04734-3",DOI: 10.1038/s41467-018-04734-6,Table 1.02,,ester_stereo
poly(RS-3-hydroxybutyrate),R-3-hydroxybutyrate.S-3-hydroxybutyrate,C[C@@H](O)CC(=O)O.C[C@H](O)CC(=O)O,,Mn,10900,0.93,g/mol,"Tang, X., & Chen, E. Y. X. (2018). Chemical synthesis of perfectly isotactic and high melting bacterial poly(3-hydroxybutyrate) from bio-sourced racemic cyclic diolide. Nature Communications, 9(1), 1-11. https://doi.org/10.1038/s41467-018-04734-3",DOI: 10.1038/s41467-018-04734-6,Table 1.02,,ester_stereo
poly(RS-3-hydroxybutyrate),R-3-hydroxybutyrate.S-3-hydroxybutyrate,C[C@@H](O)CC(=O)O.C[C@H](O)CC(=O)O,,PDI,1.05,0.93,,"Tang, X., & Chen, E. Y. X. (2018). Chemical synthesis of perfectly isotactic and high melting bacterial poly(3-hydroxybutyrate) from bio-sourced racemic cyclic diolide. Nature Communications, 9(1), 1-11. https://doi.org/10.1038/s41467-018-04734-3",DOI: 10.1038/s41467-018-04734-6,Table 1.02,,ester_stereo
poly(RS-3-hydroxybutyrate),R-3-hydroxybutyrate.S-3-hydroxybutyrate,C[C@@H](O)CC(=O)O.C[C@H](O)CC(=O)O,,Mw,11445,0.93,g/mol,"Tang, X., & Chen, E. Y. X. (2018). Chemical synthesis of perfectly isotactic and high melting bacterial poly(3-hydroxybutyrate) from bio-sourced racemic cyclic diolide. Nature Communications, 9(1), 1-11. https://doi.org/10.1038/s41467-018-04734-3",DOI: 10.1038/s41467-018-04734-6,Table 1.02,,ester_stereo
poly(RS-3-hydroxybutyrate),R-3-hydroxybutyrate.S-3-hydroxybutyrate,C[C@@H](O)CC(=O)O.C[C@H](O)CC(=O)O,,Tm,133,0.93,C,"Tang, X., & Chen, E. Y. X. (2018). Chemical synthesis of perfectly isotactic and high melting bacterial poly(3-hydroxybutyrate) from bio-sourced racemic cyclic diolide. Nature Communications, 9(1), 1-11. https://doi.org/10.1038/s41467-018-04734-3",DOI: 10.1038/s41467-018-04734-6,Table 1.02,,ester_stereo
poly(RS-3-hydroxybutyrate),R-3-hydroxybutyrate.S-3-hydroxybutyrate,C[C@@H](O)CC(=O)O.C[C@H](O)CC(=O)O,,Tg,4,0.94,C,"Tang, X., & Chen, E. Y. X. (2018). Chemical synthesis of perfectly isotactic and high melting bacterial poly(3-hydroxybutyrate) from bio-sourced racemic cyclic diolide. Nature Communications, 9(1), 1-11. https://doi.org/10.1038/s41467-018-04734-3",DOI: 10.1038/s41467-018-04734-6,Table 1.03,,ester_stereo
poly(RS-3-hydroxybutyrate),R-3-hydroxybutyrate.S-3-hydroxybutyrate,C[C@@H](O)CC(=O)O.C[C@H](O)CC(=O)O,,Tm,136,0.94,C,"Tang, X., & Chen, E. Y. X. (2018). Chemical synthesis of perfectly isotactic and high melting bacterial poly(3-hydroxybutyrate) from bio-sourced racemic cyclic diolide. Nature Communications, 9(1), 1-11. https://doi.org/10.1038/s41467-018-04734-3",DOI: 10.1038/s41467-018-04734-6,Table 1.03,,ester_stereo
poly(RS-3-hydroxybutyrate),R-3-hydroxybutyrate.S-3-hydroxybutyrate,C[C@@H](O)CC(=O)O.C[C@H](O)CC(=O)O,,Mn,23000,0.94,C,"Tang, X., & Chen, E. Y. X. (2018). Chemical synthesis of perfectly isotactic and high melting bacterial poly(3-hydroxybutyrate) from bio-sourced racemic cyclic diolide. Nature Communications, 9(1), 1-11. https://doi.org/10.1038/s41467-018-04734-3",DOI: 10.1038/s41467-018-04734-6,Table 1.03,,ester_stereo
poly(RS-3-hydroxybutyrate),R-3-hydroxybutyrate.S-3-hydroxybutyrate,C[C@@H](O)CC(=O)O.C[C@H](O)CC(=O)O,,PDI,1.04,0.94,C,"Tang, X., & Chen, E. Y. X. (2018). Chemical synthesis of perfectly isotactic and high melting bacterial poly(3-hydroxybutyrate) from bio-sourced racemic cyclic diolide. Nature Communications, 9(1), 1-11. https://doi.org/10.1038/s41467-018-04734-3",DOI: 10.1038/s41467-018-04734-6,Table 1.03,,ester_stereo
poly(RS-3-hydroxybutyrate),R-3-hydroxybutyrate.S-3-hydroxybutyrate,C[C@@H](O)CC(=O)O.C[C@H](O)CC(=O)O,,Mw,23900,0.94,C,"Tang, X., & Chen, E. Y. X. (2018). Chemical synthesis of perfectly isotactic and high melting bacterial poly(3-hydroxybutyrate) from bio-sourced racemic cyclic diolide. Nature Communications, 9(1), 1-11. https://doi.org/10.1038/s41467-018-04734-3",DOI: 10.1038/s41467-018-04734-6,Table 1.03,,ester_stereo
poly(RS-3-hydroxybutyrate),R-3-hydroxybutyrate.S-3-hydroxybutyrate,C[C@@H](O)CC(=O)O.C[C@H](O)CC(=O)O,,Tm,146,0.93,C,"Tang, X., & Chen, E. Y. X. (2018). Chemical synthesis of perfectly isotactic and high melting bacterial poly(3-hydroxybutyrate) from bio-sourced racemic cyclic diolide. Nature Communications, 9(1), 1-11. https://doi.org/10.1038/s41467-018-04734-3",DOI: 10.1038/s41467-018-04734-6,Table 1.04,,ester_stereo
poly(RS-3-hydroxybutyrate),R-3-hydroxybutyrate.S-3-hydroxybutyrate,C[C@@H](O)CC(=O)O.C[C@H](O)CC(=O)O,,Mn,32000,0.93,g/mol,"Tang, X., & Chen, E. Y. X. (2018). Chemical synthesis of perfectly isotactic and high melting bacterial poly(3-hydroxybutyrate) from bio-sourced racemic cyclic diolide. Nature Communications, 9(1), 1-11. https://doi.org/10.1038/s41467-018-04734-3",DOI: 10.1038/s41467-018-04734-6,Table 1.04,,ester_stereo
poly(RS-3-hydroxybutyrate),R-3-hydroxybutyrate.S-3-hydroxybutyrate,C[C@@H](O)CC(=O)O.C[C@H](O)CC(=O)O,,PDI,1.03,0.93,,"Tang, X., & Chen, E. Y. X. (2018). Chemical synthesis of perfectly isotactic and high melting bacterial poly(3-hydroxybutyrate) from bio-sourced racemic cyclic diolide. Nature Communications, 9(1), 1-11. https://doi.org/10.1038/s41467-018-04734-3",DOI: 10.1038/s41467-018-04734-6,Table 1.04,,ester_stereo
poly(RS-3-hydroxybutyrate),R-3-hydroxybutyrate.S-3-hydroxybutyrate,C[C@@H](O)CC(=O)O.C[C@H](O)CC(=O)O,,Mw,32960,0.93,g/mol,"Tang, X., & Chen, E. Y. X. (2018). Chemical synthesis of perfectly isotactic and high melting bacterial poly(3-hydroxybutyrate) from bio-sourced racemic cyclic diolide. Nature Communications, 9(1), 1-11. https://doi.org/10.1038/s41467-018-04734-3",DOI: 10.1038/s41467-018-04734-6,Table 1.04,,ester_stereo
poly(RS-3-hydroxybutyrate),R-3-hydroxybutyrate.S-3-hydroxybutyrate,C[C@@H](O)CC(=O)O.C[C@H](O)CC(=O)O,,Tg,3.4,0.93,C,"Tang, X., & Chen, E. Y. X. (2018). Chemical synthesis of perfectly isotactic and high melting bacterial poly(3-hydroxybutyrate) from bio-sourced racemic cyclic diolide. Nature Communications, 9(1), 1-11. https://doi.org/10.1038/s41467-018-04734-3",DOI: 10.1038/s41467-018-04734-6,Table 1.04,,ester_stereo
poly(RS-3-hydroxybutyrate),R-3-hydroxybutyrate.S-3-hydroxybutyrate,C[C@@H](O)CC(=O)O.C[C@H](O)CC(=O)O,,Tc,70.2,0.93,C,"Tang, X., & Chen, E. Y. X. (2018). Chemical synthesis of perfectly isotactic and high melting bacterial poly(3-hydroxybutyrate) from bio-sourced racemic cyclic diolide. Nature Communications, 9(1), 1-11. https://doi.org/10.1038/s41467-018-04734-3",DOI: 10.1038/s41467-018-04734-6,Table 1.04,,ester_stereo
poly(RS-3-hydroxybutyrate),R-3-hydroxybutyrate.S-3-hydroxybutyrate,C[C@@H](O)CC(=O)O.C[C@H](O)CC(=O)O,,Tm,147,0.95,C,"Tang, X., & Chen, E. Y. X. (2018). Chemical synthesis of perfectly isotactic and high melting bacterial poly(3-hydroxybutyrate) from bio-sourced racemic cyclic diolide. Nature Communications, 9(1), 1-11. https://doi.org/10.1038/s41467-018-04734-3",DOI: 10.1038/s41467-018-04734-6,Table 1.05,,ester_stereo
poly(RS-3-hydroxybutyrate),R-3-hydroxybutyrate.S-3-hydroxybutyrate,C[C@@H](O)CC(=O)O.C[C@H](O)CC(=O)O,,Mn,25100,0.95,g/mol,"Tang, X., & Chen, E. Y. X. (2018). Chemical synthesis of perfectly isotactic and high melting bacterial poly(3-hydroxybutyrate) from bio-sourced racemic cyclic diolide. Nature Communications, 9(1), 1-11. https://doi.org/10.1038/s41467-018-04734-3",DOI: 10.1038/s41467-018-04734-6,Table 1.05,,ester_stereo
poly(RS-3-hydroxybutyrate),R-3-hydroxybutyrate.S-3-hydroxybutyrate,C[C@@H](O)CC(=O)O.C[C@H](O)CC(=O)O,,PDI,1.03,0.95,,"Tang, X., & Chen, E. Y. X. (2018). Chemical synthesis of perfectly isotactic and high melting bacterial poly(3-hydroxybutyrate) from bio-sourced racemic cyclic diolide. Nature Communications, 9(1), 1-11. https://doi.org/10.1038/s41467-018-04734-3",DOI: 10.1038/s41467-018-04734-6,Table 1.05,,ester_stereo
poly(RS-3-hydroxybutyrate),R-3-hydroxybutyrate.S-3-hydroxybutyrate,C[C@@H](O)CC(=O)O.C[C@H](O)CC(=O)O,,Mw,25853,0.95,g/mol,"Tang, X., & Chen, E. Y. X. (2018). Chemical synthesis of perfectly isotactic and high melting bacterial poly(3-hydroxybutyrate) from bio-sourced racemic cyclic diolide. Nature Communications, 9(1), 1-11. https://doi.org/10.1038/s41467-018-04734-3",DOI: 10.1038/s41467-018-04734-6,Table 1.05,,ester_stereo
poly(RS-3-hydroxybutyrate),R-3-hydroxybutyrate.S-3-hydroxybutyrate,C[C@@H](O)CC(=O)O.C[C@H](O)CC(=O)O,,Tm,147,0.95,C,"Tang, X., & Chen, E. Y. X. (2018). Chemical synthesis of perfectly isotactic and high melting bacterial poly(3-hydroxybutyrate) from bio-sourced racemic cyclic diolide. Nature Communications, 9(1), 1-11. https://doi.org/10.1038/s41467-018-04734-3",DOI: 10.1038/s41467-018-04734-6,Table 1.06,,ester_stereo
poly(RS-3-hydroxybutyrate),R-3-hydroxybutyrate.S-3-hydroxybutyrate,C[C@@H](O)CC(=O)O.C[C@H](O)CC(=O)O,,Mn,37300,0.95,g/mol,"Tang, X., & Chen, E. Y. X. (2018). Chemical synthesis of perfectly isotactic and high melting bacterial poly(3-hydroxybutyrate) from bio-sourced racemic cyclic diolide. Nature Communications, 9(1), 1-11. https://doi.org/10.1038/s41467-018-04734-3",DOI: 10.1038/s41467-018-04734-6,Table 1.06,,ester_stereo
poly(RS-3-hydroxybutyrate),R-3-hydroxybutyrate.S-3-hydroxybutyrate,C[C@@H](O)CC(=O)O.C[C@H](O)CC(=O)O,,PDI,1.01,0.95,,"Tang, X., & Chen, E. Y. X. (2018). Chemical synthesis of perfectly isotactic and high melting bacterial poly(3-hydroxybutyrate) from bio-sourced racemic cyclic diolide. Nature Communications, 9(1), 1-11. https://doi.org/10.1038/s41467-018-04734-3",DOI: 10.1038/s41467-018-04734-6,Table 1.06,,ester_stereo
poly(RS-3-hydroxybutyrate),R-3-hydroxybutyrate.S-3-hydroxybutyrate,C[C@@H](O)CC(=O)O.C[C@H](O)CC(=O)O,,Tc,68.9,0.95,C,"Tang, X., & Chen, E. Y. X. (2018). Chemical synthesis of perfectly isotactic and high melting bacterial poly(3-hydroxybutyrate) from bio-sourced racemic cyclic diolide. Nature Communications, 9(1), 1-11. https://doi.org/10.1038/s41467-018-04734-3",DOI: 10.1038/s41467-018-04734-6,Table 1.06,,ester_stereo
poly(RS-3-hydroxybutyrate),R-3-hydroxybutyrate.S-3-hydroxybutyrate,C[C@@H](O)CC(=O)O.C[C@H](O)CC(=O)O,,Tg,4.1,0.95,C,"Tang, X., & Chen, E. Y. X. (2018). Chemical synthesis of perfectly isotactic and high melting bacterial poly(3-hydroxybutyrate) from bio-sourced racemic cyclic diolide. Nature Communications, 9(1), 1-11. https://doi.org/10.1038/s41467-018-04734-3",DOI: 10.1038/s41467-018-04734-6,Table 1.06,,ester_stereo
poly(RS-3-hydroxybutyrate),R-3-hydroxybutyrate.S-3-hydroxybutyrate,C[C@@H](O)CC(=O)O.C[C@H](O)CC(=O)O,,Mw,37673,0.95,g/mol,"Tang, X., & Chen, E. Y. X. (2018). Chemical synthesis of perfectly isotactic and high melting bacterial poly(3-hydroxybutyrate) from bio-sourced racemic cyclic diolide. Nature Communications, 9(1), 1-11. https://doi.org/10.1038/s41467-018-04734-3",DOI: 10.1038/s41467-018-04734-6,Table 1.06,,ester_stereo
poly(RS-3-hydroxybutyrate),R-3-hydroxybutyrate.S-3-hydroxybutyrate,C[C@@H](O)CC(=O)O.C[C@H](O)CC(=O)O,,Tm,153,0.96,C,"Tang, X., & Chen, E. Y. X. (2018). Chemical synthesis of perfectly isotactic and high melting bacterial poly(3-hydroxybutyrate) from bio-sourced racemic cyclic diolide. Nature Communications, 9(1), 1-11. https://doi.org/10.1038/s41467-018-04734-3",DOI: 10.1038/s41467-018-04734-6,Table 1.07,,ester_stereo
poly(RS-3-hydroxybutyrate),R-3-hydroxybutyrate.S-3-hydroxybutyrate,C[C@@H](O)CC(=O)O.C[C@H](O)CC(=O)O,,Mn,25700,0.96,g/mol,"Tang, X., & Chen, E. Y. X. (2018). Chemical synthesis of perfectly isotactic and high melting bacterial poly(3-hydroxybutyrate) from bio-sourced racemic cyclic diolide. Nature Communications, 9(1), 1-11. https://doi.org/10.1038/s41467-018-04734-3",DOI: 10.1038/s41467-018-04734-6,Table 1.07,,ester_stereo
poly(RS-3-hydroxybutyrate),R-3-hydroxybutyrate.S-3-hydroxybutyrate,C[C@@H](O)CC(=O)O.C[C@H](O)CC(=O)O,,PDI,1.11,0.96,,"Tang, X., & Chen, E. Y. X. (2018). Chemical synthesis of perfectly isotactic and high melting bacterial poly(3-hydroxybutyrate) from bio-sourced racemic cyclic diolide. Nature Communications, 9(1), 1-11. https://doi.org/10.1038/s41467-018-04734-3",DOI: 10.1038/s41467-018-04734-6,Table 1.07,,ester_stereo
poly(RS-3-hydroxybutyrate),R-3-hydroxybutyrate.S-3-hydroxybutyrate,C[C@@H](O)CC(=O)O.C[C@H](O)CC(=O)O,,Mw,28527,0.96,g/mol,"Tang, X., & Chen, E. Y. X. (2018). Chemical synthesis of perfectly isotactic and high melting bacterial poly(3-hydroxybutyrate) from bio-sourced racemic cyclic diolide. Nature Communications, 9(1), 1-11. https://doi.org/10.1038/s41467-018-04734-3",DOI: 10.1038/s41467-018-04734-6,Table 1.07,,ester_stereo
poly(RS-3-hydroxybutyrate),R-3-hydroxybutyrate.S-3-hydroxybutyrate,C[C@@H](O)CC(=O)O.C[C@H](O)CC(=O)O,,Tm,156,0.96,C,"Tang, X., & Chen, E. Y. X. (2018). Chemical synthesis of perfectly isotactic and high melting bacterial poly(3-hydroxybutyrate) from bio-sourced racemic cyclic diolide. Nature Communications, 9(1), 1-11. https://doi.org/10.1038/s41467-018-04734-3",DOI: 10.1038/s41467-018-04734-6,Table 1.08,,ester_stereo
poly(RS-3-hydroxybutyrate),R-3-hydroxybutyrate.S-3-hydroxybutyrate,C[C@@H](O)CC(=O)O.C[C@H](O)CC(=O)O,,Mn,52700,0.96,g/mol,"Tang, X., & Chen, E. Y. X. (2018). Chemical synthesis of perfectly isotactic and high melting bacterial poly(3-hydroxybutyrate) from bio-sourced racemic cyclic diolide. Nature Communications, 9(1), 1-11. https://doi.org/10.1038/s41467-018-04734-3",DOI: 10.1038/s41467-018-04734-6,Table 1.08,,ester_stereo
poly(RS-3-hydroxybutyrate),R-3-hydroxybutyrate.S-3-hydroxybutyrate,C[C@@H](O)CC(=O)O.C[C@H](O)CC(=O)O,,PDI,1.14,0.96,,"Tang, X., & Chen, E. Y. X. (2018). Chemical synthesis of perfectly isotactic and high melting bacterial poly(3-hydroxybutyrate) from bio-sourced racemic cyclic diolide. Nature Communications, 9(1), 1-11. https://doi.org/10.1038/s41467-018-04734-3",DOI: 10.1038/s41467-018-04734-6,Table 1.08,,ester_stereo
poly(RS-3-hydroxybutyrate),R-3-hydroxybutyrate.S-3-hydroxybutyrate,C[C@@H](O)CC(=O)O.C[C@H](O)CC(=O)O,,Tg,6.4,0.96,C,"Tang, X., & Chen, E. Y. X. (2018). Chemical synthesis of perfectly isotactic and high melting bacterial poly(3-hydroxybutyrate) from bio-sourced racemic cyclic diolide. Nature Communications, 9(1), 1-11. https://doi.org/10.1038/s41467-018-04734-3",DOI: 10.1038/s41467-018-04734-6,Table 1.08,,ester_stereo
poly(RS-3-hydroxybutyrate),R-3-hydroxybutyrate.S-3-hydroxybutyrate,C[C@@H](O)CC(=O)O.C[C@H](O)CC(=O)O,,Tc,82.8,0.96,C,"Tang, X., & Chen, E. Y. X. (2018). Chemical synthesis of perfectly isotactic and high melting bacterial poly(3-hydroxybutyrate) from bio-sourced racemic cyclic diolide. Nature Communications, 9(1), 1-11. https://doi.org/10.1038/s41467-018-04734-3",DOI: 10.1038/s41467-018-04734-6,Table 1.08,,ester_stereo
poly(RS-3-hydroxybutyrate),R-3-hydroxybutyrate.S-3-hydroxybutyrate,C[C@@H](O)CC(=O)O.C[C@H](O)CC(=O)O,,Mw,60078,0.96,g/mol,"Tang, X., & Chen, E. Y. X. (2018). Chemical synthesis of perfectly isotactic and high melting bacterial poly(3-hydroxybutyrate) from bio-sourced racemic cyclic diolide. Nature Communications, 9(1), 1-11. https://doi.org/10.1038/s41467-018-04734-3",DOI: 10.1038/s41467-018-04734-6,Table 1.08,,ester_stereo
poly(RS-3-hydroxybutyrate),R-3-hydroxybutyrate.S-3-hydroxybutyrate,C[C@@H](O)CC(=O)O.C[C@H](O)CC(=O)O,,Tm,161,0.99,C,"Tang, X., & Chen, E. Y. X. (2018). Chemical synthesis of perfectly isotactic and high melting bacterial poly(3-hydroxybutyrate) from bio-sourced racemic cyclic diolide. Nature Communications, 9(1), 1-11. https://doi.org/10.1038/s41467-018-04734-3",DOI: 10.1038/s41467-018-04734-6,Table 1.09,,ester_stereo
poly(RS-3-hydroxybutyrate),R-3-hydroxybutyrate.S-3-hydroxybutyrate,C[C@@H](O)CC(=O)O.C[C@H](O)CC(=O)O,,Mn,20100,0.99,g/mol,"Tang, X., & Chen, E. Y. X. (2018). Chemical synthesis of perfectly isotactic and high melting bacterial poly(3-hydroxybutyrate) from bio-sourced racemic cyclic diolide. Nature Communications, 9(1), 1-11. https://doi.org/10.1038/s41467-018-04734-3",DOI: 10.1038/s41467-018-04734-6,Table 1.09,,ester_stereo
poly(RS-3-hydroxybutyrate),R-3-hydroxybutyrate.S-3-hydroxybutyrate,C[C@@H](O)CC(=O)O.C[C@H](O)CC(=O)O,,PDI,1.07,0.99,,"Tang, X., & Chen, E. Y. X. (2018). Chemical synthesis of perfectly isotactic and high melting bacterial poly(3-hydroxybutyrate) from bio-sourced racemic cyclic diolide. Nature Communications, 9(1), 1-11. https://doi.org/10.1038/s41467-018-04734-3",DOI: 10.1038/s41467-018-04734-6,Table 1.09,,ester_stereo
poly(RS-3-hydroxybutyrate),R-3-hydroxybutyrate.S-3-hydroxybutyrate,C[C@@H](O)CC(=O)O.C[C@H](O)CC(=O)O,,Mw,21507,0.99,g/mol,"Tang, X., & Chen, E. Y. X. (2018). Chemical synthesis of perfectly isotactic and high melting bacterial poly(3-hydroxybutyrate) from bio-sourced racemic cyclic diolide. Nature Communications, 9(1), 1-11. https://doi.org/10.1038/s41467-018-04734-3",DOI: 10.1038/s41467-018-04734-6,Table 1.09,,ester_stereo
poly(RS-3-hydroxybutyrate),R-3-hydroxybutyrate.S-3-hydroxybutyrate,C[C@@H](O)CC(=O)O.C[C@H](O)CC(=O)O,,Tm,164,0.99,C,"Tang, X., & Chen, E. Y. X. (2018). Chemical synthesis of perfectly isotactic and high melting bacterial poly(3-hydroxybutyrate) from bio-sourced racemic cyclic diolide. Nature Communications, 9(1), 1-11. https://doi.org/10.1038/s41467-018-04734-3",DOI: 10.1038/s41467-018-04734-6,Table 1.10,,ester_stereo
poly(RS-3-hydroxybutyrate),R-3-hydroxybutyrate.S-3-hydroxybutyrate,C[C@@H](O)CC(=O)O.C[C@H](O)CC(=O)O,,Mn,37400,0.99,g/mol,"Tang, X., & Chen, E. Y. X. (2018). Chemical synthesis of perfectly isotactic and high melting bacterial poly(3-hydroxybutyrate) from bio-sourced racemic cyclic diolide. Nature Communications, 9(1), 1-11. https://doi.org/10.1038/s41467-018-04734-3",DOI: 10.1038/s41467-018-04734-6,Table 1.10,,ester_stereo
poly(RS-3-hydroxybutyrate),R-3-hydroxybutyrate.S-3-hydroxybutyrate,C[C@@H](O)CC(=O)O.C[C@H](O)CC(=O)O,,PDI,1.07,0.99,,"Tang, X., & Chen, E. Y. X. (2018). Chemical synthesis of perfectly isotactic and high melting bacterial poly(3-hydroxybutyrate) from bio-sourced racemic cyclic diolide. Nature Communications, 9(1), 1-11. https://doi.org/10.1038/s41467-018-04734-3",DOI: 10.1038/s41467-018-04734-6,Table 1.10,,ester_stereo
poly(RS-3-hydroxybutyrate),R-3-hydroxybutyrate.S-3-hydroxybutyrate,C[C@@H](O)CC(=O)O.C[C@H](O)CC(=O)O,,Mw,40018,0.99,g/mol,"Tang, X., & Chen, E. Y. X. (2018). Chemical synthesis of perfectly isotactic and high melting bacterial poly(3-hydroxybutyrate) from bio-sourced racemic cyclic diolide. Nature Communications, 9(1), 1-11. https://doi.org/10.1038/s41467-018-04734-3",DOI: 10.1038/s41467-018-04734-6,Table 1.10,,ester_stereo
poly(RS-3-hydroxybutyrate),R-3-hydroxybutyrate.S-3-hydroxybutyrate,C[C@@H](O)CC(=O)O.C[C@H](O)CC(=O)O,,Tc,90,0.99,C,"Tang, X., & Chen, E. Y. X. (2018). Chemical synthesis of perfectly isotactic and high melting bacterial poly(3-hydroxybutyrate) from bio-sourced racemic cyclic diolide. Nature Communications, 9(1), 1-11. https://doi.org/10.1038/s41467-018-04734-3",DOI: 10.1038/s41467-018-04734-6,Table 1.10,,ester_stereo
poly(RS-3-hydroxybutyrate),R-3-hydroxybutyrate.S-3-hydroxybutyrate,C[C@@H](O)CC(=O)O.C[C@H](O)CC(=O)O,,Tm,169,0.99,C,"Tang, X., & Chen, E. Y. X. (2018). Chemical synthesis of perfectly isotactic and high melting bacterial poly(3-hydroxybutyrate) from bio-sourced racemic cyclic diolide. Nature Communications, 9(1), 1-11. https://doi.org/10.1038/s41467-018-04734-3",DOI: 10.1038/s41467-018-04734-6,Table 1.11,,ester_stereo
poly(RS-3-hydroxybutyrate),R-3-hydroxybutyrate.S-3-hydroxybutyrate,C[C@@H](O)CC(=O)O.C[C@H](O)CC(=O)O,,Mn,64300,0.99,g/mol,"Tang, X., & Chen, E. Y. X. (2018). Chemical synthesis of perfectly isotactic and high melting bacterial poly(3-hydroxybutyrate) from bio-sourced racemic cyclic diolide. Nature Communications, 9(1), 1-11. https://doi.org/10.1038/s41467-018-04734-3",DOI: 10.1038/s41467-018-04734-6,Table 1.11,,ester_stereo
poly(RS-3-hydroxybutyrate),R-3-hydroxybutyrate.S-3-hydroxybutyrate,C[C@@H](O)CC(=O)O.C[C@H](O)CC(=O)O,,PDI,1.02,0.99,,"Tang, X., & Chen, E. Y. X. (2018). Chemical synthesis of perfectly isotactic and high melting bacterial poly(3-hydroxybutyrate) from bio-sourced racemic cyclic diolide. Nature Communications, 9(1), 1-11. https://doi.org/10.1038/s41467-018-04734-3",DOI: 10.1038/s41467-018-04734-6,Table 1.11,,ester_stereo
poly(RS-3-hydroxybutyrate),R-3-hydroxybutyrate.S-3-hydroxybutyrate,C[C@@H](O)CC(=O)O.C[C@H](O)CC(=O)O,,Tc,168.8,0.99,C,"Tang, X., & Chen, E. Y. X. (2018). Chemical synthesis of perfectly isotactic and high melting bacterial poly(3-hydroxybutyrate) from bio-sourced racemic cyclic diolide. Nature Communications, 9(1), 1-11. https://doi.org/10.1038/s41467-018-04734-3",DOI: 10.1038/s41467-018-04734-6,Table 1.11,,ester_stereo
poly(RS-3-hydroxybutyrate),R-3-hydroxybutyrate.S-3-hydroxybutyrate,C[C@@H](O)CC(=O)O.C[C@H](O)CC(=O)O,,Mw,65586,0.99,g/mol,"Tang, X., & Chen, E. Y. X. (2018). Chemical synthesis of perfectly isotactic and high melting bacterial poly(3-hydroxybutyrate) from bio-sourced racemic cyclic diolide. Nature Communications, 9(1), 1-11. https://doi.org/10.1038/s41467-018-04734-3",DOI: 10.1038/s41467-018-04734-6,Table 1.11,,ester_stereo
poly(RS-3-hydroxybutyrate),R-3-hydroxybutyrate.S-3-hydroxybutyrate,C[C@@H](O)CC(=O)O.C[C@H](O)CC(=O)O,,Tm,170,0.99,C,"Tang, X., & Chen, E. Y. X. (2018). Chemical synthesis of perfectly isotactic and high melting bacterial poly(3-hydroxybutyrate) from bio-sourced racemic cyclic diolide. Nature Communications, 9(1), 1-11. https://doi.org/10.1038/s41467-018-04734-3",DOI: 10.1038/s41467-018-04734-6,Table 1.12,,ester_stereo
poly(RS-3-hydroxybutyrate),R-3-hydroxybutyrate.S-3-hydroxybutyrate,C[C@@H](O)CC(=O)O.C[C@H](O)CC(=O)O,,Mn,119000,0.99,g/mol,"Tang, X., & Chen, E. Y. X. (2018). Chemical synthesis of perfectly isotactic and high melting bacterial poly(3-hydroxybutyrate) from bio-sourced racemic cyclic diolide. Nature Communications, 9(1), 1-11. https://doi.org/10.1038/s41467-018-04734-3",DOI: 10.1038/s41467-018-04734-6,Table 1.12,,ester_stereo
poly(RS-3-hydroxybutyrate),R-3-hydroxybutyrate.S-3-hydroxybutyrate,C[C@@H](O)CC(=O)O.C[C@H](O)CC(=O)O,,PDI,1.03,0.99,,"Tang, X., & Chen, E. Y. X. (2018). Chemical synthesis of perfectly isotactic and high melting bacterial poly(3-hydroxybutyrate) from bio-sourced racemic cyclic diolide. Nature Communications, 9(1), 1-11. https://doi.org/10.1038/s41467-018-04734-3",DOI: 10.1038/s41467-018-04734-6,Table 1.12,,ester_stereo
poly(RS-3-hydroxybutyrate),R-3-hydroxybutyrate.S-3-hydroxybutyrate,C[C@@H](O)CC(=O)O.C[C@H](O)CC(=O)O,,Mw,122570,0.99,g/mol,"Tang, X., & Chen, E. Y. X. (2018). Chemical synthesis of perfectly isotactic and high melting bacterial poly(3-hydroxybutyrate) from bio-sourced racemic cyclic diolide. Nature Communications, 9(1), 1-11. https://doi.org/10.1038/s41467-018-04734-3",DOI: 10.1038/s41467-018-04734-6,Table 1.12,,ester_stereo
poly(RS-3-hydroxybutyrate),R-3-hydroxybutyrate.S-3-hydroxybutyrate,C[C@@H](O)CC(=O)O.C[C@H](O)CC(=O)O,,Tm,171,0.99,C,"Tang, X., & Chen, E. Y. X. (2018). Chemical synthesis of perfectly isotactic and high melting bacterial poly(3-hydroxybutyrate) from bio-sourced racemic cyclic diolide. Nature Communications, 9(1), 1-11. https://doi.org/10.1038/s41467-018-04734-3",DOI: 10.1038/s41467-018-04734-6,Table 1.13,,ester_stereo
poly(RS-3-hydroxybutyrate),R-3-hydroxybutyrate.S-3-hydroxybutyrate,C[C@@H](O)CC(=O)O.C[C@H](O)CC(=O)O,,Mn,154000,0.99,g/mol,"Tang, X., & Chen, E. Y. X. (2018). Chemical synthesis of perfectly isotactic and high melting bacterial poly(3-hydroxybutyrate) from bio-sourced racemic cyclic diolide. Nature Communications, 9(1), 1-11. https://doi.org/10.1038/s41467-018-04734-3",DOI: 10.1038/s41467-018-04734-6,Table 1.13,,ester_stereo
poly(RS-3-hydroxybutyrate),R-3-hydroxybutyrate.S-3-hydroxybutyrate,C[C@@H](O)CC(=O)O.C[C@H](O)CC(=O)O,,PDI,1.01,0.99,,"Tang, X., & Chen, E. Y. X. (2018). Chemical synthesis of perfectly isotactic and high melting bacterial poly(3-hydroxybutyrate) from bio-sourced racemic cyclic diolide. Nature Communications, 9(1), 1-11. https://doi.org/10.1038/s41467-018-04734-3",DOI: 10.1038/s41467-018-04734-6,Table 1.13,,ester_stereo
poly(RS-3-hydroxybutyrate),R-3-hydroxybutyrate.S-3-hydroxybutyrate,C[C@@H](O)CC(=O)O.C[C@H](O)CC(=O)O,,Tc,82.2,0.99,C,"Tang, X., & Chen, E. Y. X. (2018). Chemical synthesis of perfectly isotactic and high melting bacterial poly(3-hydroxybutyrate) from bio-sourced racemic cyclic diolide. Nature Communications, 9(1), 1-11. https://doi.org/10.1038/s41467-018-04734-3",DOI: 10.1038/s41467-018-04734-6,Table 1.13,,ester_stereo
poly(RS-3-hydroxybutyrate),R-3-hydroxybutyrate.S-3-hydroxybutyrate,C[C@@H](O)CC(=O)O.C[C@H](O)CC(=O)O,,Mw,155540,0.99,g/mol,"Tang, X., & Chen, E. Y. X. (2018). Chemical synthesis of perfectly isotactic and high melting bacterial poly(3-hydroxybutyrate) from bio-sourced racemic cyclic diolide. Nature Communications, 9(1), 1-11. https://doi.org/10.1038/s41467-018-04734-3",DOI: 10.1038/s41467-018-04734-6,Table 1.13,,ester_stereo
poly(RS-3-hydroxybutyrate),R-3-hydroxybutyrate.S-3-hydroxybutyrate,C[C@@H](O)CC(=O)O.C[C@H](O)CC(=O)O,,Tm,121,0.88,C,"Tang, X., & Chen, E. Y. X. (2018). Chemical synthesis of perfectly isotactic and high melting bacterial poly(3-hydroxybutyrate) from bio-sourced racemic cyclic diolide. Nature Communications, 9(1), 1-11. https://doi.org/10.1038/s41467-018-04734-3",DOI: 10.1038/s41467-018-04734-6,Table 1.14,,ester_stereo
poly(RS-3-hydroxybutyrate),R-3-hydroxybutyrate.S-3-hydroxybutyrate,C[C@@H](O)CC(=O)O.C[C@H](O)CC(=O)O,,Mn,23700,0.88,g/mol,"Tang, X., & Chen, E. Y. X. (2018). Chemical synthesis of perfectly isotactic and high melting bacterial poly(3-hydroxybutyrate) from bio-sourced racemic cyclic diolide. Nature Communications, 9(1), 1-11. https://doi.org/10.1038/s41467-018-04734-3",DOI: 10.1038/s41467-018-04734-6,Table 1.14,,ester_stereo
poly(RS-3-hydroxybutyrate),R-3-hydroxybutyrate.S-3-hydroxybutyrate,C[C@@H](O)CC(=O)O.C[C@H](O)CC(=O)O,,PDI,1.03,0.88,,"Tang, X., & Chen, E. Y. X. (2018). Chemical synthesis of perfectly isotactic and high melting bacterial poly(3-hydroxybutyrate) from bio-sourced racemic cyclic diolide. Nature Communications, 9(1), 1-11. https://doi.org/10.1038/s41467-018-04734-3",DOI: 10.1038/s41467-018-04734-6,Table 1.14,,ester_stereo
poly(RS-3-hydroxybutyrate),R-3-hydroxybutyrate.S-3-hydroxybutyrate,C[C@@H](O)CC(=O)O.C[C@H](O)CC(=O)O,,Mw,24411,0.88,g/mol,"Tang, X., & Chen, E. Y. X. (2018). Chemical synthesis of perfectly isotactic and high melting bacterial poly(3-hydroxybutyrate) from bio-sourced racemic cyclic diolide. Nature Communications, 9(1), 1-11. https://doi.org/10.1038/s41467-018-04734-3",DOI: 10.1038/s41467-018-04734-6,Table 1.14,,ester_stereo
poly(RS-3-hydroxybutyrate),R-3-hydroxybutyrate.S-3-hydroxybutyrate,C[C@@H](O)CC(=O)O.C[C@H](O)CC(=O)O,,Tm,122,0.89,C,"Tang, X., & Chen, E. Y. X. (2018). Chemical synthesis of perfectly isotactic and high melting bacterial poly(3-hydroxybutyrate) from bio-sourced racemic cyclic diolide. Nature Communications, 9(1), 1-11. https://doi.org/10.1038/s41467-018-04734-3",DOI: 10.1038/s41467-018-04734-6,Table 1.15,,ester_stereo
poly(RS-3-hydroxybutyrate),R-3-hydroxybutyrate.S-3-hydroxybutyrate,C[C@@H](O)CC(=O)O.C[C@H](O)CC(=O)O,,Mn,43600,0.89,g/mol,"Tang, X., & Chen, E. Y. X. (2018). Chemical synthesis of perfectly isotactic and high melting bacterial poly(3-hydroxybutyrate) from bio-sourced racemic cyclic diolide. Nature Communications, 9(1), 1-11. https://doi.org/10.1038/s41467-018-04734-3",DOI: 10.1038/s41467-018-04734-6,Table 1.15,,ester_stereo
poly(RS-3-hydroxybutyrate),R-3-hydroxybutyrate.S-3-hydroxybutyrate,C[C@@H](O)CC(=O)O.C[C@H](O)CC(=O)O,,PDI,1.24,0.89,,"Tang, X., & Chen, E. Y. X. (2018). Chemical synthesis of perfectly isotactic and high melting bacterial poly(3-hydroxybutyrate) from bio-sourced racemic cyclic diolide. Nature Communications, 9(1), 1-11. https://doi.org/10.1038/s41467-018-04734-3",DOI: 10.1038/s41467-018-04734-6,Table 1.15,,ester_stereo
poly(RS-3-hydroxybutyrate),R-3-hydroxybutyrate.S-3-hydroxybutyrate,C[C@@H](O)CC(=O)O.C[C@H](O)CC(=O)O,,Mw,54064,0.89,g/mol,"Tang, X., & Chen, E. Y. X. (2018). Chemical synthesis of perfectly isotactic and high melting bacterial poly(3-hydroxybutyrate) from bio-sourced racemic cyclic diolide. Nature Communications, 9(1), 1-11. https://doi.org/10.1038/s41467-018-04734-3",DOI: 10.1038/s41467-018-04734-6,Table 1.15,,ester_stereo
poly(RR-3-hydroxybutyrate),R-3-hydroxybutyrate.S-3-hydroxybutyrate,C[C@@H](O)CC(=O)O.C[C@H](O)CC(=O)O,,Tm,172,0.99,C,"Tang, X., & Chen, E. Y. X. (2018). Chemical synthesis of perfectly isotactic and high melting bacterial poly(3-hydroxybutyrate) from bio-sourced racemic cyclic diolide. Nature Communications, 9(1), 1-11. https://doi.org/10.1038/s41467-018-04734-3",DOI: 10.1038/s41467-018-04734-6,Table 2.1,,ester_stereo
poly(RR-3-hydroxybutyrate),R-3-hydroxybutyrate.S-3-hydroxybutyrate,C[C@@H](O)CC(=O)O.C[C@H](O)CC(=O)O,,Mn,43000,0.99,g/mol,"Tang, X., & Chen, E. Y. X. (2018). Chemical synthesis of perfectly isotactic and high melting bacterial poly(3-hydroxybutyrate) from bio-sourced racemic cyclic diolide. Nature Communications, 9(1), 1-11. https://doi.org/10.1038/s41467-018-04734-3",DOI: 10.1038/s41467-018-04734-6,Table 2.1,,ester_stereo
poly(RR-3-hydroxybutyrate),R-3-hydroxybutyrate.S-3-hydroxybutyrate,C[C@@H](O)CC(=O)O.C[C@H](O)CC(=O)O,,PDI,1.07,0.99,,"Tang, X., & Chen, E. Y. X. (2018). Chemical synthesis of perfectly isotactic and high melting bacterial poly(3-hydroxybutyrate) from bio-sourced racemic cyclic diolide. Nature Communications, 9(1), 1-11. https://doi.org/10.1038/s41467-018-04734-3",DOI: 10.1038/s41467-018-04734-6,Table 2.1,,ester_stereo
poly(RR-3-hydroxybutyrate),R-3-hydroxybutyrate.S-3-hydroxybutyrate,C[C@@H](O)CC(=O)O.C[C@H](O)CC(=O)O,,Mw,46010,0.99,g/mol,"Tang, X., & Chen, E. Y. X. (2018). Chemical synthesis of perfectly isotactic and high melting bacterial poly(3-hydroxybutyrate) from bio-sourced racemic cyclic diolide. Nature Communications, 9(1), 1-11. https://doi.org/10.1038/s41467-018-04734-3",DOI: 10.1038/s41467-018-04734-6,Table 2.1,,ester_stereo
poly(RR-3-hydroxybutyrate),R-3-hydroxybutyrate.S-3-hydroxybutyrate,C[C@@H](O)CC(=O)O.C[C@H](O)CC(=O)O,,Tm,172,0.99,C,"Tang, X., & Chen, E. Y. X. (2018). Chemical synthesis of perfectly isotactic and high melting bacterial poly(3-hydroxybutyrate) from bio-sourced racemic cyclic diolide. Nature Communications, 9(1), 1-11. https://doi.org/10.1038/s41467-018-04734-3",DOI: 10.1038/s41467-018-04734-6,Table 2.2,,ester_stereo
poly(RR-3-hydroxybutyrate),R-3-hydroxybutyrate.S-3-hydroxybutyrate,C[C@@H](O)CC(=O)O.C[C@H](O)CC(=O)O,,Mn,74800,0.99,g/mol,"Tang, X., & Chen, E. Y. X. (2018). Chemical synthesis of perfectly isotactic and high melting bacterial poly(3-hydroxybutyrate) from bio-sourced racemic cyclic diolide. Nature Communications, 9(1), 1-11. https://doi.org/10.1038/s41467-018-04734-3",DOI: 10.1038/s41467-018-04734-6,Table 2.2,,ester_stereo
poly(RR-3-hydroxybutyrate),R-3-hydroxybutyrate.S-3-hydroxybutyrate,C[C@@H](O)CC(=O)O.C[C@H](O)CC(=O)O,,PDI,1.05,0.99,,"Tang, X., & Chen, E. Y. X. (2018). Chemical synthesis of perfectly isotactic and high melting bacterial poly(3-hydroxybutyrate) from bio-sourced racemic cyclic diolide. Nature Communications, 9(1), 1-11. https://doi.org/10.1038/s41467-018-04734-3",DOI: 10.1038/s41467-018-04734-6,Table 2.2,,ester_stereo
poly(RR-3-hydroxybutyrate),R-3-hydroxybutyrate.S-3-hydroxybutyrate,C[C@@H](O)CC(=O)O.C[C@H](O)CC(=O)O,,Mw,78540,0.99,g/mol,"Tang, X., & Chen, E. Y. X. (2018). Chemical synthesis of perfectly isotactic and high melting bacterial poly(3-hydroxybutyrate) from bio-sourced racemic cyclic diolide. Nature Communications, 9(1), 1-11. https://doi.org/10.1038/s41467-018-04734-3",DOI: 10.1038/s41467-018-04734-6,Table 2.2,,ester_stereo
poly(RR-3-hydroxybutyrate),R-3-hydroxybutyrate.S-3-hydroxybutyrate,C[C@@H](O)CC(=O)O.C[C@H](O)CC(=O)O,,Tm,175,0.99,C,"Tang, X., & Chen, E. Y. X. (2018). Chemical synthesis of perfectly isotactic and high melting bacterial poly(3-hydroxybutyrate) from bio-sourced racemic cyclic diolide. Nature Communications, 9(1), 1-11. https://doi.org/10.1038/s41467-018-04734-3",DOI: 10.1038/s41467-018-04734-6,Table 2.3,,ester_stereo
poly(RR-3-hydroxybutyrate),R-3-hydroxybutyrate.S-3-hydroxybutyrate,C[C@@H](O)CC(=O)O.C[C@H](O)CC(=O)O,,Mn,118000,0.99,g/mol,"Tang, X., & Chen, E. Y. X. (2018). Chemical synthesis of perfectly isotactic and high melting bacterial poly(3-hydroxybutyrate) from bio-sourced racemic cyclic diolide. Nature Communications, 9(1), 1-11. https://doi.org/10.1038/s41467-018-04734-3",DOI: 10.1038/s41467-018-04734-6,Table 2.3,,ester_stereo
poly(RR-3-hydroxybutyrate),R-3-hydroxybutyrate.S-3-hydroxybutyrate,C[C@@H](O)CC(=O)O.C[C@H](O)CC(=O)O,,PDI,1.09,0.99,,"Tang, X., & Chen, E. Y. X. (2018). Chemical synthesis of perfectly isotactic and high melting bacterial poly(3-hydroxybutyrate) from bio-sourced racemic cyclic diolide. Nature Communications, 9(1), 1-11. https://doi.org/10.1038/s41467-018-04734-3",DOI: 10.1038/s41467-018-04734-6,Table 2.3,,ester_stereo
poly(RR-3-hydroxybutyrate),R-3-hydroxybutyrate.S-3-hydroxybutyrate,C[C@@H](O)CC(=O)O.C[C@H](O)CC(=O)O,,Mw,128620,0.99,g/mol,"Tang, X., & Chen, E. Y. X. (2018). Chemical synthesis of perfectly isotactic and high melting bacterial poly(3-hydroxybutyrate) from bio-sourced racemic cyclic diolide. Nature Communications, 9(1), 1-11. https://doi.org/10.1038/s41467-018-04734-3",DOI: 10.1038/s41467-018-04734-6,Table 2.3,,ester_stereo
poly(SS-3-hydroxybutyrate),R-3-hydroxybutyrate.S-3-hydroxybutyrate,C[C@@H](O)CC(=O)O.C[C@H](O)CC(=O)O,,Tm,172,0.99,C,"Tang, X., & Chen, E. Y. X. (2018). Chemical synthesis of perfectly isotactic and high melting bacterial poly(3-hydroxybutyrate) from bio-sourced racemic cyclic diolide. Nature Communications, 9(1), 1-11. https://doi.org/10.1038/s41467-018-04734-3",DOI: 10.1038/s41467-018-04734-6,Table 2.4,,ester_stereo
poly(SS-3-hydroxybutyrate),R-3-hydroxybutyrate.S-3-hydroxybutyrate,C[C@@H](O)CC(=O)O.C[C@H](O)CC(=O)O,,Mn,42900,0.99,g/mol,"Tang, X., & Chen, E. Y. X. (2018). Chemical synthesis of perfectly isotactic and high melting bacterial poly(3-hydroxybutyrate) from bio-sourced racemic cyclic diolide. Nature Communications, 9(1), 1-11. https://doi.org/10.1038/s41467-018-04734-3",DOI: 10.1038/s41467-018-04734-6,Table 2.4,,ester_stereo
poly(SS-3-hydroxybutyrate),R-3-hydroxybutyrate.S-3-hydroxybutyrate,C[C@@H](O)CC(=O)O.C[C@H](O)CC(=O)O,,PDI,1.08,0.99,,"Tang, X., & Chen, E. Y. X. (2018). Chemical synthesis of perfectly isotactic and high melting bacterial poly(3-hydroxybutyrate) from bio-sourced racemic cyclic diolide. Nature Communications, 9(1), 1-11. https://doi.org/10.1038/s41467-018-04734-3",DOI: 10.1038/s41467-018-04734-6,Table 2.4,,ester_stereo
poly(SS-3-hydroxybutyrate),R-3-hydroxybutyrate.S-3-hydroxybutyrate,C[C@@H](O)CC(=O)O.C[C@H](O)CC(=O)O,,Mw,46332,0.99,g/mol,"Tang, X., & Chen, E. Y. X. (2018). Chemical synthesis of perfectly isotactic and high melting bacterial poly(3-hydroxybutyrate) from bio-sourced racemic cyclic diolide. Nature Communications, 9(1), 1-11. https://doi.org/10.1038/s41467-018-04734-3",DOI: 10.1038/s41467-018-04734-6,Table 2.4,,ester_stereo
poly(SS-3-hydroxybutyrate),R-3-hydroxybutyrate.S-3-hydroxybutyrate,C[C@@H](O)CC(=O)O.C[C@H](O)CC(=O)O,,Tm,172,0.99,C,"Tang, X., & Chen, E. Y. X. (2018). Chemical synthesis of perfectly isotactic and high melting bacterial poly(3-hydroxybutyrate) from bio-sourced racemic cyclic diolide. Nature Communications, 9(1), 1-11. https://doi.org/10.1038/s41467-018-04734-3",DOI: 10.1038/s41467-018-04734-6,Table 2.5,,ester_stereo
poly(SS-3-hydroxybutyrate),R-3-hydroxybutyrate.S-3-hydroxybutyrate,C[C@@H](O)CC(=O)O.C[C@H](O)CC(=O)O,,Mn,72100,0.99,g/mol,"Tang, X., & Chen, E. Y. X. (2018). Chemical synthesis of perfectly isotactic and high melting bacterial poly(3-hydroxybutyrate) from bio-sourced racemic cyclic diolide. Nature Communications, 9(1), 1-11. https://doi.org/10.1038/s41467-018-04734-3",DOI: 10.1038/s41467-018-04734-6,Table 2.5,,ester_stereo
poly(SS-3-hydroxybutyrate),R-3-hydroxybutyrate.S-3-hydroxybutyrate,C[C@@H](O)CC(=O)O.C[C@H](O)CC(=O)O,,PDI,1.04,0.99,,"Tang, X., & Chen, E. Y. X. (2018). Chemical synthesis of perfectly isotactic and high melting bacterial poly(3-hydroxybutyrate) from bio-sourced racemic cyclic diolide. Nature Communications, 9(1), 1-11. https://doi.org/10.1038/s41467-018-04734-3",DOI: 10.1038/s41467-018-04734-6,Table 2.5,,ester_stereo
