Repository: tyo-nu/PolyIDRS_Paper

# PolyIDRS_Paper
Code and Figures for the PolyIDRS paper.

File: Supporting/Stereopolymer_Dataset.csv (part 18 of 28)
polymer_name,monomer_name,smiles_monomer,distribution,property,value,pm,units,ref,link/doi,comment,note,mechanism
poly(SS-3-hydroxybutyrate),R-3-hydroxybutyrate.S-3-hydroxybutyrate,C[C@@H](O)CC(=O)O.C[C@H](O)CC(=O)O,,Mw,74984,0.99,g/mol,"Tang, X., & Chen, E. Y. X. (2018). Chemical synthesis of perfectly isotactic and high melting bacterial poly(3-hydroxybutyrate) from bio-sourced racemic cyclic diolide. Nature Communications, 9(1), 1-11. https://doi.org/10.1038/s41467-018-04734-3",DOI: 10.1038/s41467-018-04734-6,Table 2.5,,ester_stereo
poly(SS-3-hydroxybutyrate),R-3-hydroxybutyrate.S-3-hydroxybutyrate,C[C@@H](O)CC(=O)O.C[C@H](O)CC(=O)O,,Tm,175,0.99,C,"Tang, X., & Chen, E. Y. X. (2018). Chemical synthesis of perfectly isotactic and high melting bacterial poly(3-hydroxybutyrate) from bio-sourced racemic cyclic diolide. Nature Communications, 9(1), 1-11. https://doi.org/10.1038/s41467-018-04734-3",DOI: 10.1038/s41467-018-04734-6,Table 2.6,,ester_stereo
poly(SS-3-hydroxybutyrate),R-3-hydroxybutyrate.S-3-hydroxybutyrate,C[C@@H](O)CC(=O)O.C[C@H](O)CC(=O)O,,Mn,113000,0.99,g/mol,"Tang, X., & Chen, E. Y. X. (2018). Chemical synthesis of perfectly isotactic and high melting bacterial poly(3-hydroxybutyrate) from bio-sourced racemic cyclic diolide. Nature Communications, 9(1), 1-11. https://doi.org/10.1038/s41467-018-04734-3",DOI: 10.1038/s41467-018-04734-6,Table 2.6,,ester_stereo
poly(SS-3-hydroxybutyrate),R-3-hydroxybutyrate.S-3-hydroxybutyrate,C[C@@H](O)CC(=O)O.C[C@H](O)CC(=O)O,,PDI,1.07,0.99,,"Tang, X., & Chen, E. Y. X. (2018). Chemical synthesis of perfectly isotactic and high melting bacterial poly(3-hydroxybutyrate) from bio-sourced racemic cyclic diolide. Nature Communications, 9(1), 1-11. https://doi.org/10.1038/s41467-018-04734-3",DOI: 10.1038/s41467-018-04734-6,Table 2.6,,ester_stereo
poly(SS-3-hydroxybutyrate),R-3-hydroxybutyrate.S-3-hydroxybutyrate,C[C@@H](O)CC(=O)O.C[C@H](O)CC(=O)O,,Mw,121000,0.99,g/mol,"Tang, X., & Chen, E. Y. X. (2018). Chemical synthesis of perfectly isotactic and high melting bacterial poly(3-hydroxybutyrate) from bio-sourced racemic cyclic diolide. Nature Communications, 9(1), 1-11. https://doi.org/10.1038/s41467-018-04734-3",DOI: 10.1038/s41467-018-04734-6,Table 2.6,,ester_stereo
poly(RS-3-hydroxybutyrate),R-3-hydroxybutyrate.S-3-hydroxybutyrate,C[C@@H](O)CC(=O)O.C[C@H](O)CC(=O)O,,Tg,2,0.93,C,"Tang, X., & Chen, E. Y. X. (2018). Chemical synthesis of perfectly isotactic and high melting bacterial poly(3-hydroxybutyrate) from bio-sourced racemic cyclic diolide. Nature Communications, 9(1), 1-11. https://doi.org/10.1038/s41467-018-04734-3",DOI: 10.1038/s41467-018-04734-6,Table 2.6,,ester_stereo
Poly(8DLMe-CL),Caprolactone.8DLMe,O=C(O)CCCCCO.O=C(O)CCCCCO.C[C@H](CC(=O)O)OC(O)C[C@@H](C)O.C[C@H](O)CC(O)O[C@@H](C)CC(=O)O,"[8, 92]",Mn,17200,1,g/mol,"Tang, X., Shi, C., Zhang, Z., & Chen, E. Y. X. (2021). Toughening Biodegradable Isotactic Poly(3-hydroxybutyrate) via Stereoselective Copolymerization of a Diolide and Lactones. Macromolecules, 54(20), 9401‚Äö√Ñ√∂‚àö√ë‚àö¬®9409. https://doi.org/10.1021/acs.macromol.1c01199",10.1021/acs.macromol.1c01199,Table 2.1,,ester_stereo
Poly(8DLMe-CL),Caprolactone.8DLMe,O=C(O)CCCCCO.O=C(O)CCCCCO.C[C@H](CC(=O)O)OC(O)C[C@@H](C)O.C[C@H](O)CC(O)O[C@@H](C)CC(=O)O,"[8, 92]",Mw,18100,1,g/mol,"Tang, X., Shi, C., Zhang, Z., & Chen, E. Y. X. (2021). Toughening Biodegradable Isotactic Poly(3-hydroxybutyrate) via Stereoselective Copolymerization of a Diolide and Lactones. Macromolecules, 54(20), 9401‚Äö√Ñ√∂‚àö√ë‚àö¬®9409. https://doi.org/10.1021/acs.macromol.1c01199",DOI: 10.1038/s41467-018-04734-6,Table 2.1,,ester_stereo
Poly(8DLMe-CL),Caprolactone.8DLMe,O=C(O)CCCCCO.O=C(O)CCCCCO.C[C@H](CC(=O)O)OC(O)C[C@@H](C)O.C[C@H](O)CC(O)O[C@@H](C)CC(=O)O,"[8, 92]",PDI,1.05,1,,"Tang, X., Shi, C., Zhang, Z., & Chen, E. Y. X. (2021). Toughening Biodegradable Isotactic Poly(3-hydroxybutyrate) via Stereoselective Copolymerization of a Diolide and Lactones. Macromolecules, 54(20), 9401‚Äö√Ñ√∂‚àö√ë‚àö¬®9409. https://doi.org/10.1021/acs.macromol.1c01199",DOI: 10.1038/s41467-018-04734-6,Table 2.1,,ester_stereo
Poly(8DLMe-CL),Caprolactone.8DLMe,O=C(O)CCCCCO.O=C(O)CCCCCO.C[C@H](CC(=O)O)OC(O)C[C@@H](C)O.C[C@H](O)CC(O)O[C@@H](C)CC(=O)O,"[8, 92]",Tc,71.5,1,C,"Tang, X., Shi, C., Zhang, Z., & Chen, E. Y. X. (2021). Toughening Biodegradable Isotactic Poly(3-hydroxybutyrate) via Stereoselective Copolymerization of a Diolide and Lactones. Macromolecules, 54(20), 9401‚Äö√Ñ√∂‚àö√ë‚àö¬®9409. https://doi.org/10.1021/acs.macromol.1c01199",DOI: 10.1038/s41467-018-04734-6,Table 2.1,,ester_stereo
Poly(8DLMe-CL),Caprolactone.8DLMe,O=C(O)CCCCCO.O=C(O)CCCCCO.C[C@H](CC(=O)O)OC(O)C[C@@H](C)O.C[C@H](O)CC(O)O[C@@H](C)CC(=O)O,"[8, 92]",Tg,1.6,1,C,"Tang, X., Shi, C., Zhang, Z., & Chen, E. Y. X. (2021). Toughening Biodegradable Isotactic Poly(3-hydroxybutyrate) via Stereoselective Copolymerization of a Diolide and Lactones. Macromolecules, 54(20), 9401‚Äö√Ñ√∂‚àö√ë‚àö¬®9409. https://doi.org/10.1021/acs.macromol.1c01199",DOI: 10.1038/s41467-018-04734-6,Table 2.1,,ester_stereo
Poly(8DLMe-CL),Caprolactone.8DLMe,O=C(O)CCCCCO.O=C(O)CCCCCO.C[C@H](CC(=O)O)OC(O)C[C@@H](C)O.C[C@H](O)CC(O)O[C@@H](C)CC(=O)O,"[8, 92]",Tm,157,1,C,"Tang, X., Shi, C., Zhang, Z., & Chen, E. Y. X. (2021). Toughening Biodegradable Isotactic Poly(3-hydroxybutyrate) via Stereoselective Copolymerization of a Diolide and Lactones. Macromolecules, 54(20), 9401‚Äö√Ñ√∂‚àö√ë‚àö¬®9409. https://doi.org/10.1021/acs.macromol.1c01199",DOI: 10.1038/s41467-018-04734-6,Table 2.1,,ester_stereo
Poly(8DLMe-CL),Caprolactone.8DLMe,O=C(O)CCCCCO.O=C(O)CCCCCO.C[C@H](CC(=O)O)OC(O)C[C@@H](C)O.C[C@H](O)CC(O)O[C@@H](C)CC(=O)O,"[9.8, 90.2]",Mn,33800,1,g/mol,"Tang, X., Shi, C., Zhang, Z., & Chen, E. Y. X. (2021). Toughening Biodegradable Isotactic Poly(3-hydroxybutyrate) via Stereoselective Copolymerization of a Diolide and Lactones. Macromolecules, 54(20), 9401‚Äö√Ñ√∂‚àö√ë‚àö¬®9409. https://doi.org/10.1021/acs.macromol.1c01199",DOI: 10.1038/s41467-018-04734-6,Table 2.10,,ester_stereo
Poly(8DLMe-CL),Caprolactone.8DLMe,O=C(O)CCCCCO.O=C(O)CCCCCO.C[C@H](CC(=O)O)OC(O)C[C@@H](C)O.C[C@H](O)CC(O)O[C@@H](C)CC(=O)O,"[9.8, 90.2]",Mw,35500,1,g/mol,"Tang, X., Shi, C., Zhang, Z., & Chen, E. Y. X. (2021). Toughening Biodegradable Isotactic Poly(3-hydroxybutyrate) via Stereoselective Copolymerization of a Diolide and Lactones. Macromolecules, 54(20), 9401‚Äö√Ñ√∂‚àö√ë‚àö¬®9409. https://doi.org/10.1021/acs.macromol.1c01199",DOI: 10.1038/s41467-018-04734-6,Table 2.10,,ester_stereo
Poly(8DLMe-CL),Caprolactone.8DLMe,O=C(O)CCCCCO.O=C(O)CCCCCO.C[C@H](CC(=O)O)OC(O)C[C@@H](C)O.C[C@H](O)CC(O)O[C@@H](C)CC(=O)O,"[9.8, 90.2]",PDI,1.05,1,,"Tang, X., Shi, C., Zhang, Z., & Chen, E. Y. X. (2021). Toughening Biodegradable Isotactic Poly(3-hydroxybutyrate) via Stereoselective Copolymerization of a Diolide and Lactones. Macromolecules, 54(20), 9401‚Äö√Ñ√∂‚àö√ë‚àö¬®9409. https://doi.org/10.1021/acs.macromol.1c01199",DOI: 10.1038/s41467-018-04734-6,Table 2.10,,ester_stereo
Poly(8DLMe-CL),Caprolactone.8DLMe,O=C(O)CCCCCO.O=C(O)CCCCCO.C[C@H](CC(=O)O)OC(O)C[C@@H](C)O.C[C@H](O)CC(O)O[C@@H](C)CC(=O)O,"[9.8, 90.2]",Tc,62,1,C,"Tang, X., Shi, C., Zhang, Z., & Chen, E. Y. X. (2021). Toughening Biodegradable Isotactic Poly(3-hydroxybutyrate) via Stereoselective Copolymerization of a Diolide and Lactones. Macromolecules, 54(20), 9401‚Äö√Ñ√∂‚àö√ë‚àö¬®9409. https://doi.org/10.1021/acs.macromol.1c01199",DOI: 10.1038/s41467-018-04734-6,Table 2.10,,ester_stereo
Poly(8DLMe-CL),Caprolactone.8DLMe,O=C(O)CCCCCO.O=C(O)CCCCCO.C[C@H](CC(=O)O)OC(O)C[C@@H](C)O.C[C@H](O)CC(O)O[C@@H](C)CC(=O)O,"[9.8, 90.2]",Tg,-0.7,1,C,"Tang, X., Shi, C., Zhang, Z., & Chen, E. Y. X. (2021). Toughening Biodegradable Isotactic Poly(3-hydroxybutyrate) via Stereoselective Copolymerization of a Diolide and Lactones. Macromolecules, 54(20), 9401‚Äö√Ñ√∂‚àö√ë‚àö¬®9409. https://doi.org/10.1021/acs.macromol.1c01199",DOI: 10.1038/s41467-018-04734-6,Table 2.10,,ester_stereo
Poly(8DLMe-CL),Caprolactone.8DLMe,O=C(O)CCCCCO.O=C(O)CCCCCO.C[C@H](CC(=O)O)OC(O)C[C@@H](C)O.C[C@H](O)CC(O)O[C@@H](C)CC(=O)O,"[9.8, 90.2]",Tm,161,1,C,"Tang, X., Shi, C., Zhang, Z., & Chen, E. Y. X. (2021). Toughening Biodegradable Isotactic Poly(3-hydroxybutyrate) via Stereoselective Copolymerization of a Diolide and Lactones. Macromolecules, 54(20), 9401‚Äö√Ñ√∂‚àö√ë‚àö¬®9409. https://doi.org/10.1021/acs.macromol.1c01199",DOI: 10.1038/s41467-018-04734-6,Table 2.10,,ester_stereo
Poly(8DLMe-CL),Caprolactone.8DLMe,O=C(O)CCCCCO.O=C(O)CCCCCO.C[C@H](CC(=O)O)OC(O)C[C@@H](C)O.C[C@H](O)CC(O)O[C@@H](C)CC(=O)O,"[6.3, 93.7]",Mn,39700,1,g/mol,"Tang, X., Shi, C., Zhang, Z., & Chen, E. Y. X. (2021). Toughening Biodegradable Isotactic Poly(3-hydroxybutyrate) via Stereoselective Copolymerization of a Diolide and Lactones. Macromolecules, 54(20), 9401‚Äö√Ñ√∂‚àö√ë‚àö¬®9409. https://doi.org/10.1021/acs.macromol.1c01199",DOI: 10.1038/s41467-018-04734-6,Table 2.11,,ester_stereo
Poly(8DLMe-CL),Caprolactone.8DLMe,O=C(O)CCCCCO.O=C(O)CCCCCO.C[C@H](CC(=O)O)OC(O)C[C@@H](C)O.C[C@H](O)CC(O)O[C@@H](C)CC(=O)O,"[6.3, 93.7]",Mw,42100,1,g/mol,"Tang, X., Shi, C., Zhang, Z., & Chen, E. Y. X. (2021). Toughening Biodegradable Isotactic Poly(3-hydroxybutyrate) via Stereoselective Copolymerization of a Diolide and Lactones. Macromolecules, 54(20), 9401‚Äö√Ñ√∂‚àö√ë‚àö¬®9409. https://doi.org/10.1021/acs.macromol.1c01199",DOI: 10.1038/s41467-018-04734-6,Table 2.11,,ester_stereo
Poly(8DLMe-CL),Caprolactone.8DLMe,O=C(O)CCCCCO.O=C(O)CCCCCO.C[C@H](CC(=O)O)OC(O)C[C@@H](C)O.C[C@H](O)CC(O)O[C@@H](C)CC(=O)O,"[6.3, 93.7]",PDI,1.06,1,,"Tang, X., Shi, C., Zhang, Z., & Chen, E. Y. X. (2021). Toughening Biodegradable Isotactic Poly(3-hydroxybutyrate) via Stereoselective Copolymerization of a Diolide and Lactones. Macromolecules, 54(20), 9401‚Äö√Ñ√∂‚àö√ë‚àö¬®9409. https://doi.org/10.1021/acs.macromol.1c01199",DOI: 10.1038/s41467-018-04734-6,Table 2.11,,ester_stereo
Poly(8DLMe-CL),Caprolactone.8DLMe,O=C(O)CCCCCO.O=C(O)CCCCCO.C[C@H](CC(=O)O)OC(O)C[C@@H](C)O.C[C@H](O)CC(O)O[C@@H](C)CC(=O)O,"[6.3, 93.7]",Tc,63,1,C,"Tang, X., Shi, C., Zhang, Z., & Chen, E. Y. X. (2021). Toughening Biodegradable Isotactic Poly(3-hydroxybutyrate) via Stereoselective Copolymerization of a Diolide and Lactones. Macromolecules, 54(20), 9401‚Äö√Ñ√∂‚àö√ë‚àö¬®9409. https://doi.org/10.1021/acs.macromol.1c01199",DOI: 10.1038/s41467-018-04734-6,Table 2.11,,ester_stereo
Poly(8DLMe-CL),Caprolactone.8DLMe,O=C(O)CCCCCO.O=C(O)CCCCCO.C[C@H](CC(=O)O)OC(O)C[C@@H](C)O.C[C@H](O)CC(O)O[C@@H](C)CC(=O)O,"[6.3, 93.7]",Tg,0.6,1,C,"Tang, X., Shi, C., Zhang, Z., & Chen, E. Y. X. (2021). Toughening Biodegradable Isotactic Poly(3-hydroxybutyrate) via Stereoselective Copolymerization of a Diolide and Lactones. Macromolecules, 54(20), 9401‚Äö√Ñ√∂‚àö√ë‚àö¬®9409. https://doi.org/10.1021/acs.macromol.1c01199",DOI: 10.1038/s41467-018-04734-6,Table 2.11,,ester_stereo
Poly(8DLMe-CL),Caprolactone.8DLMe,O=C(O)CCCCCO.O=C(O)CCCCCO.C[C@H](CC(=O)O)OC(O)C[C@@H](C)O.C[C@H](O)CC(O)O[C@@H](C)CC(=O)O,"[6.3, 93.7]",Tm,162.6,1,C,"Tang, X., Shi, C., Zhang, Z., & Chen, E. Y. X. (2021). Toughening Biodegradable Isotactic Poly(3-hydroxybutyrate) via Stereoselective Copolymerization of a Diolide and Lactones. Macromolecules, 54(20), 9401‚Äö√Ñ√∂‚àö√ë‚àö¬®9409. https://doi.org/10.1021/acs.macromol.1c01199",DOI: 10.1038/s41467-018-04734-6,Table 2.11,,ester_stereo
Poly(8DLMe-CL),Caprolactone.8DLMe,O=C(O)CCCCCO.O=C(O)CCCCCO.C[C@H](CC(=O)O)OC(O)C[C@@H](C)O.C[C@H](O)CC(O)O[C@@H](C)CC(=O)O,"[15.5, 84.5]",Mn,22000,1,g/mol,"Tang, X., Shi, C., Zhang, Z., & Chen, E. Y. X. (2021). Toughening Biodegradable Isotactic Poly(3-hydroxybutyrate) via Stereoselective Copolymerization of a Diolide and Lactones. Macromolecules, 54(20), 9401‚Äö√Ñ√∂‚àö√ë‚àö¬®9409. https://doi.org/10.1021/acs.macromol.1c01199",DOI: 10.1038/s41467-018-04734-6,Table 2.2,,ester_stereo
Poly(8DLMe-CL),Caprolactone.8DLMe,O=C(O)CCCCCO.O=C(O)CCCCCO.C[C@H](CC(=O)O)OC(O)C[C@@H](C)O.C[C@H](O)CC(O)O[C@@H](C)CC(=O)O,"[15.5, 84.5]",Mw,23300,1,g/mol,"Tang, X., Shi, C., Zhang, Z., & Chen, E. Y. X. (2021). Toughening Biodegradable Isotactic Poly(3-hydroxybutyrate) via Stereoselective Copolymerization of a Diolide and Lactones. Macromolecules, 54(20), 9401‚Äö√Ñ√∂‚àö√ë‚àö¬®9409. https://doi.org/10.1021/acs.macromol.1c01199",DOI: 10.1038/s41467-018-04734-6,Table 2.2,,ester_stereo
Poly(8DLMe-CL),Caprolactone.8DLMe,O=C(O)CCCCCO.O=C(O)CCCCCO.C[C@H](CC(=O)O)OC(O)C[C@@H](C)O.C[C@H](O)CC(O)O[C@@H](C)CC(=O)O,"[15.5, 84.5]",PDI,1.06,1,,"Tang, X., Shi, C., Zhang, Z., & Chen, E. Y. X. (2021). Toughening Biodegradable Isotactic Poly(3-hydroxybutyrate) via Stereoselective Copolymerization of a Diolide and Lactones. Macromolecules, 54(20), 9401‚Äö√Ñ√∂‚àö√ë‚àö¬®9409. https://doi.org/10.1021/acs.macromol.1c01199",DOI: 10.1038/s41467-018-04734-6,Table 2.2,,ester_stereo
Poly(8DLMe-CL),Caprolactone.8DLMe,O=C(O)CCCCCO.O=C(O)CCCCCO.C[C@H](CC(=O)O)OC(O)C[C@@H](C)O.C[C@H](O)CC(O)O[C@@H](C)CC(=O)O,"[15.5, 84.5]",Tc,60,1,C,"Tang, X., Shi, C., Zhang, Z., & Chen, E. Y. X. (2021). Toughening Biodegradable Isotactic Poly(3-hydroxybutyrate) via Stereoselective Copolymerization of a Diolide and Lactones. Macromolecules, 54(20), 9401‚Äö√Ñ√∂‚àö√ë‚àö¬®9409. https://doi.org/10.1021/acs.macromol.1c01199",DOI: 10.1038/s41467-018-04734-6,Table 2.2,,ester_stereo
Poly(8DLMe-CL),Caprolactone.8DLMe,O=C(O)CCCCCO.O=C(O)CCCCCO.C[C@H](CC(=O)O)OC(O)C[C@@H](C)O.C[C@H](O)CC(O)O[C@@H](C)CC(=O)O,"[15.5, 84.5]",Tg,-4,1,C,"Tang, X., Shi, C., Zhang, Z., & Chen, E. Y. X. (2021). Toughening Biodegradable Isotactic Poly(3-hydroxybutyrate) via Stereoselective Copolymerization of a Diolide and Lactones. Macromolecules, 54(20), 9401‚Äö√Ñ√∂‚àö√ë‚àö¬®9409. https://doi.org/10.1021/acs.macromol.1c01199",DOI: 10.1038/s41467-018-04734-6,Table 2.2,,ester_stereo
Poly(8DLMe-CL),Caprolactone.8DLMe,O=C(O)CCCCCO.O=C(O)CCCCCO.C[C@H](CC(=O)O)OC(O)C[C@@H](C)O.C[C@H](O)CC(O)O[C@@H](C)CC(=O)O,"[15.5, 84.5]",Tm,156.6,1,C,"Tang, X., Shi, C., Zhang, Z., & Chen, E. Y. X. (2021). Toughening Biodegradable Isotactic Poly(3-hydroxybutyrate) via Stereoselective Copolymerization of a Diolide and Lactones. Macromolecules, 54(20), 9401‚Äö√Ñ√∂‚àö√ë‚àö¬®9409. https://doi.org/10.1021/acs.macromol.1c01199",DOI: 10.1038/s41467-018-04734-6,Table 2.2,,ester_stereo
Poly(8DLMe-CL),Caprolactone.8DLMe,O=C(O)CCCCCO.O=C(O)CCCCCO.C[C@H](CC(=O)O)OC(O)C[C@@H](C)O.C[C@H](O)CC(O)O[C@@H](C)CC(=O)O,"[11.1, 88.9]",Mn,12400,1,g/mol,"Tang, X., Shi, C., Zhang, Z., & Chen, E. Y. X. (2021). Toughening Biodegradable Isotactic Poly(3-hydroxybutyrate) via Stereoselective Copolymerization of a Diolide and Lactones. Macromolecules, 54(20), 9401‚Äö√Ñ√∂‚àö√ë‚àö¬®9409. https://doi.org/10.1021/acs.macromol.1c01199",DOI: 10.1038/s41467-018-04734-6,Table 2.3,,ester_stereo
Poly(8DLMe-CL),Caprolactone.8DLMe,O=C(O)CCCCCO.O=C(O)CCCCCO.C[C@H](CC(=O)O)OC(O)C[C@@H](C)O.C[C@H](O)CC(O)O[C@@H](C)CC(=O)O,"[11.1, 88.9]",Mw,12900,1,g/mol,"Tang, X., Shi, C., Zhang, Z., & Chen, E. Y. X. (2021). Toughening Biodegradable Isotactic Poly(3-hydroxybutyrate) via Stereoselective Copolymerization of a Diolide and Lactones. Macromolecules, 54(20), 9401‚Äö√Ñ√∂‚àö√ë‚àö¬®9409. https://doi.org/10.1021/acs.macromol.1c01199",DOI: 10.1038/s41467-018-04734-6,Table 2.3,,ester_stereo
Poly(8DLMe-CL),Caprolactone.8DLMe,O=C(O)CCCCCO.O=C(O)CCCCCO.C[C@H](CC(=O)O)OC(O)C[C@@H](C)O.C[C@H](O)CC(O)O[C@@H](C)CC(=O)O,"[11.1, 88.9]",PDI,1.04,1,,"Tang, X., Shi, C., Zhang, Z., & Chen, E. Y. X. (2021). Toughening Biodegradable Isotactic Poly(3-hydroxybutyrate) via Stereoselective Copolymerization of a Diolide and Lactones. Macromolecules, 54(20), 9401‚Äö√Ñ√∂‚àö√ë‚àö¬®9409. https://doi.org/10.1021/acs.macromol.1c01199",DOI: 10.1038/s41467-018-04734-6,Table 2.3,,ester_stereo
Poly(8DLMe-CL),Caprolactone.8DLMe,O=C(O)CCCCCO.O=C(O)CCCCCO.C[C@H](CC(=O)O)OC(O)C[C@@H](C)O.C[C@H](O)CC(O)O[C@@H](C)CC(=O)O,"[11.1, 88.9]",Tc,58,1,C,"Tang, X., Shi, C., Zhang, Z., & Chen, E. Y. X. (2021). Toughening Biodegradable Isotactic Poly(3-hydroxybutyrate) via Stereoselective Copolymerization of a Diolide and Lactones. Macromolecules, 54(20), 9401‚Äö√Ñ√∂‚àö√ë‚àö¬®9409. https://doi.org/10.1021/acs.macromol.1c01199",DOI: 10.1038/s41467-018-04734-6,Table 2.3,,ester_stereo
Poly(8DLMe-CL),Caprolactone.8DLMe,O=C(O)CCCCCO.O=C(O)CCCCCO.C[C@H](CC(=O)O)OC(O)C[C@@H](C)O.C[C@H](O)CC(O)O[C@@H](C)CC(=O)O,"[11.1, 88.9]",Tg,-2.7,1,C,"Tang, X., Shi, C., Zhang, Z., & Chen, E. Y. X. (2021). Toughening Biodegradable Isotactic Poly(3-hydroxybutyrate) via Stereoselective Copolymerization of a Diolide and Lactones. Macromolecules, 54(20), 9401‚Äö√Ñ√∂‚àö√ë‚àö¬®9409. https://doi.org/10.1021/acs.macromol.1c01199",DOI: 10.1038/s41467-018-04734-6,Table 2.3,,ester_stereo
Poly(8DLMe-CL),Caprolactone.8DLMe,O=C(O)CCCCCO.O=C(O)CCCCCO.C[C@H](CC(=O)O)OC(O)C[C@@H](C)O.C[C@H](O)CC(O)O[C@@H](C)CC(=O)O,"[11.1, 88.9]",Tm,149.7,1,C,"Tang, X., Shi, C., Zhang, Z., & Chen, E. Y. X. (2021). Toughening Biodegradable Isotactic Poly(3-hydroxybutyrate) via Stereoselective Copolymerization of a Diolide and Lactones. Macromolecules, 54(20), 9401‚Äö√Ñ√∂‚àö√ë‚àö¬®9409. https://doi.org/10.1021/acs.macromol.1c01199",DOI: 10.1038/s41467-018-04734-6,Table 2.3,,ester_stereo
Poly(8DLMe-CL),Caprolactone.8DLMe,O=C(O)CCCCCO.O=C(O)CCCCCO.C[C@H](CC(=O)O)OC(O)C[C@@H](C)O.C[C@H](O)CC(O)O[C@@H](C)CC(=O)O,"[13.1, 86.9]",Mn,15100,1,g/mol,"Tang, X., Shi, C., Zhang, Z., & Chen, E. Y. X. (2021). Toughening Biodegradable Isotactic Poly(3-hydroxybutyrate) via Stereoselective Copolymerization of a Diolide and Lactones. Macromolecules, 54(20), 9401‚Äö√Ñ√∂‚àö√ë‚àö¬®9409. https://doi.org/10.1021/acs.macromol.1c01199",DOI: 10.1038/s41467-018-04734-6,Table 2.4,,ester_stereo
Poly(8DLMe-CL),Caprolactone.8DLMe,O=C(O)CCCCCO.O=C(O)CCCCCO.C[C@H](CC(=O)O)OC(O)C[C@@H](C)O.C[C@H](O)CC(O)O[C@@H](C)CC(=O)O,"[13.1, 86.9]",Mw,15900,1,g/mol,"Tang, X., Shi, C., Zhang, Z., & Chen, E. Y. X. (2021). Toughening Biodegradable Isotactic Poly(3-hydroxybutyrate) via Stereoselective Copolymerization of a Diolide and Lactones. Macromolecules, 54(20), 9401‚Äö√Ñ√∂‚àö√ë‚àö¬®9409. https://doi.org/10.1021/acs.macromol.1c01199",DOI: 10.1038/s41467-018-04734-6,Table 2.4,,ester_stereo
Poly(8DLMe-CL),Caprolactone.8DLMe,O=C(O)CCCCCO.O=C(O)CCCCCO.C[C@H](CC(=O)O)OC(O)C[C@@H](C)O.C[C@H](O)CC(O)O[C@@H](C)CC(=O)O,"[13.1, 86.9]",PDI,1.05,1,,"Tang, X., Shi, C., Zhang, Z., & Chen, E. Y. X. (2021). Toughening Biodegradable Isotactic Poly(3-hydroxybutyrate) via Stereoselective Copolymerization of a Diolide and Lactones. Macromolecules, 54(20), 9401‚Äö√Ñ√∂‚àö√ë‚àö¬®9409. https://doi.org/10.1021/acs.macromol.1c01199",DOI: 10.1038/s41467-018-04734-6,Table 2.4,,ester_stereo
Poly(8DLMe-CL),Caprolactone.8DLMe,O=C(O)CCCCCO.O=C(O)CCCCCO.C[C@H](CC(=O)O)OC(O)C[C@@H](C)O.C[C@H](O)CC(O)O[C@@H](C)CC(=O)O,"[13.1, 86.9]",Tc,57,1,C,"Tang, X., Shi, C., Zhang, Z., & Chen, E. Y. X. (2021). Toughening Biodegradable Isotactic Poly(3-hydroxybutyrate) via Stereoselective Copolymerization of a Diolide and Lactones. Macromolecules, 54(20), 9401‚Äö√Ñ√∂‚àö√ë‚àö¬®9409. https://doi.org/10.1021/acs.macromol.1c01199",DOI: 10.1038/s41467-018-04734-6,Table 2.4,,ester_stereo
Poly(8DLMe-CL),Caprolactone.8DLMe,O=C(O)CCCCCO.O=C(O)CCCCCO.C[C@H](CC(=O)O)OC(O)C[C@@H](C)O.C[C@H](O)CC(O)O[C@@H](C)CC(=O)O,"[13.1, 86.9]",Tg,-3.2,1,C,"Tang, X., Shi, C., Zhang, Z., & Chen, E. Y. X. (2021). Toughening Biodegradable Isotactic Poly(3-hydroxybutyrate) via Stereoselective Copolymerization of a Diolide and Lactones. Macromolecules, 54(20), 9401‚Äö√Ñ√∂‚àö√ë‚àö¬®9409. https://doi.org/10.1021/acs.macromol.1c01199",DOI: 10.1038/s41467-018-04734-6,Table 2.4,,ester_stereo
Poly(8DLMe-CL),Caprolactone.8DLMe,O=C(O)CCCCCO.O=C(O)CCCCCO.C[C@H](CC(=O)O)OC(O)C[C@@H](C)O.C[C@H](O)CC(O)O[C@@H](C)CC(=O)O,"[13.1, 86.9]",Tm,149,1,C,"Tang, X., Shi, C., Zhang, Z., & Chen, E. Y. X. (2021). Toughening Biodegradable Isotactic Poly(3-hydroxybutyrate) via Stereoselective Copolymerization of a Diolide and Lactones. Macromolecules, 54(20), 9401‚Äö√Ñ√∂‚àö√ë‚àö¬®9409. https://doi.org/10.1021/acs.macromol.1c01199",DOI: 10.1038/s41467-018-04734-6,Table 2.4,,ester_stereo
Poly(8DLMe-CL),Caprolactone.8DLMe,O=C(O)CCCCCO.O=C(O)CCCCCO.C[C@H](CC(=O)O)OC(O)C[C@@H](C)O.C[C@H](O)CC(O)O[C@@H](C)CC(=O)O,"[24.9, 74.1]",Mn,23100,1,g/mol,"Tang, X., Shi, C., Zhang, Z., & Chen, E. Y. X. (2021). Toughening Biodegradable Isotactic Poly(3-hydroxybutyrate) via Stereoselective Copolymerization of a Diolide and Lactones. Macromolecules, 54(20), 9401‚Äö√Ñ√∂‚àö√ë‚àö¬®9409. https://doi.org/10.1021/acs.macromol.1c01199",DOI: 10.1038/s41467-018-04734-6,Table 2.5,,ester_stereo
Poly(8DLMe-CL),Caprolactone.8DLMe,O=C(O)CCCCCO.O=C(O)CCCCCO.C[C@H](CC(=O)O)OC(O)C[C@@H](C)O.C[C@H](O)CC(O)O[C@@H](C)CC(=O)O,"[24.9, 74.1]",Mw,24500,1,g/mol,"Tang, X., Shi, C., Zhang, Z., & Chen, E. Y. X. (2021). Toughening Biodegradable Isotactic Poly(3-hydroxybutyrate) via Stereoselective Copolymerization of a Diolide and Lactones. Macromolecules, 54(20), 9401‚Äö√Ñ√∂‚àö√ë‚àö¬®9409. https://doi.org/10.1021/acs.macromol.1c01199",DOI: 10.1038/s41467-018-04734-6,Table 2.5,,ester_stereo
Poly(8DLMe-CL),Caprolactone.8DLMe,O=C(O)CCCCCO.O=C(O)CCCCCO.C[C@H](CC(=O)O)OC(O)C[C@@H](C)O.C[C@H](O)CC(O)O[C@@H](C)CC(=O)O,"[24.9, 74.1]",PDI,1.06,1,,"Tang, X., Shi, C., Zhang, Z., & Chen, E. Y. X. (2021). Toughening Biodegradable Isotactic Poly(3-hydroxybutyrate) via Stereoselective Copolymerization of a Diolide and Lactones. Macromolecules, 54(20), 9401‚Äö√Ñ√∂‚àö√ë‚àö¬®9409. https://doi.org/10.1021/acs.macromol.1c01199",DOI: 10.1038/s41467-018-04734-6,Table 2.5,,ester_stereo
Poly(8DLMe-CL),Caprolactone.8DLMe,O=C(O)CCCCCO.O=C(O)CCCCCO.C[C@H](CC(=O)O)OC(O)C[C@@H](C)O.C[C@H](O)CC(O)O[C@@H](C)CC(=O)O,"[24.9, 74.1]",Tc,65.8,1,C,"Tang, X., Shi, C., Zhang, Z., & Chen, E. Y. X. (2021). Toughening Biodegradable Isotactic Poly(3-hydroxybutyrate) via Stereoselective Copolymerization of a Diolide and Lactones. Macromolecules, 54(20), 9401‚Äö√Ñ√∂‚àö√ë‚àö¬®9409. https://doi.org/10.1021/acs.macromol.1c01199",DOI: 10.1038/s41467-018-04734-6,Table 2.5,,ester_stereo
Poly(8DLMe-CL),Caprolactone.8DLMe,O=C(O)CCCCCO.O=C(O)CCCCCO.C[C@H](CC(=O)O)OC(O)C[C@@H](C)O.C[C@H](O)CC(O)O[C@@H](C)CC(=O)O,"[24.9, 74.1]",Tg,-10.3,1,C,"Tang, X., Shi, C., Zhang, Z., & Chen, E. Y. X. (2021). Toughening Biodegradable Isotactic Poly(3-hydroxybutyrate) via Stereoselective Copolymerization of a Diolide and Lactones. Macromolecules, 54(20), 9401‚Äö√Ñ√∂‚àö√ë‚àö¬®9409. https://doi.org/10.1021/acs.macromol.1c01199",DOI: 10.1038/s41467-018-04734-6,Table 2.5,,ester_stereo
Poly(8DLMe-CL),Caprolactone.8DLMe,O=C(O)CCCCCO.O=C(O)CCCCCO.C[C@H](CC(=O)O)OC(O)C[C@@H](C)O.C[C@H](O)CC(O)O[C@@H](C)CC(=O)O,"[24.9, 74.1]",Tm,147.4,1,C,"Tang, X., Shi, C., Zhang, Z., & Chen, E. Y. X. (2021). Toughening Biodegradable Isotactic Poly(3-hydroxybutyrate) via Stereoselective Copolymerization of a Diolide and Lactones. Macromolecules, 54(20), 9401‚Äö√Ñ√∂‚àö√ë‚àö¬®9409. https://doi.org/10.1021/acs.macromol.1c01199",DOI: 10.1038/s41467-018-04734-6,Table 2.5,,ester_stereo
Poly(8DLMe-CL),Caprolactone.8DLMe,O=C(O)CCCCCO.O=C(O)CCCCCO.C[C@H](CC(=O)O)OC(O)C[C@@H](C)O.C[C@H](O)CC(O)O[C@@H](C)CC(=O)O,"[11.9, 88.1]",Mn,24400,1,g/mol,"Tang, X., Shi, C., Zhang, Z., & Chen, E. Y. X. (2021). Toughening Biodegradable Isotactic Poly(3-hydroxybutyrate) via Stereoselective Copolymerization of a Diolide and Lactones. Macromolecules, 54(20), 9401‚Äö√Ñ√∂‚àö√ë‚àö¬®9409. https://doi.org/10.1021/acs.macromol.1c01199",DOI: 10.1038/s41467-018-04734-6,Table 2.6,,ester_stereo
Poly(8DLMe-CL),Caprolactone.8DLMe,O=C(O)CCCCCO.O=C(O)CCCCCO.C[C@H](CC(=O)O)OC(O)C[C@@H](C)O.C[C@H](O)CC(O)O[C@@H](C)CC(=O)O,"[11.9, 88.1]",Mw,25600,1,g/mol,"Tang, X., Shi, C., Zhang, Z., & Chen, E. Y. X. (2021). Toughening Biodegradable Isotactic Poly(3-hydroxybutyrate) via Stereoselective Copolymerization of a Diolide and Lactones. Macromolecules, 54(20), 9401‚Äö√Ñ√∂‚àö√ë‚àö¬®9409. https://doi.org/10.1021/acs.macromol.1c01199",DOI: 10.1038/s41467-018-04734-6,Table 2.6,,ester_stereo
Poly(8DLMe-CL),Caprolactone.8DLMe,O=C(O)CCCCCO.O=C(O)CCCCCO.C[C@H](CC(=O)O)OC(O)C[C@@H](C)O.C[C@H](O)CC(O)O[C@@H](C)CC(=O)O,"[11.9, 88.1]",PDI,1.05,1,,"Tang, X., Shi, C., Zhang, Z., & Chen, E. Y. X. (2021). Toughening Biodegradable Isotactic Poly(3-hydroxybutyrate) via Stereoselective Copolymerization of a Diolide and Lactones. Macromolecules, 54(20), 9401‚Äö√Ñ√∂‚àö√ë‚àö¬®9409. https://doi.org/10.1021/acs.macromol.1c01199",DOI: 10.1038/s41467-018-04734-6,Table 2.6,,ester_stereo
Poly(8DLMe-CL),Caprolactone.8DLMe,O=C(O)CCCCCO.O=C(O)CCCCCO.C[C@H](CC(=O)O)OC(O)C[C@@H](C)O.C[C@H](O)CC(O)O[C@@H](C)CC(=O)O,"[11.9, 88.1]",Tc,74.6,1,C,"Tang, X., Shi, C., Zhang, Z., & Chen, E. Y. X. (2021). Toughening Biodegradable Isotactic Poly(3-hydroxybutyrate) via Stereoselective Copolymerization of a Diolide and Lactones. Macromolecules, 54(20), 9401‚Äö√Ñ√∂‚àö√ë‚àö¬®9409. https://doi.org/10.1021/acs.macromol.1c01199",DOI: 10.1038/s41467-018-04734-6,Table 2.6,,ester_stereo
Poly(8DLMe-CL),Caprolactone.8DLMe,O=C(O)CCCCCO.O=C(O)CCCCCO.C[C@H](CC(=O)O)OC(O)C[C@@H](C)O.C[C@H](O)CC(O)O[C@@H](C)CC(=O)O,"[11.9, 88.1]",Tg,-2.2,1,C,"Tang, X., Shi, C., Zhang, Z., & Chen, E. Y. X. (2021). Toughening Biodegradable Isotactic Poly(3-hydroxybutyrate) via Stereoselective Copolymerization of a Diolide and Lactones. Macromolecules, 54(20), 9401‚Äö√Ñ√∂‚àö√ë‚àö¬®9409. https://doi.org/10.1021/acs.macromol.1c01199",DOI: 10.1038/s41467-018-04734-6,Table 2.6,,ester_stereo
Poly(8DLMe-CL),Caprolactone.8DLMe,O=C(O)CCCCCO.O=C(O)CCCCCO.C[C@H](CC(=O)O)OC(O)C[C@@H](C)O.C[C@H](O)CC(O)O[C@@H](C)CC(=O)O,"[11.9, 88.1]",Tm,150,1,C,"Tang, X., Shi, C., Zhang, Z., & Chen, E. Y. X. (2021). Toughening Biodegradable Isotactic Poly(3-hydroxybutyrate) via Stereoselective Copolymerization of a Diolide and Lactones. Macromolecules, 54(20), 9401‚Äö√Ñ√∂‚àö√ë‚àö¬®9409. https://doi.org/10.1021/acs.macromol.1c01199",DOI: 10.1038/s41467-018-04734-6,Table 2.6,,ester_stereo
Poly(8DLMe-CL),Caprolactone.8DLMe,O=C(O)CCCCCO.O=C(O)CCCCCO.C[C@H](CC(=O)O)OC(O)C[C@@H](C)O.C[C@H](O)CC(O)O[C@@H](C)CC(=O)O,"[7.1, 92.9]",Mn,34600,1,g/mol,"Tang, X., Shi, C., Zhang, Z., & Chen, E. Y. X. (2021). Toughening Biodegradable Isotactic Poly(3-hydroxybutyrate) via Stereoselective Copolymerization of a Diolide and Lactones. Macromolecules, 54(20), 9401‚Äö√Ñ√∂‚àö√ë‚àö¬®9409. https://doi.org/10.1021/acs.macromol.1c01199",DOI: 10.1038/s41467-018-04734-6,Table 2.7,,ester_stereo
Poly(8DLMe-CL),Caprolactone.8DLMe,O=C(O)CCCCCO.O=C(O)CCCCCO.C[C@H](CC(=O)O)OC(O)C[C@@H](C)O.C[C@H](O)CC(O)O[C@@H](C)CC(=O)O,"[7.1, 92.9]",Mw,36700,1,g/mol,"Tang, X., Shi, C., Zhang, Z., & Chen, E. Y. X. (2021). Toughening Biodegradable Isotactic Poly(3-hydroxybutyrate) via Stereoselective Copolymerization of a Diolide and Lactones. Macromolecules, 54(20), 9401‚Äö√Ñ√∂‚àö√ë‚àö¬®9409. https://doi.org/10.1021/acs.macromol.1c01199",DOI: 10.1038/s41467-018-04734-6,Table 2.7,,ester_stereo
Poly(8DLMe-CL),Caprolactone.8DLMe,O=C(O)CCCCCO.O=C(O)CCCCCO.C[C@H](CC(=O)O)OC(O)C[C@@H](C)O.C[C@H](O)CC(O)O[C@@H](C)CC(=O)O,"[7.1, 92.9]",PDI,1.06,1,,"Tang, X., Shi, C., Zhang, Z., & Chen, E. Y. X. (2021). Toughening Biodegradable Isotactic Poly(3-hydroxybutyrate) via Stereoselective Copolymerization of a Diolide and Lactones. Macromolecules, 54(20), 9401‚Äö√Ñ√∂‚àö√ë‚àö¬®9409. https://doi.org/10.1021/acs.macromol.1c01199",DOI: 10.1038/s41467-018-04734-6,Table 2.7,,ester_stereo
Poly(8DLMe-CL),Caprolactone.8DLMe,O=C(O)CCCCCO.O=C(O)CCCCCO.C[C@H](CC(=O)O)OC(O)C[C@@H](C)O.C[C@H](O)CC(O)O[C@@H](C)CC(=O)O,"[7.1, 92.9]",Tc,62,1,C,"Tang, X., Shi, C., Zhang, Z., & Chen, E. Y. X. (2021). Toughening Biodegradable Isotactic Poly(3-hydroxybutyrate) via Stereoselective Copolymerization of a Diolide and Lactones. Macromolecules, 54(20), 9401‚Äö√Ñ√∂‚àö√ë‚àö¬®9409. https://doi.org/10.1021/acs.macromol.1c01199",DOI: 10.1038/s41467-018-04734-6,Table 2.7,,ester_stereo
Poly(8DLMe-CL),Caprolactone.8DLMe,O=C(O)CCCCCO.O=C(O)CCCCCO.C[C@H](CC(=O)O)OC(O)C[C@@H](C)O.C[C@H](O)CC(O)O[C@@H](C)CC(=O)O,"[7.1, 92.9]",Tg,0.8,1,C,"Tang, X., Shi, C., Zhang, Z., & Chen, E. Y. X. (2021). Toughening Biodegradable Isotactic Poly(3-hydroxybutyrate) via Stereoselective Copolymerization of a Diolide and Lactones. Macromolecules, 54(20), 9401‚Äö√Ñ√∂‚àö√ë‚àö¬®9409. https://doi.org/10.1021/acs.macromol.1c01199",DOI: 10.1038/s41467-018-04734-6,Table 2.7,,ester_stereo
Poly(8DLMe-CL),Caprolactone.8DLMe,O=C(O)CCCCCO.O=C(O)CCCCCO.C[C@H](CC(=O)O)OC(O)C[C@@H](C)O.C[C@H](O)CC(O)O[C@@H](C)CC(=O)O,"[7.1, 92.9]",Tm,157.8,1,C,"Tang, X., Shi, C., Zhang, Z., & Chen, E. Y. X. (2021). Toughening Biodegradable Isotactic Poly(3-hydroxybutyrate) via Stereoselective Copolymerization of a Diolide and Lactones. Macromolecules, 54(20), 9401‚Äö√Ñ√∂‚àö√ë‚àö¬®9409. https://doi.org/10.1021/acs.macromol.1c01199",DOI: 10.1038/s41467-018-04734-6,Table 2.7,,ester_stereo
Poly(8DLMe-CL),Caprolactone.8DLMe,O=C(O)CCCCCO.O=C(O)CCCCCO.C[C@H](CC(=O)O)OC(O)C[C@@H](C)O.C[C@H](O)CC(O)O[C@@H](C)CC(=O)O,"[4, 96]",Mn,32600,1,g/mol,"Tang, X., Shi, C., Zhang, Z., & Chen, E. Y. X. (2021). Toughening Biodegradable Isotactic Poly(3-hydroxybutyrate) via Stereoselective Copolymerization of a Diolide and Lactones. Macromolecules, 54(20), 9401‚Äö√Ñ√∂‚àö√ë‚àö¬®9409. https://doi.org/10.1021/acs.macromol.1c01199",DOI: 10.1038/s41467-018-04734-6,Table 2.8,,ester_stereo
Poly(8DLMe-CL),Caprolactone.8DLMe,O=C(O)CCCCCO.O=C(O)CCCCCO.C[C@H](CC(=O)O)OC(O)C[C@@H](C)O.C[C@H](O)CC(O)O[C@@H](C)CC(=O)O,"[4, 96]",Mw,34200,1,g/mol,"Tang, X., Shi, C., Zhang, Z., & Chen, E. Y. X. (2021). Toughening Biodegradable Isotactic Poly(3-hydroxybutyrate) via Stereoselective Copolymerization of a Diolide and Lactones. Macromolecules, 54(20), 9401‚Äö√Ñ√∂‚àö√ë‚àö¬®9409. https://doi.org/10.1021/acs.macromol.1c01199",DOI: 10.1038/s41467-018-04734-6,Table 2.8,,ester_stereo
Poly(8DLMe-CL),Caprolactone.8DLMe,O=C(O)CCCCCO.O=C(O)CCCCCO.C[C@H](CC(=O)O)OC(O)C[C@@H](C)O.C[C@H](O)CC(O)O[C@@H](C)CC(=O)O,"[4, 96]",PDI,1.05,1,,"Tang, X., Shi, C., Zhang, Z., & Chen, E. Y. X. (2021). Toughening Biodegradable Isotactic Poly(3-hydroxybutyrate) via Stereoselective Copolymerization of a Diolide and Lactones. Macromolecules, 54(20), 9401‚Äö√Ñ√∂‚àö√ë‚àö¬®9409. https://doi.org/10.1021/acs.macromol.1c01199",DOI: 10.1038/s41467-018-04734-6,Table 2.8,,ester_stereo
Poly(8DLMe-CL),Caprolactone.8DLMe,O=C(O)CCCCCO.O=C(O)CCCCCO.C[C@H](CC(=O)O)OC(O)C[C@@H](C)O.C[C@H](O)CC(O)O[C@@H](C)CC(=O)O,"[4, 96]",Tc,64,1,C,"Tang, X., Shi, C., Zhang, Z., & Chen, E. Y. X. (2021). Toughening Biodegradable Isotactic Poly(3-hydroxybutyrate) via Stereoselective Copolymerization of a Diolide and Lactones. Macromolecules, 54(20), 9401‚Äö√Ñ√∂‚àö√ë‚àö¬®9409. https://doi.org/10.1021/acs.macromol.1c01199",DOI: 10.1038/s41467-018-04734-6,Table 2.8,,ester_stereo
Poly(8DLMe-CL),Caprolactone.8DLMe,O=C(O)CCCCCO.O=C(O)CCCCCO.C[C@H](CC(=O)O)OC(O)C[C@@H](C)O.C[C@H](O)CC(O)O[C@@H](C)CC(=O)O,"[4, 96]",Tg,2.2,1,C,"Tang, X., Shi, C., Zhang, Z., & Chen, E. Y. X. (2021). Toughening Biodegradable Isotactic Poly(3-hydroxybutyrate) via Stereoselective Copolymerization of a Diolide and Lactones. Macromolecules, 54(20), 9401‚Äö√Ñ√∂‚àö√ë‚àö¬®9409. https://doi.org/10.1021/acs.macromol.1c01199",DOI: 10.1038/s41467-018-04734-6,Table 2.8,,ester_stereo
Poly(8DLMe-CL),Caprolactone.8DLMe,O=C(O)CCCCCO.O=C(O)CCCCCO.C[C@H](CC(=O)O)OC(O)C[C@@H](C)O.C[C@H](O)CC(O)O[C@@H](C)CC(=O)O,"[4, 96]",Tm,160.9,1,C,"Tang, X., Shi, C., Zhang, Z., & Chen, E. Y. X. (2021). Toughening Biodegradable Isotactic Poly(3-hydroxybutyrate) via Stereoselective Copolymerization of a Diolide and Lactones. Macromolecules, 54(20), 9401‚Äö√Ñ√∂‚àö√ë‚àö¬®9409. https://doi.org/10.1021/acs.macromol.1c01199",DOI: 10.1038/s41467-018-04734-6,Table 2.8,,ester_stereo
Poly(8DLMe-CL),Caprolactone.8DLMe,O=C(O)CCCCCO.O=C(O)CCCCCO.C[C@H](CC(=O)O)OC(O)C[C@@H](C)O.C[C@H](O)CC(O)O[C@@H](C)CC(=O)O,"[5.5, 94.5]",Mn,31800,1,g/mol,"Tang, X., Shi, C., Zhang, Z., & Chen, E. Y. X. (2021). Toughening Biodegradable Isotactic Poly(3-hydroxybutyrate) via Stereoselective Copolymerization of a Diolide and Lactones. Macromolecules, 54(20), 9401‚Äö√Ñ√∂‚àö√ë‚àö¬®9409. https://doi.org/10.1021/acs.macromol.1c01199",DOI: 10.1038/s41467-018-04734-6,Table 2.9,,ester_stereo
Poly(8DLMe-CL),Caprolactone.8DLMe,O=C(O)CCCCCO.O=C(O)CCCCCO.C[C@H](CC(=O)O)OC(O)C[C@@H](C)O.C[C@H](O)CC(O)O[C@@H](C)CC(=O)O,"[5.5, 94.5]",Mw,33100,1,g/mol,"Tang, X., Shi, C., Zhang, Z., & Chen, E. Y. X. (2021). Toughening Biodegradable Isotactic Poly(3-hydroxybutyrate) via Stereoselective Copolymerization of a Diolide and Lactones. Macromolecules, 54(20), 9401‚Äö√Ñ√∂‚àö√ë‚àö¬®9409. https://doi.org/10.1021/acs.macromol.1c01199",DOI: 10.1038/s41467-018-04734-6,Table 2.9,,ester_stereo
Poly(8DLMe-CL),Caprolactone.8DLMe,O=C(O)CCCCCO.O=C(O)CCCCCO.C[C@H](CC(=O)O)OC(O)C[C@@H](C)O.C[C@H](O)CC(O)O[C@@H](C)CC(=O)O,"[5.5, 94.5]",PDI,1.04,1,,"Tang, X., Shi, C., Zhang, Z., & Chen, E. Y. X. (2021). Toughening Biodegradable Isotactic Poly(3-hydroxybutyrate) via Stereoselective Copolymerization of a Diolide and Lactones. Macromolecules, 54(20), 9401‚Äö√Ñ√∂‚àö√ë‚àö¬®9409. https://doi.org/10.1021/acs.macromol.1c01199",DOI: 10.1038/s41467-018-04734-6,Table 2.9,,ester_stereo
Poly(8DLMe-CL),Caprolactone.8DLMe,O=C(O)CCCCCO.O=C(O)CCCCCO.C[C@H](CC(=O)O)OC(O)C[C@@H](C)O.C[C@H](O)CC(O)O[C@@H](C)CC(=O)O,"[5.5, 94.5]",Tc,68.5,1,C,"Tang, X., Shi, C., Zhang, Z., & Chen, E. Y. X. (2021). Toughening Biodegradable Isotactic Poly(3-hydroxybutyrate) via Stereoselective Copolymerization of a Diolide and Lactones. Macromolecules, 54(20), 9401‚Äö√Ñ√∂‚àö√ë‚àö¬®9409. https://doi.org/10.1021/acs.macromol.1c01199",DOI: 10.1038/s41467-018-04734-6,Table 2.9,,ester_stereo
Poly(8DLMe-CL),Caprolactone.8DLMe,O=C(O)CCCCCO.O=C(O)CCCCCO.C[C@H](CC(=O)O)OC(O)C[C@@H](C)O.C[C@H](O)CC(O)O[C@@H](C)CC(=O)O,"[5.5, 94.5]",Tg,-0.5,1,C,"Tang, X., Shi, C., Zhang, Z., & Chen, E. Y. X. (2021). Toughening Biodegradable Isotactic Poly(3-hydroxybutyrate) via Stereoselective Copolymerization of a Diolide and Lactones. Macromolecules, 54(20), 9401‚Äö√Ñ√∂‚àö√ë‚àö¬®9409. https://doi.org/10.1021/acs.macromol.1c01199",DOI: 10.1038/s41467-018-04734-6,Table 2.9,,ester_stereo
Poly(8DLMe-CL),Caprolactone.8DLMe,O=C(O)CCCCCO.O=C(O)CCCCCO.C[C@H](CC(=O)O)OC(O)C[C@@H](C)O.C[C@H](O)CC(O)O[C@@H](C)CC(=O)O,"[5.5, 94.5]",Tm,160,1,C,"Tang, X., Shi, C., Zhang, Z., & Chen, E. Y. X. (2021). Toughening Biodegradable Isotactic Poly(3-hydroxybutyrate) via Stereoselective Copolymerization of a Diolide and Lactones. Macromolecules, 54(20), 9401‚Äö√Ñ√∂‚àö√ë‚àö¬®9409. https://doi.org/10.1021/acs.macromol.1c01199",DOI: 10.1038/s41467-018-04734-6,Table 2.9,,ester_stereo
poly(3-hydroxyvaleric acid),R-3-hydroxyvalerate.S-3-hydroxyvalerate,CC[C@@H](O)CC(=O)O.CC[C@H](O)CC(=O)O,,Tg,-15.7,0.91,C,"Tang, X., Westlie, A. H., Caporaso, L., Cavallo, L., Falivene, L., & Chen, E. Y. X. (2020). Biodegradable Polyhydroxyalkanoates by Stereoselective Copolymerization of Racemic Diolides: Stereocontrol and Polyolefin-Like Properties. Angewandte Chemie - International Edition, 59(20), 7881-7890. https://doi.org/10.1002/anie.201916415",10.1002/anie.201916415,Table S2.1,,ester_stereo
poly(3-hydroxyvaleric acid),R-3-hydroxyvalerate.S-3-hydroxyvalerate,CC[C@@H](O)CC(=O)O.CC[C@H](O)CC(=O)O,,Mn,13800,0.91,g/mol,"Tang, X., Westlie, A. H., Caporaso, L., Cavallo, L., Falivene, L., & Chen, E. Y. X. (2020). Biodegradable Polyhydroxyalkanoates by Stereoselective Copolymerization of Racemic Diolides: Stereocontrol and Polyolefin-Like Properties. Angewandte Chemie - International Edition, 59(20), 7881-7890. https://doi.org/10.1002/anie.201916415",10.1002/anie.201916415,Table S2.1,,ester_stereo
poly(3-hydroxyvaleric acid),R-3-hydroxyvalerate.S-3-hydroxyvalerate,CC[C@@H](O)CC(=O)O.CC[C@H](O)CC(=O)O,,PDI,1.19,0.91,,"Tang, X., Westlie, A. H., Caporaso, L., Cavallo, L., Falivene, L., & Chen, E. Y. X. (2020). Biodegradable Polyhydroxyalkanoates by Stereoselective Copolymerization of Racemic Diolides: Stereocontrol and Polyolefin-Like Properties. Angewandte Chemie - International Edition, 59(20), 7881-7890. https://doi.org/10.1002/anie.201916415",10.1002/anie.201916415,Table S2.1,,ester_stereo
poly(3-hydroxyvaleric acid),R-3-hydroxyvalerate.S-3-hydroxyvalerate,CC[C@@H](O)CC(=O)O.CC[C@H](O)CC(=O)O,,Mw,16400,0.91,g/mol,"Tang, X., Westlie, A. H., Caporaso, L., Cavallo, L., Falivene, L., & Chen, E. Y. X. (2020). Biodegradable Polyhydroxyalkanoates by Stereoselective Copolymerization of Racemic Diolides: Stereocontrol and Polyolefin-Like Properties. Angewandte Chemie - International Edition, 59(20), 7881-7890. https://doi.org/10.1002/anie.201916415",10.1002/anie.201916415,Table S2.1,,ester_stereo
poly(3-hydroxyvaleric acid),R-3-hydroxyvalerate.S-3-hydroxyvalerate,CC[C@@H](O)CC(=O)O.CC[C@H](O)CC(=O)O,,Tg,-15.5,0.9,C,"Tang, X., Westlie, A. H., Caporaso, L., Cavallo, L., Falivene, L., & Chen, E. Y. X. (2020). Biodegradable Polyhydroxyalkanoates by Stereoselective Copolymerization of Racemic Diolides: Stereocontrol and Polyolefin-Like Properties. Angewandte Chemie - International Edition, 59(20), 7881-7890. https://doi.org/10.1002/anie.201916415",10.1002/anie.201916415,Table S2.2,,ester_stereo
poly(3-hydroxyvaleric acid),R-3-hydroxyvalerate.S-3-hydroxyvalerate,CC[C@@H](O)CC(=O)O.CC[C@H](O)CC(=O)O,,Mn,18900,0.9,g/mol,"Tang, X., Westlie, A. H., Caporaso, L., Cavallo, L., Falivene, L., & Chen, E. Y. X. (2020). Biodegradable Polyhydroxyalkanoates by Stereoselective Copolymerization of Racemic Diolides: Stereocontrol and Polyolefin-Like Properties. Angewandte Chemie - International Edition, 59(20), 7881-7890. https://doi.org/10.1002/anie.201916415",10.1002/anie.201916415,Table S2.2,,ester_stereo
poly(3-hydroxyvaleric acid),R-3-hydroxyvalerate.S-3-hydroxyvalerate,CC[C@@H](O)CC(=O)O.CC[C@H](O)CC(=O)O,,PDI,1.16,0.9,,"Tang, X., Westlie, A. H., Caporaso, L., Cavallo, L., Falivene, L., & Chen, E. Y. X. (2020). Biodegradable Polyhydroxyalkanoates by Stereoselective Copolymerization of Racemic Diolides: Stereocontrol and Polyolefin-Like Properties. Angewandte Chemie - International Edition, 59(20), 7881-7890. https://doi.org/10.1002/anie.201916415",10.1002/anie.201916415,Table S2.2,,ester_stereo
poly(3-hydroxyvaleric acid),R-3-hydroxyvalerate.S-3-hydroxyvalerate,CC[C@@H](O)CC(=O)O.CC[C@H](O)CC(=O)O,,Mw,21900,0.9,g/mol,"Tang, X., Westlie, A. H., Caporaso, L., Cavallo, L., Falivene, L., & Chen, E. Y. X. (2020). Biodegradable Polyhydroxyalkanoates by Stereoselective Copolymerization of Racemic Diolides: Stereocontrol and Polyolefin-Like Properties. Angewandte Chemie - International Edition, 59(20), 7881-7890. https://doi.org/10.1002/anie.201916415",10.1002/anie.201916415,Table S2.2,,ester_stereo
poly(3-hydroxyvaleric acid),R-3-hydroxyvalerate.S-3-hydroxyvalerate,CC[C@@H](O)CC(=O)O.CC[C@H](O)CC(=O)O,,Tg,-15,0.91,C,"Tang, X., Westlie, A. H., Caporaso, L., Cavallo, L., Falivene, L., & Chen, E. Y. X. (2020). Biodegradable Polyhydroxyalkanoates by Stereoselective Copolymerization of Racemic Diolides: Stereocontrol and Polyolefin-Like Properties. Angewandte Chemie - International Edition, 59(20), 7881-7890. https://doi.org/10.1002/anie.201916415",10.1002/anie.201916415,Table S2.3,,ester_stereo
poly(3-hydroxyvaleric acid),R-3-hydroxyvalerate.S-3-hydroxyvalerate,CC[C@@H](O)CC(=O)O.CC[C@H](O)CC(=O)O,,Mn,19800,0.91,g/mol,"Tang, X., Westlie, A. H., Caporaso, L., Cavallo, L., Falivene, L., & Chen, E. Y. X. (2020). Biodegradable Polyhydroxyalkanoates by Stereoselective Copolymerization of Racemic Diolides: Stereocontrol and Polyolefin-Like Properties. Angewandte Chemie - International Edition, 59(20), 7881-7890. https://doi.org/10.1002/anie.201916415",10.1002/anie.201916415,Table S2.3,,ester_stereo
