Repository: tyo-nu/PolyIDRS_Paper

# PolyIDRS_Paper
Code and Figures for the PolyIDRS paper.

File: Supporting/Stereopolymer_Dataset.csv (part 19 of 28)
polymer_name,monomer_name,smiles_monomer,distribution,property,value,pm,units,ref,link/doi,comment,note,mechanism
poly(3-hydroxyvaleric acid),R-3-hydroxyvalerate.S-3-hydroxyvalerate,CC[C@@H](O)CC(=O)O.CC[C@H](O)CC(=O)O,,PDI,1.13,0.91,,"Tang, X., Westlie, A. H., Caporaso, L., Cavallo, L., Falivene, L., & Chen, E. Y. X. (2020). Biodegradable Polyhydroxyalkanoates by Stereoselective Copolymerization of Racemic Diolides: Stereocontrol and Polyolefin-Like Properties. Angewandte Chemie - International Edition, 59(20), 7881-7890. https://doi.org/10.1002/anie.201916415",10.1002/anie.201916415,Table S2.3,,ester_stereo
poly(3-hydroxyvaleric acid),R-3-hydroxyvalerate.S-3-hydroxyvalerate,CC[C@@H](O)CC(=O)O.CC[C@H](O)CC(=O)O,,Mw,22400,0.91,g/mol,"Tang, X., Westlie, A. H., Caporaso, L., Cavallo, L., Falivene, L., & Chen, E. Y. X. (2020). Biodegradable Polyhydroxyalkanoates by Stereoselective Copolymerization of Racemic Diolides: Stereocontrol and Polyolefin-Like Properties. Angewandte Chemie - International Edition, 59(20), 7881-7890. https://doi.org/10.1002/anie.201916415",10.1002/anie.201916415,Table S2.3,,ester_stereo
poly(3-hydroxyvaleric acid),R-3-hydroxyvalerate.S-3-hydroxyvalerate,CC[C@@H](O)CC(=O)O.CC[C@H](O)CC(=O)O,,Tg,-18,0.96,C,"Tang, X., Westlie, A. H., Caporaso, L., Cavallo, L., Falivene, L., & Chen, E. Y. X. (2020). Biodegradable Polyhydroxyalkanoates by Stereoselective Copolymerization of Racemic Diolides: Stereocontrol and Polyolefin-Like Properties. Angewandte Chemie - International Edition, 59(20), 7881-7890. https://doi.org/10.1002/anie.201916415",10.1002/anie.201916415,Table S2.4,,ester_stereo
poly(3-hydroxyvaleric acid),R-3-hydroxyvalerate.S-3-hydroxyvalerate,CC[C@@H](O)CC(=O)O.CC[C@H](O)CC(=O)O,,Tm,108,0.96,C,"Tang, X., Westlie, A. H., Caporaso, L., Cavallo, L., Falivene, L., & Chen, E. Y. X. (2020). Biodegradable Polyhydroxyalkanoates by Stereoselective Copolymerization of Racemic Diolides: Stereocontrol and Polyolefin-Like Properties. Angewandte Chemie - International Edition, 59(20), 7881-7890. https://doi.org/10.1002/anie.201916415",10.1002/anie.201916415,Table S2.4,,ester_stereo
poly(3-hydroxyvaleric acid),R-3-hydroxyvalerate.S-3-hydroxyvalerate,CC[C@@H](O)CC(=O)O.CC[C@H](O)CC(=O)O,,Mn,32500,0.96,g/mol,"Tang, X., Westlie, A. H., Caporaso, L., Cavallo, L., Falivene, L., & Chen, E. Y. X. (2020). Biodegradable Polyhydroxyalkanoates by Stereoselective Copolymerization of Racemic Diolides: Stereocontrol and Polyolefin-Like Properties. Angewandte Chemie - International Edition, 59(20), 7881-7890. https://doi.org/10.1002/anie.201916415",10.1002/anie.201916415,Table S2.4,,ester_stereo
poly(3-hydroxyvaleric acid),R-3-hydroxyvalerate.S-3-hydroxyvalerate,CC[C@@H](O)CC(=O)O.CC[C@H](O)CC(=O)O,,PDI,1.23,0.96,,"Tang, X., Westlie, A. H., Caporaso, L., Cavallo, L., Falivene, L., & Chen, E. Y. X. (2020). Biodegradable Polyhydroxyalkanoates by Stereoselective Copolymerization of Racemic Diolides: Stereocontrol and Polyolefin-Like Properties. Angewandte Chemie - International Edition, 59(20), 7881-7890. https://doi.org/10.1002/anie.201916415",10.1002/anie.201916415,Table S2.4,,ester_stereo
poly(3-hydroxyvaleric acid),R-3-hydroxyvalerate.S-3-hydroxyvalerate,CC[C@@H](O)CC(=O)O.CC[C@H](O)CC(=O)O,,Mw,40000,0.96,g/mol,"Tang, X., Westlie, A. H., Caporaso, L., Cavallo, L., Falivene, L., & Chen, E. Y. X. (2020). Biodegradable Polyhydroxyalkanoates by Stereoselective Copolymerization of Racemic Diolides: Stereocontrol and Polyolefin-Like Properties. Angewandte Chemie - International Edition, 59(20), 7881-7890. https://doi.org/10.1002/anie.201916415",10.1002/anie.201916415,Table S2.4,,ester_stereo
poly(3-hydroxyvaleric acid),R-3-hydroxyvalerate.S-3-hydroxyvalerate,CC[C@@H](O)CC(=O)O.CC[C@H](O)CC(=O)O,,Tg,-17.4,0.96,C,"Tang, X., Westlie, A. H., Caporaso, L., Cavallo, L., Falivene, L., & Chen, E. Y. X. (2020). Biodegradable Polyhydroxyalkanoates by Stereoselective Copolymerization of Racemic Diolides: Stereocontrol and Polyolefin-Like Properties. Angewandte Chemie - International Edition, 59(20), 7881-7890. https://doi.org/10.1002/anie.201916415",10.1002/anie.201916415,Table S2.5,,ester_stereo
poly(3-hydroxyvaleric acid),R-3-hydroxyvalerate.S-3-hydroxyvalerate,CC[C@@H](O)CC(=O)O.CC[C@H](O)CC(=O)O,,Tm,108,0.96,C,"Tang, X., Westlie, A. H., Caporaso, L., Cavallo, L., Falivene, L., & Chen, E. Y. X. (2020). Biodegradable Polyhydroxyalkanoates by Stereoselective Copolymerization of Racemic Diolides: Stereocontrol and Polyolefin-Like Properties. Angewandte Chemie - International Edition, 59(20), 7881-7890. https://doi.org/10.1002/anie.201916415",10.1002/anie.201916415,Table S2.5,,ester_stereo
poly(3-hydroxyvaleric acid),R-3-hydroxyvalerate.S-3-hydroxyvalerate,CC[C@@H](O)CC(=O)O.CC[C@H](O)CC(=O)O,,Mn,48700,0.96,g/mol,"Tang, X., Westlie, A. H., Caporaso, L., Cavallo, L., Falivene, L., & Chen, E. Y. X. (2020). Biodegradable Polyhydroxyalkanoates by Stereoselective Copolymerization of Racemic Diolides: Stereocontrol and Polyolefin-Like Properties. Angewandte Chemie - International Edition, 59(20), 7881-7890. https://doi.org/10.1002/anie.201916415",10.1002/anie.201916415,Table S2.5,,ester_stereo
poly(3-hydroxyvaleric acid),R-3-hydroxyvalerate.S-3-hydroxyvalerate,CC[C@@H](O)CC(=O)O.CC[C@H](O)CC(=O)O,,PDI,1.23,0.96,,"Tang, X., Westlie, A. H., Caporaso, L., Cavallo, L., Falivene, L., & Chen, E. Y. X. (2020). Biodegradable Polyhydroxyalkanoates by Stereoselective Copolymerization of Racemic Diolides: Stereocontrol and Polyolefin-Like Properties. Angewandte Chemie - International Edition, 59(20), 7881-7890. https://doi.org/10.1002/anie.201916415",10.1002/anie.201916415,Table S2.5,,ester_stereo
poly(3-hydroxyvaleric acid),R-3-hydroxyvalerate.S-3-hydroxyvalerate,CC[C@@H](O)CC(=O)O.CC[C@H](O)CC(=O)O,,Mw,59900,0.96,g/mol,"Tang, X., Westlie, A. H., Caporaso, L., Cavallo, L., Falivene, L., & Chen, E. Y. X. (2020). Biodegradable Polyhydroxyalkanoates by Stereoselective Copolymerization of Racemic Diolides: Stereocontrol and Polyolefin-Like Properties. Angewandte Chemie - International Edition, 59(20), 7881-7890. https://doi.org/10.1002/anie.201916415",10.1002/anie.201916415,Table S2.5,,ester_stereo
poly(3-hydroxyvaleric acid),R-3-hydroxyvalerate.S-3-hydroxyvalerate,CC[C@@H](O)CC(=O)O.CC[C@H](O)CC(=O)O,,Tg,-17,0.96,C,"Tang, X., Westlie, A. H., Caporaso, L., Cavallo, L., Falivene, L., & Chen, E. Y. X. (2020). Biodegradable Polyhydroxyalkanoates by Stereoselective Copolymerization of Racemic Diolides: Stereocontrol and Polyolefin-Like Properties. Angewandte Chemie - International Edition, 59(20), 7881-7890. https://doi.org/10.1002/anie.201916415",10.1002/anie.201916415,Table S2.6,,ester_stereo
poly(3-hydroxyvaleric acid),R-3-hydroxyvalerate.S-3-hydroxyvalerate,CC[C@@H](O)CC(=O)O.CC[C@H](O)CC(=O)O,,Tm,108,0.96,C,"Tang, X., Westlie, A. H., Caporaso, L., Cavallo, L., Falivene, L., & Chen, E. Y. X. (2020). Biodegradable Polyhydroxyalkanoates by Stereoselective Copolymerization of Racemic Diolides: Stereocontrol and Polyolefin-Like Properties. Angewandte Chemie - International Edition, 59(20), 7881-7890. https://doi.org/10.1002/anie.201916415",10.1002/anie.201916415,Table S2.6,,ester_stereo
poly(3-hydroxyvaleric acid),R-3-hydroxyvalerate.S-3-hydroxyvalerate,CC[C@@H](O)CC(=O)O.CC[C@H](O)CC(=O)O,,Mn,55200,0.96,g/mol,"Tang, X., Westlie, A. H., Caporaso, L., Cavallo, L., Falivene, L., & Chen, E. Y. X. (2020). Biodegradable Polyhydroxyalkanoates by Stereoselective Copolymerization of Racemic Diolides: Stereocontrol and Polyolefin-Like Properties. Angewandte Chemie - International Edition, 59(20), 7881-7890. https://doi.org/10.1002/anie.201916415",10.1002/anie.201916415,Table S2.6,,ester_stereo
poly(3-hydroxyvaleric acid),R-3-hydroxyvalerate.S-3-hydroxyvalerate,CC[C@@H](O)CC(=O)O.CC[C@H](O)CC(=O)O,,PDI,1.21,0.96,,"Tang, X., Westlie, A. H., Caporaso, L., Cavallo, L., Falivene, L., & Chen, E. Y. X. (2020). Biodegradable Polyhydroxyalkanoates by Stereoselective Copolymerization of Racemic Diolides: Stereocontrol and Polyolefin-Like Properties. Angewandte Chemie - International Edition, 59(20), 7881-7890. https://doi.org/10.1002/anie.201916415",10.1002/anie.201916415,Table S2.6,,ester_stereo
poly(3-hydroxyvaleric acid),R-3-hydroxyvalerate.S-3-hydroxyvalerate,CC[C@@H](O)CC(=O)O.CC[C@H](O)CC(=O)O,,Mw,66800,0.96,g/mol,"Tang, X., Westlie, A. H., Caporaso, L., Cavallo, L., Falivene, L., & Chen, E. Y. X. (2020). Biodegradable Polyhydroxyalkanoates by Stereoselective Copolymerization of Racemic Diolides: Stereocontrol and Polyolefin-Like Properties. Angewandte Chemie - International Edition, 59(20), 7881-7890. https://doi.org/10.1002/anie.201916415",10.1002/anie.201916415,Table S2.6,,ester_stereo
poly(3-hydroxyvaleric acid),R-3-hydroxyvalerate.S-3-hydroxyvalerate,CC[C@@H](O)CC(=O)O.CC[C@H](O)CC(=O)O,,Tg,-14.9,0.86,C,"Tang, X., Westlie, A. H., Caporaso, L., Cavallo, L., Falivene, L., & Chen, E. Y. X. (2020). Biodegradable Polyhydroxyalkanoates by Stereoselective Copolymerization of Racemic Diolides: Stereocontrol and Polyolefin-Like Properties. Angewandte Chemie - International Edition, 59(20), 7881-7890. https://doi.org/10.1002/anie.201916415",10.1002/anie.201916415,Table S2.8,,ester_stereo
poly(3-hydroxyvaleric acid),R-3-hydroxyvalerate.S-3-hydroxyvalerate,CC[C@@H](O)CC(=O)O.CC[C@H](O)CC(=O)O,,Mn,23600,0.86,g/mol,"Tang, X., Westlie, A. H., Caporaso, L., Cavallo, L., Falivene, L., & Chen, E. Y. X. (2020). Biodegradable Polyhydroxyalkanoates by Stereoselective Copolymerization of Racemic Diolides: Stereocontrol and Polyolefin-Like Properties. Angewandte Chemie - International Edition, 59(20), 7881-7890. https://doi.org/10.1002/anie.201916415",10.1002/anie.201916415,Table S2.8,,ester_stereo
poly(3-hydroxyvaleric acid),R-3-hydroxyvalerate.S-3-hydroxyvalerate,CC[C@@H](O)CC(=O)O.CC[C@H](O)CC(=O)O,,PDI,1.11,0.86,,"Tang, X., Westlie, A. H., Caporaso, L., Cavallo, L., Falivene, L., & Chen, E. Y. X. (2020). Biodegradable Polyhydroxyalkanoates by Stereoselective Copolymerization of Racemic Diolides: Stereocontrol and Polyolefin-Like Properties. Angewandte Chemie - International Edition, 59(20), 7881-7890. https://doi.org/10.1002/anie.201916415",10.1002/anie.201916415,Table S2.8,,ester_stereo
poly(3-hydroxyvaleric acid),R-3-hydroxyvalerate.S-3-hydroxyvalerate,CC[C@@H](O)CC(=O)O.CC[C@H](O)CC(=O)O,,Mw,26200,0.86,g/mol,"Tang, X., Westlie, A. H., Caporaso, L., Cavallo, L., Falivene, L., & Chen, E. Y. X. (2020). Biodegradable Polyhydroxyalkanoates by Stereoselective Copolymerization of Racemic Diolides: Stereocontrol and Polyolefin-Like Properties. Angewandte Chemie - International Edition, 59(20), 7881-7890. https://doi.org/10.1002/anie.201916415",10.1002/anie.201916415,Table S2.8,,ester_stereo
poly(3-hydroxyheptanoic acid),R-3-hydroxyheptanoate.S-3-hydroxyheptanoate,CCCC[C@@H](O)CC(=O)O.CCCC[C@H](O)CC(=O)O,,Tg,-30.1,0.97,C,"Tang, X., Westlie, A. H., Caporaso, L., Cavallo, L., Falivene, L., & Chen, E. Y. X. (2020). Biodegradable Polyhydroxyalkanoates by Stereoselective Copolymerization of Racemic Diolides: Stereocontrol and Polyolefin-Like Properties. Angewandte Chemie - International Edition, 59(20), 7881-7890. https://doi.org/10.1002/anie.201916415",10.1002/anie.201916415,Table S3.1,,ester_stereo
poly(3-hydroxyheptanoic acid),R-3-hydroxyheptanoate.S-3-hydroxyheptanoate,CCCC[C@@H](O)CC(=O)O.CCCC[C@H](O)CC(=O)O,,Mn,93900,0.97,g/mol,"Tang, X., Westlie, A. H., Caporaso, L., Cavallo, L., Falivene, L., & Chen, E. Y. X. (2020). Biodegradable Polyhydroxyalkanoates by Stereoselective Copolymerization of Racemic Diolides: Stereocontrol and Polyolefin-Like Properties. Angewandte Chemie - International Edition, 59(20), 7881-7890. https://doi.org/10.1002/anie.201916415",10.1002/anie.201916415,Table S3.1,,ester_stereo
poly(3-hydroxyheptanoic acid),R-3-hydroxyheptanoate.S-3-hydroxyheptanoate,CCCC[C@@H](O)CC(=O)O.CCCC[C@H](O)CC(=O)O,,PDI,1.24,0.97,,"Tang, X., Westlie, A. H., Caporaso, L., Cavallo, L., Falivene, L., & Chen, E. Y. X. (2020). Biodegradable Polyhydroxyalkanoates by Stereoselective Copolymerization of Racemic Diolides: Stereocontrol and Polyolefin-Like Properties. Angewandte Chemie - International Edition, 59(20), 7881-7890. https://doi.org/10.1002/anie.201916415",10.1002/anie.201916415,Table S3.1,,ester_stereo
poly(3-hydroxyheptanoic acid),R-3-hydroxyheptanoate.S-3-hydroxyheptanoate,CCCC[C@@H](O)CC(=O)O.CCCC[C@H](O)CC(=O)O,,Mw,116000,0.97,g/mol,"Tang, X., Westlie, A. H., Caporaso, L., Cavallo, L., Falivene, L., & Chen, E. Y. X. (2020). Biodegradable Polyhydroxyalkanoates by Stereoselective Copolymerization of Racemic Diolides: Stereocontrol and Polyolefin-Like Properties. Angewandte Chemie - International Edition, 59(20), 7881-7890. https://doi.org/10.1002/anie.201916415",10.1002/anie.201916415,Table S3.1,,ester_stereo
poly(3-hydroxyheptanoic acid),R-3-hydroxyheptanoate.S-3-hydroxyheptanoate,CCCC[C@@H](O)CC(=O)O.CCCC[C@H](O)CC(=O)O,,Tg,-29.2,0.97,C,"Tang, X., Westlie, A. H., Caporaso, L., Cavallo, L., Falivene, L., & Chen, E. Y. X. (2020). Biodegradable Polyhydroxyalkanoates by Stereoselective Copolymerization of Racemic Diolides: Stereocontrol and Polyolefin-Like Properties. Angewandte Chemie - International Edition, 59(20), 7881-7890. https://doi.org/10.1002/anie.201916415",10.1002/anie.201916415,Table S3.2,,ester_stereo
poly(3-hydroxyheptanoic acid),R-3-hydroxyheptanoate.S-3-hydroxyheptanoate,CCCC[C@@H](O)CC(=O)O.CCCC[C@H](O)CC(=O)O,,Mn,140000,0.97,g/mol,"Tang, X., Westlie, A. H., Caporaso, L., Cavallo, L., Falivene, L., & Chen, E. Y. X. (2020). Biodegradable Polyhydroxyalkanoates by Stereoselective Copolymerization of Racemic Diolides: Stereocontrol and Polyolefin-Like Properties. Angewandte Chemie - International Edition, 59(20), 7881-7890. https://doi.org/10.1002/anie.201916415",10.1002/anie.201916415,Table S3.2,,ester_stereo
poly(3-hydroxyheptanoic acid),R-3-hydroxyheptanoate.S-3-hydroxyheptanoate,CCCC[C@@H](O)CC(=O)O.CCCC[C@H](O)CC(=O)O,,PDI,1.19,0.97,,"Tang, X., Westlie, A. H., Caporaso, L., Cavallo, L., Falivene, L., & Chen, E. Y. X. (2020). Biodegradable Polyhydroxyalkanoates by Stereoselective Copolymerization of Racemic Diolides: Stereocontrol and Polyolefin-Like Properties. Angewandte Chemie - International Edition, 59(20), 7881-7890. https://doi.org/10.1002/anie.201916415",10.1002/anie.201916415,Table S3.2,,ester_stereo
poly(3-hydroxyheptanoic acid),R-3-hydroxyheptanoate.S-3-hydroxyheptanoate,CCCC[C@@H](O)CC(=O)O.CCCC[C@H](O)CC(=O)O,,Mw,167000,0.97,g/mol,"Tang, X., Westlie, A. H., Caporaso, L., Cavallo, L., Falivene, L., & Chen, E. Y. X. (2020). Biodegradable Polyhydroxyalkanoates by Stereoselective Copolymerization of Racemic Diolides: Stereocontrol and Polyolefin-Like Properties. Angewandte Chemie - International Edition, 59(20), 7881-7890. https://doi.org/10.1002/anie.201916415",10.1002/anie.201916415,Table S3.2,,ester_stereo
poly(3-hydroxyheptanoic acid),R-3-hydroxyheptanoate.S-3-hydroxyheptanoate,CCCC[C@@H](O)CC(=O)O.CCCC[C@H](O)CC(=O)O,,Tg,-29.6,0.97,C,"Tang, X., Westlie, A. H., Caporaso, L., Cavallo, L., Falivene, L., & Chen, E. Y. X. (2020). Biodegradable Polyhydroxyalkanoates by Stereoselective Copolymerization of Racemic Diolides: Stereocontrol and Polyolefin-Like Properties. Angewandte Chemie - International Edition, 59(20), 7881-7890. https://doi.org/10.1002/anie.201916415",10.1002/anie.201916415,Table S3.3,,ester_stereo
poly(3-hydroxyheptanoic acid),R-3-hydroxyheptanoate.S-3-hydroxyheptanoate,CCCC[C@@H](O)CC(=O)O.CCCC[C@H](O)CC(=O)O,,Mn,126000,0.97,g/mol,"Tang, X., Westlie, A. H., Caporaso, L., Cavallo, L., Falivene, L., & Chen, E. Y. X. (2020). Biodegradable Polyhydroxyalkanoates by Stereoselective Copolymerization of Racemic Diolides: Stereocontrol and Polyolefin-Like Properties. Angewandte Chemie - International Edition, 59(20), 7881-7890. https://doi.org/10.1002/anie.201916415",10.1002/anie.201916415,Table S3.3,,ester_stereo
poly(3-hydroxyheptanoic acid),R-3-hydroxyheptanoate.S-3-hydroxyheptanoate,CCCC[C@@H](O)CC(=O)O.CCCC[C@H](O)CC(=O)O,,PDI,1.2,0.97,,"Tang, X., Westlie, A. H., Caporaso, L., Cavallo, L., Falivene, L., & Chen, E. Y. X. (2020). Biodegradable Polyhydroxyalkanoates by Stereoselective Copolymerization of Racemic Diolides: Stereocontrol and Polyolefin-Like Properties. Angewandte Chemie - International Edition, 59(20), 7881-7890. https://doi.org/10.1002/anie.201916415",10.1002/anie.201916415,Table S3.3,,ester_stereo
poly(3-hydroxyheptanoic acid),R-3-hydroxyheptanoate.S-3-hydroxyheptanoate,CCCC[C@@H](O)CC(=O)O.CCCC[C@H](O)CC(=O)O,,Mw,151000,0.97,g/mol,"Tang, X., Westlie, A. H., Caporaso, L., Cavallo, L., Falivene, L., & Chen, E. Y. X. (2020). Biodegradable Polyhydroxyalkanoates by Stereoselective Copolymerization of Racemic Diolides: Stereocontrol and Polyolefin-Like Properties. Angewandte Chemie - International Edition, 59(20), 7881-7890. https://doi.org/10.1002/anie.201916415",10.1002/anie.201916415,Table S3.3,,ester_stereo
poly(3-hydroxyheptanoic acid),R-3-hydroxyheptanoate.S-3-hydroxyheptanoate,CCCC[C@@H](O)CC(=O)O.CCCC[C@H](O)CC(=O)O,,Tg,-31.7,0.97,C,"Tang, X., Westlie, A. H., Caporaso, L., Cavallo, L., Falivene, L., & Chen, E. Y. X. (2020). Biodegradable Polyhydroxyalkanoates by Stereoselective Copolymerization of Racemic Diolides: Stereocontrol and Polyolefin-Like Properties. Angewandte Chemie - International Edition, 59(20), 7881-7890. https://doi.org/10.1002/anie.201916415",10.1002/anie.201916415,Table S3.5,,ester_stereo
poly(3-hydroxyheptanoic acid),R-3-hydroxyheptanoate.S-3-hydroxyheptanoate,CCCC[C@@H](O)CC(=O)O.CCCC[C@H](O)CC(=O)O,,Mn,6670,0.97,g/mol,"Tang, X., Westlie, A. H., Caporaso, L., Cavallo, L., Falivene, L., & Chen, E. Y. X. (2020). Biodegradable Polyhydroxyalkanoates by Stereoselective Copolymerization of Racemic Diolides: Stereocontrol and Polyolefin-Like Properties. Angewandte Chemie - International Edition, 59(20), 7881-7890. https://doi.org/10.1002/anie.201916415",10.1002/anie.201916415,Table S3.5,,ester_stereo
poly(3-hydroxyheptanoic acid),R-3-hydroxyheptanoate.S-3-hydroxyheptanoate,CCCC[C@@H](O)CC(=O)O.CCCC[C@H](O)CC(=O)O,,PDI,1.19,0.97,,"Tang, X., Westlie, A. H., Caporaso, L., Cavallo, L., Falivene, L., & Chen, E. Y. X. (2020). Biodegradable Polyhydroxyalkanoates by Stereoselective Copolymerization of Racemic Diolides: Stereocontrol and Polyolefin-Like Properties. Angewandte Chemie - International Edition, 59(20), 7881-7890. https://doi.org/10.1002/anie.201916415",10.1002/anie.201916415,Table S3.5,,ester_stereo
poly(3-hydroxyheptanoic acid),R-3-hydroxyheptanoate.S-3-hydroxyheptanoate,CCCC[C@@H](O)CC(=O)O.CCCC[C@H](O)CC(=O)O,,Mw,7940,0.97,g/mol,"Tang, X., Westlie, A. H., Caporaso, L., Cavallo, L., Falivene, L., & Chen, E. Y. X. (2020). Biodegradable Polyhydroxyalkanoates by Stereoselective Copolymerization of Racemic Diolides: Stereocontrol and Polyolefin-Like Properties. Angewandte Chemie - International Edition, 59(20), 7881-7890. https://doi.org/10.1002/anie.201916415",10.1002/anie.201916415,Table S3.5,,ester_stereo
poly(3-hydroxyheptanoic acid),R-3-hydroxyheptanoate.S-3-hydroxyheptanoate,CCCC[C@@H](O)CC(=O)O.CCCC[C@H](O)CC(=O)O,,Tg,-30.8,0.85,C,"Tang, X., Westlie, A. H., Caporaso, L., Cavallo, L., Falivene, L., & Chen, E. Y. X. (2020). Biodegradable Polyhydroxyalkanoates by Stereoselective Copolymerization of Racemic Diolides: Stereocontrol and Polyolefin-Like Properties. Angewandte Chemie - International Edition, 59(20), 7881-7890. https://doi.org/10.1002/anie.201916415",10.1002/anie.201916415,Table S3.6,,ester_stereo
poly(3-hydroxyheptanoic acid),R-3-hydroxyheptanoate.S-3-hydroxyheptanoate,CCCC[C@@H](O)CC(=O)O.CCCC[C@H](O)CC(=O)O,,Mn,56300,0.85,g/mol,"Tang, X., Westlie, A. H., Caporaso, L., Cavallo, L., Falivene, L., & Chen, E. Y. X. (2020). Biodegradable Polyhydroxyalkanoates by Stereoselective Copolymerization of Racemic Diolides: Stereocontrol and Polyolefin-Like Properties. Angewandte Chemie - International Edition, 59(20), 7881-7890. https://doi.org/10.1002/anie.201916415",10.1002/anie.201916415,Table S3.6,,ester_stereo
poly(3-hydroxyheptanoic acid),R-3-hydroxyheptanoate.S-3-hydroxyheptanoate,CCCC[C@@H](O)CC(=O)O.CCCC[C@H](O)CC(=O)O,,PDI,1.18,0.85,,"Tang, X., Westlie, A. H., Caporaso, L., Cavallo, L., Falivene, L., & Chen, E. Y. X. (2020). Biodegradable Polyhydroxyalkanoates by Stereoselective Copolymerization of Racemic Diolides: Stereocontrol and Polyolefin-Like Properties. Angewandte Chemie - International Edition, 59(20), 7881-7890. https://doi.org/10.1002/anie.201916415",10.1002/anie.201916415,Table S3.6,,ester_stereo
poly(3-hydroxyheptanoic acid),R-3-hydroxyheptanoate.S-3-hydroxyheptanoate,CCCC[C@@H](O)CC(=O)O.CCCC[C@H](O)CC(=O)O,,Mw,66400,0.85,g/mol,"Tang, X., Westlie, A. H., Caporaso, L., Cavallo, L., Falivene, L., & Chen, E. Y. X. (2020). Biodegradable Polyhydroxyalkanoates by Stereoselective Copolymerization of Racemic Diolides: Stereocontrol and Polyolefin-Like Properties. Angewandte Chemie - International Edition, 59(20), 7881-7890. https://doi.org/10.1002/anie.201916415",10.1002/anie.201916415,Table S3.6,,ester_stereo
Poly(isobutyl vinyl ether),Isobutyl vinyl ether,C=COCC(C)C,,Tg,-20,0.93,C,"Teator, A. J., & Leibfarth, F. A. (2019). Catalyst-controlled stereoselective cationic polymerization of vinyl ethers. Science, 363(6434), 1439‚Äö√Ñ√∂‚àö√ë‚àö¬®1443. https://doi.org/10.1126/science.aaw1703",10.1126/science.aaw1703,Figure 3D1,,vinyl_stereo
Poly(isobutyl vinyl ether),Isobutyl vinyl ether,C=COCC(C)C,,Tm,138,0.93,C,"Teator, A. J., & Leibfarth, F. A. (2019). Catalyst-controlled stereoselective cationic polymerization of vinyl ethers. Science, 363(6434), 1439‚Äö√Ñ√∂‚àö√ë‚àö¬®1443. https://doi.org/10.1126/science.aaw1703",10.1126/science.aaw1703,Figure 3D1,,vinyl_stereo
Poly(isopropyl vinyl ether),Isopropyl vinyl ether,C=COC(C)C,,Tg,-14,0.88,C,"Teator, A. J., & Leibfarth, F. A. (2019). Catalyst-controlled stereoselective cationic polymerization of vinyl ethers. Science, 363(6434), 1439‚Äö√Ñ√∂‚àö√ë‚àö¬®1443. https://doi.org/10.1126/science.aaw1703",10.1126/science.aaw1703,Figure 3D2,,vinyl_stereo
Poly(isopropyl vinyl ether),Isopropyl vinyl ether,C=COC(C)C,,Tm,14,0.88,C,"Teator, A. J., & Leibfarth, F. A. (2019). Catalyst-controlled stereoselective cationic polymerization of vinyl ethers. Science, 363(6434), 1439‚Äö√Ñ√∂‚àö√ë‚àö¬®1443. https://doi.org/10.1126/science.aaw1703",10.1126/science.aaw1703,Figure 3D2,,vinyl_stereo
Poly(butyl vinyl ether),Butyl vinyl ether,C=COCCCC,,Tg,-53,0.93,C,"Teator, A. J., & Leibfarth, F. A. (2019). Catalyst-controlled stereoselective cationic polymerization of vinyl ethers. Science, 363(6434), 1439‚Äö√Ñ√∂‚àö√ë‚àö¬®1443. https://doi.org/10.1126/science.aaw1703",10.1126/science.aaw1703,Figure 3D3,,vinyl_stereo
Poly(butyl vinyl ether),Butyl vinyl ether,C=COCCCC,,Tm,65,0.93,C,"Teator, A. J., & Leibfarth, F. A. (2019). Catalyst-controlled stereoselective cationic polymerization of vinyl ethers. Science, 363(6434), 1439‚Äö√Ñ√∂‚àö√ë‚àö¬®1443. https://doi.org/10.1126/science.aaw1703",10.1126/science.aaw1703,Figure 3D3,,vinyl_stereo
Poly(propyl vinyl ether),Propyl vinyl ether,C=COCCC,,Tg,-48,0.92,C,"Teator, A. J., & Leibfarth, F. A. (2019). Catalyst-controlled stereoselective cationic polymerization of vinyl ethers. Science, 363(6434), 1439‚Äö√Ñ√∂‚àö√ë‚àö¬®1443. https://doi.org/10.1126/science.aaw1703",10.1126/science.aaw1703,Figure 3D4,,vinyl_stereo
Poly(propyl vinyl ether),Propyl vinyl ether,C=COCCC,,Tm,73,0.92,C,"Teator, A. J., & Leibfarth, F. A. (2019). Catalyst-controlled stereoselective cationic polymerization of vinyl ethers. Science, 363(6434), 1439‚Äö√Ñ√∂‚àö√ë‚àö¬®1443. https://doi.org/10.1126/science.aaw1703",10.1126/science.aaw1703,Figure 3D4,,vinyl_stereo
Poly(ethyl vinyl ether),Ethyl vinyl ether,C=COCC,,Tg,-42,0.92,C,"Teator, A. J., & Leibfarth, F. A. (2019). Catalyst-controlled stereoselective cationic polymerization of vinyl ethers. Science, 363(6434), 1439‚Äö√Ñ√∂‚àö√ë‚àö¬®1443. https://doi.org/10.1126/science.aaw1703",10.1126/science.aaw1703,Figure 3D5,,vinyl_stereo
Poly(ethyl vinyl ether),Ethyl vinyl ether,C=COCC,,Tm,76,0.92,C,"Teator, A. J., & Leibfarth, F. A. (2019). Catalyst-controlled stereoselective cationic polymerization of vinyl ethers. Science, 363(6434), 1439‚Äö√Ñ√∂‚àö√ë‚àö¬®1443. https://doi.org/10.1126/science.aaw1703",10.1126/science.aaw1703,Figure 3D5,,vinyl_stereo
"Poly(1,4:3,6-Dianhydrohexitol)","1,4:3,6-Dianhydrohexitol",O=C(O)[C@H]1COC2C1OC[C@@H]2O.O=C(O)[C@H]1COC2C1OC[C@@H]2O,,Mn,2400,1,g/mol,"Thiyagarajan, S., Wu, J., Knoop, R. J. I., Van Haveren, J., Lutz, M., & Van Es, D. S. (2014). Isohexide hydroxy esters: Synthesis and application of a new class of biobased AB-type building blocks. RSC Advances, 4(89), 47937‚Äö√Ñ√∂‚àö√ë‚àö¬®47950. https://doi.org/10.1039/c4ra07896a",10.1039/c4ra07896a,Table 1.PE-1,Doing a hack where enatiomers are predefined,ester_stereo
"Poly(1,4:3,6-Dianhydrohexitol)","1,4:3,6-Dianhydrohexitol",O=C(O)[C@H]1COC2C1OC[C@@H]2O.O=C(O)[C@H]1COC2C1OC[C@@H]2O,,Mw,2500,1,g/mol,"Thiyagarajan, S., Wu, J., Knoop, R. J. I., Van Haveren, J., Lutz, M., & Van Es, D. S. (2014). Isohexide hydroxy esters: Synthesis and application of a new class of biobased AB-type building blocks. RSC Advances, 4(89), 47937‚Äö√Ñ√∂‚àö√ë‚àö¬®47950. https://doi.org/10.1039/c4ra07896a",10.1039/c4ra07896a,Table 1.PE-1,,ester_stereo
"Poly(1,4:3,6-Dianhydrohexitol)","1,4:3,6-Dianhydrohexitol",O=C(O)[C@H]1COC2C1OC[C@@H]2O.O=C(O)[C@H]1COC2C1OC[C@@H]2O,,PDI,1.04,1,,"Thiyagarajan, S., Wu, J., Knoop, R. J. I., Van Haveren, J., Lutz, M., & Van Es, D. S. (2014). Isohexide hydroxy esters: Synthesis and application of a new class of biobased AB-type building blocks. RSC Advances, 4(89), 47937‚Äö√Ñ√∂‚àö√ë‚àö¬®47950. https://doi.org/10.1039/c4ra07896a",10.1039/c4ra07896a,Table 1.PE-1,,ester_stereo
"Poly(1,4:3,6-Dianhydrohexitol)","1,4:3,6-Dianhydrohexitol",O=C(O)[C@H]1COC2C1OC[C@@H]2O.O=C(O)[C@H]1COC2C1OC[C@@H]2O,,Tg,20,1,,"Thiyagarajan, S., Wu, J., Knoop, R. J. I., Van Haveren, J., Lutz, M., & Van Es, D. S. (2014). Isohexide hydroxy esters: Synthesis and application of a new class of biobased AB-type building blocks. RSC Advances, 4(89), 47937‚Äö√Ñ√∂‚àö√ë‚àö¬®47950. https://doi.org/10.1039/c4ra07896a",10.1039/c4ra07896a,Table 1.PE-1,,ester_stereo
"Poly(1,4:3,6-Dianhydrohexitol)","1,4:3,6-Dianhydrohexitol",O=C(O)[C@@H]1COC2C1OC[C@@H]2O.O=C(O)[C@@H]1COC2C1OC[C@@H]2O,,Mn,2500,0,g/mol,"Thiyagarajan, S., Wu, J., Knoop, R. J. I., Van Haveren, J., Lutz, M., & Van Es, D. S. (2014). Isohexide hydroxy esters: Synthesis and application of a new class of biobased AB-type building blocks. RSC Advances, 4(89), 47937‚Äö√Ñ√∂‚àö√ë‚àö¬®47950. https://doi.org/10.1039/c4ra07896a",10.1039/c4ra07896a,Table 1.PE-2,,ester_stereo
"Poly(1,4:3,6-Dianhydrohexitol)","1,4:3,6-Dianhydrohexitol",O=C(O)[C@@H]1COC2C1OC[C@@H]2O.O=C(O)[C@@H]1COC2C1OC[C@@H]2O,,Mw,2700,0,g/mol,"Thiyagarajan, S., Wu, J., Knoop, R. J. I., Van Haveren, J., Lutz, M., & Van Es, D. S. (2014). Isohexide hydroxy esters: Synthesis and application of a new class of biobased AB-type building blocks. RSC Advances, 4(89), 47937‚Äö√Ñ√∂‚àö√ë‚àö¬®47950. https://doi.org/10.1039/c4ra07896a",10.1039/c4ra07896a,Table 1.PE-2,,ester_stereo
"Poly(1,4:3,6-Dianhydrohexitol)","1,4:3,6-Dianhydrohexitol",O=C(O)[C@@H]1COC2C1OC[C@@H]2O.O=C(O)[C@@H]1COC2C1OC[C@@H]2O,,PDI,1.08,0,,"Thiyagarajan, S., Wu, J., Knoop, R. J. I., Van Haveren, J., Lutz, M., & Van Es, D. S. (2014). Isohexide hydroxy esters: Synthesis and application of a new class of biobased AB-type building blocks. RSC Advances, 4(89), 47937‚Äö√Ñ√∂‚àö√ë‚àö¬®47950. https://doi.org/10.1039/c4ra07896a",10.1039/c4ra07896a,Table 1.PE-2,,ester_stereo
"Poly(1,4:3,6-Dianhydrohexitol)","1,4:3,6-Dianhydrohexitol",O=C(O)[C@@H]1COC2C1OC[C@@H]2O.O=C(O)[C@@H]1COC2C1OC[C@@H]2O,,Tg,15,0,,"Thiyagarajan, S., Wu, J., Knoop, R. J. I., Van Haveren, J., Lutz, M., & Van Es, D. S. (2014). Isohexide hydroxy esters: Synthesis and application of a new class of biobased AB-type building blocks. RSC Advances, 4(89), 47937‚Äö√Ñ√∂‚àö√ë‚àö¬®47950. https://doi.org/10.1039/c4ra07896a",10.1039/c4ra07896a,Table 1.PE-2,Doing a hack where enatiomers are predefined,ester_stereo
"Poly(1,4:3,6-Dianhydrohexitol)","1,4:3,6-Dianhydrohexitol",O=C(O)[C@@H]1COC2C1OC[C@@H]2O.O=C(O)[C@@H]1COC2C1OC[C@@H]2O,,Tm,172,0,,"Thiyagarajan, S., Wu, J., Knoop, R. J. I., Van Haveren, J., Lutz, M., & Van Es, D. S. (2014). Isohexide hydroxy esters: Synthesis and application of a new class of biobased AB-type building blocks. RSC Advances, 4(89), 47937‚Äö√Ñ√∂‚àö√ë‚àö¬®47950. https://doi.org/10.1039/c4ra07896a",10.1039/c4ra07896a,Table 1.PE-2,,ester_stereo
"Poly(1,4:3,6-Dianhydrohexitol)","1,4:3,6-Dianhydrohexitol",O=C(O)[C@H]1COC2C1OC[C@@H]2O.O=C(O)[C@H]1COC2C1OC[C@@H]2O.O=C(O)[C@H]1COC2C1OC[C@H]2O.O=C(O)[C@H]1COC2C1OC[C@H]2O,"[1, 1]",Mn,4100,0.666,g/mol,"Thiyagarajan, S., Wu, J., Knoop, R. J. I., Van Haveren, J., Lutz, M., & Van Es, D. S. (2014). Isohexide hydroxy esters: Synthesis and application of a new class of biobased AB-type building blocks. RSC Advances, 4(89), 47937‚Äö√Ñ√∂‚àö√ë‚àö¬®47950. https://doi.org/10.1039/c4ra07896a",10.1039/c4ra07896a,Table 1.PE-5,,ester_stereo
"Poly(1,4:3,6-Dianhydrohexitol)","1,4:3,6-Dianhydrohexitol",O=C(O)[C@H]1COC2C1OC[C@@H]2O.O=C(O)[C@H]1COC2C1OC[C@@H]2O.O=C(O)[C@H]1COC2C1OC[C@H]2O.O=C(O)[C@H]1COC2C1OC[C@H]2O,"[1, 1]",Mw,10500,0.666,g/mol,"Thiyagarajan, S., Wu, J., Knoop, R. J. I., Van Haveren, J., Lutz, M., & Van Es, D. S. (2014). Isohexide hydroxy esters: Synthesis and application of a new class of biobased AB-type building blocks. RSC Advances, 4(89), 47937‚Äö√Ñ√∂‚àö√ë‚àö¬®47950. https://doi.org/10.1039/c4ra07896a",10.1039/c4ra07896a,Table 1.PE-5,,ester_stereo
"Poly(1,4:3,6-Dianhydrohexitol)","1,4:3,6-Dianhydrohexitol",O=C(O)[C@H]1COC2C1OC[C@@H]2O.O=C(O)[C@H]1COC2C1OC[C@@H]2O.O=C(O)[C@H]1COC2C1OC[C@H]2O.O=C(O)[C@H]1COC2C1OC[C@H]2O,"[1, 1]",PDI,2.55,0.666,,"Thiyagarajan, S., Wu, J., Knoop, R. J. I., Van Haveren, J., Lutz, M., & Van Es, D. S. (2014). Isohexide hydroxy esters: Synthesis and application of a new class of biobased AB-type building blocks. RSC Advances, 4(89), 47937‚Äö√Ñ√∂‚àö√ë‚àö¬®47950. https://doi.org/10.1039/c4ra07896a",10.1039/c4ra07896a,Table 1.PE-5,,ester_stereo
"Poly(1,4:3,6-Dianhydrohexitol)","1,4:3,6-Dianhydrohexitol",O=C(O)[C@H]1COC2C1OC[C@@H]2O.O=C(O)[C@H]1COC2C1OC[C@@H]2O.O=C(O)[C@H]1COC2C1OC[C@H]2O.O=C(O)[C@H]1COC2C1OC[C@H]2O,"[1, 1]",Tg,93,0.666,,"Thiyagarajan, S., Wu, J., Knoop, R. J. I., Van Haveren, J., Lutz, M., & Van Es, D. S. (2014). Isohexide hydroxy esters: Synthesis and application of a new class of biobased AB-type building blocks. RSC Advances, 4(89), 47937‚Äö√Ñ√∂‚àö√ë‚àö¬®47950. https://doi.org/10.1039/c4ra07896a",10.1039/c4ra07896a,Table 1.PE-5,,ester_stereo
"Poly(1,4:3,6-Dianhydrohexitol)","1,4:3,6-Dianhydrohexitol",O=C(O)[C@H]1COC2C1OC[C@@H]2O.O=C(O)[C@H]1COC2C1OC[C@@H]2O.O=C(O)[C@H]1COC2C1OC[C@H]2O.O=C(O)[C@H]1COC2C1OC[C@H]2O,"[1, 1]",Tm,177,0.666,,"Thiyagarajan, S., Wu, J., Knoop, R. J. I., Van Haveren, J., Lutz, M., & Van Es, D. S. (2014). Isohexide hydroxy esters: Synthesis and application of a new class of biobased AB-type building blocks. RSC Advances, 4(89), 47937‚Äö√Ñ√∂‚àö√ë‚àö¬®47950. https://doi.org/10.1039/c4ra07896a",10.1039/c4ra07896a,Table 1.PE-5,,ester_stereo
"Poly(1,4:3,6-Dianhydrohexitol)","1,4:3,6-Dianhydrohexitol",O=C(O)[C@H]1COC2C1OC[C@@H]2O.O=C(O)[C@H]1COC2C1OC[C@@H]2O.O=C(O)[C@@H]1COC2C1OC[C@H]2O.O=C(O)[C@@H]1COC2C1OC[C@H]2O,"[1, 1]",Mn,2700,0.5,g/mol,"Thiyagarajan, S., Wu, J., Knoop, R. J. I., Van Haveren, J., Lutz, M., & Van Es, D. S. (2014). Isohexide hydroxy esters: Synthesis and application of a new class of biobased AB-type building blocks. RSC Advances, 4(89), 47937‚Äö√Ñ√∂‚àö√ë‚àö¬®47950. https://doi.org/10.1039/c4ra07896a",10.1039/c4ra07896a,Table 1.PE-6,,ester_stereo
"Poly(1,4:3,6-Dianhydrohexitol)","1,4:3,6-Dianhydrohexitol",O=C(O)[C@H]1COC2C1OC[C@@H]2O.O=C(O)[C@H]1COC2C1OC[C@@H]2O.O=C(O)[C@@H]1COC2C1OC[C@H]2O.O=C(O)[C@@H]1COC2C1OC[C@H]2O,"[1, 1]",Mw,11100,0.5,g/mol,"Thiyagarajan, S., Wu, J., Knoop, R. J. I., Van Haveren, J., Lutz, M., & Van Es, D. S. (2014). Isohexide hydroxy esters: Synthesis and application of a new class of biobased AB-type building blocks. RSC Advances, 4(89), 47937‚Äö√Ñ√∂‚àö√ë‚àö¬®47950. https://doi.org/10.1039/c4ra07896a",10.1039/c4ra07896a,Table 1.PE-6,,ester_stereo
"Poly(1,4:3,6-Dianhydrohexitol)","1,4:3,6-Dianhydrohexitol",O=C(O)[C@H]1COC2C1OC[C@@H]2O.O=C(O)[C@H]1COC2C1OC[C@@H]2O.O=C(O)[C@@H]1COC2C1OC[C@H]2O.O=C(O)[C@@H]1COC2C1OC[C@H]2O,"[1, 1]",PDI,4.1,0.5,,"Thiyagarajan, S., Wu, J., Knoop, R. J. I., Van Haveren, J., Lutz, M., & Van Es, D. S. (2014). Isohexide hydroxy esters: Synthesis and application of a new class of biobased AB-type building blocks. RSC Advances, 4(89), 47937‚Äö√Ñ√∂‚àö√ë‚àö¬®47950. https://doi.org/10.1039/c4ra07896a",10.1039/c4ra07896a,Table 1.PE-6,,ester_stereo
"Poly(1,4:3,6-Dianhydrohexitol)","1,4:3,6-Dianhydrohexitol",O=C(O)[C@H]1COC2C1OC[C@@H]2O.O=C(O)[C@H]1COC2C1OC[C@@H]2O.O=C(O)[C@@H]1COC2C1OC[C@H]2O.O=C(O)[C@@H]1COC2C1OC[C@H]2O,"[1, 1]",Tg,30,0.5,,"Thiyagarajan, S., Wu, J., Knoop, R. J. I., Van Haveren, J., Lutz, M., & Van Es, D. S. (2014). Isohexide hydroxy esters: Synthesis and application of a new class of biobased AB-type building blocks. RSC Advances, 4(89), 47937‚Äö√Ñ√∂‚àö√ë‚àö¬®47950. https://doi.org/10.1039/c4ra07896a",10.1039/c4ra07896a,Table 1.PE-6,,ester_stereo
Poly(methyl methacrylate),Methyl methacrylate,C=C(C)C(=O)OC,,Tg,123.3,0,C,"Ute, K., Miyatake, N., & Hatada, K. (1995). Glass transition temperature and melting temperature of uniform isotactic and syndiotactic poly(methyl methacrylate)s from 13mer to 50mer. Polymer, 36(7), 1415‚Äö√Ñ√∂‚àö√ë‚àö¬®1419. https://doi.org/10.1016/0032-3861(95)95919-R",10.1016/0032-3861(95)95919-R,has Mw data in paper,,vinyl_stereo
Poly(methyl methacrylate),Methyl methacrylate,C=C(C)C(=O)OC,,Tg,49.6,1,C,"Ute, K., Miyatake, N., & Hatada, K. (1995). Glass transition temperature and melting temperature of uniform isotactic and syndiotactic poly(methyl methacrylate)s from 13mer to 50mer. Polymer, 36(7), 1415‚Äö√Ñ√∂‚àö√ë‚àö¬®1419. https://doi.org/10.1016/0032-3861(95)95919-R",10.1016/0032-3861(95)95919-R,has Mw data in paper,,vinyl_stereo
Poly(1-octodecene),1-octodecene,C=CCCCCCCCCCCCCCCCC,,Mn,142000,0.9,g/mol,"VanderHart, D. L., P‚Äö√†√∂¬¨¬©rez, E., Bello, A., Vasquez, J., & Quijada, R. (2004). Effect of tacticity on the structure of poly(1-octadecene). Macromolecular Chemistry and Physics, 205(14), 1877‚Äö√Ñ√∂‚àö√ë‚àö¬®1885. https://doi.org/10.1002/macp.200400010",10.1002/macp.200400010,Table 1.IF,,vinyl_stereo
Poly(1-octodecene),1-octodecene,C=CCCCCCCCCCCCCCCCC,,Tm,40,0.9,C,"VanderHart, D. L., P‚Äö√†√∂¬¨¬©rez, E., Bello, A., Vasquez, J., & Quijada, R. (2004). Effect of tacticity on the structure of poly(1-octadecene). Macromolecular Chemistry and Physics, 205(14), 1877‚Äö√Ñ√∂‚àö√ë‚àö¬®1885. https://doi.org/10.1002/macp.200400010",10.1002/macp.200400011,Table 1.IF,,vinyl_stereo
Poly(1-octodecene),1-octodecene,C=CCCCCCCCCCCCCCCCC,,Mn,43000,0.5,g/mol,"VanderHart, D. L., P‚Äö√†√∂¬¨¬©rez, E., Bello, A., Vasquez, J., & Quijada, R. (2004). Effect of tacticity on the structure of poly(1-octadecene). Macromolecular Chemistry and Physics, 205(14), 1877‚Äö√Ñ√∂‚àö√ë‚àö¬®1885. https://doi.org/10.1002/macp.200400010",10.1002/macp.200400012,Table 2.IF,,vinyl_stereo
Poly(1-octodecene),1-octodecene,C=CCCCCCCCCCCCCCCCC,,Tm,70,0.5,C,"VanderHart, D. L., P‚Äö√†√∂¬¨¬©rez, E., Bello, A., Vasquez, J., & Quijada, R. (2004). Effect of tacticity on the structure of poly(1-octadecene). Macromolecular Chemistry and Physics, 205(14), 1877‚Äö√Ñ√∂‚àö√ë‚àö¬®1885. https://doi.org/10.1002/macp.200400010",10.1002/macp.200400013,Table 2.IF,,vinyl_stereo
Poly(N-Vinylpyrrolidone),N-Vinylpyrrolidone,C=CN1CCCC1=O,,Mn,121200,0.465,g/mol,"Wan, D., Satoh, K., Kamigaito, M., & Okamoto, Y. (2005). Xanthate-mediated radical polymerization of N-vinylpyrrolidone in fluoroalcohols for simultaneous control of molecular weight and tacticity. Macromolecules, 38(25), 10397‚Äö√Ñ√∂‚àö√ë‚àö¬®10405. https://doi.org/10.1021/ma0515230",10.1021/ma0515230,Table 3.1,,vinyl_stereo
Poly(N-Vinylpyrrolidone),N-Vinylpyrrolidone,C=CN1CCCC1=O,,Mw,350268,0.465,g/mol,"Wan, D., Satoh, K., Kamigaito, M., & Okamoto, Y. (2005). Xanthate-mediated radical polymerization of N-vinylpyrrolidone in fluoroalcohols for simultaneous control of molecular weight and tacticity. Macromolecules, 38(25), 10397‚Äö√Ñ√∂‚àö√ë‚àö¬®10405. https://doi.org/10.1021/ma0515230",10.1021/ma0515230,Table 3.1,,vinyl_stereo
Poly(N-Vinylpyrrolidone),N-Vinylpyrrolidone,C=CN1CCCC1=O,,PDI,2.89,0.465,,"Wan, D., Satoh, K., Kamigaito, M., & Okamoto, Y. (2005). Xanthate-mediated radical polymerization of N-vinylpyrrolidone in fluoroalcohols for simultaneous control of molecular weight and tacticity. Macromolecules, 38(25), 10397‚Äö√Ñ√∂‚àö√ë‚àö¬®10405. https://doi.org/10.1021/ma0515230",10.1021/ma0515230,Table 3.1,,vinyl_stereo
Poly(N-Vinylpyrrolidone),N-Vinylpyrrolidone,C=CN1CCCC1=O,,Tg,180,0.465,C,"Wan, D., Satoh, K., Kamigaito, M., & Okamoto, Y. (2005). Xanthate-mediated radical polymerization of N-vinylpyrrolidone in fluoroalcohols for simultaneous control of molecular weight and tacticity. Macromolecules, 38(25), 10397‚Äö√Ñ√∂‚àö√ë‚àö¬®10405. https://doi.org/10.1021/ma0515230",10.1021/ma0515230,Table 3.1,,vinyl_stereo
Poly(N-Vinylpyrrolidone),N-Vinylpyrrolidone,C=CN1CCCC1=O,,Mn,92400,0.465,g/mol,"Wan, D., Satoh, K., Kamigaito, M., & Okamoto, Y. (2005). Xanthate-mediated radical polymerization of N-vinylpyrrolidone in fluoroalcohols for simultaneous control of molecular weight and tacticity. Macromolecules, 38(25), 10397‚Äö√Ñ√∂‚àö√ë‚àö¬®10405. https://doi.org/10.1021/ma0515230",10.1021/ma0515230,Table 3.2,,vinyl_stereo
Poly(N-Vinylpyrrolidone),N-Vinylpyrrolidone,C=CN1CCCC1=O,,Mw,310464,0.465,g/mol,"Wan, D., Satoh, K., Kamigaito, M., & Okamoto, Y. (2005). Xanthate-mediated radical polymerization of N-vinylpyrrolidone in fluoroalcohols for simultaneous control of molecular weight and tacticity. Macromolecules, 38(25), 10397‚Äö√Ñ√∂‚àö√ë‚àö¬®10405. https://doi.org/10.1021/ma0515230",10.1021/ma0515230,Table 3.2,,vinyl_stereo
Poly(N-Vinylpyrrolidone),N-Vinylpyrrolidone,C=CN1CCCC1=O,,PDI,3.36,0.465,,"Wan, D., Satoh, K., Kamigaito, M., & Okamoto, Y. (2005). Xanthate-mediated radical polymerization of N-vinylpyrrolidone in fluoroalcohols for simultaneous control of molecular weight and tacticity. Macromolecules, 38(25), 10397‚Äö√Ñ√∂‚àö√ë‚àö¬®10405. https://doi.org/10.1021/ma0515230",10.1021/ma0515230,Table 3.2,,vinyl_stereo
Poly(N-Vinylpyrrolidone),N-Vinylpyrrolidone,C=CN1CCCC1=O,,Tg,180,0.465,C,"Wan, D., Satoh, K., Kamigaito, M., & Okamoto, Y. (2005). Xanthate-mediated radical polymerization of N-vinylpyrrolidone in fluoroalcohols for simultaneous control of molecular weight and tacticity. Macromolecules, 38(25), 10397‚Äö√Ñ√∂‚àö√ë‚àö¬®10405. https://doi.org/10.1021/ma0515230",10.1021/ma0515230,Table 3.2,,vinyl_stereo
Poly(N-Vinylpyrrolidone),N-Vinylpyrrolidone,C=CN1CCCC1=O,,Mn,247300,0.439,g/mol,"Wan, D., Satoh, K., Kamigaito, M., & Okamoto, Y. (2005). Xanthate-mediated radical polymerization of N-vinylpyrrolidone in fluoroalcohols for simultaneous control of molecular weight and tacticity. Macromolecules, 38(25), 10397‚Äö√Ñ√∂‚àö√ë‚àö¬®10405. https://doi.org/10.1021/ma0515230",10.1021/ma0515230,Table 3.3,,vinyl_stereo
Poly(N-Vinylpyrrolidone),N-Vinylpyrrolidone,C=CN1CCCC1=O,,Mw,613304,0.439,g/mol,"Wan, D., Satoh, K., Kamigaito, M., & Okamoto, Y. (2005). Xanthate-mediated radical polymerization of N-vinylpyrrolidone in fluoroalcohols for simultaneous control of molecular weight and tacticity. Macromolecules, 38(25), 10397‚Äö√Ñ√∂‚àö√ë‚àö¬®10405. https://doi.org/10.1021/ma0515230",10.1021/ma0515230,Table 3.3,,vinyl_stereo
