Repository: tyo-nu/PolyIDRS_Paper

# PolyIDRS_Paper
Code and Figures for the PolyIDRS paper.

File: Supporting/Stereopolymer_Dataset.csv (part 20 of 28)
polymer_name,monomer_name,smiles_monomer,distribution,property,value,pm,units,ref,link/doi,comment,note,mechanism
Poly(N-Vinylpyrrolidone),N-Vinylpyrrolidone,C=CN1CCCC1=O,,PDI,2.48,0.439,,"Wan, D., Satoh, K., Kamigaito, M., & Okamoto, Y. (2005). Xanthate-mediated radical polymerization of N-vinylpyrrolidone in fluoroalcohols for simultaneous control of molecular weight and tacticity. Macromolecules, 38(25), 10397‚Äö√Ñ√∂‚àö√ë‚àö¬®10405. https://doi.org/10.1021/ma0515230",10.1021/ma0515230,Table 3.3,,vinyl_stereo
Poly(N-Vinylpyrrolidone),N-Vinylpyrrolidone,C=CN1CCCC1=O,,Tg,180,0.439,C,"Wan, D., Satoh, K., Kamigaito, M., & Okamoto, Y. (2005). Xanthate-mediated radical polymerization of N-vinylpyrrolidone in fluoroalcohols for simultaneous control of molecular weight and tacticity. Macromolecules, 38(25), 10397‚Äö√Ñ√∂‚àö√ë‚àö¬®10405. https://doi.org/10.1021/ma0515230",10.1021/ma0515230,Table 3.3,,vinyl_stereo
Poly(N-Vinylpyrrolidone),N-Vinylpyrrolidone,C=CN1CCCC1=O,,Mn,326800,0.402,g/mol,"Wan, D., Satoh, K., Kamigaito, M., & Okamoto, Y. (2005). Xanthate-mediated radical polymerization of N-vinylpyrrolidone in fluoroalcohols for simultaneous control of molecular weight and tacticity. Macromolecules, 38(25), 10397‚Äö√Ñ√∂‚àö√ë‚àö¬®10405. https://doi.org/10.1021/ma0515230",10.1021/ma0515230,Table 3.4,,vinyl_stereo
Poly(N-Vinylpyrrolidone),N-Vinylpyrrolidone,C=CN1CCCC1=O,,Mw,728764,0.402,g/mol,"Wan, D., Satoh, K., Kamigaito, M., & Okamoto, Y. (2005). Xanthate-mediated radical polymerization of N-vinylpyrrolidone in fluoroalcohols for simultaneous control of molecular weight and tacticity. Macromolecules, 38(25), 10397‚Äö√Ñ√∂‚àö√ë‚àö¬®10405. https://doi.org/10.1021/ma0515230",10.1021/ma0515230,Table 3.4,,vinyl_stereo
Poly(N-Vinylpyrrolidone),N-Vinylpyrrolidone,C=CN1CCCC1=O,,PDI,2.23,0.402,,"Wan, D., Satoh, K., Kamigaito, M., & Okamoto, Y. (2005). Xanthate-mediated radical polymerization of N-vinylpyrrolidone in fluoroalcohols for simultaneous control of molecular weight and tacticity. Macromolecules, 38(25), 10397‚Äö√Ñ√∂‚àö√ë‚àö¬®10405. https://doi.org/10.1021/ma0515230",10.1021/ma0515230,Table 3.4,,vinyl_stereo
Poly(N-Vinylpyrrolidone),N-Vinylpyrrolidone,C=CN1CCCC1=O,,Tg,176,0.402,C,"Wan, D., Satoh, K., Kamigaito, M., & Okamoto, Y. (2005). Xanthate-mediated radical polymerization of N-vinylpyrrolidone in fluoroalcohols for simultaneous control of molecular weight and tacticity. Macromolecules, 38(25), 10397‚Äö√Ñ√∂‚àö√ë‚àö¬®10405. https://doi.org/10.1021/ma0515230",10.1021/ma0515230,Table 3.4,,vinyl_stereo
Poly(N-Vinylpyrrolidone),N-Vinylpyrrolidone,C=CN1CCCC1=O,,Mn,56300,0.374,g/mol,"Wan, D., Satoh, K., Kamigaito, M., & Okamoto, Y. (2005). Xanthate-mediated radical polymerization of N-vinylpyrrolidone in fluoroalcohols for simultaneous control of molecular weight and tacticity. Macromolecules, 38(25), 10397‚Äö√Ñ√∂‚àö√ë‚àö¬®10405. https://doi.org/10.1021/ma0515230",10.1021/ma0515230,Table 3.5,,vinyl_stereo
Poly(N-Vinylpyrrolidone),N-Vinylpyrrolidone,C=CN1CCCC1=O,,Mw,144128,0.374,g/mol,"Wan, D., Satoh, K., Kamigaito, M., & Okamoto, Y. (2005). Xanthate-mediated radical polymerization of N-vinylpyrrolidone in fluoroalcohols for simultaneous control of molecular weight and tacticity. Macromolecules, 38(25), 10397‚Äö√Ñ√∂‚àö√ë‚àö¬®10405. https://doi.org/10.1021/ma0515230",10.1021/ma0515230,Table 3.5,,vinyl_stereo
Poly(N-Vinylpyrrolidone),N-Vinylpyrrolidone,C=CN1CCCC1=O,,PDI,2.56,0.374,,"Wan, D., Satoh, K., Kamigaito, M., & Okamoto, Y. (2005). Xanthate-mediated radical polymerization of N-vinylpyrrolidone in fluoroalcohols for simultaneous control of molecular weight and tacticity. Macromolecules, 38(25), 10397‚Äö√Ñ√∂‚àö√ë‚àö¬®10405. https://doi.org/10.1021/ma0515230",10.1021/ma0515230,Table 3.5,,vinyl_stereo
Poly(N-Vinylpyrrolidone),N-Vinylpyrrolidone,C=CN1CCCC1=O,,Tg,171,0.374,C,"Wan, D., Satoh, K., Kamigaito, M., & Okamoto, Y. (2005). Xanthate-mediated radical polymerization of N-vinylpyrrolidone in fluoroalcohols for simultaneous control of molecular weight and tacticity. Macromolecules, 38(25), 10397‚Äö√Ñ√∂‚àö√ë‚àö¬®10405. https://doi.org/10.1021/ma0515230",10.1021/ma0515230,Table 3.5,,vinyl_stereo
Poly(styrene-anisylpropylene),Styrene.Anisylpropylene,C=CCc1ccccc1OC.C=Cc1ccccc1,"[0.5, 0.5]",Mn,695000,0,g/mol,"Wang, H., Wu, X., Yang, Y., Nishiura, M., & Hou, Z. (2020). Co-syndiospecific Alternating Copolymerization of Functionalized Propylenes and Styrene by Rare-Earth Catalysts. Angewandte Chemie - International Edition, 59(18), 7173‚Äö√Ñ√∂‚àö√ë‚àö¬®7177. https://doi.org/10.1002/anie.201915760",10.1002/anie.201915760,Table 1.5,,vinyl_stereo
Poly(styrene-anisylpropylene),Styrene.Anisylpropylene,C=CCc1ccccc1OC.C=Cc1ccccc1,"[0.5, 0.5]",Mw,1237100,0,g/mol,"Wang, H., Wu, X., Yang, Y., Nishiura, M., & Hou, Z. (2020). Co-syndiospecific Alternating Copolymerization of Functionalized Propylenes and Styrene by Rare-Earth Catalysts. Angewandte Chemie - International Edition, 59(18), 7173‚Äö√Ñ√∂‚àö√ë‚àö¬®7177. https://doi.org/10.1002/anie.201915760",10.1002/anie.201915760,Table 1.5,,vinyl_stereo
Poly(styrene-anisylpropylene),Styrene.Anisylpropylene,C=CCc1ccccc1OC.C=Cc1ccccc1,"[0.5, 0.5]",PDI,1.78,0,,"Wang, H., Wu, X., Yang, Y., Nishiura, M., & Hou, Z. (2020). Co-syndiospecific Alternating Copolymerization of Functionalized Propylenes and Styrene by Rare-Earth Catalysts. Angewandte Chemie - International Edition, 59(18), 7173‚Äö√Ñ√∂‚àö√ë‚àö¬®7177. https://doi.org/10.1002/anie.201915760",10.1002/anie.201915760,Table 1.5,,vinyl_stereo
Poly(styrene-anisylpropylene),Styrene.Anisylpropylene,C=CCc1ccccc1OC.C=Cc1ccccc1,"[0.5, 0.5]",Tg,71,0,C,"Wang, H., Wu, X., Yang, Y., Nishiura, M., & Hou, Z. (2020). Co-syndiospecific Alternating Copolymerization of Functionalized Propylenes and Styrene by Rare-Earth Catalysts. Angewandte Chemie - International Edition, 59(18), 7173‚Äö√Ñ√∂‚àö√ë‚àö¬®7177. https://doi.org/10.1002/anie.201915760",10.1002/anie.201915760,Table 1.5,,vinyl_stereo
Poly(styrene-anisylpropylene),Styrene.Anisylpropylene,C=CCc1ccccc1OC.C=Cc1ccccc1,"[0.5, 0.5]",Tm,225,0,C,"Wang, H., Wu, X., Yang, Y., Nishiura, M., & Hou, Z. (2020). Co-syndiospecific Alternating Copolymerization of Functionalized Propylenes and Styrene by Rare-Earth Catalysts. Angewandte Chemie - International Edition, 59(18), 7173‚Äö√Ñ√∂‚àö√ë‚àö¬®7177. https://doi.org/10.1002/anie.201915760",10.1002/anie.201915760,Table 1.5,,vinyl_stereo
Poly(styrene-anisylpropylene),Styrene.Anisylpropylene,C=CCc1ccccc1OC.C=Cc1ccccc1,"[0.5, 0.5]",Mn,673000,0,g/mol,"Wang, H., Wu, X., Yang, Y., Nishiura, M., & Hou, Z. (2020). Co-syndiospecific Alternating Copolymerization of Functionalized Propylenes and Styrene by Rare-Earth Catalysts. Angewandte Chemie - International Edition, 59(18), 7173‚Äö√Ñ√∂‚àö√ë‚àö¬®7177. https://doi.org/10.1002/anie.201915760",10.1002/anie.201915760,Table 1.6,,vinyl_stereo
Poly(styrene-anisylpropylene),Styrene.Anisylpropylene,C=CCc1ccccc1OC.C=Cc1ccccc1,"[0.5, 0.5]",Mw,1224860,0,g/mol,"Wang, H., Wu, X., Yang, Y., Nishiura, M., & Hou, Z. (2020). Co-syndiospecific Alternating Copolymerization of Functionalized Propylenes and Styrene by Rare-Earth Catalysts. Angewandte Chemie - International Edition, 59(18), 7173‚Äö√Ñ√∂‚àö√ë‚àö¬®7177. https://doi.org/10.1002/anie.201915760",10.1002/anie.201915760,Table 1.6,,vinyl_stereo
Poly(styrene-anisylpropylene),Styrene.Anisylpropylene,C=CCc1ccccc1OC.C=Cc1ccccc1,"[0.5, 0.5]",PDI,1.82,0,,"Wang, H., Wu, X., Yang, Y., Nishiura, M., & Hou, Z. (2020). Co-syndiospecific Alternating Copolymerization of Functionalized Propylenes and Styrene by Rare-Earth Catalysts. Angewandte Chemie - International Edition, 59(18), 7173‚Äö√Ñ√∂‚àö√ë‚àö¬®7177. https://doi.org/10.1002/anie.201915760",10.1002/anie.201915760,Table 1.6,,vinyl_stereo
Poly(styrene-anisylpropylene),Styrene.Anisylpropylene,C=CCc1ccccc1OC.C=Cc1ccccc1,"[0.5, 0.5]",Tg,71,0,C,"Wang, H., Wu, X., Yang, Y., Nishiura, M., & Hou, Z. (2020). Co-syndiospecific Alternating Copolymerization of Functionalized Propylenes and Styrene by Rare-Earth Catalysts. Angewandte Chemie - International Edition, 59(18), 7173‚Äö√Ñ√∂‚àö√ë‚àö¬®7177. https://doi.org/10.1002/anie.201915760",10.1002/anie.201915760,Table 1.6,,vinyl_stereo
Poly(styrene-anisylpropylene),Styrene.Anisylpropylene,C=CCc1ccccc1OC.C=Cc1ccccc1,"[0.5, 0.5]",Tm,225,0,C,"Wang, H., Wu, X., Yang, Y., Nishiura, M., & Hou, Z. (2020). Co-syndiospecific Alternating Copolymerization of Functionalized Propylenes and Styrene by Rare-Earth Catalysts. Angewandte Chemie - International Edition, 59(18), 7173‚Äö√Ñ√∂‚àö√ë‚àö¬®7177. https://doi.org/10.1002/anie.201915760",10.1002/anie.201915760,Table 1.6,,vinyl_stereo
"Poly(styrene-co-3-o-N,N- dimethylaminophenyl-1-propylene)","Styrene.3-o-N,N- dimethylaminophenyl-1-propylene",C=Cc1ccccc1.C=CCc1ccccc1N(C)C,"[0.5, 0.5]",Mn,273000,0,g/mol,"Wang, H., Wu, X., Yang, Y., Nishiura, M., & Hou, Z. (2020). Co-syndiospecific Alternating Copolymerization of Functionalized Propylenes and Styrene by Rare-Earth Catalysts. Angewandte Chemie - International Edition, 59(18), 7173‚Äö√Ñ√∂‚àö√ë‚àö¬®7177. https://doi.org/10.1002/anie.201915760",10.1002/anie.201915760,Table 2.10,,vinyl_stereo
"Poly(styrene-co-3-o-N,N- dimethylaminophenyl-1-propylene)","Styrene.3-o-N,N- dimethylaminophenyl-1-propylene",C=Cc1ccccc1.C=CCc1ccccc1N(C)C,"[0.5, 0.5]",Mw,197000,0,g/mol,"Wang, H., Wu, X., Yang, Y., Nishiura, M., & Hou, Z. (2020). Co-syndiospecific Alternating Copolymerization of Functionalized Propylenes and Styrene by Rare-Earth Catalysts. Angewandte Chemie - International Edition, 59(18), 7173‚Äö√Ñ√∂‚àö√ë‚àö¬®7177. https://doi.org/10.1002/anie.201915760",10.1002/anie.201915760,Table 2.10,,vinyl_stereo
"Poly(styrene-co-3-o-N,N- dimethylaminophenyl-1-propylene)","Styrene.3-o-N,N- dimethylaminophenyl-1-propylene",C=Cc1ccccc1.C=CCc1ccccc1N(C)C,"[0.5, 0.5]",PDI,1.79,0,,"Wang, H., Wu, X., Yang, Y., Nishiura, M., & Hou, Z. (2020). Co-syndiospecific Alternating Copolymerization of Functionalized Propylenes and Styrene by Rare-Earth Catalysts. Angewandte Chemie - International Edition, 59(18), 7173‚Äö√Ñ√∂‚àö√ë‚àö¬®7177. https://doi.org/10.1002/anie.201915760",10.1002/anie.201915760,Table 2.10,,vinyl_stereo
"Poly(styrene-co-3-o-N,N- dimethylaminophenyl-1-propylene)","Styrene.3-o-N,N- dimethylaminophenyl-1-propylene",C=Cc1ccccc1.C=CCc1ccccc1N(C)C,"[0.5, 0.5]",Td,366,0,C,"Wang, H., Wu, X., Yang, Y., Nishiura, M., & Hou, Z. (2020). Co-syndiospecific Alternating Copolymerization of Functionalized Propylenes and Styrene by Rare-Earth Catalysts. Angewandte Chemie - International Edition, 59(18), 7173‚Äö√Ñ√∂‚àö√ë‚àö¬®7177. https://doi.org/10.1002/anie.201915760",10.1002/anie.201915760,Table 2.10,,vinyl_stereo
"Poly(styrene-co-3-o-N,N- dimethylaminophenyl-1-propylene)","Styrene.3-o-N,N- dimethylaminophenyl-1-propylene",C=Cc1ccccc1.C=CCc1ccccc1N(C)C,"[0.5, 0.5]",Tg,67,0,C,"Wang, H., Wu, X., Yang, Y., Nishiura, M., & Hou, Z. (2020). Co-syndiospecific Alternating Copolymerization of Functionalized Propylenes and Styrene by Rare-Earth Catalysts. Angewandte Chemie - International Edition, 59(18), 7173‚Äö√Ñ√∂‚àö√ë‚àö¬®7177. https://doi.org/10.1002/anie.201915760",10.1002/anie.201915760,Table 2.10,,vinyl_stereo
"Poly(styrene-co-3-o-N,N- dimethylaminophenyl-1-propylene)","Styrene.3-o-N,N- dimethylaminophenyl-1-propylene",C=Cc1ccccc1.C=CCc1ccccc1N(C)C,"[0.5, 0.5]",Tm,224,0,C,"Wang, H., Wu, X., Yang, Y., Nishiura, M., & Hou, Z. (2020). Co-syndiospecific Alternating Copolymerization of Functionalized Propylenes and Styrene by Rare-Earth Catalysts. Angewandte Chemie - International Edition, 59(18), 7173‚Äö√Ñ√∂‚àö√ë‚àö¬®7177. https://doi.org/10.1002/anie.201915760",10.1002/anie.201915760,Table 2.10,,vinyl_stereo
Poly(styrene-co-4-methyl-anisyl propylene),Styrene.4-methylanisyl propylene,C=Cc1ccccc1.C=CCc1cc(C)ccc1OC,"[0.5, 0.5]",Mn,53800,0,g/mol,"Wang, H., Wu, X., Yang, Y., Nishiura, M., & Hou, Z. (2020). Co-syndiospecific Alternating Copolymerization of Functionalized Propylenes and Styrene by Rare-Earth Catalysts. Angewandte Chemie - International Edition, 59(18), 7173‚Äö√Ñ√∂‚àö√ë‚àö¬®7177. https://doi.org/10.1002/anie.201915760",10.1002/anie.201915760,Table 2.2,,vinyl_stereo
Poly(styrene-co-4-methyl-anisyl propylene),Styrene.4-methylanisyl propylene,C=Cc1ccccc1.C=CCc1cc(C)ccc1OC,"[0.5, 0.5]",Mw,93074,0,g/mol,"Wang, H., Wu, X., Yang, Y., Nishiura, M., & Hou, Z. (2020). Co-syndiospecific Alternating Copolymerization of Functionalized Propylenes and Styrene by Rare-Earth Catalysts. Angewandte Chemie - International Edition, 59(18), 7173‚Äö√Ñ√∂‚àö√ë‚àö¬®7177. https://doi.org/10.1002/anie.201915760",10.1002/anie.201915760,Table 2.2,,vinyl_stereo
Poly(styrene-co-4-methyl-anisyl propylene),Styrene.4-methylanisyl propylene,C=Cc1ccccc1.C=CCc1cc(C)ccc1OC,"[0.5, 0.5]",PDI,1.73,0,,"Wang, H., Wu, X., Yang, Y., Nishiura, M., & Hou, Z. (2020). Co-syndiospecific Alternating Copolymerization of Functionalized Propylenes and Styrene by Rare-Earth Catalysts. Angewandte Chemie - International Edition, 59(18), 7173‚Äö√Ñ√∂‚àö√ë‚àö¬®7177. https://doi.org/10.1002/anie.201915760",10.1002/anie.201915760,Table 2.2,,vinyl_stereo
Poly(styrene-co-4-methyl-anisyl propylene),Styrene.4-methylanisyl propylene,C=Cc1ccccc1.C=CCc1cc(C)ccc1OC,"[0.5, 0.5]",Td,346,0,C,"Wang, H., Wu, X., Yang, Y., Nishiura, M., & Hou, Z. (2020). Co-syndiospecific Alternating Copolymerization of Functionalized Propylenes and Styrene by Rare-Earth Catalysts. Angewandte Chemie - International Edition, 59(18), 7173‚Äö√Ñ√∂‚àö√ë‚àö¬®7177. https://doi.org/10.1002/anie.201915760",10.1002/anie.201915760,Table 2.2,,vinyl_stereo
Poly(styrene-co-4-methyl-anisyl propylene),Styrene.4-methylanisyl propylene,C=Cc1ccccc1.C=CCc1cc(C)ccc1OC,"[0.5, 0.5]",Tg,72,0,C,"Wang, H., Wu, X., Yang, Y., Nishiura, M., & Hou, Z. (2020). Co-syndiospecific Alternating Copolymerization of Functionalized Propylenes and Styrene by Rare-Earth Catalysts. Angewandte Chemie - International Edition, 59(18), 7173‚Äö√Ñ√∂‚àö√ë‚àö¬®7177. https://doi.org/10.1002/anie.201915760",10.1002/anie.201915760,Table 2.2,,vinyl_stereo
Poly(styrene-co-4-methyl-anisyl propylene),Styrene.4-methylanisyl propylene,C=Cc1ccccc1.C=CCc1cc(C)ccc1OC,"[0.5, 0.5]",Tm,228,0,C,"Wang, H., Wu, X., Yang, Y., Nishiura, M., & Hou, Z. (2020). Co-syndiospecific Alternating Copolymerization of Functionalized Propylenes and Styrene by Rare-Earth Catalysts. Angewandte Chemie - International Edition, 59(18), 7173‚Äö√Ñ√∂‚àö√ë‚àö¬®7177. https://doi.org/10.1002/anie.201915760",10.1002/anie.201915760,Table 2.2,,vinyl_stereo
Poly(styrene-co-4-fluoro-anisyl propylene),Styrene.4-fluoro-anisyl propylene,C=Cc1ccccc1.C=CCc1cc(F)ccc1OC,"[0.5, 0.5]",Mn,370000,0,g/mol,"Wang, H., Wu, X., Yang, Y., Nishiura, M., & Hou, Z. (2020). Co-syndiospecific Alternating Copolymerization of Functionalized Propylenes and Styrene by Rare-Earth Catalysts. Angewandte Chemie - International Edition, 59(18), 7173‚Äö√Ñ√∂‚àö√ë‚àö¬®7177. https://doi.org/10.1002/anie.201915760",10.1002/anie.201915760,Table 2.3,,vinyl_stereo
Poly(styrene-co-4-fluoro-anisyl propylene),Styrene.4-fluoro-anisyl propylene,C=Cc1ccccc1.C=CCc1cc(F)ccc1OC,"[0.5, 0.5]",Mw,777000,0,g/mol,"Wang, H., Wu, X., Yang, Y., Nishiura, M., & Hou, Z. (2020). Co-syndiospecific Alternating Copolymerization of Functionalized Propylenes and Styrene by Rare-Earth Catalysts. Angewandte Chemie - International Edition, 59(18), 7173‚Äö√Ñ√∂‚àö√ë‚àö¬®7177. https://doi.org/10.1002/anie.201915760",10.1002/anie.201915760,Table 2.3,,vinyl_stereo
Poly(styrene-co-4-fluoro-anisyl propylene),Styrene.4-fluoro-anisyl propylene,C=Cc1ccccc1.C=CCc1cc(F)ccc1OC,"[0.5, 0.5]",PDI,2.1,0,,"Wang, H., Wu, X., Yang, Y., Nishiura, M., & Hou, Z. (2020). Co-syndiospecific Alternating Copolymerization of Functionalized Propylenes and Styrene by Rare-Earth Catalysts. Angewandte Chemie - International Edition, 59(18), 7173‚Äö√Ñ√∂‚àö√ë‚àö¬®7177. https://doi.org/10.1002/anie.201915760",10.1002/anie.201915760,Table 2.3,,vinyl_stereo
Poly(styrene-co-4-fluoro-anisyl propylene),Styrene.4-fluoro-anisyl propylene,C=Cc1ccccc1.C=CCc1cc(F)ccc1OC,"[0.5, 0.5]",Td,363,0,C,"Wang, H., Wu, X., Yang, Y., Nishiura, M., & Hou, Z. (2020). Co-syndiospecific Alternating Copolymerization of Functionalized Propylenes and Styrene by Rare-Earth Catalysts. Angewandte Chemie - International Edition, 59(18), 7173‚Äö√Ñ√∂‚àö√ë‚àö¬®7177. https://doi.org/10.1002/anie.201915760",10.1002/anie.201915760,Table 2.3,,vinyl_stereo
Poly(styrene-co-4-fluoro-anisyl propylene),Styrene.4-fluoro-anisyl propylene,C=Cc1ccccc1.C=CCc1cc(F)ccc1OC,"[0.5, 0.5]",Tg,72,0,C,"Wang, H., Wu, X., Yang, Y., Nishiura, M., & Hou, Z. (2020). Co-syndiospecific Alternating Copolymerization of Functionalized Propylenes and Styrene by Rare-Earth Catalysts. Angewandte Chemie - International Edition, 59(18), 7173‚Äö√Ñ√∂‚àö√ë‚àö¬®7177. https://doi.org/10.1002/anie.201915760",10.1002/anie.201915760,Table 2.3,,vinyl_stereo
Poly(styrene-co-4-fluoro-anisyl propylene),Styrene.4-fluoro-anisyl propylene,C=Cc1ccccc1.C=CCc1cc(F)ccc1OC,"[0.5, 0.5]",Tm,239,0,C,"Wang, H., Wu, X., Yang, Y., Nishiura, M., & Hou, Z. (2020). Co-syndiospecific Alternating Copolymerization of Functionalized Propylenes and Styrene by Rare-Earth Catalysts. Angewandte Chemie - International Edition, 59(18), 7173‚Äö√Ñ√∂‚àö√ë‚àö¬®7177. https://doi.org/10.1002/anie.201915760",10.1002/anie.201915760,Table 2.3,,vinyl_stereo
Poly(styrene-co-4-chloro-anisyl propylene),Styrene.4-chloro-anisyl propylene,C=Cc1ccccc1.C=CCc1cc(Cl)ccc1OC,"[0.5, 0.5]",Mn,292000,0,g/mol,"Wang, H., Wu, X., Yang, Y., Nishiura, M., & Hou, Z. (2020). Co-syndiospecific Alternating Copolymerization of Functionalized Propylenes and Styrene by Rare-Earth Catalysts. Angewandte Chemie - International Edition, 59(18), 7173‚Äö√Ñ√∂‚àö√ë‚àö¬®7177. https://doi.org/10.1002/anie.201915760",10.1002/anie.201915760,Table 2.5,,vinyl_stereo
Poly(styrene-co-4-chloro-anisyl propylene),Styrene.4-chloro-anisyl propylene,C=Cc1ccccc1.C=CCc1cc(Cl)ccc1OC,"[0.5, 0.5]",Mw,627800,0,g/mol,"Wang, H., Wu, X., Yang, Y., Nishiura, M., & Hou, Z. (2020). Co-syndiospecific Alternating Copolymerization of Functionalized Propylenes and Styrene by Rare-Earth Catalysts. Angewandte Chemie - International Edition, 59(18), 7173‚Äö√Ñ√∂‚àö√ë‚àö¬®7177. https://doi.org/10.1002/anie.201915760",10.1002/anie.201915760,Table 2.5,,vinyl_stereo
Poly(styrene-co-4-chloro-anisyl propylene),Styrene.4-chloro-anisyl propylene,C=Cc1ccccc1.C=CCc1cc(Cl)ccc1OC,"[0.5, 0.5]",PDI,2.15,0,,"Wang, H., Wu, X., Yang, Y., Nishiura, M., & Hou, Z. (2020). Co-syndiospecific Alternating Copolymerization of Functionalized Propylenes and Styrene by Rare-Earth Catalysts. Angewandte Chemie - International Edition, 59(18), 7173‚Äö√Ñ√∂‚àö√ë‚àö¬®7177. https://doi.org/10.1002/anie.201915760",10.1002/anie.201915760,Table 2.5,,vinyl_stereo
Poly(styrene-co-4-chloro-anisyl propylene),Styrene.4-chloro-anisyl propylene,C=Cc1ccccc1.C=CCc1cc(Cl)ccc1OC,"[0.5, 0.5]",Td,337,0,C,"Wang, H., Wu, X., Yang, Y., Nishiura, M., & Hou, Z. (2020). Co-syndiospecific Alternating Copolymerization of Functionalized Propylenes and Styrene by Rare-Earth Catalysts. Angewandte Chemie - International Edition, 59(18), 7173‚Äö√Ñ√∂‚àö√ë‚àö¬®7177. https://doi.org/10.1002/anie.201915760",10.1002/anie.201915760,Table 2.5,,vinyl_stereo
Poly(styrene-co-4-chloro-anisyl propylene),Styrene.4-chloro-anisyl propylene,C=Cc1ccccc1.C=CCc1cc(Cl)ccc1OC,"[0.5, 0.5]",Tg,82,0,C,"Wang, H., Wu, X., Yang, Y., Nishiura, M., & Hou, Z. (2020). Co-syndiospecific Alternating Copolymerization of Functionalized Propylenes and Styrene by Rare-Earth Catalysts. Angewandte Chemie - International Edition, 59(18), 7173‚Äö√Ñ√∂‚àö√ë‚àö¬®7177. https://doi.org/10.1002/anie.201915760",10.1002/anie.201915760,Table 2.5,,vinyl_stereo
Poly(styrene-co-4-chloro-anisyl propylene),Styrene.4-chloro-anisyl propylene,C=Cc1ccccc1.C=CCc1cc(Cl)ccc1OC,"[0.5, 0.5]",Tm,247,0,C,"Wang, H., Wu, X., Yang, Y., Nishiura, M., & Hou, Z. (2020). Co-syndiospecific Alternating Copolymerization of Functionalized Propylenes and Styrene by Rare-Earth Catalysts. Angewandte Chemie - International Edition, 59(18), 7173‚Äö√Ñ√∂‚àö√ë‚àö¬®7177. https://doi.org/10.1002/anie.201915760",10.1002/anie.201915760,Table 2.5,,vinyl_stereo
"Poly(styrene-co-3-o-N,N- dimethylaminophenyl-1-propylene)","Styrene.3-o-N,N- dimethylaminophenyl-1-propylene",C=Cc1ccccc1.C=CCc1ccccc1N(C)C,"[0.5, 0.5]",Mn,114000,0,g/mol,"Wang, H., Wu, X., Yang, Y., Nishiura, M., & Hou, Z. (2020). Co-syndiospecific Alternating Copolymerization of Functionalized Propylenes and Styrene by Rare-Earth Catalysts. Angewandte Chemie - International Edition, 59(18), 7173‚Äö√Ñ√∂‚àö√ë‚àö¬®7177. https://doi.org/10.1002/anie.201915760",10.1002/anie.201915760,Table 2.8,,vinyl_stereo
"Poly(styrene-co-3-o-N,N- dimethylaminophenyl-1-propylene)","Styrene.3-o-N,N- dimethylaminophenyl-1-propylene",C=Cc1ccccc1.C=CCc1ccccc1N(C)C,"[0.5, 0.5]",Mw,197220,0,g/mol,"Wang, H., Wu, X., Yang, Y., Nishiura, M., & Hou, Z. (2020). Co-syndiospecific Alternating Copolymerization of Functionalized Propylenes and Styrene by Rare-Earth Catalysts. Angewandte Chemie - International Edition, 59(18), 7173‚Äö√Ñ√∂‚àö√ë‚àö¬®7177. https://doi.org/10.1002/anie.201915760",10.1002/anie.201915760,Table 2.8,,vinyl_stereo
"Poly(styrene-co-3-o-N,N- dimethylaminophenyl-1-propylene)","Styrene.3-o-N,N- dimethylaminophenyl-1-propylene",C=Cc1ccccc1.C=CCc1ccccc1N(C)C,"[0.5, 0.5]",PDI,1.73,0,,"Wang, H., Wu, X., Yang, Y., Nishiura, M., & Hou, Z. (2020). Co-syndiospecific Alternating Copolymerization of Functionalized Propylenes and Styrene by Rare-Earth Catalysts. Angewandte Chemie - International Edition, 59(18), 7173‚Äö√Ñ√∂‚àö√ë‚àö¬®7177. https://doi.org/10.1002/anie.201915760",10.1002/anie.201915760,Table 2.8,,vinyl_stereo
"Poly(styrene-co-3-o-N,N- dimethylaminophenyl-1-propylene)","Styrene.3-o-N,N- dimethylaminophenyl-1-propylene",C=Cc1ccccc1.C=CCc1ccccc1N(C)C,"[0.5, 0.5]",Tg,61,0,C,"Wang, H., Wu, X., Yang, Y., Nishiura, M., & Hou, Z. (2020). Co-syndiospecific Alternating Copolymerization of Functionalized Propylenes and Styrene by Rare-Earth Catalysts. Angewandte Chemie - International Edition, 59(18), 7173‚Äö√Ñ√∂‚àö√ë‚àö¬®7177. https://doi.org/10.1002/anie.201915760",10.1002/anie.201915760,Table 2.8,,vinyl_stereo
"Poly(styrene-co-3-o-N,N- dimethylaminophenyl-1-propylene)","Styrene.3-o-N,N- dimethylaminophenyl-1-propylene",C=Cc1ccccc1.C=CCc1ccccc1N(C)C,"[0.5, 0.5]",Tm,22,0,C,"Wang, H., Wu, X., Yang, Y., Nishiura, M., & Hou, Z. (2020). Co-syndiospecific Alternating Copolymerization of Functionalized Propylenes and Styrene by Rare-Earth Catalysts. Angewandte Chemie - International Edition, 59(18), 7173‚Äö√Ñ√∂‚àö√ë‚àö¬®7177. https://doi.org/10.1002/anie.201915760",10.1002/anie.201915760,Table 2.8,,vinyl_stereo
"Poly(styrene-co-3-o-N,N- dimethylaminophenyl-1-propylene)","Styrene.3-o-N,N- dimethylaminophenyl-1-propylene",C=Cc1ccccc1.C=CCc1ccccc1N(C)C,"[0.5, 0.5]",Mn,131000,0,g/mol,"Wang, H., Wu, X., Yang, Y., Nishiura, M., & Hou, Z. (2020). Co-syndiospecific Alternating Copolymerization of Functionalized Propylenes and Styrene by Rare-Earth Catalysts. Angewandte Chemie - International Edition, 59(18), 7173‚Äö√Ñ√∂‚àö√ë‚àö¬®7177. https://doi.org/10.1002/anie.201915760",10.1002/anie.201915760,Table 2.9,,vinyl_stereo
"Poly(styrene-co-3-o-N,N- dimethylaminophenyl-1-propylene)","Styrene.3-o-N,N- dimethylaminophenyl-1-propylene",C=Cc1ccccc1.C=CCc1ccccc1N(C)C,"[0.5, 0.5]",Mw,247590,0,g/mol,"Wang, H., Wu, X., Yang, Y., Nishiura, M., & Hou, Z. (2020). Co-syndiospecific Alternating Copolymerization of Functionalized Propylenes and Styrene by Rare-Earth Catalysts. Angewandte Chemie - International Edition, 59(18), 7173‚Äö√Ñ√∂‚àö√ë‚àö¬®7177. https://doi.org/10.1002/anie.201915760",10.1002/anie.201915760,Table 2.9,,vinyl_stereo
"Poly(styrene-co-3-o-N,N- dimethylaminophenyl-1-propylene)","Styrene.3-o-N,N- dimethylaminophenyl-1-propylene",C=Cc1ccccc1.C=CCc1ccccc1N(C)C,"[0.5, 0.5]",PDI,1.89,0,,"Wang, H., Wu, X., Yang, Y., Nishiura, M., & Hou, Z. (2020). Co-syndiospecific Alternating Copolymerization of Functionalized Propylenes and Styrene by Rare-Earth Catalysts. Angewandte Chemie - International Edition, 59(18), 7173‚Äö√Ñ√∂‚àö√ë‚àö¬®7177. https://doi.org/10.1002/anie.201915760",10.1002/anie.201915760,Table 2.9,,vinyl_stereo
"Poly(styrene-co-3-o-N,N- dimethylaminophenyl-1-propylene)","Styrene.3-o-N,N- dimethylaminophenyl-1-propylene",C=Cc1ccccc1.C=CCc1ccccc1N(C)C,"[0.5, 0.5]",Tg,65,0,C,"Wang, H., Wu, X., Yang, Y., Nishiura, M., & Hou, Z. (2020). Co-syndiospecific Alternating Copolymerization of Functionalized Propylenes and Styrene by Rare-Earth Catalysts. Angewandte Chemie - International Edition, 59(18), 7173‚Äö√Ñ√∂‚àö√ë‚àö¬®7177. https://doi.org/10.1002/anie.201915760",10.1002/anie.201915760,Table 2.9,,vinyl_stereo
"Poly(styrene-co-3-o-N,N- dimethylaminophenyl-1-propylene)","Styrene.3-o-N,N- dimethylaminophenyl-1-propylene",C=Cc1ccccc1.C=CCc1ccccc1N(C)C,"[0.5, 0.5]",Tm,224,0,C,"Wang, H., Wu, X., Yang, Y., Nishiura, M., & Hou, Z. (2020). Co-syndiospecific Alternating Copolymerization of Functionalized Propylenes and Styrene by Rare-Earth Catalysts. Angewandte Chemie - International Edition, 59(18), 7173‚Äö√Ñ√∂‚àö√ë‚àö¬®7177. https://doi.org/10.1002/anie.201915760",10.1002/anie.201915760,Table 2.9,,vinyl_stereo
Poly(6-fluoro-2-methoxystyrene),6-Fluoro-2-methoxystyrene,C=Cc1c(F)cccc1OC,,Mn,2200,0,g/mol,"Wang, T., Wu, C., Wang, B., & Cui, D. (2021). Isospecific alternating copolymerization of unprotected polar styrenes and ethylene by the Cs symmetric scandium precursor via synergistic effects of two substituent groups. Giant, 7(May), 100061. https://doi.org/10.1016/j.giant.2021.100061",10.1016/j.giant.2021.100061,Table 1.1,,vinyl_stereo
Poly(6-fluoro-2-methoxystyrene),6-Fluoro-2-methoxystyrene,C=Cc1c(F)cccc1OC,,Mw,2684,0,g/mol,"Wang, T., Wu, C., Wang, B., & Cui, D. (2021). Isospecific alternating copolymerization of unprotected polar styrenes and ethylene by the Cs symmetric scandium precursor via synergistic effects of two substituent groups. Giant, 7(May), 100061. https://doi.org/10.1016/j.giant.2021.100061",10.1016/j.giant.2021.100061,Table 1.1,,vinyl_stereo
Poly(6-fluoro-2-methoxystyrene),6-Fluoro-2-methoxystyrene,C=Cc1c(F)cccc1OC,,PDI,1.22,0,,"Wang, T., Wu, C., Wang, B., & Cui, D. (2021). Isospecific alternating copolymerization of unprotected polar styrenes and ethylene by the Cs symmetric scandium precursor via synergistic effects of two substituent groups. Giant, 7(May), 100061. https://doi.org/10.1016/j.giant.2021.100061",10.1016/j.giant.2021.100061,Table 1.1,,vinyl_stereo
Poly(6-fluoro-2-methoxystyrene),6-Fluoro-2-methoxystyrene,C=Cc1c(F)cccc1OC,,Tg,96.7,0,C,"Wang, T., Wu, C., Wang, B., & Cui, D. (2021). Isospecific alternating copolymerization of unprotected polar styrenes and ethylene by the Cs symmetric scandium precursor via synergistic effects of two substituent groups. Giant, 7(May), 100061. https://doi.org/10.1016/j.giant.2021.100061",10.1016/j.giant.2021.100061,Table 1.1,,vinyl_stereo
Poly(4-fluoro-2-methoxystyrene),4-fluoro-2-methoxystyrene,C=Cc1ccc(F)cc1OC,,Mn,37000,0,g/mol,"Wang, T., Wu, C., Wang, B., & Cui, D. (2021). Isospecific alternating copolymerization of unprotected polar styrenes and ethylene by the Cs symmetric scandium precursor via synergistic effects of two substituent groups. Giant, 7(May), 100061. https://doi.org/10.1016/j.giant.2021.100061",10.1016/j.giant.2021.100061,Table 1.10,,vinyl_stereo
Poly(4-fluoro-2-methoxystyrene),4-fluoro-2-methoxystyrene,C=Cc1ccc(F)cc1OC,,Mw,48100,0,g/mol,"Wang, T., Wu, C., Wang, B., & Cui, D. (2021). Isospecific alternating copolymerization of unprotected polar styrenes and ethylene by the Cs symmetric scandium precursor via synergistic effects of two substituent groups. Giant, 7(May), 100061. https://doi.org/10.1016/j.giant.2021.100061",10.1016/j.giant.2021.100061,Table 1.10,,vinyl_stereo
Poly(4-fluoro-2-methoxystyrene),4-fluoro-2-methoxystyrene,C=Cc1ccc(F)cc1OC,,PDI,1.3,0,,"Wang, T., Wu, C., Wang, B., & Cui, D. (2021). Isospecific alternating copolymerization of unprotected polar styrenes and ethylene by the Cs symmetric scandium precursor via synergistic effects of two substituent groups. Giant, 7(May), 100061. https://doi.org/10.1016/j.giant.2021.100061",10.1016/j.giant.2021.100061,Table 1.10,,vinyl_stereo
Poly(4-fluoro-2-methoxystyrene),4-fluoro-2-methoxystyrene,C=Cc1ccc(F)cc1OC,,Tg,89.8,0,C,"Wang, T., Wu, C., Wang, B., & Cui, D. (2021). Isospecific alternating copolymerization of unprotected polar styrenes and ethylene by the Cs symmetric scandium precursor via synergistic effects of two substituent groups. Giant, 7(May), 100061. https://doi.org/10.1016/j.giant.2021.100061",10.1016/j.giant.2021.100061,Table 1.10,,vinyl_stereo
Poly(4-fluoro-2-methoxystyrene),4-fluoro-2-methoxystyrene,C=Cc1ccc(F)cc1OC,,Tm,328,0,C,"Wang, T., Wu, C., Wang, B., & Cui, D. (2021). Isospecific alternating copolymerization of unprotected polar styrenes and ethylene by the Cs symmetric scandium precursor via synergistic effects of two substituent groups. Giant, 7(May), 100061. https://doi.org/10.1016/j.giant.2021.100061",10.1016/j.giant.2021.100061,Table 1.10,,vinyl_stereo
Poly(ortho-fluorostyrene),ortho-Fluorostyrene,C=Cc1ccccc1F,,Mn,4200,0.03809983,g/mol,"Wang, T., Liu, D., & Cui, D. (2019). Highly Syndioselective Coordination (Co)Polymerization of ortho-Fluorostyrene. Macromolecules, 52(24), 9555‚Äö√Ñ√∂‚àö√ë‚àö¬®9560. https://doi.org/10.1021/acs.macromol.9b01981",10.1021/acs.macromol.9b01981,Table 1.2,,vinyl_stereo
Poly(ortho-fluorostyrene),ortho-Fluorostyrene,C=Cc1ccccc1F,,Mw,10900,0.03809983,g/mol,"Wang, T., Liu, D., & Cui, D. (2019). Highly Syndioselective Coordination (Co)Polymerization of ortho-Fluorostyrene. Macromolecules, 52(24), 9555‚Äö√Ñ√∂‚àö√ë‚àö¬®9560. https://doi.org/10.1021/acs.macromol.9b01981",10.1021/acs.macromol.9b01981,Table 1.2,,vinyl_stereo
Poly(ortho-fluorostyrene),ortho-Fluorostyrene,C=Cc1ccccc1F,,PDI,2.6,0.03809983,,"Wang, T., Liu, D., & Cui, D. (2019). Highly Syndioselective Coordination (Co)Polymerization of ortho-Fluorostyrene. Macromolecules, 52(24), 9555‚Äö√Ñ√∂‚àö√ë‚àö¬®9560. https://doi.org/10.1021/acs.macromol.9b01981",10.1021/acs.macromol.9b01981,Table 1.2,,vinyl_stereo
Poly(ortho-fluorostyrene),ortho-Fluorostyrene,C=Cc1ccccc1F,,Tg,62.1,0.03809983,C,"Wang, T., Liu, D., & Cui, D. (2019). Highly Syndioselective Coordination (Co)Polymerization of ortho-Fluorostyrene. Macromolecules, 52(24), 9555‚Äö√Ñ√∂‚àö√ë‚àö¬®9560. https://doi.org/10.1021/acs.macromol.9b01981",10.1021/acs.macromol.9b01981,Table 1.2,,vinyl_stereo
Poly(ortho-fluorostyrene),ortho-Fluorostyrene,C=Cc1ccccc1F,,Tm,219,0.03809983,C,"Wang, T., Liu, D., & Cui, D. (2019). Highly Syndioselective Coordination (Co)Polymerization of ortho-Fluorostyrene. Macromolecules, 52(24), 9555‚Äö√Ñ√∂‚àö√ë‚àö¬®9560. https://doi.org/10.1021/acs.macromol.9b01981",10.1021/acs.macromol.9b01981,Table 1.2,,vinyl_stereo
Poly(6-fluoro-2-methoxystyrene),6-Fluoro-2-methoxystyrene,C=Cc1c(F)cccc1OC,,Mn,49000,0,g/mol,"Wang, T., Wu, C., Wang, B., & Cui, D. (2021). Isospecific alternating copolymerization of unprotected polar styrenes and ethylene by the Cs symmetric scandium precursor via synergistic effects of two substituent groups. Giant, 7(May), 100061. https://doi.org/10.1016/j.giant.2021.100061",10.1016/j.giant.2021.100061,Table 1.2,,vinyl_stereo
Poly(6-fluoro-2-methoxystyrene),6-Fluoro-2-methoxystyrene,C=Cc1c(F)cccc1OC,,Mw,59780,0,g/mol,"Wang, T., Wu, C., Wang, B., & Cui, D. (2021). Isospecific alternating copolymerization of unprotected polar styrenes and ethylene by the Cs symmetric scandium precursor via synergistic effects of two substituent groups. Giant, 7(May), 100061. https://doi.org/10.1016/j.giant.2021.100061",10.1016/j.giant.2021.100061,Table 1.2,,vinyl_stereo
Poly(6-fluoro-2-methoxystyrene),6-Fluoro-2-methoxystyrene,C=Cc1c(F)cccc1OC,,PDI,1.22,0,,"Wang, T., Wu, C., Wang, B., & Cui, D. (2021). Isospecific alternating copolymerization of unprotected polar styrenes and ethylene by the Cs symmetric scandium precursor via synergistic effects of two substituent groups. Giant, 7(May), 100061. https://doi.org/10.1016/j.giant.2021.100061",10.1016/j.giant.2021.100061,Table 1.2,,vinyl_stereo
Poly(6-fluoro-2-methoxystyrene),6-Fluoro-2-methoxystyrene,C=Cc1c(F)cccc1OC,,Tg,96.5,0,C,"Wang, T., Wu, C., Wang, B., & Cui, D. (2021). Isospecific alternating copolymerization of unprotected polar styrenes and ethylene by the Cs symmetric scandium precursor via synergistic effects of two substituent groups. Giant, 7(May), 100061. https://doi.org/10.1016/j.giant.2021.100061",10.1016/j.giant.2021.100061,Table 1.2,,vinyl_stereo
Poly(ortho-fluorostyrene),ortho-Fluorostyrene,C=Cc1ccccc1F,,Mn,88000,0,g/mol,"Wang, T., Liu, D., & Cui, D. (2019). Highly Syndioselective Coordination (Co)Polymerization of ortho-Fluorostyrene. Macromolecules, 52(24), 9555‚Äö√Ñ√∂‚àö√ë‚àö¬®9560. https://doi.org/10.1021/acs.macromol.9b01981",10.1021/acs.macromol.9b01981,Table 1.3,,vinyl_stereo
Poly(ortho-fluorostyrene),ortho-Fluorostyrene,C=Cc1ccccc1F,,Mw,102000,0,g/mol,"Wang, T., Liu, D., & Cui, D. (2019). Highly Syndioselective Coordination (Co)Polymerization of ortho-Fluorostyrene. Macromolecules, 52(24), 9555‚Äö√Ñ√∂‚àö√ë‚àö¬®9560. https://doi.org/10.1021/acs.macromol.9b01981",10.1021/acs.macromol.9b01981,Table 1.3,,vinyl_stereo
Poly(ortho-fluorostyrene),ortho-Fluorostyrene,C=Cc1ccccc1F,,PDI,1.16,0,,"Wang, T., Liu, D., & Cui, D. (2019). Highly Syndioselective Coordination (Co)Polymerization of ortho-Fluorostyrene. Macromolecules, 52(24), 9555‚Äö√Ñ√∂‚àö√ë‚àö¬®9560. https://doi.org/10.1021/acs.macromol.9b01981",10.1021/acs.macromol.9b01981,Table 1.3,,vinyl_stereo
Poly(ortho-fluorostyrene),ortho-Fluorostyrene,C=Cc1ccccc1F,,Tg,87.6,0,C,"Wang, T., Liu, D., & Cui, D. (2019). Highly Syndioselective Coordination (Co)Polymerization of ortho-Fluorostyrene. Macromolecules, 52(24), 9555‚Äö√Ñ√∂‚àö√ë‚àö¬®9560. https://doi.org/10.1021/acs.macromol.9b01981",10.1021/acs.macromol.9b01981,Table 1.3,,vinyl_stereo
Poly(ortho-fluorostyrene),ortho-Fluorostyrene,C=Cc1ccccc1F,,Tm,245.1,0,C,"Wang, T., Liu, D., & Cui, D. (2019). Highly Syndioselective Coordination (Co)Polymerization of ortho-Fluorostyrene. Macromolecules, 52(24), 9555‚Äö√Ñ√∂‚àö√ë‚àö¬®9560. https://doi.org/10.1021/acs.macromol.9b01981",10.1021/acs.macromol.9b01981,Table 1.3,,vinyl_stereo
Poly(6-fluoro-2-methoxystyrene),6-Fluoro-2-methoxystyrene,C=Cc1c(F)cccc1OC,,Mn,29000,0.5,g/mol,"Wang, T., Wu, C., Wang, B., & Cui, D. (2021). Isospecific alternating copolymerization of unprotected polar styrenes and ethylene by the Cs symmetric scandium precursor via synergistic effects of two substituent groups. Giant, 7(May), 100061. https://doi.org/10.1016/j.giant.2021.100061",10.1016/j.giant.2021.100061,Table 1.3,,vinyl_stereo
Poly(6-fluoro-2-methoxystyrene),6-Fluoro-2-methoxystyrene,C=Cc1c(F)cccc1OC,,Mw,30740,0.5,g/mol,"Wang, T., Wu, C., Wang, B., & Cui, D. (2021). Isospecific alternating copolymerization of unprotected polar styrenes and ethylene by the Cs symmetric scandium precursor via synergistic effects of two substituent groups. Giant, 7(May), 100061. https://doi.org/10.1016/j.giant.2021.100061",10.1016/j.giant.2021.100061,Table 1.3,,vinyl_stereo
Poly(6-fluoro-2-methoxystyrene),6-Fluoro-2-methoxystyrene,C=Cc1c(F)cccc1OC,,PDI,1.06,0.5,,"Wang, T., Wu, C., Wang, B., & Cui, D. (2021). Isospecific alternating copolymerization of unprotected polar styrenes and ethylene by the Cs symmetric scandium precursor via synergistic effects of two substituent groups. Giant, 7(May), 100061. https://doi.org/10.1016/j.giant.2021.100061",10.1016/j.giant.2021.100061,Table 1.3,,vinyl_stereo
Poly(6-fluoro-2-methoxystyrene),6-Fluoro-2-methoxystyrene,C=Cc1c(F)cccc1OC,,Tg,95.6,0.5,C,"Wang, T., Wu, C., Wang, B., & Cui, D. (2021). Isospecific alternating copolymerization of unprotected polar styrenes and ethylene by the Cs symmetric scandium precursor via synergistic effects of two substituent groups. Giant, 7(May), 100061. https://doi.org/10.1016/j.giant.2021.100061",10.1016/j.giant.2021.100061,Table 1.3,,vinyl_stereo
Poly(ortho-fluorostyrene),ortho-Fluorostyrene,C=Cc1ccccc1F,,Mn,83000,0,g/mol,"Wang, T., Liu, D., & Cui, D. (2019). Highly Syndioselective Coordination (Co)Polymerization of ortho-Fluorostyrene. Macromolecules, 52(24), 9555‚Äö√Ñ√∂‚àö√ë‚àö¬®9560. https://doi.org/10.1021/acs.macromol.9b01981",10.1021/acs.macromol.9b01981,Table 1.4,,vinyl_stereo
Poly(ortho-fluorostyrene),ortho-Fluorostyrene,C=Cc1ccccc1F,,Mw,95500,0,g/mol,"Wang, T., Liu, D., & Cui, D. (2019). Highly Syndioselective Coordination (Co)Polymerization of ortho-Fluorostyrene. Macromolecules, 52(24), 9555‚Äö√Ñ√∂‚àö√ë‚àö¬®9560. https://doi.org/10.1021/acs.macromol.9b01981",10.1021/acs.macromol.9b01981,Table 1.4,,vinyl_stereo
Poly(ortho-fluorostyrene),ortho-Fluorostyrene,C=Cc1ccccc1F,,PDI,1.15,0,,"Wang, T., Liu, D., & Cui, D. (2019). Highly Syndioselective Coordination (Co)Polymerization of ortho-Fluorostyrene. Macromolecules, 52(24), 9555‚Äö√Ñ√∂‚àö√ë‚àö¬®9560. https://doi.org/10.1021/acs.macromol.9b01981",10.1021/acs.macromol.9b01981,Table 1.4,,vinyl_stereo
Poly(ortho-fluorostyrene),ortho-Fluorostyrene,C=Cc1ccccc1F,,Tg,87.1,0,C,"Wang, T., Liu, D., & Cui, D. (2019). Highly Syndioselective Coordination (Co)Polymerization of ortho-Fluorostyrene. Macromolecules, 52(24), 9555‚Äö√Ñ√∂‚àö√ë‚àö¬®9560. https://doi.org/10.1021/acs.macromol.9b01981",10.1021/acs.macromol.9b01981,Table 1.4,,vinyl_stereo
Poly(ortho-fluorostyrene),ortho-Fluorostyrene,C=Cc1ccccc1F,,Tm,245.3,0,C,"Wang, T., Liu, D., & Cui, D. (2019). Highly Syndioselective Coordination (Co)Polymerization of ortho-Fluorostyrene. Macromolecules, 52(24), 9555‚Äö√Ñ√∂‚àö√ë‚àö¬®9560. https://doi.org/10.1021/acs.macromol.9b01981",10.1021/acs.macromol.9b01981,Table 1.4,,vinyl_stereo
Poly(6-fluoro-2-methoxystyrene),6-Fluoro-2-methoxystyrene,C=Cc1c(F)cccc1OC,,Mw,53110,0.5,g/mol,"Wang, T., Wu, C., Wang, B., & Cui, D. (2021). Isospecific alternating copolymerization of unprotected polar styrenes and ethylene by the Cs symmetric scandium precursor via synergistic effects of two substituent groups. Giant, 7(May), 100061. https://doi.org/10.1016/j.giant.2021.100061",10.1016/j.giant.2021.100061,Table 1.4,,vinyl_stereo
Poly(6-fluoro-2-methoxystyrene),6-Fluoro-2-methoxystyrene,C=Cc1c(F)cccc1OC,,Mn,47000,0.5,g/mol,"Wang, T., Wu, C., Wang, B., & Cui, D. (2021). Isospecific alternating copolymerization of unprotected polar styrenes and ethylene by the Cs symmetric scandium precursor via synergistic effects of two substituent groups. Giant, 7(May), 100061. https://doi.org/10.1016/j.giant.2021.100061",10.1016/j.giant.2021.100061,Table 1.4,,vinyl_stereo
Poly(6-fluoro-2-methoxystyrene),6-Fluoro-2-methoxystyrene,C=Cc1c(F)cccc1OC,,PDI,1.13,0.5,,"Wang, T., Wu, C., Wang, B., & Cui, D. (2021). Isospecific alternating copolymerization of unprotected polar styrenes and ethylene by the Cs symmetric scandium precursor via synergistic effects of two substituent groups. Giant, 7(May), 100061. https://doi.org/10.1016/j.giant.2021.100061",10.1016/j.giant.2021.100061,Table 1.4,,vinyl_stereo
Poly(6-fluoro-2-methoxystyrene),6-Fluoro-2-methoxystyrene,C=Cc1c(F)cccc1OC,,Tg,100.5,0.5,C,"Wang, T., Wu, C., Wang, B., & Cui, D. (2021). Isospecific alternating copolymerization of unprotected polar styrenes and ethylene by the Cs symmetric scandium precursor via synergistic effects of two substituent groups. Giant, 7(May), 100061. https://doi.org/10.1016/j.giant.2021.100061",10.1016/j.giant.2021.100061,Table 1.4,,vinyl_stereo
Poly(ortho-fluorostyrene),ortho-Fluorostyrene,C=Cc1ccccc1F,,Mn,67000,0,g/mol,"Wang, T., Liu, D., & Cui, D. (2019). Highly Syndioselective Coordination (Co)Polymerization of ortho-Fluorostyrene. Macromolecules, 52(24), 9555‚Äö√Ñ√∂‚àö√ë‚àö¬®9560. https://doi.org/10.1021/acs.macromol.9b01981",10.1021/acs.macromol.9b01981,Table 1.5,,vinyl_stereo
