Repository: tyo-nu/PolyIDRS_Paper

# PolyIDRS_Paper
Code and Figures for the PolyIDRS paper.

File: Supporting/Stereopolymer_Dataset.csv (part 21 of 28)
polymer_name,monomer_name,smiles_monomer,distribution,property,value,pm,units,ref,link/doi,comment,note,mechanism
Poly(ortho-fluorostyrene),ortho-Fluorostyrene,C=Cc1ccccc1F,,Mw,75700,0,g/mol,"Wang, T., Liu, D., & Cui, D. (2019). Highly Syndioselective Coordination (Co)Polymerization of ortho-Fluorostyrene. Macromolecules, 52(24), 9555‚Äö√Ñ√∂‚àö√ë‚àö¬®9560. https://doi.org/10.1021/acs.macromol.9b01981",10.1021/acs.macromol.9b01981,Table 1.5,,vinyl_stereo
Poly(ortho-fluorostyrene),ortho-Fluorostyrene,C=Cc1ccccc1F,,PDI,1.13,0,,"Wang, T., Liu, D., & Cui, D. (2019). Highly Syndioselective Coordination (Co)Polymerization of ortho-Fluorostyrene. Macromolecules, 52(24), 9555‚Äö√Ñ√∂‚àö√ë‚àö¬®9560. https://doi.org/10.1021/acs.macromol.9b01981",10.1021/acs.macromol.9b01981,Table 1.5,,vinyl_stereo
Poly(ortho-fluorostyrene),ortho-Fluorostyrene,C=Cc1ccccc1F,,Tg,88.6,0,C,"Wang, T., Liu, D., & Cui, D. (2019). Highly Syndioselective Coordination (Co)Polymerization of ortho-Fluorostyrene. Macromolecules, 52(24), 9555‚Äö√Ñ√∂‚àö√ë‚àö¬®9560. https://doi.org/10.1021/acs.macromol.9b01981",10.1021/acs.macromol.9b01981,Table 1.5,,vinyl_stereo
Poly(ortho-fluorostyrene),ortho-Fluorostyrene,C=Cc1ccccc1F,,Tm,245.1,0,C,"Wang, T., Liu, D., & Cui, D. (2019). Highly Syndioselective Coordination (Co)Polymerization of ortho-Fluorostyrene. Macromolecules, 52(24), 9555‚Äö√Ñ√∂‚àö√ë‚àö¬®9560. https://doi.org/10.1021/acs.macromol.9b01981",10.1021/acs.macromol.9b01981,Table 1.5,,vinyl_stereo
Poly(5-fluoro-2-methoxystyrene),5-fluoro-2-methoxystyrene,C=Cc1cc(F)ccc1OC,,Mn,39000,0,g/mol,"Wang, T., Wu, C., Wang, B., & Cui, D. (2021). Isospecific alternating copolymerization of unprotected polar styrenes and ethylene by the Cs symmetric scandium precursor via synergistic effects of two substituent groups. Giant, 7(May), 100061. https://doi.org/10.1016/j.giant.2021.100061",10.1016/j.giant.2021.100061,Table 1.5,,vinyl_stereo
Poly(5-fluoro-2-methoxystyrene),5-fluoro-2-methoxystyrene,C=Cc1cc(F)ccc1OC,,Mw,40200,0,g/mol,"Wang, T., Wu, C., Wang, B., & Cui, D. (2021). Isospecific alternating copolymerization of unprotected polar styrenes and ethylene by the Cs symmetric scandium precursor via synergistic effects of two substituent groups. Giant, 7(May), 100061. https://doi.org/10.1016/j.giant.2021.100061",10.1016/j.giant.2021.100061,Table 1.5,,vinyl_stereo
Poly(5-fluoro-2-methoxystyrene),5-fluoro-2-methoxystyrene,C=Cc1cc(F)ccc1OC,,PDI,1.03,0,,"Wang, T., Wu, C., Wang, B., & Cui, D. (2021). Isospecific alternating copolymerization of unprotected polar styrenes and ethylene by the Cs symmetric scandium precursor via synergistic effects of two substituent groups. Giant, 7(May), 100061. https://doi.org/10.1016/j.giant.2021.100061",10.1016/j.giant.2021.100061,Table 1.5,,vinyl_stereo
Poly(5-fluoro-2-methoxystyrene),5-fluoro-2-methoxystyrene,C=Cc1cc(F)ccc1OC,,Tg,86,0,C,"Wang, T., Wu, C., Wang, B., & Cui, D. (2021). Isospecific alternating copolymerization of unprotected polar styrenes and ethylene by the Cs symmetric scandium precursor via synergistic effects of two substituent groups. Giant, 7(May), 100061. https://doi.org/10.1016/j.giant.2021.100061",10.1016/j.giant.2021.100061,Table 1.5,,vinyl_stereo
Poly(ortho-fluorostyrene),ortho-Fluorostyrene,C=Cc1ccccc1F,,Mn,79000,0,g/mol,"Wang, T., Liu, D., & Cui, D. (2019). Highly Syndioselective Coordination (Co)Polymerization of ortho-Fluorostyrene. Macromolecules, 52(24), 9555‚Äö√Ñ√∂‚àö√ë‚àö¬®9560. https://doi.org/10.1021/acs.macromol.9b01981",10.1021/acs.macromol.9b01981,Table 1.6,,vinyl_stereo
Poly(ortho-fluorostyrene),ortho-Fluorostyrene,C=Cc1ccccc1F,,Mw,99500,0,g/mol,"Wang, T., Liu, D., & Cui, D. (2019). Highly Syndioselective Coordination (Co)Polymerization of ortho-Fluorostyrene. Macromolecules, 52(24), 9555‚Äö√Ñ√∂‚àö√ë‚àö¬®9560. https://doi.org/10.1021/acs.macromol.9b01981",10.1021/acs.macromol.9b01981,Table 1.6,,vinyl_stereo
Poly(ortho-fluorostyrene),ortho-Fluorostyrene,C=Cc1ccccc1F,,PDI,1.26,0,,"Wang, T., Liu, D., & Cui, D. (2019). Highly Syndioselective Coordination (Co)Polymerization of ortho-Fluorostyrene. Macromolecules, 52(24), 9555‚Äö√Ñ√∂‚àö√ë‚àö¬®9560. https://doi.org/10.1021/acs.macromol.9b01981",10.1021/acs.macromol.9b01981,Table 1.6,,vinyl_stereo
Poly(ortho-fluorostyrene),ortho-Fluorostyrene,C=Cc1ccccc1F,,Tg,89,0,C,"Wang, T., Liu, D., & Cui, D. (2019). Highly Syndioselective Coordination (Co)Polymerization of ortho-Fluorostyrene. Macromolecules, 52(24), 9555‚Äö√Ñ√∂‚àö√ë‚àö¬®9560. https://doi.org/10.1021/acs.macromol.9b01981",10.1021/acs.macromol.9b01981,Table 1.6,,vinyl_stereo
Poly(ortho-fluorostyrene),ortho-Fluorostyrene,C=Cc1ccccc1F,,Tm,245.1,0,C,"Wang, T., Liu, D., & Cui, D. (2019). Highly Syndioselective Coordination (Co)Polymerization of ortho-Fluorostyrene. Macromolecules, 52(24), 9555‚Äö√Ñ√∂‚àö√ë‚àö¬®9560. https://doi.org/10.1021/acs.macromol.9b01981",10.1021/acs.macromol.9b01981,Table 1.6,,vinyl_stereo
Poly(5-fluoro-2-methoxystyrene),5-fluoro-2-methoxystyrene,C=Cc1cc(F)ccc1OC,,Mn,70000,0,g/mol,"Wang, T., Wu, C., Wang, B., & Cui, D. (2021). Isospecific alternating copolymerization of unprotected polar styrenes and ethylene by the Cs symmetric scandium precursor via synergistic effects of two substituent groups. Giant, 7(May), 100061. https://doi.org/10.1016/j.giant.2021.100061",10.1016/j.giant.2021.100061,Table 1.6,,vinyl_stereo
Poly(5-fluoro-2-methoxystyrene),5-fluoro-2-methoxystyrene,C=Cc1cc(F)ccc1OC,,Mw,72800,0,g/mol,"Wang, T., Wu, C., Wang, B., & Cui, D. (2021). Isospecific alternating copolymerization of unprotected polar styrenes and ethylene by the Cs symmetric scandium precursor via synergistic effects of two substituent groups. Giant, 7(May), 100061. https://doi.org/10.1016/j.giant.2021.100061",10.1016/j.giant.2021.100061,Table 1.6,,vinyl_stereo
Poly(5-fluoro-2-methoxystyrene),5-fluoro-2-methoxystyrene,C=Cc1cc(F)ccc1OC,,PDI,1.04,0,,"Wang, T., Wu, C., Wang, B., & Cui, D. (2021). Isospecific alternating copolymerization of unprotected polar styrenes and ethylene by the Cs symmetric scandium precursor via synergistic effects of two substituent groups. Giant, 7(May), 100061. https://doi.org/10.1016/j.giant.2021.100061",10.1016/j.giant.2021.100061,Table 1.6,,vinyl_stereo
Poly(5-fluoro-2-methoxystyrene),5-fluoro-2-methoxystyrene,C=Cc1cc(F)ccc1OC,,Tg,87.7,0,C,"Wang, T., Wu, C., Wang, B., & Cui, D. (2021). Isospecific alternating copolymerization of unprotected polar styrenes and ethylene by the Cs symmetric scandium precursor via synergistic effects of two substituent groups. Giant, 7(May), 100061. https://doi.org/10.1016/j.giant.2021.100061",10.1016/j.giant.2021.100061,Table 1.6,,vinyl_stereo
Poly(ortho-fluorostyrene),ortho-Fluorostyrene,C=Cc1ccccc1F,,Mn,145000,0,g/mol,"Wang, T., Liu, D., & Cui, D. (2019). Highly Syndioselective Coordination (Co)Polymerization of ortho-Fluorostyrene. Macromolecules, 52(24), 9555‚Äö√Ñ√∂‚àö√ë‚àö¬®9560. https://doi.org/10.1021/acs.macromol.9b01981",10.1021/acs.macromol.9b01981,Table 1.7,,vinyl_stereo
Poly(ortho-fluorostyrene),ortho-Fluorostyrene,C=Cc1ccccc1F,,Mw,196000,0,g/mol,"Wang, T., Liu, D., & Cui, D. (2019). Highly Syndioselective Coordination (Co)Polymerization of ortho-Fluorostyrene. Macromolecules, 52(24), 9555‚Äö√Ñ√∂‚àö√ë‚àö¬®9560. https://doi.org/10.1021/acs.macromol.9b01981",10.1021/acs.macromol.9b01981,Table 1.7,,vinyl_stereo
Poly(ortho-fluorostyrene),ortho-Fluorostyrene,C=Cc1ccccc1F,,PDI,1.35,0,,"Wang, T., Liu, D., & Cui, D. (2019). Highly Syndioselective Coordination (Co)Polymerization of ortho-Fluorostyrene. Macromolecules, 52(24), 9555‚Äö√Ñ√∂‚àö√ë‚àö¬®9560. https://doi.org/10.1021/acs.macromol.9b01981",10.1021/acs.macromol.9b01981,Table 1.7,,vinyl_stereo
Poly(ortho-fluorostyrene),ortho-Fluorostyrene,C=Cc1ccccc1F,,Tg,88.6,0,C,"Wang, T., Liu, D., & Cui, D. (2019). Highly Syndioselective Coordination (Co)Polymerization of ortho-Fluorostyrene. Macromolecules, 52(24), 9555‚Äö√Ñ√∂‚àö√ë‚àö¬®9560. https://doi.org/10.1021/acs.macromol.9b01981",10.1021/acs.macromol.9b01981,Table 1.7,,vinyl_stereo
Poly(ortho-fluorostyrene),ortho-Fluorostyrene,C=Cc1ccccc1F,,Tm,245.3,0,C,"Wang, T., Liu, D., & Cui, D. (2019). Highly Syndioselective Coordination (Co)Polymerization of ortho-Fluorostyrene. Macromolecules, 52(24), 9555‚Äö√Ñ√∂‚àö√ë‚àö¬®9560. https://doi.org/10.1021/acs.macromol.9b01981",10.1021/acs.macromol.9b01981,Table 1.7,,vinyl_stereo
Poly(5-fluoro-2-methoxystyrene),5-fluoro-2-methoxystyrene,C=Cc1cc(F)ccc1OC,,Mn,47000,1,g/mol,"Wang, T., Wu, C., Wang, B., & Cui, D. (2021). Isospecific alternating copolymerization of unprotected polar styrenes and ethylene by the Cs symmetric scandium precursor via synergistic effects of two substituent groups. Giant, 7(May), 100061. https://doi.org/10.1016/j.giant.2021.100061",10.1016/j.giant.2021.100061,Table 1.7,,vinyl_stereo
Poly(5-fluoro-2-methoxystyrene),5-fluoro-2-methoxystyrene,C=Cc1cc(F)ccc1OC,,Mw,47500,1,g/mol,"Wang, T., Wu, C., Wang, B., & Cui, D. (2021). Isospecific alternating copolymerization of unprotected polar styrenes and ethylene by the Cs symmetric scandium precursor via synergistic effects of two substituent groups. Giant, 7(May), 100061. https://doi.org/10.1016/j.giant.2021.100061",10.1016/j.giant.2021.100061,Table 1.7,,vinyl_stereo
Poly(5-fluoro-2-methoxystyrene),5-fluoro-2-methoxystyrene,C=Cc1cc(F)ccc1OC,,PDI,1.01,1,,"Wang, T., Wu, C., Wang, B., & Cui, D. (2021). Isospecific alternating copolymerization of unprotected polar styrenes and ethylene by the Cs symmetric scandium precursor via synergistic effects of two substituent groups. Giant, 7(May), 100061. https://doi.org/10.1016/j.giant.2021.100061",10.1016/j.giant.2021.100061,Table 1.7,,vinyl_stereo
Poly(5-fluoro-2-methoxystyrene),5-fluoro-2-methoxystyrene,C=Cc1cc(F)ccc1OC,,Tg,90.8,1,C,"Wang, T., Wu, C., Wang, B., & Cui, D. (2021). Isospecific alternating copolymerization of unprotected polar styrenes and ethylene by the Cs symmetric scandium precursor via synergistic effects of two substituent groups. Giant, 7(May), 100061. https://doi.org/10.1016/j.giant.2021.100061",10.1016/j.giant.2021.100061,Table 1.7,,vinyl_stereo
Poly(5-fluoro-2-methoxystyrene),5-fluoro-2-methoxystyrene,C=Cc1cc(F)ccc1OC,,Tm,290.9,1,C,"Wang, T., Wu, C., Wang, B., & Cui, D. (2021). Isospecific alternating copolymerization of unprotected polar styrenes and ethylene by the Cs symmetric scandium precursor via synergistic effects of two substituent groups. Giant, 7(May), 100061. https://doi.org/10.1016/j.giant.2021.100061",10.1016/j.giant.2021.100061,Table 1.7,,vinyl_stereo
Poly(ortho-fluorostyrene),ortho-Fluorostyrene,C=Cc1ccccc1F,,Mn,233000,0,g/mol,"Wang, T., Liu, D., & Cui, D. (2019). Highly Syndioselective Coordination (Co)Polymerization of ortho-Fluorostyrene. Macromolecules, 52(24), 9555‚Äö√Ñ√∂‚àö√ë‚àö¬®9560. https://doi.org/10.1021/acs.macromol.9b01981",10.1021/acs.macromol.9b01981,Table 1.8,,vinyl_stereo
Poly(ortho-fluorostyrene),ortho-Fluorostyrene,C=Cc1ccccc1F,,Mw,408000,0,g/mol,"Wang, T., Liu, D., & Cui, D. (2019). Highly Syndioselective Coordination (Co)Polymerization of ortho-Fluorostyrene. Macromolecules, 52(24), 9555‚Äö√Ñ√∂‚àö√ë‚àö¬®9560. https://doi.org/10.1021/acs.macromol.9b01981",10.1021/acs.macromol.9b01981,Table 1.8,,vinyl_stereo
Poly(ortho-fluorostyrene),ortho-Fluorostyrene,C=Cc1ccccc1F,,PDI,1.75,0,,"Wang, T., Liu, D., & Cui, D. (2019). Highly Syndioselective Coordination (Co)Polymerization of ortho-Fluorostyrene. Macromolecules, 52(24), 9555‚Äö√Ñ√∂‚àö√ë‚àö¬®9560. https://doi.org/10.1021/acs.macromol.9b01981",10.1021/acs.macromol.9b01981,Table 1.8,,vinyl_stereo
Poly(ortho-fluorostyrene),ortho-Fluorostyrene,C=Cc1ccccc1F,,Tg,90.1,0,C,"Wang, T., Liu, D., & Cui, D. (2019). Highly Syndioselective Coordination (Co)Polymerization of ortho-Fluorostyrene. Macromolecules, 52(24), 9555‚Äö√Ñ√∂‚àö√ë‚àö¬®9560. https://doi.org/10.1021/acs.macromol.9b01981",10.1021/acs.macromol.9b01981,Table 1.8,,vinyl_stereo
Poly(ortho-fluorostyrene),ortho-Fluorostyrene,C=Cc1ccccc1F,,Tm,245.5,0,C,"Wang, T., Liu, D., & Cui, D. (2019). Highly Syndioselective Coordination (Co)Polymerization of ortho-Fluorostyrene. Macromolecules, 52(24), 9555‚Äö√Ñ√∂‚àö√ë‚àö¬®9560. https://doi.org/10.1021/acs.macromol.9b01981",10.1021/acs.macromol.9b01981,Table 1.8,,vinyl_stereo
Poly(4-fluoro-2-methoxystyrene),4-fluoro-2-methoxystyrene,C=Cc1ccc(F)cc1OC,,Mn,37000,1,g/mol,"Wang, T., Wu, C., Wang, B., & Cui, D. (2021). Isospecific alternating copolymerization of unprotected polar styrenes and ethylene by the Cs symmetric scandium precursor via synergistic effects of two substituent groups. Giant, 7(May), 100061. https://doi.org/10.1016/j.giant.2021.100061",10.1016/j.giant.2021.100061,Table 1.8,,vinyl_stereo
Poly(4-fluoro-2-methoxystyrene),4-fluoro-2-methoxystyrene,C=Cc1ccc(F)cc1OC,,Mw,40700,1,g/mol,"Wang, T., Wu, C., Wang, B., & Cui, D. (2021). Isospecific alternating copolymerization of unprotected polar styrenes and ethylene by the Cs symmetric scandium precursor via synergistic effects of two substituent groups. Giant, 7(May), 100061. https://doi.org/10.1016/j.giant.2021.100061",10.1016/j.giant.2021.100061,Table 1.8,,vinyl_stereo
Poly(4-fluoro-2-methoxystyrene),4-fluoro-2-methoxystyrene,C=Cc1ccc(F)cc1OC,,PDI,1.1,1,,"Wang, T., Wu, C., Wang, B., & Cui, D. (2021). Isospecific alternating copolymerization of unprotected polar styrenes and ethylene by the Cs symmetric scandium precursor via synergistic effects of two substituent groups. Giant, 7(May), 100061. https://doi.org/10.1016/j.giant.2021.100061",10.1016/j.giant.2021.100061,Table 1.8,,vinyl_stereo
Poly(4-fluoro-2-methoxystyrene),4-fluoro-2-methoxystyrene,C=Cc1ccc(F)cc1OC,,Tg,91.2,1,C,"Wang, T., Wu, C., Wang, B., & Cui, D. (2021). Isospecific alternating copolymerization of unprotected polar styrenes and ethylene by the Cs symmetric scandium precursor via synergistic effects of two substituent groups. Giant, 7(May), 100061. https://doi.org/10.1016/j.giant.2021.100061",10.1016/j.giant.2021.100061,Table 1.8,,vinyl_stereo
Poly(4-fluoro-2-methoxystyrene),4-fluoro-2-methoxystyrene,C=Cc1ccc(F)cc1OC,,Mn,52000,1,g/mol,"Wang, T., Wu, C., Wang, B., & Cui, D. (2021). Isospecific alternating copolymerization of unprotected polar styrenes and ethylene by the Cs symmetric scandium precursor via synergistic effects of two substituent groups. Giant, 7(May), 100061. https://doi.org/10.1016/j.giant.2021.100061",10.1016/j.giant.2021.100061,Table 1.9,,vinyl_stereo
Poly(4-fluoro-2-methoxystyrene),4-fluoro-2-methoxystyrene,C=Cc1ccc(F)cc1OC,,Mw,55120,1,g/mol,"Wang, T., Wu, C., Wang, B., & Cui, D. (2021). Isospecific alternating copolymerization of unprotected polar styrenes and ethylene by the Cs symmetric scandium precursor via synergistic effects of two substituent groups. Giant, 7(May), 100061. https://doi.org/10.1016/j.giant.2021.100061",10.1016/j.giant.2021.100061,Table 1.9,,vinyl_stereo
Poly(4-fluoro-2-methoxystyrene),4-fluoro-2-methoxystyrene,C=Cc1ccc(F)cc1OC,,PDI,1.06,1,,"Wang, T., Wu, C., Wang, B., & Cui, D. (2021). Isospecific alternating copolymerization of unprotected polar styrenes and ethylene by the Cs symmetric scandium precursor via synergistic effects of two substituent groups. Giant, 7(May), 100061. https://doi.org/10.1016/j.giant.2021.100061",10.1016/j.giant.2021.100061,Table 1.9,,vinyl_stereo
Poly(4-fluoro-2-methoxystyrene),4-fluoro-2-methoxystyrene,C=Cc1ccc(F)cc1OC,,Tg,90.5,1,C,"Wang, T., Wu, C., Wang, B., & Cui, D. (2021). Isospecific alternating copolymerization of unprotected polar styrenes and ethylene by the Cs symmetric scandium precursor via synergistic effects of two substituent groups. Giant, 7(May), 100061. https://doi.org/10.1016/j.giant.2021.100061",10.1016/j.giant.2021.100061,Table 1.9,,vinyl_stereo
Poly(ortho-fluorostyrene-co-styrene),ortho-Fluorostyrene.Styrene,C=Cc1ccccc1F.C=Cc1ccccc1,"[0.1, 0.9]",Mn,84000,0,g/mol,"Wang, T., Liu, D., & Cui, D. (2019). Highly Syndioselective Coordination (Co)Polymerization of ortho-Fluorostyrene. Macromolecules, 52(24), 9555‚Äö√Ñ√∂‚àö√ë‚àö¬®9560. https://doi.org/10.1021/acs.macromol.9b01981",10.1021/acs.macromol.9b01981,Table 2.1,,vinyl_stereo
Poly(ortho-fluorostyrene-co-styrene),ortho-Fluorostyrene.Styrene,C=Cc1ccccc1F.C=Cc1ccccc1,"[0.1, 0.9]",Mw,100000,0,g/mol,"Wang, T., Liu, D., & Cui, D. (2019). Highly Syndioselective Coordination (Co)Polymerization of ortho-Fluorostyrene. Macromolecules, 52(24), 9555‚Äö√Ñ√∂‚àö√ë‚àö¬®9560. https://doi.org/10.1021/acs.macromol.9b01981",10.1021/acs.macromol.9b01981,Table 2.1,,vinyl_stereo
Poly(ortho-fluorostyrene-co-styrene),ortho-Fluorostyrene.Styrene,C=Cc1ccccc1F.C=Cc1ccccc1,"[0.1, 0.9]",PDI,1.19,0,,"Wang, T., Liu, D., & Cui, D. (2019). Highly Syndioselective Coordination (Co)Polymerization of ortho-Fluorostyrene. Macromolecules, 52(24), 9555‚Äö√Ñ√∂‚àö√ë‚àö¬®9560. https://doi.org/10.1021/acs.macromol.9b01981",10.1021/acs.macromol.9b01981,Table 2.1,,vinyl_stereo
Poly(ortho-fluorostyrene-co-styrene),ortho-Fluorostyrene.Styrene,C=Cc1ccccc1F.C=Cc1ccccc1,"[0.1, 0.9]",Tg,97.4,0,C,"Wang, T., Liu, D., & Cui, D. (2019). Highly Syndioselective Coordination (Co)Polymerization of ortho-Fluorostyrene. Macromolecules, 52(24), 9555‚Äö√Ñ√∂‚àö√ë‚àö¬®9560. https://doi.org/10.1021/acs.macromol.9b01981",10.1021/acs.macromol.9b01981,Table 2.1,,vinyl_stereo
Poly(ortho-fluorostyrene-co-styrene),ortho-Fluorostyrene.Styrene,C=Cc1ccccc1F.C=Cc1ccccc1,"[0.1, 0.9]",Tm,263.6,0,C,"Wang, T., Liu, D., & Cui, D. (2019). Highly Syndioselective Coordination (Co)Polymerization of ortho-Fluorostyrene. Macromolecules, 52(24), 9555‚Äö√Ñ√∂‚àö√ë‚àö¬®9560. https://doi.org/10.1021/acs.macromol.9b01981",10.1021/acs.macromol.9b01981,Table 2.1,,vinyl_stereo
Poly(ortho-fluorostyrene-co-styrene),ortho-Fluorostyrene.Styrene,C=Cc1ccccc1F.C=Cc1ccccc1,"[0.3, 0.7]",Mn,83000,0,g/mol,"Wang, T., Liu, D., & Cui, D. (2019). Highly Syndioselective Coordination (Co)Polymerization of ortho-Fluorostyrene. Macromolecules, 52(24), 9555‚Äö√Ñ√∂‚àö√ë‚àö¬®9560. https://doi.org/10.1021/acs.macromol.9b01981",10.1021/acs.macromol.9b01981,Table 2.2,,vinyl_stereo
Poly(ortho-fluorostyrene-co-styrene),ortho-Fluorostyrene.Styrene,C=Cc1ccccc1F.C=Cc1ccccc1,"[0.3, 0.7]",Mw,98800,0,g/mol,"Wang, T., Liu, D., & Cui, D. (2019). Highly Syndioselective Coordination (Co)Polymerization of ortho-Fluorostyrene. Macromolecules, 52(24), 9555‚Äö√Ñ√∂‚àö√ë‚àö¬®9560. https://doi.org/10.1021/acs.macromol.9b01981",10.1021/acs.macromol.9b01981,Table 2.2,,vinyl_stereo
Poly(ortho-fluorostyrene-co-styrene),ortho-Fluorostyrene.Styrene,C=Cc1ccccc1F.C=Cc1ccccc1,"[0.3, 0.7]",PDI,1.19,0,,"Wang, T., Liu, D., & Cui, D. (2019). Highly Syndioselective Coordination (Co)Polymerization of ortho-Fluorostyrene. Macromolecules, 52(24), 9555‚Äö√Ñ√∂‚àö√ë‚àö¬®9560. https://doi.org/10.1021/acs.macromol.9b01981",10.1021/acs.macromol.9b01981,Table 2.2,,vinyl_stereo
Poly(ortho-fluorostyrene-co-styrene),ortho-Fluorostyrene.Styrene,C=Cc1ccccc1F.C=Cc1ccccc1,"[0.3, 0.7]",Tg,94.9,0,C,"Wang, T., Liu, D., & Cui, D. (2019). Highly Syndioselective Coordination (Co)Polymerization of ortho-Fluorostyrene. Macromolecules, 52(24), 9555‚Äö√Ñ√∂‚àö√ë‚àö¬®9560. https://doi.org/10.1021/acs.macromol.9b01981",10.1021/acs.macromol.9b01981,Table 2.2,,vinyl_stereo
Poly(ortho-fluorostyrene-co-styrene),ortho-Fluorostyrene.Styrene,C=Cc1ccccc1F.C=Cc1ccccc1,"[0.3, 0.7]",Tm,257.7,0,C,"Wang, T., Liu, D., & Cui, D. (2019). Highly Syndioselective Coordination (Co)Polymerization of ortho-Fluorostyrene. Macromolecules, 52(24), 9555‚Äö√Ñ√∂‚àö√ë‚àö¬®9560. https://doi.org/10.1021/acs.macromol.9b01981",10.1021/acs.macromol.9b01981,Table 2.2,,vinyl_stereo
Poly(ortho-fluorostyrene-co-styrene),ortho-Fluorostyrene.Styrene,C=Cc1ccccc1F.C=Cc1ccccc1,"[0.5, 0.5]",Mn,73000,0,g/mol,"Wang, T., Liu, D., & Cui, D. (2019). Highly Syndioselective Coordination (Co)Polymerization of ortho-Fluorostyrene. Macromolecules, 52(24), 9555‚Äö√Ñ√∂‚àö√ë‚àö¬®9560. https://doi.org/10.1021/acs.macromol.9b01981",10.1021/acs.macromol.9b01981,Table 2.3,,vinyl_stereo
Poly(ortho-fluorostyrene-co-styrene),ortho-Fluorostyrene.Styrene,C=Cc1ccccc1F.C=Cc1ccccc1,"[0.5, 0.5]",Mw,91300,0,g/mol,"Wang, T., Liu, D., & Cui, D. (2019). Highly Syndioselective Coordination (Co)Polymerization of ortho-Fluorostyrene. Macromolecules, 52(24), 9555‚Äö√Ñ√∂‚àö√ë‚àö¬®9560. https://doi.org/10.1021/acs.macromol.9b01981",10.1021/acs.macromol.9b01981,Table 2.3,,vinyl_stereo
Poly(ortho-fluorostyrene-co-styrene),ortho-Fluorostyrene.Styrene,C=Cc1ccccc1F.C=Cc1ccccc1,"[0.5, 0.5]",PDI,1.25,0,,"Wang, T., Liu, D., & Cui, D. (2019). Highly Syndioselective Coordination (Co)Polymerization of ortho-Fluorostyrene. Macromolecules, 52(24), 9555‚Äö√Ñ√∂‚àö√ë‚àö¬®9560. https://doi.org/10.1021/acs.macromol.9b01981",10.1021/acs.macromol.9b01981,Table 2.3,,vinyl_stereo
Poly(ortho-fluorostyrene-co-styrene),ortho-Fluorostyrene.Styrene,C=Cc1ccccc1F.C=Cc1ccccc1,"[0.5, 0.5]",Tg,90.3,0,C,"Wang, T., Liu, D., & Cui, D. (2019). Highly Syndioselective Coordination (Co)Polymerization of ortho-Fluorostyrene. Macromolecules, 52(24), 9555‚Äö√Ñ√∂‚àö√ë‚àö¬®9560. https://doi.org/10.1021/acs.macromol.9b01981",10.1021/acs.macromol.9b01981,Table 2.3,,vinyl_stereo
Poly(ortho-fluorostyrene-co-styrene),ortho-Fluorostyrene.Styrene,C=Cc1ccccc1F.C=Cc1ccccc1,"[0.5, 0.5]",Tm,251.6,0,C,"Wang, T., Liu, D., & Cui, D. (2019). Highly Syndioselective Coordination (Co)Polymerization of ortho-Fluorostyrene. Macromolecules, 52(24), 9555‚Äö√Ñ√∂‚àö√ë‚àö¬®9560. https://doi.org/10.1021/acs.macromol.9b01981",10.1021/acs.macromol.9b01981,Table 2.3,,vinyl_stereo
Poly(ortho-fluorostyrene-co-styrene),ortho-Fluorostyrene.Styrene,C=Cc1ccccc1F.C=Cc1ccccc1,"[0.7, 0.3]",Mn,62000,0,g/mol,"Wang, T., Liu, D., & Cui, D. (2019). Highly Syndioselective Coordination (Co)Polymerization of ortho-Fluorostyrene. Macromolecules, 52(24), 9555‚Äö√Ñ√∂‚àö√ë‚àö¬®9560. https://doi.org/10.1021/acs.macromol.9b01981",10.1021/acs.macromol.9b01981,Table 2.4,,vinyl_stereo
Poly(ortho-fluorostyrene-co-styrene),ortho-Fluorostyrene.Styrene,C=Cc1ccccc1F.C=Cc1ccccc1,"[0.7, 0.3]",Mw,81200,0,g/mol,"Wang, T., Liu, D., & Cui, D. (2019). Highly Syndioselective Coordination (Co)Polymerization of ortho-Fluorostyrene. Macromolecules, 52(24), 9555‚Äö√Ñ√∂‚àö√ë‚àö¬®9560. https://doi.org/10.1021/acs.macromol.9b01981",10.1021/acs.macromol.9b01981,Table 2.4,,vinyl_stereo
Poly(ortho-fluorostyrene-co-styrene),ortho-Fluorostyrene.Styrene,C=Cc1ccccc1F.C=Cc1ccccc1,"[0.7, 0.3]",PDI,1.31,0,,"Wang, T., Liu, D., & Cui, D. (2019). Highly Syndioselective Coordination (Co)Polymerization of ortho-Fluorostyrene. Macromolecules, 52(24), 9555‚Äö√Ñ√∂‚àö√ë‚àö¬®9560. https://doi.org/10.1021/acs.macromol.9b01981",10.1021/acs.macromol.9b01981,Table 2.4,,vinyl_stereo
Poly(ortho-fluorostyrene-co-styrene),ortho-Fluorostyrene.Styrene,C=Cc1ccccc1F.C=Cc1ccccc1,"[0.7, 0.3]",Tg,89.7,0,C,"Wang, T., Liu, D., & Cui, D. (2019). Highly Syndioselective Coordination (Co)Polymerization of ortho-Fluorostyrene. Macromolecules, 52(24), 9555‚Äö√Ñ√∂‚àö√ë‚àö¬®9560. https://doi.org/10.1021/acs.macromol.9b01981",10.1021/acs.macromol.9b01981,Table 2.4,,vinyl_stereo
Poly(ortho-fluorostyrene-co-styrene),ortho-Fluorostyrene.Styrene,C=Cc1ccccc1F.C=Cc1ccccc1,"[0.7, 0.3]",Tm,247.1,0,C,"Wang, T., Liu, D., & Cui, D. (2019). Highly Syndioselective Coordination (Co)Polymerization of ortho-Fluorostyrene. Macromolecules, 52(24), 9555‚Äö√Ñ√∂‚àö√ë‚àö¬®9560. https://doi.org/10.1021/acs.macromol.9b01981",10.1021/acs.macromol.9b01981,Table 2.4,,vinyl_stereo
Poly(ortho-fluorostyrene-co-styrene),ortho-Fluorostyrene.Styrene,C=Cc1ccccc1F.C=Cc1ccccc1,"[0.9, 0.1]",Mn,57000,0,g/mol,"Wang, T., Liu, D., & Cui, D. (2019). Highly Syndioselective Coordination (Co)Polymerization of ortho-Fluorostyrene. Macromolecules, 52(24), 9555‚Äö√Ñ√∂‚àö√ë‚àö¬®9560. https://doi.org/10.1021/acs.macromol.9b01981",10.1021/acs.macromol.9b01981,Table 2.5,,vinyl_stereo
Poly(ortho-fluorostyrene-co-styrene),ortho-Fluorostyrene.Styrene,C=Cc1ccccc1F.C=Cc1ccccc1,"[0.9, 0.1]",Mw,77000,0,g/mol,"Wang, T., Liu, D., & Cui, D. (2019). Highly Syndioselective Coordination (Co)Polymerization of ortho-Fluorostyrene. Macromolecules, 52(24), 9555‚Äö√Ñ√∂‚àö√ë‚àö¬®9560. https://doi.org/10.1021/acs.macromol.9b01981",10.1021/acs.macromol.9b01981,Table 2.5,,vinyl_stereo
Poly(ortho-fluorostyrene-co-styrene),ortho-Fluorostyrene.Styrene,C=Cc1ccccc1F.C=Cc1ccccc1,"[0.9, 0.1]",PDI,1.35,0,,"Wang, T., Liu, D., & Cui, D. (2019). Highly Syndioselective Coordination (Co)Polymerization of ortho-Fluorostyrene. Macromolecules, 52(24), 9555‚Äö√Ñ√∂‚àö√ë‚àö¬®9560. https://doi.org/10.1021/acs.macromol.9b01981",10.1021/acs.macromol.9b01981,Table 2.5,,vinyl_stereo
Poly(ortho-fluorostyrene-co-styrene),ortho-Fluorostyrene.Styrene,C=Cc1ccccc1F.C=Cc1ccccc1,"[0.9, 0.1]",Tg,89.6,0,,"Wang, T., Liu, D., & Cui, D. (2019). Highly Syndioselective Coordination (Co)Polymerization of ortho-Fluorostyrene. Macromolecules, 52(24), 9555‚Äö√Ñ√∂‚àö√ë‚àö¬®9560. https://doi.org/10.1021/acs.macromol.9b01981",10.1021/acs.macromol.9b01981,Table 2.5,,vinyl_stereo
Poly(ortho-fluorostyrene-co-styrene),ortho-Fluorostyrene.Styrene,C=Cc1ccccc1F.C=Cc1ccccc1,"[0.9, 0.1]",Tm,244.6,0,C,"Wang, T., Liu, D., & Cui, D. (2019). Highly Syndioselective Coordination (Co)Polymerization of ortho-Fluorostyrene. Macromolecules, 52(24), 9555‚Äö√Ñ√∂‚àö√ë‚àö¬®9560. https://doi.org/10.1021/acs.macromol.9b01981",10.1021/acs.macromol.9b01981,Table 2.5,,vinyl_stereo
Poly(4-fluoro-2-methoxystyrene-co-ethylene),4-fluoro-2-methoxystyrene.ethylene,C=Cc1ccc(F)cc1OC.C=C,"[0.5, 0.5]",Mn,215000,1,g/mol,"Wang, T., Wu, C., Wang, B., & Cui, D. (2021). Isospecific alternating copolymerization of unprotected polar styrenes and ethylene by the Cs symmetric scandium precursor via synergistic effects of two substituent groups. Giant, 7(May), 100061. https://doi.org/10.1016/j.giant.2021.100061",10.1016/j.giant.2021.100061,Table 2.5,,vinyl_stereo
Poly(4-fluoro-2-methoxystyrene-co-ethylene),4-fluoro-2-methoxystyrene.ethylene,C=Cc1ccc(F)cc1OC.C=C,"[0.5, 0.5]",Mw,258000,1,g/mol,"Wang, T., Wu, C., Wang, B., & Cui, D. (2021). Isospecific alternating copolymerization of unprotected polar styrenes and ethylene by the Cs symmetric scandium precursor via synergistic effects of two substituent groups. Giant, 7(May), 100061. https://doi.org/10.1016/j.giant.2021.100061",10.1016/j.giant.2021.100061,Table 2.5,,vinyl_stereo
Poly(4-fluoro-2-methoxystyrene-co-ethylene),4-fluoro-2-methoxystyrene.ethylene,C=Cc1ccc(F)cc1OC.C=C,"[0.5, 0.5]",PDI,1.2,1,,"Wang, T., Wu, C., Wang, B., & Cui, D. (2021). Isospecific alternating copolymerization of unprotected polar styrenes and ethylene by the Cs symmetric scandium precursor via synergistic effects of two substituent groups. Giant, 7(May), 100061. https://doi.org/10.1016/j.giant.2021.100061",10.1016/j.giant.2021.100061,Table 2.5,,vinyl_stereo
Poly(4-fluoro-2-methoxystyrene-co-ethylene),4-fluoro-2-methoxystyrene.ethylene,C=Cc1ccc(F)cc1OC.C=C,"[0.5, 0.5]",Tg,40.7,1,C,"Wang, T., Wu, C., Wang, B., & Cui, D. (2021). Isospecific alternating copolymerization of unprotected polar styrenes and ethylene by the Cs symmetric scandium precursor via synergistic effects of two substituent groups. Giant, 7(May), 100061. https://doi.org/10.1016/j.giant.2021.100061",10.1016/j.giant.2021.100061,Table 2.5,,vinyl_stereo
Poly(4-fluoro-2-methoxystyrene-co-ethylene),4-fluoro-2-methoxystyrene.ethylene,C=Cc1ccc(F)cc1OC.C=C,"[0.521, 0.479]",Mn,112000,1,g/mol,"Wang, T., Wu, C., Wang, B., & Cui, D. (2021). Isospecific alternating copolymerization of unprotected polar styrenes and ethylene by the Cs symmetric scandium precursor via synergistic effects of two substituent groups. Giant, 7(May), 100061. https://doi.org/10.1016/j.giant.2021.100061",10.1016/j.giant.2021.100061,Table 2.6,,vinyl_stereo
Poly(4-fluoro-2-methoxystyrene-co-ethylene),4-fluoro-2-methoxystyrene.ethylene,C=Cc1ccc(F)cc1OC.C=C,"[0.521, 0.479]",Mw,156800,1,g/mol,"Wang, T., Wu, C., Wang, B., & Cui, D. (2021). Isospecific alternating copolymerization of unprotected polar styrenes and ethylene by the Cs symmetric scandium precursor via synergistic effects of two substituent groups. Giant, 7(May), 100061. https://doi.org/10.1016/j.giant.2021.100061",10.1016/j.giant.2021.100061,Table 2.6,,vinyl_stereo
Poly(4-fluoro-2-methoxystyrene-co-ethylene),4-fluoro-2-methoxystyrene.ethylene,C=Cc1ccc(F)cc1OC.C=C,"[0.521, 0.479]",PDI,1.4,1,,"Wang, T., Wu, C., Wang, B., & Cui, D. (2021). Isospecific alternating copolymerization of unprotected polar styrenes and ethylene by the Cs symmetric scandium precursor via synergistic effects of two substituent groups. Giant, 7(May), 100061. https://doi.org/10.1016/j.giant.2021.100061",10.1016/j.giant.2021.100061,Table 2.6,,vinyl_stereo
Poly(4-fluoro-2-methoxystyrene-co-ethylene),4-fluoro-2-methoxystyrene.ethylene,C=Cc1ccc(F)cc1OC.C=C,"[0.521, 0.479]",Tg,43.4,1,C,"Wang, T., Wu, C., Wang, B., & Cui, D. (2021). Isospecific alternating copolymerization of unprotected polar styrenes and ethylene by the Cs symmetric scandium precursor via synergistic effects of two substituent groups. Giant, 7(May), 100061. https://doi.org/10.1016/j.giant.2021.100061",10.1016/j.giant.2021.100061,Table 2.6,,vinyl_stereo
Poly(6-fluoro-2-methoxystyrene-co-ethylene),6-fluoro-2-methoxystyrene.ethylene,C=Cc1c(F)cccc1OC.C=C,"[0.5, 0.5]",Mn,197000,1,g/mol,"Wang, T., Wu, C., Wang, B., & Cui, D. (2021). Isospecific alternating copolymerization of unprotected polar styrenes and ethylene by the Cs symmetric scandium precursor via synergistic effects of two substituent groups. Giant, 7(May), 100061. https://doi.org/10.1016/j.giant.2021.100061",10.1016/j.giant.2021.100061,Table 2.7,,vinyl_stereo
Poly(6-fluoro-2-methoxystyrene-co-ethylene),6-fluoro-2-methoxystyrene.ethylene,C=Cc1c(F)cccc1OC.C=C,"[0.5, 0.5]",Mw,256000,1,g/mol,"Wang, T., Wu, C., Wang, B., & Cui, D. (2021). Isospecific alternating copolymerization of unprotected polar styrenes and ethylene by the Cs symmetric scandium precursor via synergistic effects of two substituent groups. Giant, 7(May), 100061. https://doi.org/10.1016/j.giant.2021.100061",10.1016/j.giant.2021.100061,Table 2.7,,vinyl_stereo
Poly(6-fluoro-2-methoxystyrene-co-ethylene),6-fluoro-2-methoxystyrene.ethylene,C=Cc1c(F)cccc1OC.C=C,"[0.5, 0.5]",PDI,1.3,1,,"Wang, T., Wu, C., Wang, B., & Cui, D. (2021). Isospecific alternating copolymerization of unprotected polar styrenes and ethylene by the Cs symmetric scandium precursor via synergistic effects of two substituent groups. Giant, 7(May), 100061. https://doi.org/10.1016/j.giant.2021.100061",10.1016/j.giant.2021.100061,Table 2.7,,vinyl_stereo
Poly(6-fluoro-2-methoxystyrene-co-ethylene),6-fluoro-2-methoxystyrene.ethylene,C=Cc1c(F)cccc1OC.C=C,"[0.5, 0.5]",Tg,42.1,1,C,"Wang, T., Wu, C., Wang, B., & Cui, D. (2021). Isospecific alternating copolymerization of unprotected polar styrenes and ethylene by the Cs symmetric scandium precursor via synergistic effects of two substituent groups. Giant, 7(May), 100061. https://doi.org/10.1016/j.giant.2021.100061",10.1016/j.giant.2021.100061,Table 2.7,,vinyl_stereo
Poly(5-fluoro-2-methoxystyrene-co-ethylene),5-fluoro-2-methoxystyrene.ethylene,C=Cc1cc(F)ccc1OC.C=C,"[0.5, 0.5]",Mn,47000,1,g/mol,"Wang, T., Wu, C., Wang, B., & Cui, D. (2021). Isospecific alternating copolymerization of unprotected polar styrenes and ethylene by the Cs symmetric scandium precursor via synergistic effects of two substituent groups. Giant, 7(May), 100061. https://doi.org/10.1016/j.giant.2021.100061",10.1016/j.giant.2021.100061,Table 2.8,,vinyl_stereo
Poly(5-fluoro-2-methoxystyrene-co-ethylene),5-fluoro-2-methoxystyrene.ethylene,C=Cc1cc(F)ccc1OC.C=C,"[0.5, 0.5]",Mw,84600,1,g/mol,"Wang, T., Wu, C., Wang, B., & Cui, D. (2021). Isospecific alternating copolymerization of unprotected polar styrenes and ethylene by the Cs symmetric scandium precursor via synergistic effects of two substituent groups. Giant, 7(May), 100061. https://doi.org/10.1016/j.giant.2021.100061",10.1016/j.giant.2021.100061,Table 2.8,,vinyl_stereo
Poly(5-fluoro-2-methoxystyrene-co-ethylene),5-fluoro-2-methoxystyrene.ethylene,C=Cc1cc(F)ccc1OC.C=C,"[0.5, 0.5]",PDI,1.8,1,,"Wang, T., Wu, C., Wang, B., & Cui, D. (2021). Isospecific alternating copolymerization of unprotected polar styrenes and ethylene by the Cs symmetric scandium precursor via synergistic effects of two substituent groups. Giant, 7(May), 100061. https://doi.org/10.1016/j.giant.2021.100061",10.1016/j.giant.2021.100061,Table 2.8,,vinyl_stereo
Poly(5-fluoro-2-methoxystyrene-co-ethylene),5-fluoro-2-methoxystyrene.ethylene,C=Cc1cc(F)ccc1OC.C=C,"[0.5, 0.5]",Tg,40.9,1,C,"Wang, T., Wu, C., Wang, B., & Cui, D. (2021). Isospecific alternating copolymerization of unprotected polar styrenes and ethylene by the Cs symmetric scandium precursor via synergistic effects of two substituent groups. Giant, 7(May), 100061. https://doi.org/10.1016/j.giant.2021.100061",10.1016/j.giant.2021.100061,Table 2.8,,vinyl_stereo
Poly(5-fluoro-2-methoxystyrene-co-ethylene),5-fluoro-2-methoxystyrene.ethylene,C=Cc1cc(F)ccc1OC.C=C,"[0.5, 0.5]",Mn,67000,1,g/mol,"Wang, T., Wu, C., Wang, B., & Cui, D. (2021). Isospecific alternating copolymerization of unprotected polar styrenes and ethylene by the Cs symmetric scandium precursor via synergistic effects of two substituent groups. Giant, 7(May), 100061. https://doi.org/10.1016/j.giant.2021.100061",10.1016/j.giant.2021.100061,Table 2.9,,vinyl_stereo
Poly(5-fluoro-2-methoxystyrene-co-ethylene),5-fluoro-2-methoxystyrene.ethylene,C=Cc1cc(F)ccc1OC.C=C,"[0.5, 0.5]",Mw,80400,1,g/mol,"Wang, T., Wu, C., Wang, B., & Cui, D. (2021). Isospecific alternating copolymerization of unprotected polar styrenes and ethylene by the Cs symmetric scandium precursor via synergistic effects of two substituent groups. Giant, 7(May), 100061. https://doi.org/10.1016/j.giant.2021.100061",10.1016/j.giant.2021.100061,Table 2.9,,vinyl_stereo
Poly(5-fluoro-2-methoxystyrene-co-ethylene),5-fluoro-2-methoxystyrene.ethylene,C=Cc1cc(F)ccc1OC.C=C,"[0.5, 0.5]",PDI,1.2,1,,"Wang, T., Wu, C., Wang, B., & Cui, D. (2021). Isospecific alternating copolymerization of unprotected polar styrenes and ethylene by the Cs symmetric scandium precursor via synergistic effects of two substituent groups. Giant, 7(May), 100061. https://doi.org/10.1016/j.giant.2021.100061",10.1016/j.giant.2021.100061,Table 2.9,,vinyl_stereo
Poly(5-fluoro-2-methoxystyrene-co-ethylene),5-fluoro-2-methoxystyrene.ethylene,C=Cc1cc(F)ccc1OC.C=C,"[0.5, 0.5]",Tg,41.1,1,C,"Wang, T., Wu, C., Wang, B., & Cui, D. (2021). Isospecific alternating copolymerization of unprotected polar styrenes and ethylene by the Cs symmetric scandium precursor via synergistic effects of two substituent groups. Giant, 7(May), 100061. https://doi.org/10.1016/j.giant.2021.100061",10.1016/j.giant.2021.100061,Table 2.9,,vinyl_stereo
Poly(trifluoroethyl methacrylate),trifluoroethyl methacrylate,C=C(C)C(=O)OCC(F)(F)F,,Mn,919000,0.31464265,g/mol,"Wang, X., & Hong, M. (2020). Precise Control of Molecular Weight and Stereospecificity in Lewis Pair Polymerization of Semifluorinated Methacrylates: Mechanistic Studies and Stereocomplex Formation. Macromolecules, 53(12), 4659‚Äö√Ñ√∂‚àö√ë‚àö¬®4669. https://doi.org/10.1021/acs.macromol.0c00553",10.1021/acs.macromol.0c00553,Figure 4a,,vinyl_stereo
Poly(trifluoroethyl methacrylate),trifluoroethyl methacrylate,C=C(C)C(=O)OCC(F)(F)F,,Mw,965000,0.31464265,g/mol,"Wang, X., & Hong, M. (2020). Precise Control of Molecular Weight and Stereospecificity in Lewis Pair Polymerization of Semifluorinated Methacrylates: Mechanistic Studies and Stereocomplex Formation. Macromolecules, 53(12), 4659‚Äö√Ñ√∂‚àö√ë‚àö¬®4669. https://doi.org/10.1021/acs.macromol.0c00553",10.1021/acs.macromol.0c00553,Figure 4a,,vinyl_stereo
Poly(trifluoroethyl methacrylate),trifluoroethyl methacrylate,C=C(C)C(=O)OCC(F)(F)F,,PDI,1.05,0.31464265,,"Wang, X., & Hong, M. (2020). Precise Control of Molecular Weight and Stereospecificity in Lewis Pair Polymerization of Semifluorinated Methacrylates: Mechanistic Studies and Stereocomplex Formation. Macromolecules, 53(12), 4659‚Äö√Ñ√∂‚àö√ë‚àö¬®4669. https://doi.org/10.1021/acs.macromol.0c00553",10.1021/acs.macromol.0c00553,Figure 4a,,vinyl_stereo
Poly(trifluoroethyl methacrylate),trifluoroethyl methacrylate,C=C(C)C(=O)OCC(F)(F)F,,Tg,82.3,0.31464265,C,"Wang, X., & Hong, M. (2020). Precise Control of Molecular Weight and Stereospecificity in Lewis Pair Polymerization of Semifluorinated Methacrylates: Mechanistic Studies and Stereocomplex Formation. Macromolecules, 53(12), 4659‚Äö√Ñ√∂‚àö√ë‚àö¬®4669. https://doi.org/10.1021/acs.macromol.0c00553",10.1021/acs.macromol.0c00553,Figure 4a,,vinyl_stereo
Poly(trifluoroethyl methacrylate),trifluoroethyl methacrylate,C=C(C)C(=O)OCC(F)(F)F,,Mn,232200,0.31464265,g/mol,"Wang, X., & Hong, M. (2020). Precise Control of Molecular Weight and Stereospecificity in Lewis Pair Polymerization of Semifluorinated Methacrylates: Mechanistic Studies and Stereocomplex Formation. Macromolecules, 53(12), 4659‚Äö√Ñ√∂‚àö√ë‚àö¬®4669. https://doi.org/10.1021/acs.macromol.0c00553",10.1021/acs.macromol.0c00553,Figure 4b,,vinyl_stereo
Poly(trifluoroethyl methacrylate),trifluoroethyl methacrylate,C=C(C)C(=O)OCC(F)(F)F,,Mw,239166,0.31464265,g/mol,"Wang, X., & Hong, M. (2020). Precise Control of Molecular Weight and Stereospecificity in Lewis Pair Polymerization of Semifluorinated Methacrylates: Mechanistic Studies and Stereocomplex Formation. Macromolecules, 53(12), 4659‚Äö√Ñ√∂‚àö√ë‚àö¬®4669. https://doi.org/10.1021/acs.macromol.0c00553",10.1021/acs.macromol.0c00553,Figure 4b,,vinyl_stereo
Poly(trifluoroethyl methacrylate),trifluoroethyl methacrylate,C=C(C)C(=O)OCC(F)(F)F,,PDI,1.03,0.31464265,,"Wang, X., & Hong, M. (2020). Precise Control of Molecular Weight and Stereospecificity in Lewis Pair Polymerization of Semifluorinated Methacrylates: Mechanistic Studies and Stereocomplex Formation. Macromolecules, 53(12), 4659‚Äö√Ñ√∂‚àö√ë‚àö¬®4669. https://doi.org/10.1021/acs.macromol.0c00553",10.1021/acs.macromol.0c00553,Figure 4b,,vinyl_stereo
Poly(trifluoroethyl methacrylate),trifluoroethyl methacrylate,C=C(C)C(=O)OCC(F)(F)F,,Tg,82.1,0.31464265,C,"Wang, X., & Hong, M. (2020). Precise Control of Molecular Weight and Stereospecificity in Lewis Pair Polymerization of Semifluorinated Methacrylates: Mechanistic Studies and Stereocomplex Formation. Macromolecules, 53(12), 4659‚Äö√Ñ√∂‚àö√ë‚àö¬®4669. https://doi.org/10.1021/acs.macromol.0c00553",10.1021/acs.macromol.0c00553,Figure 4b,,vinyl_stereo
Poly(hexafluorobutyl methacrylate),hexafluorobutyl methacrylate,C=C(C)C(=O)OCC(F)(F)C(F)C(F)(F)F,,Mn,1300000,0.25690465,g/mol,"Wang, X., & Hong, M. (2020). Precise Control of Molecular Weight and Stereospecificity in Lewis Pair Polymerization of Semifluorinated Methacrylates: Mechanistic Studies and Stereocomplex Formation. Macromolecules, 53(12), 4659‚Äö√Ñ√∂‚àö√ë‚àö¬®4669. https://doi.org/10.1021/acs.macromol.0c00553",10.1021/acs.macromol.0c00553,Figure 4c,,vinyl_stereo
Poly(hexafluorobutyl methacrylate),hexafluorobutyl methacrylate,C=C(C)C(=O)OCC(F)(F)C(F)C(F)(F)F,,Mw,1339000,0.25690465,g/mol,"Wang, X., & Hong, M. (2020). Precise Control of Molecular Weight and Stereospecificity in Lewis Pair Polymerization of Semifluorinated Methacrylates: Mechanistic Studies and Stereocomplex Formation. Macromolecules, 53(12), 4659‚Äö√Ñ√∂‚àö√ë‚àö¬®4669. https://doi.org/10.1021/acs.macromol.0c00553",10.1021/acs.macromol.0c00553,Figure 4c,,vinyl_stereo
Poly(hexafluorobutyl methacrylate),hexafluorobutyl methacrylate,C=C(C)C(=O)OCC(F)(F)C(F)C(F)(F)F,,PDI,1.03,0.25690465,,"Wang, X., & Hong, M. (2020). Precise Control of Molecular Weight and Stereospecificity in Lewis Pair Polymerization of Semifluorinated Methacrylates: Mechanistic Studies and Stereocomplex Formation. Macromolecules, 53(12), 4659‚Äö√Ñ√∂‚àö√ë‚àö¬®4669. https://doi.org/10.1021/acs.macromol.0c00553",10.1021/acs.macromol.0c00553,Figure 4c,,vinyl_stereo
