Repository: tyo-nu/PolyIDRS_Paper

# PolyIDRS_Paper
Code and Figures for the PolyIDRS paper.

File: Supporting/Stereopolymer_Dataset.csv (part 22 of 28)
polymer_name,monomer_name,smiles_monomer,distribution,property,value,pm,units,ref,link/doi,comment,note,mechanism
Poly(hexafluorobutyl methacrylate),hexafluorobutyl methacrylate,C=C(C)C(=O)OCC(F)(F)C(F)C(F)(F)F,,Tg,57.8,0.25690465,C,"Wang, X., & Hong, M. (2020). Precise Control of Molecular Weight and Stereospecificity in Lewis Pair Polymerization of Semifluorinated Methacrylates: Mechanistic Studies and Stereocomplex Formation. Macromolecules, 53(12), 4659‚Äö√Ñ√∂‚àö√ë‚àö¬®4669. https://doi.org/10.1021/acs.macromol.0c00553",10.1021/acs.macromol.0c00553,Figure 4c,,vinyl_stereo
Poly(hexafluorobutyl methacrylate),hexafluorobutyl methacrylate,C=C(C)C(=O)OCC(F)(F)C(F)C(F)(F)F,,Mn,266000,0.25690465,g/mol,"Wang, X., & Hong, M. (2020). Precise Control of Molecular Weight and Stereospecificity in Lewis Pair Polymerization of Semifluorinated Methacrylates: Mechanistic Studies and Stereocomplex Formation. Macromolecules, 53(12), 4659‚Äö√Ñ√∂‚àö√ë‚àö¬®4669. https://doi.org/10.1021/acs.macromol.0c00553",10.1021/acs.macromol.0c00553,Figure 4d,,vinyl_stereo
Poly(hexafluorobutyl methacrylate),hexafluorobutyl methacrylate,C=C(C)C(=O)OCC(F)(F)C(F)C(F)(F)F,,Mw,292000,0.25690465,g/mol,"Wang, X., & Hong, M. (2020). Precise Control of Molecular Weight and Stereospecificity in Lewis Pair Polymerization of Semifluorinated Methacrylates: Mechanistic Studies and Stereocomplex Formation. Macromolecules, 53(12), 4659‚Äö√Ñ√∂‚àö√ë‚àö¬®4669. https://doi.org/10.1021/acs.macromol.0c00553",10.1021/acs.macromol.0c00553,Figure 4d,,vinyl_stereo
Poly(hexafluorobutyl methacrylate),hexafluorobutyl methacrylate,C=C(C)C(=O)OCC(F)(F)C(F)C(F)(F)F,,PDI,1.1,0.25690465,,"Wang, X., & Hong, M. (2020). Precise Control of Molecular Weight and Stereospecificity in Lewis Pair Polymerization of Semifluorinated Methacrylates: Mechanistic Studies and Stereocomplex Formation. Macromolecules, 53(12), 4659‚Äö√Ñ√∂‚àö√ë‚àö¬®4669. https://doi.org/10.1021/acs.macromol.0c00553",10.1021/acs.macromol.0c00553,Figure 4d,,vinyl_stereo
Poly(hexafluorobutyl methacrylate),hexafluorobutyl methacrylate,C=C(C)C(=O)OCC(F)(F)C(F)C(F)(F)F,,Tg,54.3,0.25690465,C,"Wang, X., & Hong, M. (2020). Precise Control of Molecular Weight and Stereospecificity in Lewis Pair Polymerization of Semifluorinated Methacrylates: Mechanistic Studies and Stereocomplex Formation. Macromolecules, 53(12), 4659‚Äö√Ñ√∂‚àö√ë‚àö¬®4669. https://doi.org/10.1021/acs.macromol.0c00553",10.1021/acs.macromol.0c00553,Figure 4d,,vinyl_stereo
Poly(dodecafluoroheptyl methacrylate),dodecafluoroheptyl methacrylate,C=C(C)C(=O)OC(F)(F)C(F)(F)C(F)(F)C(F)(F)C(F)(F)C(F)F,,Mn,377000,0.27386128,g/mol,"Wang, X., & Hong, M. (2020). Precise Control of Molecular Weight and Stereospecificity in Lewis Pair Polymerization of Semifluorinated Methacrylates: Mechanistic Studies and Stereocomplex Formation. Macromolecules, 53(12), 4659‚Äö√Ñ√∂‚àö√ë‚àö¬®4669. https://doi.org/10.1021/acs.macromol.0c00553",10.1021/acs.macromol.0c00553,Figure 4e,,vinyl_stereo
Poly(dodecafluoroheptyl methacrylate),dodecafluoroheptyl methacrylate,C=C(C)C(=O)OC(F)(F)C(F)(F)C(F)(F)C(F)(F)C(F)(F)C(F)F,,Mw,410930,0.27386128,g/mol,"Wang, X., & Hong, M. (2020). Precise Control of Molecular Weight and Stereospecificity in Lewis Pair Polymerization of Semifluorinated Methacrylates: Mechanistic Studies and Stereocomplex Formation. Macromolecules, 53(12), 4659‚Äö√Ñ√∂‚àö√ë‚àö¬®4669. https://doi.org/10.1021/acs.macromol.0c00553",10.1021/acs.macromol.0c00553,Figure 4e,,vinyl_stereo
Poly(dodecafluoroheptyl methacrylate),dodecafluoroheptyl methacrylate,C=C(C)C(=O)OC(F)(F)C(F)(F)C(F)(F)C(F)(F)C(F)(F)C(F)F,,PDI,1.09,0.27386128,,"Wang, X., & Hong, M. (2020). Precise Control of Molecular Weight and Stereospecificity in Lewis Pair Polymerization of Semifluorinated Methacrylates: Mechanistic Studies and Stereocomplex Formation. Macromolecules, 53(12), 4659‚Äö√Ñ√∂‚àö√ë‚àö¬®4669. https://doi.org/10.1021/acs.macromol.0c00553",10.1021/acs.macromol.0c00553,Figure 4e,,vinyl_stereo
Poly(dodecafluoroheptyl methacrylate),dodecafluoroheptyl methacrylate,C=C(C)C(=O)OC(F)(F)C(F)(F)C(F)(F)C(F)(F)C(F)(F)C(F)F,,Tg,17.7,0.27386128,C,"Wang, X., & Hong, M. (2020). Precise Control of Molecular Weight and Stereospecificity in Lewis Pair Polymerization of Semifluorinated Methacrylates: Mechanistic Studies and Stereocomplex Formation. Macromolecules, 53(12), 4659‚Äö√Ñ√∂‚àö√ë‚àö¬®4669. https://doi.org/10.1021/acs.macromol.0c00553",10.1021/acs.macromol.0c00553,Figure 4e,,vinyl_stereo
Poly(4-methylthiostyrene),4-methylthiostyrene,C=Cc1ccc(SC)cc1,,Mn,14700,0,g/mol,"Wang, Z., Liu, D., & Cui, D. (2016). Statistically Syndioselective Coordination (Co)polymerization of 4-Methylthiostyrene. Macromolecules, 49(3), 781‚Äö√Ñ√∂‚àö√ë‚àö¬®787. https://doi.org/10.1021/acs.macromol.5b02263",10.1021/acs.macromol.5b02263,Table 1.1,,vinyl_stereo
Poly(4-methylthiostyrene),4-methylthiostyrene,C=Cc1ccc(SC)cc1,,PDI,1.3,0,,"Wang, Z., Liu, D., & Cui, D. (2016). Statistically Syndioselective Coordination (Co)polymerization of 4-Methylthiostyrene. Macromolecules, 49(3), 781‚Äö√Ñ√∂‚àö√ë‚àö¬®787. https://doi.org/10.1021/acs.macromol.5b02263",10.1021/acs.macromol.5b02263,Table 1.1,,vinyl_stereo
Poly(4-methylthiostyrene),4-methylthiostyrene,C=Cc1ccc(SC)cc1,,Mw,19110,0,g/mol,"Wang, Z., Liu, D., & Cui, D. (2016). Statistically Syndioselective Coordination (Co)polymerization of 4-Methylthiostyrene. Macromolecules, 49(3), 781‚Äö√Ñ√∂‚àö√ë‚àö¬®787. https://doi.org/10.1021/acs.macromol.5b02263",10.1021/acs.macromol.5b02263,Table 1.1,,vinyl_stereo
Poly(4-methylthiostyrene),4-methylthiostyrene,C=Cc1ccc(SC)cc1,,Tg,99,0,C,"Wang, Z., Liu, D., & Cui, D. (2016). Statistically Syndioselective Coordination (Co)polymerization of 4-Methylthiostyrene. Macromolecules, 49(3), 781‚Äö√Ñ√∂‚àö√ë‚àö¬®787. https://doi.org/10.1021/acs.macromol.5b02263",10.1021/acs.macromol.5b02263,Table 1.1,,vinyl_stereo
Poly(4-methylthiostyrene),4-methylthiostyrene,C=Cc1ccc(SC)cc1,,Tm,260,0,C,"Wang, Z., Liu, D., & Cui, D. (2016). Statistically Syndioselective Coordination (Co)polymerization of 4-Methylthiostyrene. Macromolecules, 49(3), 781‚Äö√Ñ√∂‚àö√ë‚àö¬®787. https://doi.org/10.1021/acs.macromol.5b02263",10.1021/acs.macromol.5b02263,Table 1.1,,vinyl_stereo
Poly(4-methylthiostyrene),4-methylthiostyrene,C=Cc1ccc(SC)cc1,,Mn,5700,0,g/mol,"Wang, Z., Liu, D., & Cui, D. (2016). Statistically Syndioselective Coordination (Co)polymerization of 4-Methylthiostyrene. Macromolecules, 49(3), 781‚Äö√Ñ√∂‚àö√ë‚àö¬®787. https://doi.org/10.1021/acs.macromol.5b02263",10.1021/acs.macromol.5b02263,Table 1.2,,vinyl_stereo
Poly(4-methylthiostyrene),4-methylthiostyrene,C=Cc1ccc(SC)cc1,,PDI,1.7,0,,"Wang, Z., Liu, D., & Cui, D. (2016). Statistically Syndioselective Coordination (Co)polymerization of 4-Methylthiostyrene. Macromolecules, 49(3), 781‚Äö√Ñ√∂‚àö√ë‚àö¬®787. https://doi.org/10.1021/acs.macromol.5b02263",10.1021/acs.macromol.5b02263,Table 1.2,,vinyl_stereo
Poly(4-methylthiostyrene),4-methylthiostyrene,C=Cc1ccc(SC)cc1,,Mw,9690,0,g/mol,"Wang, Z., Liu, D., & Cui, D. (2016). Statistically Syndioselective Coordination (Co)polymerization of 4-Methylthiostyrene. Macromolecules, 49(3), 781‚Äö√Ñ√∂‚àö√ë‚àö¬®787. https://doi.org/10.1021/acs.macromol.5b02263",10.1021/acs.macromol.5b02263,Table 1.2,,vinyl_stereo
Poly(4-methylthiostyrene),4-methylthiostyrene,C=Cc1ccc(SC)cc1,,Tg,103,0,C,"Wang, Z., Liu, D., & Cui, D. (2016). Statistically Syndioselective Coordination (Co)polymerization of 4-Methylthiostyrene. Macromolecules, 49(3), 781‚Äö√Ñ√∂‚àö√ë‚àö¬®787. https://doi.org/10.1021/acs.macromol.5b02263",10.1021/acs.macromol.5b02263,Table 1.2,,vinyl_stereo
Poly(4-methylthiostyrene),4-methylthiostyrene,C=Cc1ccc(SC)cc1,,Tm,254,0,C,"Wang, Z., Liu, D., & Cui, D. (2016). Statistically Syndioselective Coordination (Co)polymerization of 4-Methylthiostyrene. Macromolecules, 49(3), 781‚Äö√Ñ√∂‚àö√ë‚àö¬®787. https://doi.org/10.1021/acs.macromol.5b02263",10.1021/acs.macromol.5b02263,Table 1.2,,vinyl_stereo
Poly(4-methylthiostyrene),4-methylthiostyrene,C=Cc1ccc(SC)cc1,,Mn,10400,0,g/mol,"Wang, Z., Liu, D., & Cui, D. (2016). Statistically Syndioselective Coordination (Co)polymerization of 4-Methylthiostyrene. Macromolecules, 49(3), 781‚Äö√Ñ√∂‚àö√ë‚àö¬®787. https://doi.org/10.1021/acs.macromol.5b02263",10.1021/acs.macromol.5b02263,Table 1.3,,vinyl_stereo
Poly(4-methylthiostyrene),4-methylthiostyrene,C=Cc1ccc(SC)cc1,,PDI,1.9,0,,"Wang, Z., Liu, D., & Cui, D. (2016). Statistically Syndioselective Coordination (Co)polymerization of 4-Methylthiostyrene. Macromolecules, 49(3), 781‚Äö√Ñ√∂‚àö√ë‚àö¬®787. https://doi.org/10.1021/acs.macromol.5b02263",10.1021/acs.macromol.5b02263,Table 1.3,,vinyl_stereo
Poly(4-methylthiostyrene),4-methylthiostyrene,C=Cc1ccc(SC)cc1,,Mw,19760,0,g/mol,"Wang, Z., Liu, D., & Cui, D. (2016). Statistically Syndioselective Coordination (Co)polymerization of 4-Methylthiostyrene. Macromolecules, 49(3), 781‚Äö√Ñ√∂‚àö√ë‚àö¬®787. https://doi.org/10.1021/acs.macromol.5b02263",10.1021/acs.macromol.5b02263,Table 1.3,,vinyl_stereo
Poly(4-methylthiostyrene),4-methylthiostyrene,C=Cc1ccc(SC)cc1,,Tg,104,0,C,"Wang, Z., Liu, D., & Cui, D. (2016). Statistically Syndioselective Coordination (Co)polymerization of 4-Methylthiostyrene. Macromolecules, 49(3), 781‚Äö√Ñ√∂‚àö√ë‚àö¬®787. https://doi.org/10.1021/acs.macromol.5b02263",10.1021/acs.macromol.5b02263,Table 1.3,,vinyl_stereo
Poly(4-methylthiostyrene),4-methylthiostyrene,C=Cc1ccc(SC)cc1,,Tm,256,0,C,"Wang, Z., Liu, D., & Cui, D. (2016). Statistically Syndioselective Coordination (Co)polymerization of 4-Methylthiostyrene. Macromolecules, 49(3), 781‚Äö√Ñ√∂‚àö√ë‚àö¬®787. https://doi.org/10.1021/acs.macromol.5b02263",10.1021/acs.macromol.5b02263,Table 1.3,,vinyl_stereo
Poly(4-methylthiostyrene),4-methylthiostyrene,C=Cc1ccc(SC)cc1,,Mn,14000,0,g/mol,"Wang, Z., Liu, D., & Cui, D. (2016). Statistically Syndioselective Coordination (Co)polymerization of 4-Methylthiostyrene. Macromolecules, 49(3), 781‚Äö√Ñ√∂‚àö√ë‚àö¬®787. https://doi.org/10.1021/acs.macromol.5b02263",10.1021/acs.macromol.5b02263,Table 1.4,,vinyl_stereo
Poly(4-methylthiostyrene),4-methylthiostyrene,C=Cc1ccc(SC)cc1,,PDI,2,0,,"Wang, Z., Liu, D., & Cui, D. (2016). Statistically Syndioselective Coordination (Co)polymerization of 4-Methylthiostyrene. Macromolecules, 49(3), 781‚Äö√Ñ√∂‚àö√ë‚àö¬®787. https://doi.org/10.1021/acs.macromol.5b02263",10.1021/acs.macromol.5b02263,Table 1.4,,vinyl_stereo
Poly(4-methylthiostyrene),4-methylthiostyrene,C=Cc1ccc(SC)cc1,,Mw,28000,0,g/mol,"Wang, Z., Liu, D., & Cui, D. (2016). Statistically Syndioselective Coordination (Co)polymerization of 4-Methylthiostyrene. Macromolecules, 49(3), 781‚Äö√Ñ√∂‚àö√ë‚àö¬®787. https://doi.org/10.1021/acs.macromol.5b02263",10.1021/acs.macromol.5b02263,Table 1.4,,vinyl_stereo
Poly(4-methylthiostyrene),4-methylthiostyrene,C=Cc1ccc(SC)cc1,,Tg,107,0,C,"Wang, Z., Liu, D., & Cui, D. (2016). Statistically Syndioselective Coordination (Co)polymerization of 4-Methylthiostyrene. Macromolecules, 49(3), 781‚Äö√Ñ√∂‚àö√ë‚àö¬®787. https://doi.org/10.1021/acs.macromol.5b02263",10.1021/acs.macromol.5b02263,Table 1.4,,vinyl_stereo
Poly(4-methylthiostyrene),4-methylthiostyrene,C=Cc1ccc(SC)cc1,,Tm,252,0,C,"Wang, Z., Liu, D., & Cui, D. (2016). Statistically Syndioselective Coordination (Co)polymerization of 4-Methylthiostyrene. Macromolecules, 49(3), 781‚Äö√Ñ√∂‚àö√ë‚àö¬®787. https://doi.org/10.1021/acs.macromol.5b02263",10.1021/acs.macromol.5b02263,Table 1.4,,vinyl_stereo
Poly(4-methylthiostyrene),4-methylthiostyrene,C=Cc1ccc(SC)cc1,,Mn,16100,0,g/mol,"Wang, Z., Liu, D., & Cui, D. (2016). Statistically Syndioselective Coordination (Co)polymerization of 4-Methylthiostyrene. Macromolecules, 49(3), 781‚Äö√Ñ√∂‚àö√ë‚àö¬®787. https://doi.org/10.1021/acs.macromol.5b02263",10.1021/acs.macromol.5b02263,Table 1.5,,vinyl_stereo
Poly(4-methylthiostyrene),4-methylthiostyrene,C=Cc1ccc(SC)cc1,,PDI,1.8,0,,"Wang, Z., Liu, D., & Cui, D. (2016). Statistically Syndioselective Coordination (Co)polymerization of 4-Methylthiostyrene. Macromolecules, 49(3), 781‚Äö√Ñ√∂‚àö√ë‚àö¬®787. https://doi.org/10.1021/acs.macromol.5b02263",10.1021/acs.macromol.5b02263,Table 1.5,,vinyl_stereo
Poly(4-methylthiostyrene),4-methylthiostyrene,C=Cc1ccc(SC)cc1,,Mw,28980,0,g/mol,"Wang, Z., Liu, D., & Cui, D. (2016). Statistically Syndioselective Coordination (Co)polymerization of 4-Methylthiostyrene. Macromolecules, 49(3), 781‚Äö√Ñ√∂‚àö√ë‚àö¬®787. https://doi.org/10.1021/acs.macromol.5b02263",10.1021/acs.macromol.5b02263,Table 1.5,,vinyl_stereo
Poly(4-methylthiostyrene),4-methylthiostyrene,C=Cc1ccc(SC)cc1,,Tg,106,0,C,"Wang, Z., Liu, D., & Cui, D. (2016). Statistically Syndioselective Coordination (Co)polymerization of 4-Methylthiostyrene. Macromolecules, 49(3), 781‚Äö√Ñ√∂‚àö√ë‚àö¬®787. https://doi.org/10.1021/acs.macromol.5b02263",10.1021/acs.macromol.5b02263,Table 1.5,,vinyl_stereo
Poly(4-methylthiostyrene),4-methylthiostyrene,C=Cc1ccc(SC)cc1,,Tm,253,0,C,"Wang, Z., Liu, D., & Cui, D. (2016). Statistically Syndioselective Coordination (Co)polymerization of 4-Methylthiostyrene. Macromolecules, 49(3), 781‚Äö√Ñ√∂‚àö√ë‚àö¬®787. https://doi.org/10.1021/acs.macromol.5b02263",10.1021/acs.macromol.5b02263,Table 1.5,,vinyl_stereo
Poly(4-methylthiostyrene),4-methylthiostyrene,C=Cc1ccc(SC)cc1,,Mn,13400,0,g/mol,"Wang, Z., Liu, D., & Cui, D. (2016). Statistically Syndioselective Coordination (Co)polymerization of 4-Methylthiostyrene. Macromolecules, 49(3), 781‚Äö√Ñ√∂‚àö√ë‚àö¬®787. https://doi.org/10.1021/acs.macromol.5b02263",10.1021/acs.macromol.5b02263,Table 1.6,,vinyl_stereo
Poly(4-methylthiostyrene),4-methylthiostyrene,C=Cc1ccc(SC)cc1,,PDI,1.8,0,,"Wang, Z., Liu, D., & Cui, D. (2016). Statistically Syndioselective Coordination (Co)polymerization of 4-Methylthiostyrene. Macromolecules, 49(3), 781‚Äö√Ñ√∂‚àö√ë‚àö¬®787. https://doi.org/10.1021/acs.macromol.5b02263",10.1021/acs.macromol.5b02263,Table 1.6,,vinyl_stereo
Poly(4-methylthiostyrene),4-methylthiostyrene,C=Cc1ccc(SC)cc1,,Mw,24120,0,g/mol,"Wang, Z., Liu, D., & Cui, D. (2016). Statistically Syndioselective Coordination (Co)polymerization of 4-Methylthiostyrene. Macromolecules, 49(3), 781‚Äö√Ñ√∂‚àö√ë‚àö¬®787. https://doi.org/10.1021/acs.macromol.5b02263",10.1021/acs.macromol.5b02263,Table 1.6,,vinyl_stereo
Poly(4-methylthiostyrene),4-methylthiostyrene,C=Cc1ccc(SC)cc1,,Tg,103,0,C,"Wang, Z., Liu, D., & Cui, D. (2016). Statistically Syndioselective Coordination (Co)polymerization of 4-Methylthiostyrene. Macromolecules, 49(3), 781‚Äö√Ñ√∂‚àö√ë‚àö¬®787. https://doi.org/10.1021/acs.macromol.5b02263",10.1021/acs.macromol.5b02263,Table 1.6,,vinyl_stereo
Poly(4-methylthiostyrene),4-methylthiostyrene,C=Cc1ccc(SC)cc1,,Tm,252,0,C,"Wang, Z., Liu, D., & Cui, D. (2016). Statistically Syndioselective Coordination (Co)polymerization of 4-Methylthiostyrene. Macromolecules, 49(3), 781‚Äö√Ñ√∂‚àö√ë‚àö¬®787. https://doi.org/10.1021/acs.macromol.5b02263",10.1021/acs.macromol.5b02263,Table 1.6,,vinyl_stereo
Poly(4-methylthiostyrene),4-methylthiostyrene,C=Cc1ccc(SC)cc1,,Mn,14800,0,g/mol,"Wang, Z., Liu, D., & Cui, D. (2016). Statistically Syndioselective Coordination (Co)polymerization of 4-Methylthiostyrene. Macromolecules, 49(3), 781‚Äö√Ñ√∂‚àö√ë‚àö¬®787. https://doi.org/10.1021/acs.macromol.5b02263",10.1021/acs.macromol.5b02263,Table 1.7,,vinyl_stereo
Poly(4-methylthiostyrene),4-methylthiostyrene,C=Cc1ccc(SC)cc1,,PDI,1.9,0,,"Wang, Z., Liu, D., & Cui, D. (2016). Statistically Syndioselective Coordination (Co)polymerization of 4-Methylthiostyrene. Macromolecules, 49(3), 781‚Äö√Ñ√∂‚àö√ë‚àö¬®787. https://doi.org/10.1021/acs.macromol.5b02263",10.1021/acs.macromol.5b02263,Table 1.7,,vinyl_stereo
Poly(4-methylthiostyrene),4-methylthiostyrene,C=Cc1ccc(SC)cc1,,Mw,28120,0,g/mol,"Wang, Z., Liu, D., & Cui, D. (2016). Statistically Syndioselective Coordination (Co)polymerization of 4-Methylthiostyrene. Macromolecules, 49(3), 781‚Äö√Ñ√∂‚àö√ë‚àö¬®787. https://doi.org/10.1021/acs.macromol.5b02263",10.1021/acs.macromol.5b02263,Table 1.7,,vinyl_stereo
Poly(4-methylthiostyrene),4-methylthiostyrene,C=Cc1ccc(SC)cc1,,Tg,106,0,C,"Wang, Z., Liu, D., & Cui, D. (2016). Statistically Syndioselective Coordination (Co)polymerization of 4-Methylthiostyrene. Macromolecules, 49(3), 781‚Äö√Ñ√∂‚àö√ë‚àö¬®787. https://doi.org/10.1021/acs.macromol.5b02263",10.1021/acs.macromol.5b02263,Table 1.7,,vinyl_stereo
Poly(4-methylthiostyrene),4-methylthiostyrene,C=Cc1ccc(SC)cc1,,Tm,254,0,C,"Wang, Z., Liu, D., & Cui, D. (2016). Statistically Syndioselective Coordination (Co)polymerization of 4-Methylthiostyrene. Macromolecules, 49(3), 781‚Äö√Ñ√∂‚àö√ë‚àö¬®787. https://doi.org/10.1021/acs.macromol.5b02263",10.1021/acs.macromol.5b02263,Table 1.7,,vinyl_stereo
Poly(4-methylthiostyrene),4-methylthiostyrene,C=Cc1ccc(SC)cc1,,Mn,17000,0,g/mol,"Wang, Z., Liu, D., & Cui, D. (2016). Statistically Syndioselective Coordination (Co)polymerization of 4-Methylthiostyrene. Macromolecules, 49(3), 781‚Äö√Ñ√∂‚àö√ë‚àö¬®787. https://doi.org/10.1021/acs.macromol.5b02263",10.1021/acs.macromol.5b02263,Table 1.8,,vinyl_stereo
Poly(4-methylthiostyrene),4-methylthiostyrene,C=Cc1ccc(SC)cc1,,PDI,1.9,0,,"Wang, Z., Liu, D., & Cui, D. (2016). Statistically Syndioselective Coordination (Co)polymerization of 4-Methylthiostyrene. Macromolecules, 49(3), 781‚Äö√Ñ√∂‚àö√ë‚àö¬®787. https://doi.org/10.1021/acs.macromol.5b02263",10.1021/acs.macromol.5b02263,Table 1.8,,vinyl_stereo
Poly(4-methylthiostyrene),4-methylthiostyrene,C=Cc1ccc(SC)cc1,,Mw,32300,0,g/mol,"Wang, Z., Liu, D., & Cui, D. (2016). Statistically Syndioselective Coordination (Co)polymerization of 4-Methylthiostyrene. Macromolecules, 49(3), 781‚Äö√Ñ√∂‚àö√ë‚àö¬®787. https://doi.org/10.1021/acs.macromol.5b02263",10.1021/acs.macromol.5b02263,Table 1.8,,vinyl_stereo
Poly(4-methylthiostyrene),4-methylthiostyrene,C=Cc1ccc(SC)cc1,,Tg,104,0,C,"Wang, Z., Liu, D., & Cui, D. (2016). Statistically Syndioselective Coordination (Co)polymerization of 4-Methylthiostyrene. Macromolecules, 49(3), 781‚Äö√Ñ√∂‚àö√ë‚àö¬®787. https://doi.org/10.1021/acs.macromol.5b02263",10.1021/acs.macromol.5b02263,Table 1.8,,vinyl_stereo
Poly(4-methylthiostyrene),4-methylthiostyrene,C=Cc1ccc(SC)cc1,,Tm,252,0,C,"Wang, Z., Liu, D., & Cui, D. (2016). Statistically Syndioselective Coordination (Co)polymerization of 4-Methylthiostyrene. Macromolecules, 49(3), 781‚Äö√Ñ√∂‚àö√ë‚àö¬®787. https://doi.org/10.1021/acs.macromol.5b02263",10.1021/acs.macromol.5b02263,Table 1.8,,vinyl_stereo
Poly(4-methylthiostyrene),4-methylthiostyrene,C=Cc1ccc(SC)cc1,,Mn,11600,0,g/mol,"Wang, Z., Liu, D., & Cui, D. (2016). Statistically Syndioselective Coordination (Co)polymerization of 4-Methylthiostyrene. Macromolecules, 49(3), 781‚Äö√Ñ√∂‚àö√ë‚àö¬®787. https://doi.org/10.1021/acs.macromol.5b02263",10.1021/acs.macromol.5b02263,Table 1.9,,vinyl_stereo
Poly(4-methylthiostyrene),4-methylthiostyrene,C=Cc1ccc(SC)cc1,,PDI,1.8,0,,"Wang, Z., Liu, D., & Cui, D. (2016). Statistically Syndioselective Coordination (Co)polymerization of 4-Methylthiostyrene. Macromolecules, 49(3), 781‚Äö√Ñ√∂‚àö√ë‚àö¬®787. https://doi.org/10.1021/acs.macromol.5b02263",10.1021/acs.macromol.5b02263,Table 1.9,,vinyl_stereo
Poly(4-methylthiostyrene),4-methylthiostyrene,C=Cc1ccc(SC)cc1,,Mw,20880,0,g/mol,"Wang, Z., Liu, D., & Cui, D. (2016). Statistically Syndioselective Coordination (Co)polymerization of 4-Methylthiostyrene. Macromolecules, 49(3), 781‚Äö√Ñ√∂‚àö√ë‚àö¬®787. https://doi.org/10.1021/acs.macromol.5b02263",10.1021/acs.macromol.5b02263,Table 1.9,,vinyl_stereo
Poly(4-methylthiostyrene),4-methylthiostyrene,C=Cc1ccc(SC)cc1,,Tg,108,0,C,"Wang, Z., Liu, D., & Cui, D. (2016). Statistically Syndioselective Coordination (Co)polymerization of 4-Methylthiostyrene. Macromolecules, 49(3), 781‚Äö√Ñ√∂‚àö√ë‚àö¬®787. https://doi.org/10.1021/acs.macromol.5b02263",10.1021/acs.macromol.5b02263,Table 1.9,,vinyl_stereo
Poly(4-methylthiostyrene),4-methylthiostyrene,C=Cc1ccc(SC)cc1,,Tm,253,0,C,"Wang, Z., Liu, D., & Cui, D. (2016). Statistically Syndioselective Coordination (Co)polymerization of 4-Methylthiostyrene. Macromolecules, 49(3), 781‚Äö√Ñ√∂‚àö√ë‚àö¬®787. https://doi.org/10.1021/acs.macromol.5b02263",10.1021/acs.macromol.5b02263,Table 1.9,,vinyl_stereo
Poly(Styrene-co-4-methylthiostyrene),Styrene.4-Methylthiostyrene,C=Cc1ccccc1.C=Cc1ccc(SC)cc1,"[89, 11]",Mn,130000,0,g/mol,"Wang, Z., Liu, D., & Cui, D. (2016). Statistically Syndioselective Coordination (Co)polymerization of 4-Methylthiostyrene. Macromolecules, 49(3), 781‚Äö√Ñ√∂‚àö√ë‚àö¬®787. https://doi.org/10.1021/acs.macromol.5b02263",10.1021/acs.macromol.5b02263,Table 3.1,,vinyl_stereo
Poly(Styrene-co-4-methylthiostyrene),Styrene.4-Methylthiostyrene,C=Cc1ccccc1.C=Cc1ccc(SC)cc1,"[89, 11]",PDI,1.9,0,,"Wang, Z., Liu, D., & Cui, D. (2016). Statistically Syndioselective Coordination (Co)polymerization of 4-Methylthiostyrene. Macromolecules, 49(3), 781‚Äö√Ñ√∂‚àö√ë‚àö¬®787. https://doi.org/10.1021/acs.macromol.5b02263",10.1021/acs.macromol.5b02263,Table 3.1,,vinyl_stereo
Poly(Styrene-co-4-methylthiostyrene),Styrene.4-Methylthiostyrene,C=Cc1ccccc1.C=Cc1ccc(SC)cc1,"[89, 11]",Mw,247000,0,g/mol,"Wang, Z., Liu, D., & Cui, D. (2016). Statistically Syndioselective Coordination (Co)polymerization of 4-Methylthiostyrene. Macromolecules, 49(3), 781‚Äö√Ñ√∂‚àö√ë‚àö¬®787. https://doi.org/10.1021/acs.macromol.5b02263",10.1021/acs.macromol.5b02263,Table 3.1,,vinyl_stereo
Poly(Styrene-co-4-methylthiostyrene),Styrene.4-Methylthiostyrene,C=Cc1ccccc1.C=Cc1ccc(SC)cc1,"[89, 11]",Tg,96,0,C,"Wang, Z., Liu, D., & Cui, D. (2016). Statistically Syndioselective Coordination (Co)polymerization of 4-Methylthiostyrene. Macromolecules, 49(3), 781‚Äö√Ñ√∂‚àö√ë‚àö¬®787. https://doi.org/10.1021/acs.macromol.5b02263",10.1021/acs.macromol.5b02263,Table 3.1,,vinyl_stereo
Poly(Styrene-co-4-methylthiostyrene),Styrene.4-Methylthiostyrene,C=Cc1ccccc1.C=Cc1ccc(SC)cc1,"[89, 11]",Tm,225,0,C,"Wang, Z., Liu, D., & Cui, D. (2016). Statistically Syndioselective Coordination (Co)polymerization of 4-Methylthiostyrene. Macromolecules, 49(3), 781‚Äö√Ñ√∂‚àö√ë‚àö¬®787. https://doi.org/10.1021/acs.macromol.5b02263",10.1021/acs.macromol.5b02263,Table 3.1,,vinyl_stereo
Poly(Styrene-co-4-methylthiostyrene),Styrene.4-Methylthiostyrene,C=Cc1ccccc1.C=Cc1ccc(SC)cc1,"[7,93]",Mn,294000,0,g/mol,"Wang, Z., Liu, D., & Cui, D. (2016). Statistically Syndioselective Coordination (Co)polymerization of 4-Methylthiostyrene. Macromolecules, 49(3), 781‚Äö√Ñ√∂‚àö√ë‚àö¬®787. https://doi.org/10.1021/acs.macromol.5b02263",10.1021/acs.macromol.5b02263,Table 3.10,,vinyl_stereo
Poly(Styrene-co-4-methylthiostyrene),Styrene.4-Methylthiostyrene,C=Cc1ccccc1.C=Cc1ccc(SC)cc1,"[7,93]",PDI,1.9,0,,"Wang, Z., Liu, D., & Cui, D. (2016). Statistically Syndioselective Coordination (Co)polymerization of 4-Methylthiostyrene. Macromolecules, 49(3), 781‚Äö√Ñ√∂‚àö√ë‚àö¬®787. https://doi.org/10.1021/acs.macromol.5b02263",10.1021/acs.macromol.5b02263,Table 3.10,,vinyl_stereo
Poly(Styrene-co-4-methylthiostyrene),Styrene.4-Methylthiostyrene,C=Cc1ccccc1.C=Cc1ccc(SC)cc1,"[7,93]",Mw,558600,0,g/mol,"Wang, Z., Liu, D., & Cui, D. (2016). Statistically Syndioselective Coordination (Co)polymerization of 4-Methylthiostyrene. Macromolecules, 49(3), 781‚Äö√Ñ√∂‚àö√ë‚àö¬®787. https://doi.org/10.1021/acs.macromol.5b02263",10.1021/acs.macromol.5b02263,Table 3.10,,vinyl_stereo
Poly(Styrene-co-4-methylthiostyrene),Styrene.4-Methylthiostyrene,C=Cc1ccccc1.C=Cc1ccc(SC)cc1,"[7,93]",Tg,101,0,C,"Wang, Z., Liu, D., & Cui, D. (2016). Statistically Syndioselective Coordination (Co)polymerization of 4-Methylthiostyrene. Macromolecules, 49(3), 781‚Äö√Ñ√∂‚àö√ë‚àö¬®787. https://doi.org/10.1021/acs.macromol.5b02263",10.1021/acs.macromol.5b02263,Table 3.10,,vinyl_stereo
Poly(Styrene-co-4-methylthiostyrene),Styrene.4-Methylthiostyrene,C=Cc1ccccc1.C=Cc1ccc(SC)cc1,"[7,93]",Tm,227,0,C,"Wang, Z., Liu, D., & Cui, D. (2016). Statistically Syndioselective Coordination (Co)polymerization of 4-Methylthiostyrene. Macromolecules, 49(3), 781‚Äö√Ñ√∂‚àö√ë‚àö¬®787. https://doi.org/10.1021/acs.macromol.5b02263",10.1021/acs.macromol.5b02263,Table 3.10,,vinyl_stereo
Poly(Styrene-co-4-methylthiostyrene),Styrene.4-Methylthiostyrene,C=Cc1ccccc1.C=Cc1ccc(SC)cc1,"[79, 21]",Mn,111000,0,g/mol,"Wang, Z., Liu, D., & Cui, D. (2016). Statistically Syndioselective Coordination (Co)polymerization of 4-Methylthiostyrene. Macromolecules, 49(3), 781‚Äö√Ñ√∂‚àö√ë‚àö¬®787. https://doi.org/10.1021/acs.macromol.5b02263",10.1021/acs.macromol.5b02263,Table 3.2,,vinyl_stereo
Poly(Styrene-co-4-methylthiostyrene),Styrene.4-Methylthiostyrene,C=Cc1ccccc1.C=Cc1ccc(SC)cc1,"[79, 21]",PDI,1.9,0,,"Wang, Z., Liu, D., & Cui, D. (2016). Statistically Syndioselective Coordination (Co)polymerization of 4-Methylthiostyrene. Macromolecules, 49(3), 781‚Äö√Ñ√∂‚àö√ë‚àö¬®787. https://doi.org/10.1021/acs.macromol.5b02263",10.1021/acs.macromol.5b02263,Table 3.2,,vinyl_stereo
Poly(Styrene-co-4-methylthiostyrene),Styrene.4-Methylthiostyrene,C=Cc1ccccc1.C=Cc1ccc(SC)cc1,"[79, 21]",Mw,210900,0,g/mol,"Wang, Z., Liu, D., & Cui, D. (2016). Statistically Syndioselective Coordination (Co)polymerization of 4-Methylthiostyrene. Macromolecules, 49(3), 781‚Äö√Ñ√∂‚àö√ë‚àö¬®787. https://doi.org/10.1021/acs.macromol.5b02263",10.1021/acs.macromol.5b02263,Table 3.2,,vinyl_stereo
Poly(Styrene-co-4-methylthiostyrene),Styrene.4-Methylthiostyrene,C=Cc1ccccc1.C=Cc1ccc(SC)cc1,"[79, 21]",Tg,99,0,C,"Wang, Z., Liu, D., & Cui, D. (2016). Statistically Syndioselective Coordination (Co)polymerization of 4-Methylthiostyrene. Macromolecules, 49(3), 781‚Äö√Ñ√∂‚àö√ë‚àö¬®787. https://doi.org/10.1021/acs.macromol.5b02263",10.1021/acs.macromol.5b02263,Table 3.2,,vinyl_stereo
Poly(Styrene-co-4-methylthiostyrene),Styrene.4-Methylthiostyrene,C=Cc1ccccc1.C=Cc1ccc(SC)cc1,"[70,30]",Mn,168000,0,g/mol,"Wang, Z., Liu, D., & Cui, D. (2016). Statistically Syndioselective Coordination (Co)polymerization of 4-Methylthiostyrene. Macromolecules, 49(3), 781‚Äö√Ñ√∂‚àö√ë‚àö¬®787. https://doi.org/10.1021/acs.macromol.5b02263",10.1021/acs.macromol.5b02263,Table 3.3,,vinyl_stereo
Poly(Styrene-co-4-methylthiostyrene),Styrene.4-Methylthiostyrene,C=Cc1ccccc1.C=Cc1ccc(SC)cc1,"[70,30]",PDI,1.7,0,,"Wang, Z., Liu, D., & Cui, D. (2016). Statistically Syndioselective Coordination (Co)polymerization of 4-Methylthiostyrene. Macromolecules, 49(3), 781‚Äö√Ñ√∂‚àö√ë‚àö¬®787. https://doi.org/10.1021/acs.macromol.5b02263",10.1021/acs.macromol.5b02263,Table 3.3,,vinyl_stereo
Poly(Styrene-co-4-methylthiostyrene),Styrene.4-Methylthiostyrene,C=Cc1ccccc1.C=Cc1ccc(SC)cc1,"[70,30]",Mw,285600,0,g/mol,"Wang, Z., Liu, D., & Cui, D. (2016). Statistically Syndioselective Coordination (Co)polymerization of 4-Methylthiostyrene. Macromolecules, 49(3), 781‚Äö√Ñ√∂‚àö√ë‚àö¬®787. https://doi.org/10.1021/acs.macromol.5b02263",10.1021/acs.macromol.5b02263,Table 3.3,,vinyl_stereo
Poly(Styrene-co-4-methylthiostyrene),Styrene.4-Methylthiostyrene,C=Cc1ccccc1.C=Cc1ccc(SC)cc1,"[70,30]",Tg,100,0,C,"Wang, Z., Liu, D., & Cui, D. (2016). Statistically Syndioselective Coordination (Co)polymerization of 4-Methylthiostyrene. Macromolecules, 49(3), 781‚Äö√Ñ√∂‚àö√ë‚àö¬®787. https://doi.org/10.1021/acs.macromol.5b02263",10.1021/acs.macromol.5b02263,Table 3.3,,vinyl_stereo
Poly(Styrene-co-4-methylthiostyrene),Styrene.4-Methylthiostyrene,C=Cc1ccccc1.C=Cc1ccc(SC)cc1,"[62, 38]",Mn,191000,0,g/mol,"Wang, Z., Liu, D., & Cui, D. (2016). Statistically Syndioselective Coordination (Co)polymerization of 4-Methylthiostyrene. Macromolecules, 49(3), 781‚Äö√Ñ√∂‚àö√ë‚àö¬®787. https://doi.org/10.1021/acs.macromol.5b02263",10.1021/acs.macromol.5b02263,Table 3.4,,vinyl_stereo
Poly(Styrene-co-4-methylthiostyrene),Styrene.4-Methylthiostyrene,C=Cc1ccccc1.C=Cc1ccc(SC)cc1,"[62, 38]",PDI,1.4,0,,"Wang, Z., Liu, D., & Cui, D. (2016). Statistically Syndioselective Coordination (Co)polymerization of 4-Methylthiostyrene. Macromolecules, 49(3), 781‚Äö√Ñ√∂‚àö√ë‚àö¬®787. https://doi.org/10.1021/acs.macromol.5b02263",10.1021/acs.macromol.5b02263,Table 3.4,,vinyl_stereo
Poly(Styrene-co-4-methylthiostyrene),Styrene.4-Methylthiostyrene,C=Cc1ccccc1.C=Cc1ccc(SC)cc1,"[62, 38]",Mw,267400,0,g/mol,"Wang, Z., Liu, D., & Cui, D. (2016). Statistically Syndioselective Coordination (Co)polymerization of 4-Methylthiostyrene. Macromolecules, 49(3), 781‚Äö√Ñ√∂‚àö√ë‚àö¬®787. https://doi.org/10.1021/acs.macromol.5b02263",10.1021/acs.macromol.5b02263,Table 3.4,,vinyl_stereo
Poly(Styrene-co-4-methylthiostyrene),Styrene.4-Methylthiostyrene,C=Cc1ccccc1.C=Cc1ccc(SC)cc1,"[62, 38]",Tg,102,0,C,"Wang, Z., Liu, D., & Cui, D. (2016). Statistically Syndioselective Coordination (Co)polymerization of 4-Methylthiostyrene. Macromolecules, 49(3), 781‚Äö√Ñ√∂‚àö√ë‚àö¬®787. https://doi.org/10.1021/acs.macromol.5b02263",10.1021/acs.macromol.5b02263,Table 3.4,,vinyl_stereo
Poly(Styrene-co-4-methylthiostyrene),Styrene.4-Methylthiostyrene,C=Cc1ccccc1.C=Cc1ccc(SC)cc1,"[51,49]",Mn,185000,0,g/mol,"Wang, Z., Liu, D., & Cui, D. (2016). Statistically Syndioselective Coordination (Co)polymerization of 4-Methylthiostyrene. Macromolecules, 49(3), 781‚Äö√Ñ√∂‚àö√ë‚àö¬®787. https://doi.org/10.1021/acs.macromol.5b02263",10.1021/acs.macromol.5b02263,Table 3.5,,vinyl_stereo
Poly(Styrene-co-4-methylthiostyrene),Styrene.4-Methylthiostyrene,C=Cc1ccccc1.C=Cc1ccc(SC)cc1,"[51,49]",PDI,1.8,0,,"Wang, Z., Liu, D., & Cui, D. (2016). Statistically Syndioselective Coordination (Co)polymerization of 4-Methylthiostyrene. Macromolecules, 49(3), 781‚Äö√Ñ√∂‚àö√ë‚àö¬®787. https://doi.org/10.1021/acs.macromol.5b02263",10.1021/acs.macromol.5b02263,Table 3.5,,vinyl_stereo
Poly(Styrene-co-4-methylthiostyrene),Styrene.4-Methylthiostyrene,C=Cc1ccccc1.C=Cc1ccc(SC)cc1,"[51,49]",Mw,333000,0,g/mol,"Wang, Z., Liu, D., & Cui, D. (2016). Statistically Syndioselective Coordination (Co)polymerization of 4-Methylthiostyrene. Macromolecules, 49(3), 781‚Äö√Ñ√∂‚àö√ë‚àö¬®787. https://doi.org/10.1021/acs.macromol.5b02263",10.1021/acs.macromol.5b02263,Table 3.5,,vinyl_stereo
Poly(Styrene-co-4-methylthiostyrene),Styrene.4-Methylthiostyrene,C=Cc1ccccc1.C=Cc1ccc(SC)cc1,"[51,49]",Tg,103,0,C,"Wang, Z., Liu, D., & Cui, D. (2016). Statistically Syndioselective Coordination (Co)polymerization of 4-Methylthiostyrene. Macromolecules, 49(3), 781‚Äö√Ñ√∂‚àö√ë‚àö¬®787. https://doi.org/10.1021/acs.macromol.5b02263",10.1021/acs.macromol.5b02263,Table 3.5,,vinyl_stereo
Poly(Styrene-co-4-methylthiostyrene),Styrene.4-Methylthiostyrene,C=Cc1ccccc1.C=Cc1ccc(SC)cc1,"[43,57]",Mn,193000,0,g/mol,"Wang, Z., Liu, D., & Cui, D. (2016). Statistically Syndioselective Coordination (Co)polymerization of 4-Methylthiostyrene. Macromolecules, 49(3), 781‚Äö√Ñ√∂‚àö√ë‚àö¬®787. https://doi.org/10.1021/acs.macromol.5b02263",10.1021/acs.macromol.5b02263,Table 3.6,,vinyl_stereo
Poly(Styrene-co-4-methylthiostyrene),Styrene.4-Methylthiostyrene,C=Cc1ccccc1.C=Cc1ccc(SC)cc1,"[43,57]",PDI,1.7,0,,"Wang, Z., Liu, D., & Cui, D. (2016). Statistically Syndioselective Coordination (Co)polymerization of 4-Methylthiostyrene. Macromolecules, 49(3), 781‚Äö√Ñ√∂‚àö√ë‚àö¬®787. https://doi.org/10.1021/acs.macromol.5b02263",10.1021/acs.macromol.5b02263,Table 3.6,,vinyl_stereo
Poly(Styrene-co-4-methylthiostyrene),Styrene.4-Methylthiostyrene,C=Cc1ccccc1.C=Cc1ccc(SC)cc1,"[43,57]",Mw,328100,0,g/mol,"Wang, Z., Liu, D., & Cui, D. (2016). Statistically Syndioselective Coordination (Co)polymerization of 4-Methylthiostyrene. Macromolecules, 49(3), 781‚Äö√Ñ√∂‚àö√ë‚àö¬®787. https://doi.org/10.1021/acs.macromol.5b02263",10.1021/acs.macromol.5b02263,Table 3.6,,vinyl_stereo
Poly(Styrene-co-4-methylthiostyrene),Styrene.4-Methylthiostyrene,C=Cc1ccccc1.C=Cc1ccc(SC)cc1,"[43,57]",Tg,105,0,C,"Wang, Z., Liu, D., & Cui, D. (2016). Statistically Syndioselective Coordination (Co)polymerization of 4-Methylthiostyrene. Macromolecules, 49(3), 781‚Äö√Ñ√∂‚àö√ë‚àö¬®787. https://doi.org/10.1021/acs.macromol.5b02263",10.1021/acs.macromol.5b02263,Table 3.6,,vinyl_stereo
Poly(Styrene-co-4-methylthiostyrene),Styrene.4-Methylthiostyrene,C=Cc1ccccc1.C=Cc1ccc(SC)cc1,"[33,67]",Mn,162000,0,g/mol,"Wang, Z., Liu, D., & Cui, D. (2016). Statistically Syndioselective Coordination (Co)polymerization of 4-Methylthiostyrene. Macromolecules, 49(3), 781‚Äö√Ñ√∂‚àö√ë‚àö¬®787. https://doi.org/10.1021/acs.macromol.5b02263",10.1021/acs.macromol.5b02263,Table 3.7,,vinyl_stereo
Poly(Styrene-co-4-methylthiostyrene),Styrene.4-Methylthiostyrene,C=Cc1ccccc1.C=Cc1ccc(SC)cc1,"[33,67]",PDI,2,0,,"Wang, Z., Liu, D., & Cui, D. (2016). Statistically Syndioselective Coordination (Co)polymerization of 4-Methylthiostyrene. Macromolecules, 49(3), 781‚Äö√Ñ√∂‚àö√ë‚àö¬®787. https://doi.org/10.1021/acs.macromol.5b02263",10.1021/acs.macromol.5b02263,Table 3.7,,vinyl_stereo
Poly(Styrene-co-4-methylthiostyrene),Styrene.4-Methylthiostyrene,C=Cc1ccccc1.C=Cc1ccc(SC)cc1,"[33,67]",Mw,324000,0,g/mol,"Wang, Z., Liu, D., & Cui, D. (2016). Statistically Syndioselective Coordination (Co)polymerization of 4-Methylthiostyrene. Macromolecules, 49(3), 781‚Äö√Ñ√∂‚àö√ë‚àö¬®787. https://doi.org/10.1021/acs.macromol.5b02263",10.1021/acs.macromol.5b02263,Table 3.7,,vinyl_stereo
Poly(Styrene-co-4-methylthiostyrene),Styrene.4-Methylthiostyrene,C=Cc1ccccc1.C=Cc1ccc(SC)cc1,"[33,67]",Tg,99,0,C,"Wang, Z., Liu, D., & Cui, D. (2016). Statistically Syndioselective Coordination (Co)polymerization of 4-Methylthiostyrene. Macromolecules, 49(3), 781‚Äö√Ñ√∂‚àö√ë‚àö¬®787. https://doi.org/10.1021/acs.macromol.5b02263",10.1021/acs.macromol.5b02263,Table 3.7,,vinyl_stereo
Poly(Styrene-co-4-methylthiostyrene),Styrene.4-Methylthiostyrene,C=Cc1ccccc1.C=Cc1ccc(SC)cc1,"[27,73]",Mn,163000,0,g/mol,"Wang, Z., Liu, D., & Cui, D. (2016). Statistically Syndioselective Coordination (Co)polymerization of 4-Methylthiostyrene. Macromolecules, 49(3), 781‚Äö√Ñ√∂‚àö√ë‚àö¬®787. https://doi.org/10.1021/acs.macromol.5b02263",10.1021/acs.macromol.5b02263,Table 3.8,,vinyl_stereo
Poly(Styrene-co-4-methylthiostyrene),Styrene.4-Methylthiostyrene,C=Cc1ccccc1.C=Cc1ccc(SC)cc1,"[27,73]",PDI,1.9,0,,"Wang, Z., Liu, D., & Cui, D. (2016). Statistically Syndioselective Coordination (Co)polymerization of 4-Methylthiostyrene. Macromolecules, 49(3), 781‚Äö√Ñ√∂‚àö√ë‚àö¬®787. https://doi.org/10.1021/acs.macromol.5b02263",10.1021/acs.macromol.5b02263,Table 3.8,,vinyl_stereo
Poly(Styrene-co-4-methylthiostyrene),Styrene.4-Methylthiostyrene,C=Cc1ccccc1.C=Cc1ccc(SC)cc1,"[27,73]",Mw,309700,0,g/mol,"Wang, Z., Liu, D., & Cui, D. (2016). Statistically Syndioselective Coordination (Co)polymerization of 4-Methylthiostyrene. Macromolecules, 49(3), 781‚Äö√Ñ√∂‚àö√ë‚àö¬®787. https://doi.org/10.1021/acs.macromol.5b02263",10.1021/acs.macromol.5b02263,Table 3.8,,vinyl_stereo
Poly(Styrene-co-4-methylthiostyrene),Styrene.4-Methylthiostyrene,C=Cc1ccccc1.C=Cc1ccc(SC)cc1,"[27,73]",Tg,102,0,C,"Wang, Z., Liu, D., & Cui, D. (2016). Statistically Syndioselective Coordination (Co)polymerization of 4-Methylthiostyrene. Macromolecules, 49(3), 781‚Äö√Ñ√∂‚àö√ë‚àö¬®787. https://doi.org/10.1021/acs.macromol.5b02263",10.1021/acs.macromol.5b02263,Table 3.8,,vinyl_stereo
Poly(Styrene-co-4-methylthiostyrene),Styrene.4-Methylthiostyrene,C=Cc1ccccc1.C=Cc1ccc(SC)cc1,"[16,84]",Mn,200000,0,g/mol,"Wang, Z., Liu, D., & Cui, D. (2016). Statistically Syndioselective Coordination (Co)polymerization of 4-Methylthiostyrene. Macromolecules, 49(3), 781‚Äö√Ñ√∂‚àö√ë‚àö¬®787. https://doi.org/10.1021/acs.macromol.5b02263",10.1021/acs.macromol.5b02263,Table 3.9,,vinyl_stereo
Poly(Styrene-co-4-methylthiostyrene),Styrene.4-Methylthiostyrene,C=Cc1ccccc1.C=Cc1ccc(SC)cc1,"[16,84]",PDI,1.7,0,,"Wang, Z., Liu, D., & Cui, D. (2016). Statistically Syndioselective Coordination (Co)polymerization of 4-Methylthiostyrene. Macromolecules, 49(3), 781‚Äö√Ñ√∂‚àö√ë‚àö¬®787. https://doi.org/10.1021/acs.macromol.5b02263",10.1021/acs.macromol.5b02263,Table 3.9,,vinyl_stereo
Poly(Styrene-co-4-methylthiostyrene),Styrene.4-Methylthiostyrene,C=Cc1ccccc1.C=Cc1ccc(SC)cc1,"[16,84]",Mw,340000,0,g/mol,"Wang, Z., Liu, D., & Cui, D. (2016). Statistically Syndioselective Coordination (Co)polymerization of 4-Methylthiostyrene. Macromolecules, 49(3), 781‚Äö√Ñ√∂‚àö√ë‚àö¬®787. https://doi.org/10.1021/acs.macromol.5b02263",10.1021/acs.macromol.5b02263,Table 3.9,,vinyl_stereo
Poly(Styrene-co-4-methylthiostyrene),Styrene.4-Methylthiostyrene,C=Cc1ccccc1.C=Cc1ccc(SC)cc1,"[16,84]",Tg,102,0,C,"Wang, Z., Liu, D., & Cui, D. (2016). Statistically Syndioselective Coordination (Co)polymerization of 4-Methylthiostyrene. Macromolecules, 49(3), 781‚Äö√Ñ√∂‚àö√ë‚àö¬®787. https://doi.org/10.1021/acs.macromol.5b02263",10.1021/acs.macromol.5b02263,Table 3.9,,vinyl_stereo
Poly(Styrene-co-4-methylthiostyrene),Styrene.4-Methylthiostyrene,C=Cc1ccccc1.C=Cc1ccc(SC)cc1,"[16,84]",Tm,221,0,C,"Wang, Z., Liu, D., & Cui, D. (2016). Statistically Syndioselective Coordination (Co)polymerization of 4-Methylthiostyrene. Macromolecules, 49(3), 781‚Äö√Ñ√∂‚àö√ë‚àö¬®787. https://doi.org/10.1021/acs.macromol.5b02263",10.1021/acs.macromol.5b02263,Table 3.9,,vinyl_stereo
Poly(ethyl methacrylate),Ethyl methacrylate,C=C(C)C(=O)OCC,,Tg,120,0,C,"Wessl‚Äö√†√∂¬¨¬©n, B., Lenz, R. W., Macknight, W. J., & Karasz, F. E. (1971). Glass Transition Temperatures of Poly (ethyl ‚âà√≠¬¨¬±-chloroacrylates). Macromolecules, 4(1), 24‚Äö√Ñ√∂‚àö√ë‚àö¬®26. https://doi.org/10.1021/ma60019a005",10.1021/ma60019a005,Table 2.1syn,,vinyl_stereo
Poly(ethyl 2-chloroacrylate),Ethyl 2-chloroacrylate,C=C(Cl)C(=O)OCC,,Tg,131,0,C,"Wessl‚Äö√†√∂¬¨¬©n, B., Lenz, R. W., Macknight, W. J., & Karasz, F. E. (1971). Glass Transition Temperatures of Poly (ethyl ‚âà√≠¬¨¬±-chloroacrylates). Macromolecules, 4(1), 24‚Äö√Ñ√∂‚àö√ë‚àö¬®26. https://doi.org/10.1021/ma60019a005",10.1021/ma60019a005,Table 2.2syn,,vinyl_stereo
Poly(ethyl methacrylate),Ethyl methacrylate,C=C(C)C(=O)OCC,,Tg,8,1,C,"Wessl‚Äö√†√∂¬¨¬©n, B., Lenz, R. W., Macknight, W. J., & Karasz, F. E. (1971). Glass Transition Temperatures of Poly (ethyl ‚âà√≠¬¨¬±-chloroacrylates). Macromolecules, 4(1), 24‚Äö√Ñ√∂‚àö√ë‚àö¬®26. https://doi.org/10.1021/ma60019a006",10.1021/ma60019a006,Table 2.1iso,,vinyl_stereo
Poly(ethyl 2-chloroacrylate),Ethyl 2-chloroacrylate,C=C(Cl)C(=O)OCC,,Tg,35,1,C,"Wessl‚Äö√†√∂¬¨¬©n, B., Lenz, R. W., Macknight, W. J., & Karasz, F. E. (1971). Glass Transition Temperatures of Poly (ethyl ‚âà√≠¬¨¬±-chloroacrylates). Macromolecules, 4(1), 24‚Äö√Ñ√∂‚àö√ë‚àö¬®26. https://doi.org/10.1021/ma60019a006",10.1021/ma60019a006,Table 2.2iso,,vinyl_stereo
poly(3-hydroxy-4-phenylproponoate),(R)-3-Hydroxy-3-phenylpropionic acid.(S)-3-Hydroxy-3-phenylpropionic acid,O=C(O)C[C@@H](O)c1ccccc1.O=C(O)C[C@H](O)c1ccccc1,,Mn,48500,0.2,g/mol,"Westlie, A. H., & Chen, E. Y. X. (2020). Catalyzed chemical synthesis of unnatural aromatic polyhydroxyalkanoate and aromatic-aliphatic phas with record-high glass-transition and decomposition temperatures. Macromolecules, 53(22), 9906-9915. https://doi.org/10.1021/acs.macromol.0c02099",10.1021/acs.macromol.0c02110,"#1, table 1",,ester_stereo
poly(3-hydroxy-4-phenylproponoate),(R)-3-Hydroxy-3-phenylpropionic acid.(S)-3-Hydroxy-3-phenylpropionic acid,O=C(O)C[C@@H](O)c1ccccc1.O=C(O)C[C@H](O)c1ccccc1,,Mw,63050,0.2,g/mol,"Westlie, A. H., & Chen, E. Y. X. (2020). Catalyzed chemical synthesis of unnatural aromatic polyhydroxyalkanoate and aromatic-aliphatic phas with record-high glass-transition and decomposition temperatures. Macromolecules, 53(22), 9906-9915. https://doi.org/10.1021/acs.macromol.0c02099",10.1021/acs.macromol.0c02110,"#1, table 1",,ester_stereo
poly(3-hydroxy-4-phenylproponoate),(R)-3-Hydroxy-3-phenylpropionic acid.(S)-3-Hydroxy-3-phenylpropionic acid,O=C(O)C[C@@H](O)c1ccccc1.O=C(O)C[C@H](O)c1ccccc1,,PDI,1.3,0.2,,"Westlie, A. H., & Chen, E. Y. X. (2020). Catalyzed chemical synthesis of unnatural aromatic polyhydroxyalkanoate and aromatic-aliphatic phas with record-high glass-transition and decomposition temperatures. Macromolecules, 53(22), 9906-9915. https://doi.org/10.1021/acs.macromol.0c02099",10.1021/acs.macromol.0c02110,"#1, table 1",,ester_stereo
