Repository: tyo-nu/PolyIDRS_Paper

# PolyIDRS_Paper
Code and Figures for the PolyIDRS paper.

File: Supporting/Stereopolymer_Dataset.csv (part 23 of 28)
polymer_name,monomer_name,smiles_monomer,distribution,property,value,pm,units,ref,link/doi,comment,note,mechanism
poly(3-hydroxy-4-phenylproponoate),(R)-3-Hydroxy-3-phenylpropionic acid.(S)-3-Hydroxy-3-phenylpropionic acid,O=C(O)C[C@@H](O)c1ccccc1.O=C(O)C[C@H](O)c1ccccc1,,Tg,42,0.2,C,"Westlie, A. H., & Chen, E. Y. X. (2020). Catalyzed chemical synthesis of unnatural aromatic polyhydroxyalkanoate and aromatic-aliphatic phas with record-high glass-transition and decomposition temperatures. Macromolecules, 53(22), 9906-9915. https://doi.org/10.1021/acs.macromol.0c02099",10.1021/acs.macromol.0c02110,"#1, table 1",,ester_stereo
poly(3-hydroxy-4-phenylproponoate),(R)-3-Hydroxy-3-phenylpropionic acid.(S)-3-Hydroxy-3-phenylpropionic acid,O=C(O)C[C@@H](O)c1ccccc1.O=C(O)C[C@H](O)c1ccccc1,,Mn,76000,0.041,g/mol,"Westlie, A. H., & Chen, E. Y. X. (2020). Catalyzed chemical synthesis of unnatural aromatic polyhydroxyalkanoate and aromatic-aliphatic phas with record-high glass-transition and decomposition temperatures. Macromolecules, 53(22), 9906-9915. https://doi.org/10.1021/acs.macromol.0c02109",10.1021/acs.macromol.0c02110,"#10, table 2",,ester_stereo
poly(3-hydroxy-4-phenylproponoate),(R)-3-Hydroxy-3-phenylpropionic acid.(S)-3-Hydroxy-3-phenylpropionic acid,O=C(O)C[C@@H](O)c1ccccc1.O=C(O)C[C@H](O)c1ccccc1,,Mw,88160,0.041,g/mol,"Westlie, A. H., & Chen, E. Y. X. (2020). Catalyzed chemical synthesis of unnatural aromatic polyhydroxyalkanoate and aromatic-aliphatic phas with record-high glass-transition and decomposition temperatures. Macromolecules, 53(22), 9906-9915. https://doi.org/10.1021/acs.macromol.0c02109",10.1021/acs.macromol.0c02110,"#10, table 2",,ester_stereo
poly(3-hydroxy-4-phenylproponoate),(R)-3-Hydroxy-3-phenylpropionic acid.(S)-3-Hydroxy-3-phenylpropionic acid,O=C(O)C[C@@H](O)c1ccccc1.O=C(O)C[C@H](O)c1ccccc1,,PDI,1.16,0.041,,"Westlie, A. H., & Chen, E. Y. X. (2020). Catalyzed chemical synthesis of unnatural aromatic polyhydroxyalkanoate and aromatic-aliphatic phas with record-high glass-transition and decomposition temperatures. Macromolecules, 53(22), 9906-9915. https://doi.org/10.1021/acs.macromol.0c02109",10.1021/acs.macromol.0c02110,"#10, table 2",,ester_stereo
poly(3-hydroxy-4-phenylproponoate),(R)-3-Hydroxy-3-phenylpropionic acid.(S)-3-Hydroxy-3-phenylpropionic acid,O=C(O)C[C@@H](O)c1ccccc1.O=C(O)C[C@H](O)c1ccccc1,,Tg,43,0.041,C,"Westlie, A. H., & Chen, E. Y. X. (2020). Catalyzed chemical synthesis of unnatural aromatic polyhydroxyalkanoate and aromatic-aliphatic phas with record-high glass-transition and decomposition temperatures. Macromolecules, 53(22), 9906-9915. https://doi.org/10.1021/acs.macromol.0c02109",10.1021/acs.macromol.0c02110,"#10, table 2",,ester_stereo
poly(3-hydroxy-4-phenylproponoate),(R)-3-Hydroxy-3-phenylpropionic acid.(S)-3-Hydroxy-3-phenylpropionic acid,O=C(O)C[C@@H](O)c1ccccc1.O=C(O)C[C@H](O)c1ccccc1,,Mn,26300,0.041,g/mol,"Westlie, A. H., & Chen, E. Y. X. (2020). Catalyzed chemical synthesis of unnatural aromatic polyhydroxyalkanoate and aromatic-aliphatic phas with record-high glass-transition and decomposition temperatures. Macromolecules, 53(22), 9906-9915. https://doi.org/10.1021/acs.macromol.0c02108",10.1021/acs.macromol.0c02110,"#11, table 2",,ester_stereo
poly(3-hydroxy-4-phenylproponoate),(R)-3-Hydroxy-3-phenylpropionic acid.(S)-3-Hydroxy-3-phenylpropionic acid,O=C(O)C[C@@H](O)c1ccccc1.O=C(O)C[C@H](O)c1ccccc1,,Mw,29982,0.041,g/mol,"Westlie, A. H., & Chen, E. Y. X. (2020). Catalyzed chemical synthesis of unnatural aromatic polyhydroxyalkanoate and aromatic-aliphatic phas with record-high glass-transition and decomposition temperatures. Macromolecules, 53(22), 9906-9915. https://doi.org/10.1021/acs.macromol.0c02108",10.1021/acs.macromol.0c02110,"#11, table 2",,ester_stereo
poly(3-hydroxy-4-phenylproponoate),(R)-3-Hydroxy-3-phenylpropionic acid.(S)-3-Hydroxy-3-phenylpropionic acid,O=C(O)C[C@@H](O)c1ccccc1.O=C(O)C[C@H](O)c1ccccc1,,PDI,1.14,0.041,,"Westlie, A. H., & Chen, E. Y. X. (2020). Catalyzed chemical synthesis of unnatural aromatic polyhydroxyalkanoate and aromatic-aliphatic phas with record-high glass-transition and decomposition temperatures. Macromolecules, 53(22), 9906-9915. https://doi.org/10.1021/acs.macromol.0c02108",10.1021/acs.macromol.0c02110,"#11, table 2",,ester_stereo
poly(3-hydroxy-4-phenylproponoate),(R)-3-Hydroxy-3-phenylpropionic acid.(S)-3-Hydroxy-3-phenylpropionic acid,O=C(O)C[C@@H](O)c1ccccc1.O=C(O)C[C@H](O)c1ccccc1,,Tg,42,0.041,C,"Westlie, A. H., & Chen, E. Y. X. (2020). Catalyzed chemical synthesis of unnatural aromatic polyhydroxyalkanoate and aromatic-aliphatic phas with record-high glass-transition and decomposition temperatures. Macromolecules, 53(22), 9906-9915. https://doi.org/10.1021/acs.macromol.0c02108",10.1021/acs.macromol.0c02110,"#11, table 2",,ester_stereo
poly(3-hydroxy-4-phenylproponoate),(R)-3-Hydroxy-3-phenylpropionic acid.(S)-3-Hydroxy-3-phenylpropionic acid,O=C(O)C[C@@H](O)c1ccccc1.O=C(O)C[C@H](O)c1ccccc1,,Mn,119000,0.041,g/mol,"Westlie, A. H., & Chen, E. Y. X. (2020). Catalyzed chemical synthesis of unnatural aromatic polyhydroxyalkanoate and aromatic-aliphatic phas with record-high glass-transition and decomposition temperatures. Macromolecules, 53(22), 9906-9915. https://doi.org/10.1021/acs.macromol.0c02110",10.1021/acs.macromol.0c02110,"#12, table 2",,ester_stereo
poly(3-hydroxy-4-phenylproponoate),(R)-3-Hydroxy-3-phenylpropionic acid.(S)-3-Hydroxy-3-phenylpropionic acid,O=C(O)C[C@@H](O)c1ccccc1.O=C(O)C[C@H](O)c1ccccc1,,Mw,138040,0.041,g/mol,"Westlie, A. H., & Chen, E. Y. X. (2020). Catalyzed chemical synthesis of unnatural aromatic polyhydroxyalkanoate and aromatic-aliphatic phas with record-high glass-transition and decomposition temperatures. Macromolecules, 53(22), 9906-9915. https://doi.org/10.1021/acs.macromol.0c02110",10.1021/acs.macromol.0c02110,"#12, table 2",,ester_stereo
poly(3-hydroxy-4-phenylproponoate),(R)-3-Hydroxy-3-phenylpropionic acid.(S)-3-Hydroxy-3-phenylpropionic acid,O=C(O)C[C@@H](O)c1ccccc1.O=C(O)C[C@H](O)c1ccccc1,,PDI,1.16,0.041,,"Westlie, A. H., & Chen, E. Y. X. (2020). Catalyzed chemical synthesis of unnatural aromatic polyhydroxyalkanoate and aromatic-aliphatic phas with record-high glass-transition and decomposition temperatures. Macromolecules, 53(22), 9906-9915. https://doi.org/10.1021/acs.macromol.0c02110",10.1021/acs.macromol.0c02110,"#12, table 2",,ester_stereo
poly(3-hydroxy-4-phenylproponoate),(R)-3-Hydroxy-3-phenylpropionic acid.(S)-3-Hydroxy-3-phenylpropionic acid,O=C(O)C[C@@H](O)c1ccccc1.O=C(O)C[C@H](O)c1ccccc1,,Tg,43,0.041,C,"Westlie, A. H., & Chen, E. Y. X. (2020). Catalyzed chemical synthesis of unnatural aromatic polyhydroxyalkanoate and aromatic-aliphatic phas with record-high glass-transition and decomposition temperatures. Macromolecules, 53(22), 9906-9915. https://doi.org/10.1021/acs.macromol.0c02110",10.1021/acs.macromol.0c02110,"#12, table 2",,ester_stereo
poly(3-hydroxy-4-phenylproponoate),(R)-3-Hydroxy-3-phenylpropionic acid.(S)-3-Hydroxy-3-phenylpropionic acid,O=C(O)C[C@@H](O)c1ccccc1.O=C(O)C[C@H](O)c1ccccc1,,Mn,18300,0.089,g/mol,"Westlie, A. H., & Chen, E. Y. X. (2020). Catalyzed chemical synthesis of unnatural aromatic polyhydroxyalkanoate and aromatic-aliphatic phas with record-high glass-transition and decomposition temperatures. Macromolecules, 53(22), 9906-9915. https://doi.org/10.1021/acs.macromol.0c02105",10.1021/acs.macromol.0c02110,"#13, table 2",,ester_stereo
poly(3-hydroxy-4-phenylproponoate),(R)-3-Hydroxy-3-phenylpropionic acid.(S)-3-Hydroxy-3-phenylpropionic acid,O=C(O)C[C@@H](O)c1ccccc1.O=C(O)C[C@H](O)c1ccccc1,,Mw,19215,0.089,g/mol,"Westlie, A. H., & Chen, E. Y. X. (2020). Catalyzed chemical synthesis of unnatural aromatic polyhydroxyalkanoate and aromatic-aliphatic phas with record-high glass-transition and decomposition temperatures. Macromolecules, 53(22), 9906-9915. https://doi.org/10.1021/acs.macromol.0c02105",10.1021/acs.macromol.0c02110,"#13, table 2",,ester_stereo
poly(3-hydroxy-4-phenylproponoate),(R)-3-Hydroxy-3-phenylpropionic acid.(S)-3-Hydroxy-3-phenylpropionic acid,O=C(O)C[C@@H](O)c1ccccc1.O=C(O)C[C@H](O)c1ccccc1,,PDI,1.05,0.089,,"Westlie, A. H., & Chen, E. Y. X. (2020). Catalyzed chemical synthesis of unnatural aromatic polyhydroxyalkanoate and aromatic-aliphatic phas with record-high glass-transition and decomposition temperatures. Macromolecules, 53(22), 9906-9915. https://doi.org/10.1021/acs.macromol.0c02105",10.1021/acs.macromol.0c02110,"#13, table 2",,ester_stereo
poly(3-hydroxy-4-phenylproponoate),(R)-3-Hydroxy-3-phenylpropionic acid.(S)-3-Hydroxy-3-phenylpropionic acid,O=C(O)C[C@@H](O)c1ccccc1.O=C(O)C[C@H](O)c1ccccc1,,Tg,40,0.089,C,"Westlie, A. H., & Chen, E. Y. X. (2020). Catalyzed chemical synthesis of unnatural aromatic polyhydroxyalkanoate and aromatic-aliphatic phas with record-high glass-transition and decomposition temperatures. Macromolecules, 53(22), 9906-9915. https://doi.org/10.1021/acs.macromol.0c02105",10.1021/acs.macromol.0c02110,"#13, table 2",,ester_stereo
poly(3-hydroxy-4-phenylproponoate),(R)-3-Hydroxy-3-phenylpropionic acid.(S)-3-Hydroxy-3-phenylpropionic acid,O=C(O)C[C@@H](O)c1ccccc1.O=C(O)C[C@H](O)c1ccccc1,,Mn,15400,0.057,g/mol,"Westlie, A. H., & Chen, E. Y. X. (2020). Catalyzed chemical synthesis of unnatural aromatic polyhydroxyalkanoate and aromatic-aliphatic phas with record-high glass-transition and decomposition temperatures. Macromolecules, 53(22), 9906-9915. https://doi.org/10.1021/acs.macromol.0c02106",10.1021/acs.macromol.0c02110,"#14, table 2",,ester_stereo
poly(3-hydroxy-4-phenylproponoate),(R)-3-Hydroxy-3-phenylpropionic acid.(S)-3-Hydroxy-3-phenylpropionic acid,O=C(O)C[C@@H](O)c1ccccc1.O=C(O)C[C@H](O)c1ccccc1,,Mw,16324,0.057,g/mol,"Westlie, A. H., & Chen, E. Y. X. (2020). Catalyzed chemical synthesis of unnatural aromatic polyhydroxyalkanoate and aromatic-aliphatic phas with record-high glass-transition and decomposition temperatures. Macromolecules, 53(22), 9906-9915. https://doi.org/10.1021/acs.macromol.0c02106",10.1021/acs.macromol.0c02110,"#14, table 2",,ester_stereo
poly(3-hydroxy-4-phenylproponoate),(R)-3-Hydroxy-3-phenylpropionic acid.(S)-3-Hydroxy-3-phenylpropionic acid,O=C(O)C[C@@H](O)c1ccccc1.O=C(O)C[C@H](O)c1ccccc1,,PDI,1.06,0.057,,"Westlie, A. H., & Chen, E. Y. X. (2020). Catalyzed chemical synthesis of unnatural aromatic polyhydroxyalkanoate and aromatic-aliphatic phas with record-high glass-transition and decomposition temperatures. Macromolecules, 53(22), 9906-9915. https://doi.org/10.1021/acs.macromol.0c02106",10.1021/acs.macromol.0c02110,"#14, table 2",,ester_stereo
poly(3-hydroxy-4-phenylproponoate),(R)-3-Hydroxy-3-phenylpropionic acid.(S)-3-Hydroxy-3-phenylpropionic acid,O=C(O)C[C@@H](O)c1ccccc1.O=C(O)C[C@H](O)c1ccccc1,,Tg,42,0.057,C,"Westlie, A. H., & Chen, E. Y. X. (2020). Catalyzed chemical synthesis of unnatural aromatic polyhydroxyalkanoate and aromatic-aliphatic phas with record-high glass-transition and decomposition temperatures. Macromolecules, 53(22), 9906-9915. https://doi.org/10.1021/acs.macromol.0c02106",10.1021/acs.macromol.0c02110,"#14, table 2",,ester_stereo
Poly(3-Hydroxy-3-phenylpropionic acid-co-3-Hydroxybutanoic acid),(R/S)-3-Hydroxy-3-phenylpropionic acid.(R/S)-3-Hydroxybutanoic acid,O=C(O)C[C@@H](O)c1ccccc1.O=C(O)C[C@H](O)c1ccccc1..C[C@H](O)CC(=O)O,"[1, 1]",Mn,58900,0.5,g/mol,"Westlie, A. H., & Chen, E. Y. X. (2020). Catalyzed chemical synthesis of unnatural aromatic polyhydroxyalkanoate and aromatic-aliphatic phas with record-high glass-transition and decomposition temperatures. Macromolecules, 53(22), 9906-9915. https://doi.org/10.1021/acs.macromol.0c02110",10.1021/acs.macromol.0c02110,"#15, table 3",Using monomer instead of dimer and pm of 0.5 assumed,ester_stereo
Poly(3-Hydroxy-3-phenylpropionic acid-co-3-Hydroxybutanoic acid),(R/S)-3-Hydroxy-3-phenylpropionic acid.(R/S)-3-Hydroxybutanoic acid,O=C(O)C[C@@H](O)c1ccccc1.O=C(O)C[C@H](O)c1ccccc1..C[C@H](O)CC(=O)O,"[1, 1]",Mw,68324,0.5,g/mol,"Westlie, A. H., & Chen, E. Y. X. (2020). Catalyzed chemical synthesis of unnatural aromatic polyhydroxyalkanoate and aromatic-aliphatic phas with record-high glass-transition and decomposition temperatures. Macromolecules, 53(22), 9906-9915. https://doi.org/10.1021/acs.macromol.0c02110",10.1021/acs.macromol.0c02110,"#15, table 3",Using monomer instead of dimer and pm of 0.5 assumed,ester_stereo
Poly(3-Hydroxy-3-phenylpropionic acid-co-3-Hydroxybutanoic acid),(R/S)-3-Hydroxy-3-phenylpropionic acid.(R/S)-3-Hydroxybutanoic acid,O=C(O)C[C@@H](O)c1ccccc1.O=C(O)C[C@H](O)c1ccccc1..C[C@H](O)CC(=O)O,"[1, 1]",PDI,1.16,0.5,,"Westlie, A. H., & Chen, E. Y. X. (2020). Catalyzed chemical synthesis of unnatural aromatic polyhydroxyalkanoate and aromatic-aliphatic phas with record-high glass-transition and decomposition temperatures. Macromolecules, 53(22), 9906-9915. https://doi.org/10.1021/acs.macromol.0c02110",10.1021/acs.macromol.0c02110,"#15, table 3",Using monomer instead of dimer and pm of 0.5 assumed,ester_stereo
Poly(3-Hydroxy-3-phenylpropionic acid-co-3-Hydroxybutanoic acid),(R/S)-3-Hydroxy-3-phenylpropionic acid.(R/S)-3-Hydroxybutanoic acid,O=C(O)C[C@@H](O)c1ccccc1.O=C(O)C[C@H](O)c1ccccc1..C[C@H](O)CC(=O)O,"[1, 1]",Tg,28,0.5,C,"Westlie, A. H., & Chen, E. Y. X. (2020). Catalyzed chemical synthesis of unnatural aromatic polyhydroxyalkanoate and aromatic-aliphatic phas with record-high glass-transition and decomposition temperatures. Macromolecules, 53(22), 9906-9915. https://doi.org/10.1021/acs.macromol.0c02110",10.1021/acs.macromol.0c02110,"#15, table 3",Using monomer instead of dimer and pm of 0.5 assumed,ester_stereo
Poly(3-Hydroxy-3-phenylpropionic acid-co-3-Hydroxybutanoic acid),(R/S)-3-Hydroxy-3-phenylpropionic acid.(R/S)-3-Hydroxybutanoic acid,O=C(O)C[C@@H](O)c1ccccc1.O=C(O)C[C@H](O)c1ccccc1..C[C@H](O)CC(=O)O,"[1, 5]",Mn,93300,0.5,g/mol,"Westlie, A. H., & Chen, E. Y. X. (2020). Catalyzed chemical synthesis of unnatural aromatic polyhydroxyalkanoate and aromatic-aliphatic phas with record-high glass-transition and decomposition temperatures. Macromolecules, 53(22), 9906-9915. https://doi.org/10.1021/acs.macromol.0c02110",10.1021/acs.macromol.0c02110,"#16, table 3",Using monomer instead of dimer and pm of 0.5 assumed,ester_stereo
Poly(3-Hydroxy-3-phenylpropionic acid-co-3-Hydroxybutanoic acid),(R/S)-3-Hydroxy-3-phenylpropionic acid.(R/S)-3-Hydroxybutanoic acid,O=C(O)C[C@@H](O)c1ccccc1.O=C(O)C[C@H](O)c1ccccc1..C[C@H](O)CC(=O)O,"[1, 5]",Mw,103563,0.5,g/mol,"Westlie, A. H., & Chen, E. Y. X. (2020). Catalyzed chemical synthesis of unnatural aromatic polyhydroxyalkanoate and aromatic-aliphatic phas with record-high glass-transition and decomposition temperatures. Macromolecules, 53(22), 9906-9915. https://doi.org/10.1021/acs.macromol.0c02110",10.1021/acs.macromol.0c02110,"#16, table 3",Using monomer instead of dimer and pm of 0.5 assumed,ester_stereo
Poly(3-Hydroxy-3-phenylpropionic acid-co-3-Hydroxybutanoic acid),(R/S)-3-Hydroxy-3-phenylpropionic acid.(R/S)-3-Hydroxybutanoic acid,O=C(O)C[C@@H](O)c1ccccc1.O=C(O)C[C@H](O)c1ccccc1..C[C@H](O)CC(=O)O,"[1, 5]",PDI,1.11,0.5,,"Westlie, A. H., & Chen, E. Y. X. (2020). Catalyzed chemical synthesis of unnatural aromatic polyhydroxyalkanoate and aromatic-aliphatic phas with record-high glass-transition and decomposition temperatures. Macromolecules, 53(22), 9906-9915. https://doi.org/10.1021/acs.macromol.0c02110",10.1021/acs.macromol.0c02110,"#16, table 3",Using monomer instead of dimer and pm of 0.5 assumed,ester_stereo
Poly(3-Hydroxy-3-phenylpropionic acid-co-3-Hydroxybutanoic acid),(R/S)-3-Hydroxy-3-phenylpropionic acid.(R/S)-3-Hydroxybutanoic acid,O=C(O)C[C@@H](O)c1ccccc1.O=C(O)C[C@H](O)c1ccccc1..C[C@H](O)CC(=O)O,"[1, 5]",Tg,14,0.5,C,"Westlie, A. H., & Chen, E. Y. X. (2020). Catalyzed chemical synthesis of unnatural aromatic polyhydroxyalkanoate and aromatic-aliphatic phas with record-high glass-transition and decomposition temperatures. Macromolecules, 53(22), 9906-9915. https://doi.org/10.1021/acs.macromol.0c02110",10.1021/acs.macromol.0c02110,"#16, table 3",Using monomer instead of dimer and pm of 0.5 assumed,ester_stereo
Poly(3-Hydroxy-3-phenylpropionic acid-co-3-Hydroxyheptnoic acid),(R/S)-3-Hydroxy-3-phenylpropionic acid.(R/S)-3-Hydroxyheptanoic acid,O=C(O)C[C@@H](O)c1ccccc1.O=C(O)C[C@H](O)c1ccccc1..CCCC[C@H](O)CC(=O)O,"[1, 0.2]",Mn,117000,0.5,g/mol,"Westlie, A. H., & Chen, E. Y. X. (2020). Catalyzed chemical synthesis of unnatural aromatic polyhydroxyalkanoate and aromatic-aliphatic phas with record-high glass-transition and decomposition temperatures. Macromolecules, 53(22), 9906-9915. https://doi.org/10.1021/acs.macromol.0c02110",10.1021/acs.macromol.0c02110,"#19, Table 3",Using monomer instead of dimer and pm of 0.5 assumed,ester_stereo
Poly(3-Hydroxy-3-phenylpropionic acid-co-3-Hydroxyheptnoic acid),(R/S)-3-Hydroxy-3-phenylpropionic acid.(R/S)-3-Hydroxyheptanoic acid,O=C(O)C[C@@H](O)c1ccccc1.O=C(O)C[C@H](O)c1ccccc1..CCCC[C@H](O)CC(=O)O,"[1, 0.2]",Mw,149760,0.5,g/mol,"Westlie, A. H., & Chen, E. Y. X. (2020). Catalyzed chemical synthesis of unnatural aromatic polyhydroxyalkanoate and aromatic-aliphatic phas with record-high glass-transition and decomposition temperatures. Macromolecules, 53(22), 9906-9915. https://doi.org/10.1021/acs.macromol.0c02110",10.1021/acs.macromol.0c02110,"#19, Table 3",Using monomer instead of dimer and pm of 0.5 assumed,ester_stereo
Poly(3-Hydroxy-3-phenylpropionic acid-co-3-Hydroxyheptnoic acid),(R/S)-3-Hydroxy-3-phenylpropionic acid.(R/S)-3-Hydroxyheptanoic acid,O=C(O)C[C@@H](O)c1ccccc1.O=C(O)C[C@H](O)c1ccccc1..CCCC[C@H](O)CC(=O)O,"[1, 0.2]",PDI,1.28,0.5,,"Westlie, A. H., & Chen, E. Y. X. (2020). Catalyzed chemical synthesis of unnatural aromatic polyhydroxyalkanoate and aromatic-aliphatic phas with record-high glass-transition and decomposition temperatures. Macromolecules, 53(22), 9906-9915. https://doi.org/10.1021/acs.macromol.0c02110",10.1021/acs.macromol.0c02110,"#19, Table 3",Using monomer instead of dimer and pm of 0.5 assumed,ester_stereo
Poly(3-Hydroxy-3-phenylpropionic acid-co-3-Hydroxyheptnoic acid),(R/S)-3-Hydroxy-3-phenylpropionic acid.(R/S)-3-Hydroxyheptanoic acid,O=C(O)C[C@@H](O)c1ccccc1.O=C(O)C[C@H](O)c1ccccc1..CCCC[C@H](O)CC(=O)O,"[1, 0.2]",Tg,33,0.5,C,"Westlie, A. H., & Chen, E. Y. X. (2020). Catalyzed chemical synthesis of unnatural aromatic polyhydroxyalkanoate and aromatic-aliphatic phas with record-high glass-transition and decomposition temperatures. Macromolecules, 53(22), 9906-9915. https://doi.org/10.1021/acs.macromol.0c02110",10.1021/acs.macromol.0c02110,"#19, Table 3",Using monomer instead of dimer and pm of 0.5 assumed,ester_stereo
poly(3-hydroxy-4-phenylproponoate),(R)-3-Hydroxy-3-phenylpropionic acid.(S)-3-Hydroxy-3-phenylpropionic acid,O=C(O)C[C@@H](O)c1ccccc1.O=C(O)C[C@H](O)c1ccccc1,,Mn,52100,0.123,g/mol,"Westlie, A. H., & Chen, E. Y. X. (2020). Catalyzed chemical synthesis of unnatural aromatic polyhydroxyalkanoate and aromatic-aliphatic phas with record-high glass-transition and decomposition temperatures. Macromolecules, 53(22), 9906-9915. https://doi.org/10.1021/acs.macromol.0c02100",10.1021/acs.macromol.0c02110,"#2, table 1",,ester_stereo
poly(3-hydroxy-4-phenylproponoate),(R)-3-Hydroxy-3-phenylpropionic acid.(S)-3-Hydroxy-3-phenylpropionic acid,O=C(O)C[C@@H](O)c1ccccc1.O=C(O)C[C@H](O)c1ccccc1,,Mw,57831,0.123,g/mol,"Westlie, A. H., & Chen, E. Y. X. (2020). Catalyzed chemical synthesis of unnatural aromatic polyhydroxyalkanoate and aromatic-aliphatic phas with record-high glass-transition and decomposition temperatures. Macromolecules, 53(22), 9906-9915. https://doi.org/10.1021/acs.macromol.0c02100",10.1021/acs.macromol.0c02110,"#2, table 1",,ester_stereo
poly(3-hydroxy-4-phenylproponoate),(R)-3-Hydroxy-3-phenylpropionic acid.(S)-3-Hydroxy-3-phenylpropionic acid,O=C(O)C[C@@H](O)c1ccccc1.O=C(O)C[C@H](O)c1ccccc1,,PDI,1.11,0.123,,"Westlie, A. H., & Chen, E. Y. X. (2020). Catalyzed chemical synthesis of unnatural aromatic polyhydroxyalkanoate and aromatic-aliphatic phas with record-high glass-transition and decomposition temperatures. Macromolecules, 53(22), 9906-9915. https://doi.org/10.1021/acs.macromol.0c02100",10.1021/acs.macromol.0c02110,"#2, table 1",,ester_stereo
poly(3-hydroxy-4-phenylproponoate),(R)-3-Hydroxy-3-phenylpropionic acid.(S)-3-Hydroxy-3-phenylpropionic acid,O=C(O)C[C@@H](O)c1ccccc1.O=C(O)C[C@H](O)c1ccccc1,,Tg,42,0.123,C,"Westlie, A. H., & Chen, E. Y. X. (2020). Catalyzed chemical synthesis of unnatural aromatic polyhydroxyalkanoate and aromatic-aliphatic phas with record-high glass-transition and decomposition temperatures. Macromolecules, 53(22), 9906-9915. https://doi.org/10.1021/acs.macromol.0c02100",10.1021/acs.macromol.0c02110,"#2, table 1",,ester_stereo
Poly(3-Hydroxy-3-phenylpropionic acid-co-3-Hydroxyheptnoic acid),(R/S)-3-Hydroxy-3-phenylpropionic acid.(R/S)-3-Hydroxyheptanoic acid,O=C(O)C[C@@H](O)c1ccccc1.O=C(O)C[C@H](O)c1ccccc1..CCCC[C@H](O)CC(=O)O,"[1, 0.1]",Mn,84000,0.5,g/mol,"Westlie, A. H., & Chen, E. Y. X. (2020). Catalyzed chemical synthesis of unnatural aromatic polyhydroxyalkanoate and aromatic-aliphatic phas with record-high glass-transition and decomposition temperatures. Macromolecules, 53(22), 9906-9915. https://doi.org/10.1021/acs.macromol.0c02110",10.1021/acs.macromol.0c02110,"#20, Table 3",Using monomer instead of dimer and pm of 0.5 assumed,ester_stereo
Poly(3-Hydroxy-3-phenylpropionic acid-co-3-Hydroxyheptnoic acid),(R/S)-3-Hydroxy-3-phenylpropionic acid.(R/S)-3-Hydroxyheptanoic acid,O=C(O)C[C@@H](O)c1ccccc1.O=C(O)C[C@H](O)c1ccccc1..CCCC[C@H](O)CC(=O)O,"[1, 0.1]",Mw,95760,0.5,g/mol,"Westlie, A. H., & Chen, E. Y. X. (2020). Catalyzed chemical synthesis of unnatural aromatic polyhydroxyalkanoate and aromatic-aliphatic phas with record-high glass-transition and decomposition temperatures. Macromolecules, 53(22), 9906-9915. https://doi.org/10.1021/acs.macromol.0c02110",10.1021/acs.macromol.0c02110,"#20, Table 3",Using monomer instead of dimer and pm of 0.5 assumed,ester_stereo
Poly(3-Hydroxy-3-phenylpropionic acid-co-3-Hydroxyheptnoic acid),(R/S)-3-Hydroxy-3-phenylpropionic acid.(R/S)-3-Hydroxyheptanoic acid,O=C(O)C[C@@H](O)c1ccccc1.O=C(O)C[C@H](O)c1ccccc1..CCCC[C@H](O)CC(=O)O,"[1, 0.1]",PDI,1.14,0.5,,"Westlie, A. H., & Chen, E. Y. X. (2020). Catalyzed chemical synthesis of unnatural aromatic polyhydroxyalkanoate and aromatic-aliphatic phas with record-high glass-transition and decomposition temperatures. Macromolecules, 53(22), 9906-9915. https://doi.org/10.1021/acs.macromol.0c02110",10.1021/acs.macromol.0c02110,"#20, Table 3",Using monomer instead of dimer and pm of 0.5 assumed,ester_stereo
Poly(3-Hydroxy-3-phenylpropionic acid-co-3-Hydroxyheptnoic acid),(R/S)-3-Hydroxy-3-phenylpropionic acid.(R/S)-3-Hydroxyheptanoic acid,O=C(O)C[C@@H](O)c1ccccc1.O=C(O)C[C@H](O)c1ccccc1..CCCC[C@H](O)CC(=O)O,"[1, 0.1]",Tg,37,0.5,C,"Westlie, A. H., & Chen, E. Y. X. (2020). Catalyzed chemical synthesis of unnatural aromatic polyhydroxyalkanoate and aromatic-aliphatic phas with record-high glass-transition and decomposition temperatures. Macromolecules, 53(22), 9906-9915. https://doi.org/10.1021/acs.macromol.0c02110",10.1021/acs.macromol.0c02110,"#20, Table 3",Using monomer instead of dimer and pm of 0.5 assumed,ester_stereo
poly(3-hydroxy-4-phenylproponoate),(R)-3-Hydroxy-3-phenylpropionic acid.(S)-3-Hydroxy-3-phenylpropionic acid,O=C(O)C[C@@H](O)c1ccccc1.O=C(O)C[C@H](O)c1ccccc1,,Mn,112000,0.123,g/mol,"Westlie, A. H., & Chen, E. Y. X. (2020). Catalyzed chemical synthesis of unnatural aromatic polyhydroxyalkanoate and aromatic-aliphatic phas with record-high glass-transition and decomposition temperatures. Macromolecules, 53(22), 9906-9915. https://doi.org/10.1021/acs.macromol.0c02101",10.1021/acs.macromol.0c02110,"#3, table 1",,ester_stereo
poly(3-hydroxy-4-phenylproponoate),(R)-3-Hydroxy-3-phenylpropionic acid.(S)-3-Hydroxy-3-phenylpropionic acid,O=C(O)C[C@@H](O)c1ccccc1.O=C(O)C[C@H](O)c1ccccc1,,Mw,128800,0.123,g/mol,"Westlie, A. H., & Chen, E. Y. X. (2020). Catalyzed chemical synthesis of unnatural aromatic polyhydroxyalkanoate and aromatic-aliphatic phas with record-high glass-transition and decomposition temperatures. Macromolecules, 53(22), 9906-9915. https://doi.org/10.1021/acs.macromol.0c02101",10.1021/acs.macromol.0c02110,"#3, table 1",,ester_stereo
poly(3-hydroxy-4-phenylproponoate),(R)-3-Hydroxy-3-phenylpropionic acid.(S)-3-Hydroxy-3-phenylpropionic acid,O=C(O)C[C@@H](O)c1ccccc1.O=C(O)C[C@H](O)c1ccccc1,,PDI,1.15,0.123,,"Westlie, A. H., & Chen, E. Y. X. (2020). Catalyzed chemical synthesis of unnatural aromatic polyhydroxyalkanoate and aromatic-aliphatic phas with record-high glass-transition and decomposition temperatures. Macromolecules, 53(22), 9906-9915. https://doi.org/10.1021/acs.macromol.0c02101",10.1021/acs.macromol.0c02110,"#3, table 1",,ester_stereo
poly(3-hydroxy-4-phenylproponoate),(R)-3-Hydroxy-3-phenylpropionic acid.(S)-3-Hydroxy-3-phenylpropionic acid,O=C(O)C[C@@H](O)c1ccccc1.O=C(O)C[C@H](O)c1ccccc1,,Tg,42,0.123,C,"Westlie, A. H., & Chen, E. Y. X. (2020). Catalyzed chemical synthesis of unnatural aromatic polyhydroxyalkanoate and aromatic-aliphatic phas with record-high glass-transition and decomposition temperatures. Macromolecules, 53(22), 9906-9915. https://doi.org/10.1021/acs.macromol.0c02101",10.1021/acs.macromol.0c02110,"#3, table 1",,ester_stereo
poly(3-hydroxy-4-phenylproponoate),(R)-3-Hydroxy-3-phenylpropionic acid.(S)-3-Hydroxy-3-phenylpropionic acid,O=C(O)C[C@@H](O)c1ccccc1.O=C(O)C[C@H](O)c1ccccc1,,Mn,147000,0.123,g/mol,"Westlie, A. H., & Chen, E. Y. X. (2020). Catalyzed chemical synthesis of unnatural aromatic polyhydroxyalkanoate and aromatic-aliphatic phas with record-high glass-transition and decomposition temperatures. Macromolecules, 53(22), 9906-9915. https://doi.org/10.1021/acs.macromol.0c02102",10.1021/acs.macromol.0c02110,"#4, table 1",,ester_stereo
poly(3-hydroxy-4-phenylproponoate),(R)-3-Hydroxy-3-phenylpropionic acid.(S)-3-Hydroxy-3-phenylpropionic acid,O=C(O)C[C@@H](O)c1ccccc1.O=C(O)C[C@H](O)c1ccccc1,,Mw,174930,0.123,g/mol,"Westlie, A. H., & Chen, E. Y. X. (2020). Catalyzed chemical synthesis of unnatural aromatic polyhydroxyalkanoate and aromatic-aliphatic phas with record-high glass-transition and decomposition temperatures. Macromolecules, 53(22), 9906-9915. https://doi.org/10.1021/acs.macromol.0c02102",10.1021/acs.macromol.0c02110,"#4, table 1",,ester_stereo
poly(3-hydroxy-4-phenylproponoate),(R)-3-Hydroxy-3-phenylpropionic acid.(S)-3-Hydroxy-3-phenylpropionic acid,O=C(O)C[C@@H](O)c1ccccc1.O=C(O)C[C@H](O)c1ccccc1,,PDI,1.19,0.123,,"Westlie, A. H., & Chen, E. Y. X. (2020). Catalyzed chemical synthesis of unnatural aromatic polyhydroxyalkanoate and aromatic-aliphatic phas with record-high glass-transition and decomposition temperatures. Macromolecules, 53(22), 9906-9915. https://doi.org/10.1021/acs.macromol.0c02102",10.1021/acs.macromol.0c02110,"#4, table 1",,ester_stereo
poly(3-hydroxy-4-phenylproponoate),(R)-3-Hydroxy-3-phenylpropionic acid.(S)-3-Hydroxy-3-phenylpropionic acid,O=C(O)C[C@@H](O)c1ccccc1.O=C(O)C[C@H](O)c1ccccc1,,Tg,43,0.123,C,"Westlie, A. H., & Chen, E. Y. X. (2020). Catalyzed chemical synthesis of unnatural aromatic polyhydroxyalkanoate and aromatic-aliphatic phas with record-high glass-transition and decomposition temperatures. Macromolecules, 53(22), 9906-9915. https://doi.org/10.1021/acs.macromol.0c02102",10.1021/acs.macromol.0c02110,"#4, table 1",,ester_stereo
poly(3-hydroxy-4-phenylproponoate),(R)-3-Hydroxy-3-phenylpropionic acid.(S)-3-Hydroxy-3-phenylpropionic acid,O=C(O)C[C@@H](O)c1ccccc1.O=C(O)C[C@H](O)c1ccccc1,,Mn,19800,0.111,g/mol,"Westlie, A. H., & Chen, E. Y. X. (2020). Catalyzed chemical synthesis of unnatural aromatic polyhydroxyalkanoate and aromatic-aliphatic phas with record-high glass-transition and decomposition temperatures. Macromolecules, 53(22), 9906-9915. https://doi.org/10.1021/acs.macromol.0c02103",10.1021/acs.macromol.0c02110,"#6, table 1",,ester_stereo
poly(3-hydroxy-4-phenylproponoate),(R)-3-Hydroxy-3-phenylpropionic acid.(S)-3-Hydroxy-3-phenylpropionic acid,O=C(O)C[C@@H](O)c1ccccc1.O=C(O)C[C@H](O)c1ccccc1,,Mw,20988,0.111,g/mol,"Westlie, A. H., & Chen, E. Y. X. (2020). Catalyzed chemical synthesis of unnatural aromatic polyhydroxyalkanoate and aromatic-aliphatic phas with record-high glass-transition and decomposition temperatures. Macromolecules, 53(22), 9906-9915. https://doi.org/10.1021/acs.macromol.0c02103",10.1021/acs.macromol.0c02110,"#6, table 1",,ester_stereo
poly(3-hydroxy-4-phenylproponoate),(R)-3-Hydroxy-3-phenylpropionic acid.(S)-3-Hydroxy-3-phenylpropionic acid,O=C(O)C[C@@H](O)c1ccccc1.O=C(O)C[C@H](O)c1ccccc1,,PDI,1.06,0.111,,"Westlie, A. H., & Chen, E. Y. X. (2020). Catalyzed chemical synthesis of unnatural aromatic polyhydroxyalkanoate and aromatic-aliphatic phas with record-high glass-transition and decomposition temperatures. Macromolecules, 53(22), 9906-9915. https://doi.org/10.1021/acs.macromol.0c02103",10.1021/acs.macromol.0c02110,"#6, table 1",,ester_stereo
poly(3-hydroxy-4-phenylproponoate),(R)-3-Hydroxy-3-phenylpropionic acid.(S)-3-Hydroxy-3-phenylpropionic acid,O=C(O)C[C@@H](O)c1ccccc1.O=C(O)C[C@H](O)c1ccccc1,,Tg,36,0.111,C,"Westlie, A. H., & Chen, E. Y. X. (2020). Catalyzed chemical synthesis of unnatural aromatic polyhydroxyalkanoate and aromatic-aliphatic phas with record-high glass-transition and decomposition temperatures. Macromolecules, 53(22), 9906-9915. https://doi.org/10.1021/acs.macromol.0c02103",10.1021/acs.macromol.0c02110,"#6, table 1",,ester_stereo
poly(3-hydroxy-4-phenylproponoate),(R)-3-Hydroxy-3-phenylpropionic acid.(S)-3-Hydroxy-3-phenylpropionic acid,O=C(O)C[C@@H](O)c1ccccc1.O=C(O)C[C@H](O)c1ccccc1,,Mn,64200,0.252,g/mol,"Westlie, A. H., & Chen, E. Y. X. (2020). Catalyzed chemical synthesis of unnatural aromatic polyhydroxyalkanoate and aromatic-aliphatic phas with record-high glass-transition and decomposition temperatures. Macromolecules, 53(22), 9906-9915. https://doi.org/10.1021/acs.macromol.0c02098",10.1021/acs.macromol.0c02110,"#7, table 1",,ester_stereo
poly(3-hydroxy-4-phenylproponoate),(R)-3-Hydroxy-3-phenylpropionic acid.(S)-3-Hydroxy-3-phenylpropionic acid,O=C(O)C[C@@H](O)c1ccccc1.O=C(O)C[C@H](O)c1ccccc1,,Mw,69336,0.252,g/mol,"Westlie, A. H., & Chen, E. Y. X. (2020). Catalyzed chemical synthesis of unnatural aromatic polyhydroxyalkanoate and aromatic-aliphatic phas with record-high glass-transition and decomposition temperatures. Macromolecules, 53(22), 9906-9915. https://doi.org/10.1021/acs.macromol.0c02098",10.1021/acs.macromol.0c02110,"#7, table 1",,ester_stereo
poly(3-hydroxy-4-phenylproponoate),(R)-3-Hydroxy-3-phenylpropionic acid.(S)-3-Hydroxy-3-phenylpropionic acid,O=C(O)C[C@@H](O)c1ccccc1.O=C(O)C[C@H](O)c1ccccc1,,PDI,1.08,0.252,,"Westlie, A. H., & Chen, E. Y. X. (2020). Catalyzed chemical synthesis of unnatural aromatic polyhydroxyalkanoate and aromatic-aliphatic phas with record-high glass-transition and decomposition temperatures. Macromolecules, 53(22), 9906-9915. https://doi.org/10.1021/acs.macromol.0c02098",10.1021/acs.macromol.0c02110,"#7, table 1",,ester_stereo
poly(3-hydroxy-4-phenylproponoate),(R)-3-Hydroxy-3-phenylpropionic acid.(S)-3-Hydroxy-3-phenylpropionic acid,O=C(O)C[C@@H](O)c1ccccc1.O=C(O)C[C@H](O)c1ccccc1,,Tg,36,0.252,C,"Westlie, A. H., & Chen, E. Y. X. (2020). Catalyzed chemical synthesis of unnatural aromatic polyhydroxyalkanoate and aromatic-aliphatic phas with record-high glass-transition and decomposition temperatures. Macromolecules, 53(22), 9906-9915. https://doi.org/10.1021/acs.macromol.0c02098",10.1021/acs.macromol.0c02110,"#7, table 1",,ester_stereo
poly(3-hydroxy-4-phenylproponoate),(R)-3-Hydroxy-3-phenylpropionic acid.(S)-3-Hydroxy-3-phenylpropionic acid,O=C(O)C[C@@H](O)c1ccccc1.O=C(O)C[C@H](O)c1ccccc1,,Mn,49800,0.089,g/mol,"Westlie, A. H., & Chen, E. Y. X. (2020). Catalyzed chemical synthesis of unnatural aromatic polyhydroxyalkanoate and aromatic-aliphatic phas with record-high glass-transition and decomposition temperatures. Macromolecules, 53(22), 9906-9915. https://doi.org/10.1021/acs.macromol.0c02104",10.1021/acs.macromol.0c02110,"#8, table 2",,ester_stereo
poly(3-hydroxy-4-phenylproponoate),(R)-3-Hydroxy-3-phenylpropionic acid.(S)-3-Hydroxy-3-phenylpropionic acid,O=C(O)C[C@@H](O)c1ccccc1.O=C(O)C[C@H](O)c1ccccc1,,Mw,1170,0.089,g/mol,"Westlie, A. H., & Chen, E. Y. X. (2020). Catalyzed chemical synthesis of unnatural aromatic polyhydroxyalkanoate and aromatic-aliphatic phas with record-high glass-transition and decomposition temperatures. Macromolecules, 53(22), 9906-9915. https://doi.org/10.1021/acs.macromol.0c02104",10.1021/acs.macromol.0c02110,"#8, table 2",,ester_stereo
poly(3-hydroxy-4-phenylproponoate),(R)-3-Hydroxy-3-phenylpropionic acid.(S)-3-Hydroxy-3-phenylpropionic acid,O=C(O)C[C@@H](O)c1ccccc1.O=C(O)C[C@H](O)c1ccccc1,,PDI,1.05,0.089,,"Westlie, A. H., & Chen, E. Y. X. (2020). Catalyzed chemical synthesis of unnatural aromatic polyhydroxyalkanoate and aromatic-aliphatic phas with record-high glass-transition and decomposition temperatures. Macromolecules, 53(22), 9906-9915. https://doi.org/10.1021/acs.macromol.0c02104",10.1021/acs.macromol.0c02110,"#8, table 2",,ester_stereo
poly(3-hydroxy-4-phenylproponoate),(R)-3-Hydroxy-3-phenylpropionic acid.(S)-3-Hydroxy-3-phenylpropionic acid,O=C(O)C[C@@H](O)c1ccccc1.O=C(O)C[C@H](O)c1ccccc1,,Tg,40,0.089,C,"Westlie, A. H., & Chen, E. Y. X. (2020). Catalyzed chemical synthesis of unnatural aromatic polyhydroxyalkanoate and aromatic-aliphatic phas with record-high glass-transition and decomposition temperatures. Macromolecules, 53(22), 9906-9915. https://doi.org/10.1021/acs.macromol.0c02104",10.1021/acs.macromol.0c02110,"#8, table 2",,ester_stereo
poly(3-hydroxy-4-phenylproponoate),(R)-3-Hydroxy-3-phenylpropionic acid.(S)-3-Hydroxy-3-phenylpropionic acid,O=C(O)C[C@@H](O)c1ccccc1.O=C(O)C[C@H](O)c1ccccc1,,Mn,29900,0.041,g/mol,"Westlie, A. H., & Chen, E. Y. X. (2020). Catalyzed chemical synthesis of unnatural aromatic polyhydroxyalkanoate and aromatic-aliphatic phas with record-high glass-transition and decomposition temperatures. Macromolecules, 53(22), 9906-9915. https://doi.org/10.1021/acs.macromol.0c02107",10.1021/acs.macromol.0c02110,"#9, table 2",,ester_stereo
poly(3-hydroxy-4-phenylproponoate),(R)-3-Hydroxy-3-phenylpropionic acid.(S)-3-Hydroxy-3-phenylpropionic acid,O=C(O)C[C@@H](O)c1ccccc1.O=C(O)C[C@H](O)c1ccccc1,,Mw,34983,0.041,g/mol,"Westlie, A. H., & Chen, E. Y. X. (2020). Catalyzed chemical synthesis of unnatural aromatic polyhydroxyalkanoate and aromatic-aliphatic phas with record-high glass-transition and decomposition temperatures. Macromolecules, 53(22), 9906-9915. https://doi.org/10.1021/acs.macromol.0c02107",10.1021/acs.macromol.0c02110,"#9, table 2",,ester_stereo
poly(3-hydroxy-4-phenylproponoate),(R)-3-Hydroxy-3-phenylpropionic acid.(S)-3-Hydroxy-3-phenylpropionic acid,O=C(O)C[C@@H](O)c1ccccc1.O=C(O)C[C@H](O)c1ccccc1,,PDI,1.17,0.041,,"Westlie, A. H., & Chen, E. Y. X. (2020). Catalyzed chemical synthesis of unnatural aromatic polyhydroxyalkanoate and aromatic-aliphatic phas with record-high glass-transition and decomposition temperatures. Macromolecules, 53(22), 9906-9915. https://doi.org/10.1021/acs.macromol.0c02107",10.1021/acs.macromol.0c02110,"#9, table 2",,ester_stereo
poly(3-hydroxy-4-phenylproponoate),(R)-3-Hydroxy-3-phenylpropionic acid.(S)-3-Hydroxy-3-phenylpropionic acid,O=C(O)C[C@@H](O)c1ccccc1.O=C(O)C[C@H](O)c1ccccc1,,Tg,36,0.041,C,"Westlie, A. H., & Chen, E. Y. X. (2020). Catalyzed chemical synthesis of unnatural aromatic polyhydroxyalkanoate and aromatic-aliphatic phas with record-high glass-transition and decomposition temperatures. Macromolecules, 53(22), 9906-9915. https://doi.org/10.1021/acs.macromol.0c02107",10.1021/acs.macromol.0c02110,"#9, table 2",,ester_stereo
Poly(3-Hydroxy-3-phenylpropionic acid-co-3-Hydroxyheptnoic acid),(R/S)-3-Hydroxy-3-phenylpropionic acid.(R/S)-3-Hydroxyheptanoic acid,O=C(O)C[C@@H](O)c1ccccc1.O=C(O)C[C@H](O)c1ccccc1..CCCC[C@H](O)CC(=O)O,"[1, 0.2]",elongation_at_break,191,0.5,%,"Westlie, A. H., & Chen, E. Y. X. (2020). Catalyzed chemical synthesis of unnatural aromatic polyhydroxyalkanoate and aromatic-aliphatic phas with record-high glass-transition and decomposition temperatures. Macromolecules, 53(22), 9906-9915. https://doi.org/10.1021/acs.macromol.0c02110",10.1021/acs.macromol.0c02110,Fig 11 and text,Using monomer instead of dimer and pm of 0.5 assumed,ester_stereo
Poly(3-Hydroxy-3-phenylpropionic acid-co-3-Hydroxyheptnoic acid),(R/S)-3-Hydroxy-3-phenylpropionic acid.(R/S)-3-Hydroxyheptanoic acid,O=C(O)C[C@@H](O)c1ccccc1.O=C(O)C[C@H](O)c1ccccc1..CCCC[C@H](O)CC(=O)O,"[1, 0.2]",Mn,205000,0.5,g/mol,"Westlie, A. H., & Chen, E. Y. X. (2020). Catalyzed chemical synthesis of unnatural aromatic polyhydroxyalkanoate and aromatic-aliphatic phas with record-high glass-transition and decomposition temperatures. Macromolecules, 53(22), 9906-9915. https://doi.org/10.1021/acs.macromol.0c02110",10.1021/acs.macromol.0c02110,Fig 11 and text,Using monomer instead of dimer and pm of 0.5 assumed,ester_stereo
Poly(3-Hydroxy-3-phenylpropionic acid-co-3-Hydroxyheptnoic acid),(R/S)-3-Hydroxy-3-phenylpropionic acid.(R/S)-3-Hydroxyheptanoic acid,O=C(O)C[C@@H](O)c1ccccc1.O=C(O)C[C@H](O)c1ccccc1..CCCC[C@H](O)CC(=O)O,"[1, 0.2]",modulus,500,0.5,GPa,"Westlie, A. H., & Chen, E. Y. X. (2020). Catalyzed chemical synthesis of unnatural aromatic polyhydroxyalkanoate and aromatic-aliphatic phas with record-high glass-transition and decomposition temperatures. Macromolecules, 53(22), 9906-9915. https://doi.org/10.1021/acs.macromol.0c02110",10.1021/acs.macromol.0c02110,Fig 11 and text,Using monomer instead of dimer and pm of 0.5 assumed,ester_stereo
Poly(3-Hydroxy-3-phenylpropionic acid-co-3-Hydroxyheptnoic acid),(R/S)-3-Hydroxy-3-phenylpropionic acid.(R/S)-3-Hydroxyheptanoic acid,O=C(O)C[C@@H](O)c1ccccc1.O=C(O)C[C@H](O)c1ccccc1..CCCC[C@H](O)CC(=O)O,"[1, 0.2]",Mw,248050,0.5,g/mol,"Westlie, A. H., & Chen, E. Y. X. (2020). Catalyzed chemical synthesis of unnatural aromatic polyhydroxyalkanoate and aromatic-aliphatic phas with record-high glass-transition and decomposition temperatures. Macromolecules, 53(22), 9906-9915. https://doi.org/10.1021/acs.macromol.0c02110",10.1021/acs.macromol.0c02110,Fig 11 and text,Using monomer instead of dimer and pm of 0.5 assumed,ester_stereo
Poly(3-Hydroxy-3-phenylpropionic acid-co-3-Hydroxyheptnoic acid),(R/S)-3-Hydroxy-3-phenylpropionic acid.(R/S)-3-Hydroxyheptanoic acid,O=C(O)C[C@@H](O)c1ccccc1.O=C(O)C[C@H](O)c1ccccc1..CCCC[C@H](O)CC(=O)O,"[1, 0.2]",PDI,1.21,0.5,,"Westlie, A. H., & Chen, E. Y. X. (2020). Catalyzed chemical synthesis of unnatural aromatic polyhydroxyalkanoate and aromatic-aliphatic phas with record-high glass-transition and decomposition temperatures. Macromolecules, 53(22), 9906-9915. https://doi.org/10.1021/acs.macromol.0c02110",10.1021/acs.macromol.0c02110,Fig 11 and text,Using monomer instead of dimer and pm of 0.5 assumed,ester_stereo
Poly(3-Hydroxy-3-phenylpropionic acid-co-3-Hydroxyheptnoic acid),(R/S)-3-Hydroxy-3-phenylpropionic acid.(R/S)-3-Hydroxyheptanoic acid,O=C(O)C[C@@H](O)c1ccccc1.O=C(O)C[C@H](O)c1ccccc1..CCCC[C@H](O)CC(=O)O,"[1, 0.2]",tensile_strength,22.7,0.5,MPa,"Westlie, A. H., & Chen, E. Y. X. (2020). Catalyzed chemical synthesis of unnatural aromatic polyhydroxyalkanoate and aromatic-aliphatic phas with record-high glass-transition and decomposition temperatures. Macromolecules, 53(22), 9906-9915. https://doi.org/10.1021/acs.macromol.0c02110",10.1021/acs.macromol.0c02110,Fig 11 and text,Using monomer instead of dimer and pm of 0.5 assumed,ester_stereo
