Repository: tyo-nu/PolyIDRS_Paper

# PolyIDRS_Paper
Code and Figures for the PolyIDRS paper.

File: Supporting/Stereopolymer_Dataset.csv (part 24 of 28)
polymer_name,monomer_name,smiles_monomer,distribution,property,value,pm,units,ref,link/doi,comment,note,mechanism
Poly(3-Hydroxy-3-phenylpropionic acid-co-3-Hydroxyheptnoic acid),(R/S)-3-Hydroxy-3-phenylpropionic acid.(R/S)-3-Hydroxyheptanoic acid,O=C(O)C[C@@H](O)c1ccccc1.O=C(O)C[C@H](O)c1ccccc1..CCCC[C@H](O)CC(=O)O,"[1, 0.2]",Tg,33,0.5,C,"Westlie, A. H., & Chen, E. Y. X. (2020). Catalyzed chemical synthesis of unnatural aromatic polyhydroxyalkanoate and aromatic-aliphatic phas with record-high glass-transition and decomposition temperatures. Macromolecules, 53(22), 9906-9915. https://doi.org/10.1021/acs.macromol.0c02110",10.1021/acs.macromol.0c02110,Fig 11 and text,Using monomer instead of dimer and pm of 0.5 assumed,ester_stereo
Poly(para-chlorostyrene),para-Chlorostyrene,C=Cc1ccc(Cl)cc1,,Mn,13500,0,g/mol,"Wu, Y., Wang, Z., Liu, D., Liu, B., & Cui, D. (2020). Highly Syndioselective Coordination (Co)Polymerization of para-Chlorostyrene. Macromolecules, 53(19), 8333‚Äö√Ñ√∂‚àö√ë‚àö¬®8339. https://doi.org/10.1021/acs.macromol.0c01121",10.1021/acs.macromol.0c01121,Table 1.1,,vinyl_stereo
Poly(para-chlorostyrene),para-Chlorostyrene,C=Cc1ccc(Cl)cc1,,Mw,26055,0,g/mol,"Wu, Y., Wang, Z., Liu, D., Liu, B., & Cui, D. (2020). Highly Syndioselective Coordination (Co)Polymerization of para-Chlorostyrene. Macromolecules, 53(19), 8333‚Äö√Ñ√∂‚àö√ë‚àö¬®8339. https://doi.org/10.1021/acs.macromol.0c01121",10.1021/acs.macromol.0c01121,Table 1.1,,vinyl_stereo
Poly(para-chlorostyrene),para-Chlorostyrene,C=Cc1ccc(Cl)cc1,,PDI,1.93,0,,"Wu, Y., Wang, Z., Liu, D., Liu, B., & Cui, D. (2020). Highly Syndioselective Coordination (Co)Polymerization of para-Chlorostyrene. Macromolecules, 53(19), 8333‚Äö√Ñ√∂‚àö√ë‚àö¬®8339. https://doi.org/10.1021/acs.macromol.0c01121",10.1021/acs.macromol.0c01121,Table 1.1,,vinyl_stereo
Poly(para-chlorostyrene),para-Chlorostyrene,C=Cc1ccc(Cl)cc1,,Tg,118,0,C,"Wu, Y., Wang, Z., Liu, D., Liu, B., & Cui, D. (2020). Highly Syndioselective Coordination (Co)Polymerization of para-Chlorostyrene. Macromolecules, 53(19), 8333‚Äö√Ñ√∂‚àö√ë‚àö¬®8339. https://doi.org/10.1021/acs.macromol.0c01121",10.1021/acs.macromol.0c01121,Table 1.1,,vinyl_stereo
Poly(para-chlorostyrene),para-Chlorostyrene,C=Cc1ccc(Cl)cc1,,Tm,324,0,C,"Wu, Y., Wang, Z., Liu, D., Liu, B., & Cui, D. (2020). Highly Syndioselective Coordination (Co)Polymerization of para-Chlorostyrene. Macromolecules, 53(19), 8333‚Äö√Ñ√∂‚àö√ë‚àö¬®8339. https://doi.org/10.1021/acs.macromol.0c01121",10.1021/acs.macromol.0c01121,Table 1.1,,vinyl_stereo
Poly(para-chlorostyrene),para-Chlorostyrene,C=Cc1ccc(Cl)cc1,,Mn,112000,0,g/mol,"Wu, Y., Wang, Z., Liu, D., Liu, B., & Cui, D. (2020). Highly Syndioselective Coordination (Co)Polymerization of para-Chlorostyrene. Macromolecules, 53(19), 8333‚Äö√Ñ√∂‚àö√ë‚àö¬®8339. https://doi.org/10.1021/acs.macromol.0c01121",10.1021/acs.macromol.0c01121,Table 1.10,,vinyl_stereo
Poly(para-chlorostyrene),para-Chlorostyrene,C=Cc1ccc(Cl)cc1,,Mw,240800,0,g/mol,"Wu, Y., Wang, Z., Liu, D., Liu, B., & Cui, D. (2020). Highly Syndioselective Coordination (Co)Polymerization of para-Chlorostyrene. Macromolecules, 53(19), 8333‚Äö√Ñ√∂‚àö√ë‚àö¬®8339. https://doi.org/10.1021/acs.macromol.0c01121",10.1021/acs.macromol.0c01121,Table 1.10,,vinyl_stereo
Poly(para-chlorostyrene),para-Chlorostyrene,C=Cc1ccc(Cl)cc1,,PDI,2.15,0,,"Wu, Y., Wang, Z., Liu, D., Liu, B., & Cui, D. (2020). Highly Syndioselective Coordination (Co)Polymerization of para-Chlorostyrene. Macromolecules, 53(19), 8333‚Äö√Ñ√∂‚àö√ë‚àö¬®8339. https://doi.org/10.1021/acs.macromol.0c01121",10.1021/acs.macromol.0c01121,Table 1.10,,vinyl_stereo
Poly(para-chlorostyrene),para-Chlorostyrene,C=Cc1ccc(Cl)cc1,,Tg,119,0,C,"Wu, Y., Wang, Z., Liu, D., Liu, B., & Cui, D. (2020). Highly Syndioselective Coordination (Co)Polymerization of para-Chlorostyrene. Macromolecules, 53(19), 8333‚Äö√Ñ√∂‚àö√ë‚àö¬®8339. https://doi.org/10.1021/acs.macromol.0c01121",10.1021/acs.macromol.0c01121,Table 1.10,,vinyl_stereo
Poly(para-chlorostyrene),para-Chlorostyrene,C=Cc1ccc(Cl)cc1,,Tm,328,0,C,"Wu, Y., Wang, Z., Liu, D., Liu, B., & Cui, D. (2020). Highly Syndioselective Coordination (Co)Polymerization of para-Chlorostyrene. Macromolecules, 53(19), 8333‚Äö√Ñ√∂‚àö√ë‚àö¬®8339. https://doi.org/10.1021/acs.macromol.0c01121",10.1021/acs.macromol.0c01121,Table 1.10,,vinyl_stereo
Poly(para-chlorostyrene),para-Chlorostyrene,C=Cc1ccc(Cl)cc1,,Mn,145000,0,g/mol,"Wu, Y., Wang, Z., Liu, D., Liu, B., & Cui, D. (2020). Highly Syndioselective Coordination (Co)Polymerization of para-Chlorostyrene. Macromolecules, 53(19), 8333‚Äö√Ñ√∂‚àö√ë‚àö¬®8339. https://doi.org/10.1021/acs.macromol.0c01121",10.1021/acs.macromol.0c01121,Table 1.11,,vinyl_stereo
Poly(para-chlorostyrene),para-Chlorostyrene,C=Cc1ccc(Cl)cc1,,Mw,195750,0,g/mol,"Wu, Y., Wang, Z., Liu, D., Liu, B., & Cui, D. (2020). Highly Syndioselective Coordination (Co)Polymerization of para-Chlorostyrene. Macromolecules, 53(19), 8333‚Äö√Ñ√∂‚àö√ë‚àö¬®8339. https://doi.org/10.1021/acs.macromol.0c01121",10.1021/acs.macromol.0c01121,Table 1.11,,vinyl_stereo
Poly(para-chlorostyrene),para-Chlorostyrene,C=Cc1ccc(Cl)cc1,,PDI,1.35,0,,"Wu, Y., Wang, Z., Liu, D., Liu, B., & Cui, D. (2020). Highly Syndioselective Coordination (Co)Polymerization of para-Chlorostyrene. Macromolecules, 53(19), 8333‚Äö√Ñ√∂‚àö√ë‚àö¬®8339. https://doi.org/10.1021/acs.macromol.0c01121",10.1021/acs.macromol.0c01121,Table 1.11,,vinyl_stereo
Poly(para-chlorostyrene),para-Chlorostyrene,C=Cc1ccc(Cl)cc1,,Tg,128,0,C,"Wu, Y., Wang, Z., Liu, D., Liu, B., & Cui, D. (2020). Highly Syndioselective Coordination (Co)Polymerization of para-Chlorostyrene. Macromolecules, 53(19), 8333‚Äö√Ñ√∂‚àö√ë‚àö¬®8339. https://doi.org/10.1021/acs.macromol.0c01121",10.1021/acs.macromol.0c01121,Table 1.11,,vinyl_stereo
Poly(para-chlorostyrene),para-Chlorostyrene,C=Cc1ccc(Cl)cc1,,Tm,327,0,C,"Wu, Y., Wang, Z., Liu, D., Liu, B., & Cui, D. (2020). Highly Syndioselective Coordination (Co)Polymerization of para-Chlorostyrene. Macromolecules, 53(19), 8333‚Äö√Ñ√∂‚àö√ë‚àö¬®8339. https://doi.org/10.1021/acs.macromol.0c01121",10.1021/acs.macromol.0c01121,Table 1.11,,vinyl_stereo
Poly(para-chlorostyrene),para-Chlorostyrene,C=Cc1ccc(Cl)cc1,,Mn,147000,0,g/mol,"Wu, Y., Wang, Z., Liu, D., Liu, B., & Cui, D. (2020). Highly Syndioselective Coordination (Co)Polymerization of para-Chlorostyrene. Macromolecules, 53(19), 8333‚Äö√Ñ√∂‚àö√ë‚àö¬®8339. https://doi.org/10.1021/acs.macromol.0c01121",10.1021/acs.macromol.0c01121,Table 1.12,,vinyl_stereo
Poly(para-chlorostyrene),para-Chlorostyrene,C=Cc1ccc(Cl)cc1,,Mw,164640,0,g/mol,"Wu, Y., Wang, Z., Liu, D., Liu, B., & Cui, D. (2020). Highly Syndioselective Coordination (Co)Polymerization of para-Chlorostyrene. Macromolecules, 53(19), 8333‚Äö√Ñ√∂‚àö√ë‚àö¬®8339. https://doi.org/10.1021/acs.macromol.0c01121",10.1021/acs.macromol.0c01121,Table 1.12,,vinyl_stereo
Poly(para-chlorostyrene),para-Chlorostyrene,C=Cc1ccc(Cl)cc1,,PDI,1.12,0,,"Wu, Y., Wang, Z., Liu, D., Liu, B., & Cui, D. (2020). Highly Syndioselective Coordination (Co)Polymerization of para-Chlorostyrene. Macromolecules, 53(19), 8333‚Äö√Ñ√∂‚àö√ë‚àö¬®8339. https://doi.org/10.1021/acs.macromol.0c01121",10.1021/acs.macromol.0c01121,Table 1.12,,vinyl_stereo
Poly(para-chlorostyrene),para-Chlorostyrene,C=Cc1ccc(Cl)cc1,,Tg,129,0,C,"Wu, Y., Wang, Z., Liu, D., Liu, B., & Cui, D. (2020). Highly Syndioselective Coordination (Co)Polymerization of para-Chlorostyrene. Macromolecules, 53(19), 8333‚Äö√Ñ√∂‚àö√ë‚àö¬®8339. https://doi.org/10.1021/acs.macromol.0c01121",10.1021/acs.macromol.0c01121,Table 1.12,,vinyl_stereo
Poly(para-chlorostyrene),para-Chlorostyrene,C=Cc1ccc(Cl)cc1,,Tm,327,0,C,"Wu, Y., Wang, Z., Liu, D., Liu, B., & Cui, D. (2020). Highly Syndioselective Coordination (Co)Polymerization of para-Chlorostyrene. Macromolecules, 53(19), 8333‚Äö√Ñ√∂‚àö√ë‚àö¬®8339. https://doi.org/10.1021/acs.macromol.0c01121",10.1021/acs.macromol.0c01121,Table 1.12,,vinyl_stereo
Poly(para-chlorostyrene),para-Chlorostyrene,C=Cc1ccc(Cl)cc1,,Mn,16800,0,g/mol,"Wu, Y., Wang, Z., Liu, D., Liu, B., & Cui, D. (2020). Highly Syndioselective Coordination (Co)Polymerization of para-Chlorostyrene. Macromolecules, 53(19), 8333‚Äö√Ñ√∂‚àö√ë‚àö¬®8339. https://doi.org/10.1021/acs.macromol.0c01121",10.1021/acs.macromol.0c01121,Table 1.13,,vinyl_stereo
Poly(para-chlorostyrene),para-Chlorostyrene,C=Cc1ccc(Cl)cc1,,Mw,23184,0,g/mol,"Wu, Y., Wang, Z., Liu, D., Liu, B., & Cui, D. (2020). Highly Syndioselective Coordination (Co)Polymerization of para-Chlorostyrene. Macromolecules, 53(19), 8333‚Äö√Ñ√∂‚àö√ë‚àö¬®8339. https://doi.org/10.1021/acs.macromol.0c01121",10.1021/acs.macromol.0c01121,Table 1.13,,vinyl_stereo
Poly(para-chlorostyrene),para-Chlorostyrene,C=Cc1ccc(Cl)cc1,,PDI,1.38,0,,"Wu, Y., Wang, Z., Liu, D., Liu, B., & Cui, D. (2020). Highly Syndioselective Coordination (Co)Polymerization of para-Chlorostyrene. Macromolecules, 53(19), 8333‚Äö√Ñ√∂‚àö√ë‚àö¬®8339. https://doi.org/10.1021/acs.macromol.0c01121",10.1021/acs.macromol.0c01121,Table 1.13,,vinyl_stereo
Poly(para-chlorostyrene),para-Chlorostyrene,C=Cc1ccc(Cl)cc1,,Tg,118,0,C,"Wu, Y., Wang, Z., Liu, D., Liu, B., & Cui, D. (2020). Highly Syndioselective Coordination (Co)Polymerization of para-Chlorostyrene. Macromolecules, 53(19), 8333‚Äö√Ñ√∂‚àö√ë‚àö¬®8339. https://doi.org/10.1021/acs.macromol.0c01121",10.1021/acs.macromol.0c01121,Table 1.13,,vinyl_stereo
Poly(para-chlorostyrene),para-Chlorostyrene,C=Cc1ccc(Cl)cc1,,Tm,328,0,C,"Wu, Y., Wang, Z., Liu, D., Liu, B., & Cui, D. (2020). Highly Syndioselective Coordination (Co)Polymerization of para-Chlorostyrene. Macromolecules, 53(19), 8333‚Äö√Ñ√∂‚àö√ë‚àö¬®8339. https://doi.org/10.1021/acs.macromol.0c01121",10.1021/acs.macromol.0c01121,Table 1.13,,vinyl_stereo
Poly(para-chlorostyrene),para-Chlorostyrene,C=Cc1ccc(Cl)cc1,,Mn,165000,0,g/mol,"Wu, Y., Wang, Z., Liu, D., Liu, B., & Cui, D. (2020). Highly Syndioselective Coordination (Co)Polymerization of para-Chlorostyrene. Macromolecules, 53(19), 8333‚Äö√Ñ√∂‚àö√ë‚àö¬®8339. https://doi.org/10.1021/acs.macromol.0c01121",10.1021/acs.macromol.0c01121,Table 1.14,,vinyl_stereo
Poly(para-chlorostyrene),para-Chlorostyrene,C=Cc1ccc(Cl)cc1,,Mw,333300,0,g/mol,"Wu, Y., Wang, Z., Liu, D., Liu, B., & Cui, D. (2020). Highly Syndioselective Coordination (Co)Polymerization of para-Chlorostyrene. Macromolecules, 53(19), 8333‚Äö√Ñ√∂‚àö√ë‚àö¬®8339. https://doi.org/10.1021/acs.macromol.0c01121",10.1021/acs.macromol.0c01121,Table 1.14,,vinyl_stereo
Poly(para-chlorostyrene),para-Chlorostyrene,C=Cc1ccc(Cl)cc1,,PDI,2.02,0,,"Wu, Y., Wang, Z., Liu, D., Liu, B., & Cui, D. (2020). Highly Syndioselective Coordination (Co)Polymerization of para-Chlorostyrene. Macromolecules, 53(19), 8333‚Äö√Ñ√∂‚àö√ë‚àö¬®8339. https://doi.org/10.1021/acs.macromol.0c01121",10.1021/acs.macromol.0c01121,Table 1.14,,vinyl_stereo
Poly(para-chlorostyrene),para-Chlorostyrene,C=Cc1ccc(Cl)cc1,,Tg,120,0,C,"Wu, Y., Wang, Z., Liu, D., Liu, B., & Cui, D. (2020). Highly Syndioselective Coordination (Co)Polymerization of para-Chlorostyrene. Macromolecules, 53(19), 8333‚Äö√Ñ√∂‚àö√ë‚àö¬®8339. https://doi.org/10.1021/acs.macromol.0c01121",10.1021/acs.macromol.0c01121,Table 1.14,,vinyl_stereo
Poly(para-chlorostyrene),para-Chlorostyrene,C=Cc1ccc(Cl)cc1,,Tm,328,0,C,"Wu, Y., Wang, Z., Liu, D., Liu, B., & Cui, D. (2020). Highly Syndioselective Coordination (Co)Polymerization of para-Chlorostyrene. Macromolecules, 53(19), 8333‚Äö√Ñ√∂‚àö√ë‚àö¬®8339. https://doi.org/10.1021/acs.macromol.0c01121",10.1021/acs.macromol.0c01121,Table 1.14,,vinyl_stereo
Poly(para-chlorostyrene),para-Chlorostyrene,C=Cc1ccc(Cl)cc1,,Mn,18400,0,g/mol,"Wu, Y., Wang, Z., Liu, D., Liu, B., & Cui, D. (2020). Highly Syndioselective Coordination (Co)Polymerization of para-Chlorostyrene. Macromolecules, 53(19), 8333‚Äö√Ñ√∂‚àö√ë‚àö¬®8339. https://doi.org/10.1021/acs.macromol.0c01121",10.1021/acs.macromol.0c01121,Table 1.2,,vinyl_stereo
Poly(para-chlorostyrene),para-Chlorostyrene,C=Cc1ccc(Cl)cc1,,Mw,48208,0,g/mol,"Wu, Y., Wang, Z., Liu, D., Liu, B., & Cui, D. (2020). Highly Syndioselective Coordination (Co)Polymerization of para-Chlorostyrene. Macromolecules, 53(19), 8333‚Äö√Ñ√∂‚àö√ë‚àö¬®8339. https://doi.org/10.1021/acs.macromol.0c01121",10.1021/acs.macromol.0c01121,Table 1.2,,vinyl_stereo
Poly(para-chlorostyrene),para-Chlorostyrene,C=Cc1ccc(Cl)cc1,,PDI,2.62,0,,"Wu, Y., Wang, Z., Liu, D., Liu, B., & Cui, D. (2020). Highly Syndioselective Coordination (Co)Polymerization of para-Chlorostyrene. Macromolecules, 53(19), 8333‚Äö√Ñ√∂‚àö√ë‚àö¬®8339. https://doi.org/10.1021/acs.macromol.0c01121",10.1021/acs.macromol.0c01121,Table 1.2,,vinyl_stereo
Poly(para-chlorostyrene),para-Chlorostyrene,C=Cc1ccc(Cl)cc1,,Tg,117,0,C,"Wu, Y., Wang, Z., Liu, D., Liu, B., & Cui, D. (2020). Highly Syndioselective Coordination (Co)Polymerization of para-Chlorostyrene. Macromolecules, 53(19), 8333‚Äö√Ñ√∂‚àö√ë‚àö¬®8339. https://doi.org/10.1021/acs.macromol.0c01121",10.1021/acs.macromol.0c01121,Table 1.2,,vinyl_stereo
Poly(para-chlorostyrene),para-Chlorostyrene,C=Cc1ccc(Cl)cc1,,Tm,322,0,C,"Wu, Y., Wang, Z., Liu, D., Liu, B., & Cui, D. (2020). Highly Syndioselective Coordination (Co)Polymerization of para-Chlorostyrene. Macromolecules, 53(19), 8333‚Äö√Ñ√∂‚àö√ë‚àö¬®8339. https://doi.org/10.1021/acs.macromol.0c01121",10.1021/acs.macromol.0c01121,Table 1.2,,vinyl_stereo
Poly(para-chlorostyrene),para-Chlorostyrene,C=Cc1ccc(Cl)cc1,,Mn,11200,0,g/mol,"Wu, Y., Wang, Z., Liu, D., Liu, B., & Cui, D. (2020). Highly Syndioselective Coordination (Co)Polymerization of para-Chlorostyrene. Macromolecules, 53(19), 8333‚Äö√Ñ√∂‚àö√ë‚àö¬®8339. https://doi.org/10.1021/acs.macromol.0c01121",10.1021/acs.macromol.0c01121,Table 1.3,,vinyl_stereo
Poly(para-chlorostyrene),para-Chlorostyrene,C=Cc1ccc(Cl)cc1,,Mw,22176,0,g/mol,"Wu, Y., Wang, Z., Liu, D., Liu, B., & Cui, D. (2020). Highly Syndioselective Coordination (Co)Polymerization of para-Chlorostyrene. Macromolecules, 53(19), 8333‚Äö√Ñ√∂‚àö√ë‚àö¬®8339. https://doi.org/10.1021/acs.macromol.0c01121",10.1021/acs.macromol.0c01121,Table 1.3,,vinyl_stereo
Poly(para-chlorostyrene),para-Chlorostyrene,C=Cc1ccc(Cl)cc1,,PDI,1.98,0,,"Wu, Y., Wang, Z., Liu, D., Liu, B., & Cui, D. (2020). Highly Syndioselective Coordination (Co)Polymerization of para-Chlorostyrene. Macromolecules, 53(19), 8333‚Äö√Ñ√∂‚àö√ë‚àö¬®8339. https://doi.org/10.1021/acs.macromol.0c01121",10.1021/acs.macromol.0c01121,Table 1.3,,vinyl_stereo
Poly(para-chlorostyrene),para-Chlorostyrene,C=Cc1ccc(Cl)cc1,,Tg,118,0,C,"Wu, Y., Wang, Z., Liu, D., Liu, B., & Cui, D. (2020). Highly Syndioselective Coordination (Co)Polymerization of para-Chlorostyrene. Macromolecules, 53(19), 8333‚Äö√Ñ√∂‚àö√ë‚àö¬®8339. https://doi.org/10.1021/acs.macromol.0c01121",10.1021/acs.macromol.0c01121,Table 1.3,,vinyl_stereo
Poly(para-chlorostyrene),para-Chlorostyrene,C=Cc1ccc(Cl)cc1,,Tm,323,0,C,"Wu, Y., Wang, Z., Liu, D., Liu, B., & Cui, D. (2020). Highly Syndioselective Coordination (Co)Polymerization of para-Chlorostyrene. Macromolecules, 53(19), 8333‚Äö√Ñ√∂‚àö√ë‚àö¬®8339. https://doi.org/10.1021/acs.macromol.0c01121",10.1021/acs.macromol.0c01121,Table 1.3,,vinyl_stereo
Poly(para-chlorostyrene),para-Chlorostyrene,C=Cc1ccc(Cl)cc1,,Mn,13200,0,g/mol,"Wu, Y., Wang, Z., Liu, D., Liu, B., & Cui, D. (2020). Highly Syndioselective Coordination (Co)Polymerization of para-Chlorostyrene. Macromolecules, 53(19), 8333‚Äö√Ñ√∂‚àö√ë‚àö¬®8339. https://doi.org/10.1021/acs.macromol.0c01121",10.1021/acs.macromol.0c01121,Table 1.4,,vinyl_stereo
Poly(para-chlorostyrene),para-Chlorostyrene,C=Cc1ccc(Cl)cc1,,Mw,27852,0,g/mol,"Wu, Y., Wang, Z., Liu, D., Liu, B., & Cui, D. (2020). Highly Syndioselective Coordination (Co)Polymerization of para-Chlorostyrene. Macromolecules, 53(19), 8333‚Äö√Ñ√∂‚àö√ë‚àö¬®8339. https://doi.org/10.1021/acs.macromol.0c01121",10.1021/acs.macromol.0c01121,Table 1.4,,vinyl_stereo
Poly(para-chlorostyrene),para-Chlorostyrene,C=Cc1ccc(Cl)cc1,,PDI,2.11,0,,"Wu, Y., Wang, Z., Liu, D., Liu, B., & Cui, D. (2020). Highly Syndioselective Coordination (Co)Polymerization of para-Chlorostyrene. Macromolecules, 53(19), 8333‚Äö√Ñ√∂‚àö√ë‚àö¬®8339. https://doi.org/10.1021/acs.macromol.0c01121",10.1021/acs.macromol.0c01121,Table 1.4,,vinyl_stereo
Poly(para-chlorostyrene),para-Chlorostyrene,C=Cc1ccc(Cl)cc1,,Tg,118,0,C,"Wu, Y., Wang, Z., Liu, D., Liu, B., & Cui, D. (2020). Highly Syndioselective Coordination (Co)Polymerization of para-Chlorostyrene. Macromolecules, 53(19), 8333‚Äö√Ñ√∂‚àö√ë‚àö¬®8339. https://doi.org/10.1021/acs.macromol.0c01121",10.1021/acs.macromol.0c01121,Table 1.4,,vinyl_stereo
Poly(para-chlorostyrene),para-Chlorostyrene,C=Cc1ccc(Cl)cc1,,Tm,328,0,C,"Wu, Y., Wang, Z., Liu, D., Liu, B., & Cui, D. (2020). Highly Syndioselective Coordination (Co)Polymerization of para-Chlorostyrene. Macromolecules, 53(19), 8333‚Äö√Ñ√∂‚àö√ë‚àö¬®8339. https://doi.org/10.1021/acs.macromol.0c01121",10.1021/acs.macromol.0c01121,Table 1.4,,vinyl_stereo
Poly(para-chlorostyrene),para-Chlorostyrene,C=Cc1ccc(Cl)cc1,,Mn,12700,0,g/mol,"Wu, Y., Wang, Z., Liu, D., Liu, B., & Cui, D. (2020). Highly Syndioselective Coordination (Co)Polymerization of para-Chlorostyrene. Macromolecules, 53(19), 8333‚Äö√Ñ√∂‚àö√ë‚àö¬®8339. https://doi.org/10.1021/acs.macromol.0c01121",10.1021/acs.macromol.0c01121,Table 1.5,,vinyl_stereo
Poly(para-chlorostyrene),para-Chlorostyrene,C=Cc1ccc(Cl)cc1,,Mw,27686,0,g/mol,"Wu, Y., Wang, Z., Liu, D., Liu, B., & Cui, D. (2020). Highly Syndioselective Coordination (Co)Polymerization of para-Chlorostyrene. Macromolecules, 53(19), 8333‚Äö√Ñ√∂‚àö√ë‚àö¬®8339. https://doi.org/10.1021/acs.macromol.0c01121",10.1021/acs.macromol.0c01121,Table 1.5,,vinyl_stereo
Poly(para-chlorostyrene),para-Chlorostyrene,C=Cc1ccc(Cl)cc1,,PDI,2.18,0,,"Wu, Y., Wang, Z., Liu, D., Liu, B., & Cui, D. (2020). Highly Syndioselective Coordination (Co)Polymerization of para-Chlorostyrene. Macromolecules, 53(19), 8333‚Äö√Ñ√∂‚àö√ë‚àö¬®8339. https://doi.org/10.1021/acs.macromol.0c01121",10.1021/acs.macromol.0c01121,Table 1.5,,vinyl_stereo
Poly(para-chlorostyrene),para-Chlorostyrene,C=Cc1ccc(Cl)cc1,,Tg,114,0,C,"Wu, Y., Wang, Z., Liu, D., Liu, B., & Cui, D. (2020). Highly Syndioselective Coordination (Co)Polymerization of para-Chlorostyrene. Macromolecules, 53(19), 8333‚Äö√Ñ√∂‚àö√ë‚àö¬®8339. https://doi.org/10.1021/acs.macromol.0c01121",10.1021/acs.macromol.0c01121,Table 1.5,,vinyl_stereo
Poly(para-chlorostyrene),para-Chlorostyrene,C=Cc1ccc(Cl)cc1,,Tm,311,0,C,"Wu, Y., Wang, Z., Liu, D., Liu, B., & Cui, D. (2020). Highly Syndioselective Coordination (Co)Polymerization of para-Chlorostyrene. Macromolecules, 53(19), 8333‚Äö√Ñ√∂‚àö√ë‚àö¬®8339. https://doi.org/10.1021/acs.macromol.0c01121",10.1021/acs.macromol.0c01121,Table 1.5,,vinyl_stereo
Poly(para-chlorostyrene),para-Chlorostyrene,C=Cc1ccc(Cl)cc1,,Mn,13300,0,g/mol,"Wu, Y., Wang, Z., Liu, D., Liu, B., & Cui, D. (2020). Highly Syndioselective Coordination (Co)Polymerization of para-Chlorostyrene. Macromolecules, 53(19), 8333‚Äö√Ñ√∂‚àö√ë‚àö¬®8339. https://doi.org/10.1021/acs.macromol.0c01121",10.1021/acs.macromol.0c01121,Table 1.6,,vinyl_stereo
Poly(para-chlorostyrene),para-Chlorostyrene,C=Cc1ccc(Cl)cc1,,Mw,38703,0,g/mol,"Wu, Y., Wang, Z., Liu, D., Liu, B., & Cui, D. (2020). Highly Syndioselective Coordination (Co)Polymerization of para-Chlorostyrene. Macromolecules, 53(19), 8333‚Äö√Ñ√∂‚àö√ë‚àö¬®8339. https://doi.org/10.1021/acs.macromol.0c01121",10.1021/acs.macromol.0c01121,Table 1.6,,vinyl_stereo
Poly(para-chlorostyrene),para-Chlorostyrene,C=Cc1ccc(Cl)cc1,,PDI,2.91,0,,"Wu, Y., Wang, Z., Liu, D., Liu, B., & Cui, D. (2020). Highly Syndioselective Coordination (Co)Polymerization of para-Chlorostyrene. Macromolecules, 53(19), 8333‚Äö√Ñ√∂‚àö√ë‚àö¬®8339. https://doi.org/10.1021/acs.macromol.0c01121",10.1021/acs.macromol.0c01121,Table 1.6,,vinyl_stereo
Poly(para-chlorostyrene),para-Chlorostyrene,C=Cc1ccc(Cl)cc1,,Tg,117,0,C,"Wu, Y., Wang, Z., Liu, D., Liu, B., & Cui, D. (2020). Highly Syndioselective Coordination (Co)Polymerization of para-Chlorostyrene. Macromolecules, 53(19), 8333‚Äö√Ñ√∂‚àö√ë‚àö¬®8339. https://doi.org/10.1021/acs.macromol.0c01121",10.1021/acs.macromol.0c01121,Table 1.6,,vinyl_stereo
Poly(para-chlorostyrene),para-Chlorostyrene,C=Cc1ccc(Cl)cc1,,Tm,311,0,C,"Wu, Y., Wang, Z., Liu, D., Liu, B., & Cui, D. (2020). Highly Syndioselective Coordination (Co)Polymerization of para-Chlorostyrene. Macromolecules, 53(19), 8333‚Äö√Ñ√∂‚àö√ë‚àö¬®8339. https://doi.org/10.1021/acs.macromol.0c01121",10.1021/acs.macromol.0c01121,Table 1.6,,vinyl_stereo
Poly(para-chlorostyrene),para-Chlorostyrene,C=Cc1ccc(Cl)cc1,,Mn,13600,0,g/mol,"Wu, Y., Wang, Z., Liu, D., Liu, B., & Cui, D. (2020). Highly Syndioselective Coordination (Co)Polymerization of para-Chlorostyrene. Macromolecules, 53(19), 8333‚Äö√Ñ√∂‚àö√ë‚àö¬®8339. https://doi.org/10.1021/acs.macromol.0c01121",10.1021/acs.macromol.0c01121,Table 1.7,,vinyl_stereo
Poly(para-chlorostyrene),para-Chlorostyrene,C=Cc1ccc(Cl)cc1,,Mw,53040,0,g/mol,"Wu, Y., Wang, Z., Liu, D., Liu, B., & Cui, D. (2020). Highly Syndioselective Coordination (Co)Polymerization of para-Chlorostyrene. Macromolecules, 53(19), 8333‚Äö√Ñ√∂‚àö√ë‚àö¬®8339. https://doi.org/10.1021/acs.macromol.0c01121",10.1021/acs.macromol.0c01121,Table 1.7,,vinyl_stereo
Poly(para-chlorostyrene),para-Chlorostyrene,C=Cc1ccc(Cl)cc1,,PDI,3.9,0,,"Wu, Y., Wang, Z., Liu, D., Liu, B., & Cui, D. (2020). Highly Syndioselective Coordination (Co)Polymerization of para-Chlorostyrene. Macromolecules, 53(19), 8333‚Äö√Ñ√∂‚àö√ë‚àö¬®8339. https://doi.org/10.1021/acs.macromol.0c01121",10.1021/acs.macromol.0c01121,Table 1.7,,vinyl_stereo
Poly(para-chlorostyrene),para-Chlorostyrene,C=Cc1ccc(Cl)cc1,,Tg,116,0,C,"Wu, Y., Wang, Z., Liu, D., Liu, B., & Cui, D. (2020). Highly Syndioselective Coordination (Co)Polymerization of para-Chlorostyrene. Macromolecules, 53(19), 8333‚Äö√Ñ√∂‚àö√ë‚àö¬®8339. https://doi.org/10.1021/acs.macromol.0c01121",10.1021/acs.macromol.0c01121,Table 1.7,,vinyl_stereo
Poly(para-chlorostyrene),para-Chlorostyrene,C=Cc1ccc(Cl)cc1,,Tm,312,0,C,"Wu, Y., Wang, Z., Liu, D., Liu, B., & Cui, D. (2020). Highly Syndioselective Coordination (Co)Polymerization of para-Chlorostyrene. Macromolecules, 53(19), 8333‚Äö√Ñ√∂‚àö√ë‚àö¬®8339. https://doi.org/10.1021/acs.macromol.0c01121",10.1021/acs.macromol.0c01121,Table 1.7,,vinyl_stereo
Poly(para-chlorostyrene),para-Chlorostyrene,C=Cc1ccc(Cl)cc1,,Mn,19300,0,g/mol,"Wu, Y., Wang, Z., Liu, D., Liu, B., & Cui, D. (2020). Highly Syndioselective Coordination (Co)Polymerization of para-Chlorostyrene. Macromolecules, 53(19), 8333‚Äö√Ñ√∂‚àö√ë‚àö¬®8339. https://doi.org/10.1021/acs.macromol.0c01121",10.1021/acs.macromol.0c01121,Table 1.9,,vinyl_stereo
Poly(para-chlorostyrene),para-Chlorostyrene,C=Cc1ccc(Cl)cc1,,Mw,40723,0,g/mol,"Wu, Y., Wang, Z., Liu, D., Liu, B., & Cui, D. (2020). Highly Syndioselective Coordination (Co)Polymerization of para-Chlorostyrene. Macromolecules, 53(19), 8333‚Äö√Ñ√∂‚àö√ë‚àö¬®8339. https://doi.org/10.1021/acs.macromol.0c01121",10.1021/acs.macromol.0c01121,Table 1.9,,vinyl_stereo
Poly(para-chlorostyrene),para-Chlorostyrene,C=Cc1ccc(Cl)cc1,,PDI,2.11,0,,"Wu, Y., Wang, Z., Liu, D., Liu, B., & Cui, D. (2020). Highly Syndioselective Coordination (Co)Polymerization of para-Chlorostyrene. Macromolecules, 53(19), 8333‚Äö√Ñ√∂‚àö√ë‚àö¬®8339. https://doi.org/10.1021/acs.macromol.0c01121",10.1021/acs.macromol.0c01121,Table 1.9,,vinyl_stereo
Poly(para-chlorostyrene),para-Chlorostyrene,C=Cc1ccc(Cl)cc1,,Tg,117,0,C,"Wu, Y., Wang, Z., Liu, D., Liu, B., & Cui, D. (2020). Highly Syndioselective Coordination (Co)Polymerization of para-Chlorostyrene. Macromolecules, 53(19), 8333‚Äö√Ñ√∂‚àö√ë‚àö¬®8339. https://doi.org/10.1021/acs.macromol.0c01121",10.1021/acs.macromol.0c01121,Table 1.9,,vinyl_stereo
Poly(para-chlorostyrene),para-Chlorostyrene,C=Cc1ccc(Cl)cc1,,Tm,311,0,C,"Wu, Y., Wang, Z., Liu, D., Liu, B., & Cui, D. (2020). Highly Syndioselective Coordination (Co)Polymerization of para-Chlorostyrene. Macromolecules, 53(19), 8333‚Äö√Ñ√∂‚àö√ë‚àö¬®8339. https://doi.org/10.1021/acs.macromol.0c01121",10.1021/acs.macromol.0c01121,Table 1.9,,vinyl_stereo
Poly(para-chlorostyrene-co-styrene),para-Chlorostyrene.Styrene,C=Cc1ccc(Cl)cc1.C=Cc1ccccc1,"[0.753, 0.247]",Mn,41200,0,g/mol,"Wu, Y., Wang, Z., Liu, D., Liu, B., & Cui, D. (2020). Highly Syndioselective Coordination (Co)Polymerization of para-Chlorostyrene. Macromolecules, 53(19), 8333‚Äö√Ñ√∂‚àö√ë‚àö¬®8339. https://doi.org/10.1021/acs.macromol.0c01121",10.1021/acs.macromol.0c01121,Table 2.1,,vinyl_stereo
Poly(para-chlorostyrene-co-styrene),para-Chlorostyrene.Styrene,C=Cc1ccc(Cl)cc1.C=Cc1ccccc1,"[0.753, 0.247]",Mw,54800,0,g/mol,"Wu, Y., Wang, Z., Liu, D., Liu, B., & Cui, D. (2020). Highly Syndioselective Coordination (Co)Polymerization of para-Chlorostyrene. Macromolecules, 53(19), 8333‚Äö√Ñ√∂‚àö√ë‚àö¬®8339. https://doi.org/10.1021/acs.macromol.0c01121",10.1021/acs.macromol.0c01121,Table 2.1,,vinyl_stereo
Poly(para-chlorostyrene-co-styrene),para-Chlorostyrene.Styrene,C=Cc1ccc(Cl)cc1.C=Cc1ccccc1,"[0.753, 0.247]",PDI,1.33,0,,"Wu, Y., Wang, Z., Liu, D., Liu, B., & Cui, D. (2020). Highly Syndioselective Coordination (Co)Polymerization of para-Chlorostyrene. Macromolecules, 53(19), 8333‚Äö√Ñ√∂‚àö√ë‚àö¬®8339. https://doi.org/10.1021/acs.macromol.0c01121",10.1021/acs.macromol.0c01121,Table 2.1,,vinyl_stereo
Poly(para-chlorostyrene-co-styrene),para-Chlorostyrene.Styrene,C=Cc1ccc(Cl)cc1.C=Cc1ccccc1,"[0.753, 0.247]",Tg,112,0,C,"Wu, Y., Wang, Z., Liu, D., Liu, B., & Cui, D. (2020). Highly Syndioselective Coordination (Co)Polymerization of para-Chlorostyrene. Macromolecules, 53(19), 8333‚Äö√Ñ√∂‚àö√ë‚àö¬®8339. https://doi.org/10.1021/acs.macromol.0c01121",10.1021/acs.macromol.0c01121,Table 2.1,,vinyl_stereo
Poly(para-chlorostyrene-co-styrene),para-Chlorostyrene.Styrene,C=Cc1ccc(Cl)cc1.C=Cc1ccccc1,"[0.753, 0.247]",Tm,259,0,C,"Wu, Y., Wang, Z., Liu, D., Liu, B., & Cui, D. (2020). Highly Syndioselective Coordination (Co)Polymerization of para-Chlorostyrene. Macromolecules, 53(19), 8333‚Äö√Ñ√∂‚àö√ë‚àö¬®8339. https://doi.org/10.1021/acs.macromol.0c01121",10.1021/acs.macromol.0c01121,Table 2.1,,vinyl_stereo
Poly(para-chlorostyrene-co-styrene),para-Chlorostyrene.Styrene,C=Cc1ccc(Cl)cc1.C=Cc1ccccc1,"[0.561, 0.439]",Mn,48300,0,g/mol,"Wu, Y., Wang, Z., Liu, D., Liu, B., & Cui, D. (2020). Highly Syndioselective Coordination (Co)Polymerization of para-Chlorostyrene. Macromolecules, 53(19), 8333‚Äö√Ñ√∂‚àö√ë‚àö¬®8339. https://doi.org/10.1021/acs.macromol.0c01121",10.1021/acs.macromol.0c01121,Table 2.2,,vinyl_stereo
Poly(para-chlorostyrene-co-styrene),para-Chlorostyrene.Styrene,C=Cc1ccc(Cl)cc1.C=Cc1ccccc1,"[0.561, 0.439]",Mw,63800,0,g/mol,"Wu, Y., Wang, Z., Liu, D., Liu, B., & Cui, D. (2020). Highly Syndioselective Coordination (Co)Polymerization of para-Chlorostyrene. Macromolecules, 53(19), 8333‚Äö√Ñ√∂‚àö√ë‚àö¬®8339. https://doi.org/10.1021/acs.macromol.0c01121",10.1021/acs.macromol.0c01121,Table 2.2,,vinyl_stereo
Poly(para-chlorostyrene-co-styrene),para-Chlorostyrene.Styrene,C=Cc1ccc(Cl)cc1.C=Cc1ccccc1,"[0.561, 0.439]",PDI,1.32,0,,"Wu, Y., Wang, Z., Liu, D., Liu, B., & Cui, D. (2020). Highly Syndioselective Coordination (Co)Polymerization of para-Chlorostyrene. Macromolecules, 53(19), 8333‚Äö√Ñ√∂‚àö√ë‚àö¬®8339. https://doi.org/10.1021/acs.macromol.0c01121",10.1021/acs.macromol.0c01121,Table 2.2,,vinyl_stereo
Poly(para-chlorostyrene-co-styrene),para-Chlorostyrene.Styrene,C=Cc1ccc(Cl)cc1.C=Cc1ccccc1,"[0.561, 0.439]",Tg,109,0,C,"Wu, Y., Wang, Z., Liu, D., Liu, B., & Cui, D. (2020). Highly Syndioselective Coordination (Co)Polymerization of para-Chlorostyrene. Macromolecules, 53(19), 8333‚Äö√Ñ√∂‚àö√ë‚àö¬®8339. https://doi.org/10.1021/acs.macromol.0c01121",10.1021/acs.macromol.0c01121,Table 2.2,,vinyl_stereo
Poly(para-chlorostyrene-co-styrene),para-Chlorostyrene.Styrene,C=Cc1ccc(Cl)cc1.C=Cc1ccccc1,"[0.333, 0.667]",Mn,66000,0,g/mol,"Wu, Y., Wang, Z., Liu, D., Liu, B., & Cui, D. (2020). Highly Syndioselective Coordination (Co)Polymerization of para-Chlorostyrene. Macromolecules, 53(19), 8333‚Äö√Ñ√∂‚àö√ë‚àö¬®8339. https://doi.org/10.1021/acs.macromol.0c01121",10.1021/acs.macromol.0c01121,Table 2.3,,vinyl_stereo
Poly(para-chlorostyrene-co-styrene),para-Chlorostyrene.Styrene,C=Cc1ccc(Cl)cc1.C=Cc1ccccc1,"[0.333, 0.667]",Mw,88400,0,g/mol,"Wu, Y., Wang, Z., Liu, D., Liu, B., & Cui, D. (2020). Highly Syndioselective Coordination (Co)Polymerization of para-Chlorostyrene. Macromolecules, 53(19), 8333‚Äö√Ñ√∂‚àö√ë‚àö¬®8339. https://doi.org/10.1021/acs.macromol.0c01121",10.1021/acs.macromol.0c01121,Table 2.3,,vinyl_stereo
Poly(para-chlorostyrene-co-styrene),para-Chlorostyrene.Styrene,C=Cc1ccc(Cl)cc1.C=Cc1ccccc1,"[0.333, 0.667]",PDI,1.34,0,,"Wu, Y., Wang, Z., Liu, D., Liu, B., & Cui, D. (2020). Highly Syndioselective Coordination (Co)Polymerization of para-Chlorostyrene. Macromolecules, 53(19), 8333‚Äö√Ñ√∂‚àö√ë‚àö¬®8339. https://doi.org/10.1021/acs.macromol.0c01121",10.1021/acs.macromol.0c01121,Table 2.3,,vinyl_stereo
Poly(para-chlorostyrene-co-styrene),para-Chlorostyrene.Styrene,C=Cc1ccc(Cl)cc1.C=Cc1ccccc1,"[0.333, 0.667]",Tg,105,0,C,"Wu, Y., Wang, Z., Liu, D., Liu, B., & Cui, D. (2020). Highly Syndioselective Coordination (Co)Polymerization of para-Chlorostyrene. Macromolecules, 53(19), 8333‚Äö√Ñ√∂‚àö√ë‚àö¬®8339. https://doi.org/10.1021/acs.macromol.0c01121",10.1021/acs.macromol.0c01121,Table 2.3,,vinyl_stereo
Poly(para-chlorostyrene-co-styrene),para-Chlorostyrene.Styrene,C=Cc1ccc(Cl)cc1.C=Cc1ccccc1,"[0.222, 0.778]",Mn,69800,0,g/mol,"Wu, Y., Wang, Z., Liu, D., Liu, B., & Cui, D. (2020). Highly Syndioselective Coordination (Co)Polymerization of para-Chlorostyrene. Macromolecules, 53(19), 8333‚Äö√Ñ√∂‚àö√ë‚àö¬®8339. https://doi.org/10.1021/acs.macromol.0c01121",10.1021/acs.macromol.0c01121,Table 2.4,,vinyl_stereo
Poly(para-chlorostyrene-co-styrene),para-Chlorostyrene.Styrene,C=Cc1ccc(Cl)cc1.C=Cc1ccccc1,"[0.222, 0.778]",Mw,87900,0,g/mol,"Wu, Y., Wang, Z., Liu, D., Liu, B., & Cui, D. (2020). Highly Syndioselective Coordination (Co)Polymerization of para-Chlorostyrene. Macromolecules, 53(19), 8333‚Äö√Ñ√∂‚àö√ë‚àö¬®8339. https://doi.org/10.1021/acs.macromol.0c01121",10.1021/acs.macromol.0c01121,Table 2.4,,vinyl_stereo
Poly(para-chlorostyrene-co-styrene),para-Chlorostyrene.Styrene,C=Cc1ccc(Cl)cc1.C=Cc1ccccc1,"[0.222, 0.778]",PDI,1.26,0,,"Wu, Y., Wang, Z., Liu, D., Liu, B., & Cui, D. (2020). Highly Syndioselective Coordination (Co)Polymerization of para-Chlorostyrene. Macromolecules, 53(19), 8333‚Äö√Ñ√∂‚àö√ë‚àö¬®8339. https://doi.org/10.1021/acs.macromol.0c01121",10.1021/acs.macromol.0c01121,Table 2.4,,vinyl_stereo
Poly(para-chlorostyrene-co-styrene),para-Chlorostyrene.Styrene,C=Cc1ccc(Cl)cc1.C=Cc1ccccc1,"[0.222, 0.778]",Tg,102,0,C,"Wu, Y., Wang, Z., Liu, D., Liu, B., & Cui, D. (2020). Highly Syndioselective Coordination (Co)Polymerization of para-Chlorostyrene. Macromolecules, 53(19), 8333‚Äö√Ñ√∂‚àö√ë‚àö¬®8339. https://doi.org/10.1021/acs.macromol.0c01121",10.1021/acs.macromol.0c01121,Table 2.4,,vinyl_stereo
Poly(para-chlorostyrene-co-styrene),para-Chlorostyrene.Styrene,C=Cc1ccc(Cl)cc1.C=Cc1ccccc1,"[0.222, 0.778]",Tm,226,0,C,"Wu, Y., Wang, Z., Liu, D., Liu, B., & Cui, D. (2020). Highly Syndioselective Coordination (Co)Polymerization of para-Chlorostyrene. Macromolecules, 53(19), 8333‚Äö√Ñ√∂‚àö√ë‚àö¬®8339. https://doi.org/10.1021/acs.macromol.0c01121",10.1021/acs.macromol.0c01121,Table 2.4,,vinyl_stereo
Poly(para-chlorostyrene-co-styrene),para-Chlorostyrene.Styrene,C=Cc1ccc(Cl)cc1.C=Cc1ccccc1,"[0.101, 0.899]",Mn,81700,0,g/mol,"Wu, Y., Wang, Z., Liu, D., Liu, B., & Cui, D. (2020). Highly Syndioselective Coordination (Co)Polymerization of para-Chlorostyrene. Macromolecules, 53(19), 8333‚Äö√Ñ√∂‚àö√ë‚àö¬®8339. https://doi.org/10.1021/acs.macromol.0c01121",10.1021/acs.macromol.0c01121,Table 2.5,,vinyl_stereo
Poly(para-chlorostyrene-co-styrene),para-Chlorostyrene.Styrene,C=Cc1ccc(Cl)cc1.C=Cc1ccccc1,"[0.101, 0.899]",Mw,97200,0,g/mol,"Wu, Y., Wang, Z., Liu, D., Liu, B., & Cui, D. (2020). Highly Syndioselective Coordination (Co)Polymerization of para-Chlorostyrene. Macromolecules, 53(19), 8333‚Äö√Ñ√∂‚àö√ë‚àö¬®8339. https://doi.org/10.1021/acs.macromol.0c01121",10.1021/acs.macromol.0c01121,Table 2.5,,vinyl_stereo
Poly(para-chlorostyrene-co-styrene),para-Chlorostyrene.Styrene,C=Cc1ccc(Cl)cc1.C=Cc1ccccc1,"[0.101, 0.899]",PDI,1.19,0,,"Wu, Y., Wang, Z., Liu, D., Liu, B., & Cui, D. (2020). Highly Syndioselective Coordination (Co)Polymerization of para-Chlorostyrene. Macromolecules, 53(19), 8333‚Äö√Ñ√∂‚àö√ë‚àö¬®8339. https://doi.org/10.1021/acs.macromol.0c01121",10.1021/acs.macromol.0c01121,Table 2.5,,vinyl_stereo
Poly(para-chlorostyrene-co-styrene),para-Chlorostyrene.Styrene,C=Cc1ccc(Cl)cc1.C=Cc1ccccc1,"[0.101, 0.899]",Tg,102,0,C,"Wu, Y., Wang, Z., Liu, D., Liu, B., & Cui, D. (2020). Highly Syndioselective Coordination (Co)Polymerization of para-Chlorostyrene. Macromolecules, 53(19), 8333‚Äö√Ñ√∂‚àö√ë‚àö¬®8339. https://doi.org/10.1021/acs.macromol.0c01121",10.1021/acs.macromol.0c01121,Table 2.5,,vinyl_stereo
Poly(para-chlorostyrene-co-styrene),para-Chlorostyrene.Styrene,C=Cc1ccc(Cl)cc1.C=Cc1ccccc1,"[0.101, 0.899]",Tm,252,0,C,"Wu, Y., Wang, Z., Liu, D., Liu, B., & Cui, D. (2020). Highly Syndioselective Coordination (Co)Polymerization of para-Chlorostyrene. Macromolecules, 53(19), 8333‚Äö√Ñ√∂‚àö√ë‚àö¬®8339. https://doi.org/10.1021/acs.macromol.0c01121",10.1021/acs.macromol.0c01121,Table 2.5,,vinyl_stereo
Poly(ortho-methoxystyrene-co-ethylene),ortho-methoxystyrene.ethylene,C=Cc1ccccc1OC.C=C,"[0.498, 0.502]",Mn,178000,1,g/mol,"Wu, Y., Wang, Z., Liu, D., Liu, B., & Cui, D. (2020). Highly Syndioselective Coordination (Co)Polymerization of para-Chlorostyrene. Macromolecules, 53(19), 8333‚Äö√Ñ√∂‚àö√ë‚àö¬®8339. https://doi.org/10.1021/acs.macromol.0c01140",10.1021/acs.macromol.0c01140,Table 2.3,,vinyl_stereo
Poly(ortho-methoxystyrene-co-ethylene),ortho-methoxystyrene.ethylene,C=Cc1ccccc1OC.C=C,"[0.498, 0.502]",Mw,213600,1,g/mol,"Wu, Y., Wang, Z., Liu, D., Liu, B., & Cui, D. (2020). Highly Syndioselective Coordination (Co)Polymerization of para-Chlorostyrene. Macromolecules, 53(19), 8333‚Äö√Ñ√∂‚àö√ë‚àö¬®8339. https://doi.org/10.1021/acs.macromol.0c01140",10.1021/acs.macromol.0c01140,Table 2.3,,vinyl_stereo
Poly(ortho-methoxystyrene-co-ethylene),ortho-methoxystyrene.ethylene,C=Cc1ccccc1OC.C=C,"[0.498, 0.502]",PDI,1.2,1,,"Wu, Y., Wang, Z., Liu, D., Liu, B., & Cui, D. (2020). Highly Syndioselective Coordination (Co)Polymerization of para-Chlorostyrene. Macromolecules, 53(19), 8333‚Äö√Ñ√∂‚àö√ë‚àö¬®8339. https://doi.org/10.1021/acs.macromol.0c01140",10.1021/acs.macromol.0c01140,Table 2.3,,vinyl_stereo
Poly(ortho-methoxystyrene-co-ethylene),ortho-methoxystyrene.ethylene,C=Cc1ccccc1OC.C=C,"[0.498, 0.502]",Tg,37.5,1,C,"Wu, Y., Wang, Z., Liu, D., Liu, B., & Cui, D. (2020). Highly Syndioselective Coordination (Co)Polymerization of para-Chlorostyrene. Macromolecules, 53(19), 8333‚Äö√Ñ√∂‚àö√ë‚àö¬®8339. https://doi.org/10.1021/acs.macromol.0c01140",10.1021/acs.macromol.0c01140,Table 2.3,,vinyl_stereo
Poly(ortho-methoxystyrene-co-ethylene),ortho-methoxystyrene.ethylene,C=Cc1ccccc1OC.C=C,"[0.504, 0.496]",Mn,164000,1,g/mol,"Wu, Y., Wang, Z., Liu, D., Liu, B., & Cui, D. (2020). Highly Syndioselective Coordination (Co)Polymerization of para-Chlorostyrene. Macromolecules, 53(19), 8333‚Äö√Ñ√∂‚àö√ë‚àö¬®8339. https://doi.org/10.1021/acs.macromol.0c01140",10.1021/acs.macromol.0c01140,Table 2.4,,vinyl_stereo
Poly(ortho-methoxystyrene-co-ethylene),ortho-methoxystyrene.ethylene,C=Cc1ccccc1OC.C=C,"[0.504, 0.496]",Mw,213200,1,g/mol,"Wu, Y., Wang, Z., Liu, D., Liu, B., & Cui, D. (2020). Highly Syndioselective Coordination (Co)Polymerization of para-Chlorostyrene. Macromolecules, 53(19), 8333‚Äö√Ñ√∂‚àö√ë‚àö¬®8339. https://doi.org/10.1021/acs.macromol.0c01140",10.1021/acs.macromol.0c01140,Table 2.4,,vinyl_stereo
Poly(ortho-methoxystyrene-co-ethylene),ortho-methoxystyrene.ethylene,C=Cc1ccccc1OC.C=C,"[0.504, 0.496]",PDI,1.3,1,,"Wu, Y., Wang, Z., Liu, D., Liu, B., & Cui, D. (2020). Highly Syndioselective Coordination (Co)Polymerization of para-Chlorostyrene. Macromolecules, 53(19), 8333‚Äö√Ñ√∂‚àö√ë‚àö¬®8339. https://doi.org/10.1021/acs.macromol.0c01140",10.1021/acs.macromol.0c01140,Table 2.4,,vinyl_stereo
Poly(ortho-methoxystyrene-co-ethylene),ortho-methoxystyrene.ethylene,C=Cc1ccccc1OC.C=C,"[0.504, 0.496]",Tg,36.8,1,C,"Wu, Y., Wang, Z., Liu, D., Liu, B., & Cui, D. (2020). Highly Syndioselective Coordination (Co)Polymerization of para-Chlorostyrene. Macromolecules, 53(19), 8333‚Äö√Ñ√∂‚àö√ë‚àö¬®8339. https://doi.org/10.1021/acs.macromol.0c01140",10.1021/acs.macromol.0c01140,Table 2.4,,vinyl_stereo
Poly(vinyl alcohol-co-acetate),Vinyl Alcohol.Vinyl Acetate,C=CO.C=CC(=O)O,"[79.3,20.7]",Tm,162,0.563,C,"Xu, J., McCarthy, S. P., & Gross, R. A. (1996). Racemic ‚âà√≠¬¨¬±-methyl-‚âà√≠‚Äö√¢¬ß-propiolactone polymerization by organometallic catalyst systems. Macromolecules, 29(13), 4565‚Äö√Ñ√∂‚àö√ë‚àö¬®4571. https://doi.org/10.1021/ma951900g",10.1016/0032-3861(84)90248-9,Sample A,,vinyl_stereo
Poly(vinyl alcohol-co-acetate),Vinyl Alcohol.Vinyl Acetate,C=CO.C=CC(=O)O,"[78.4,21.6]",Tm,159,0.506,C,"Xu, J., McCarthy, S. P., & Gross, R. A. (1996). Racemic ‚âà√≠¬¨¬±-methyl-‚âà√≠‚Äö√¢¬ß-propiolactone polymerization by organometallic catalyst systems. Macromolecules, 29(13), 4565‚Äö√Ñ√∂‚àö√ë‚àö¬®4571. https://doi.org/10.1021/ma951900g",10.1016/0032-3861(84)90248-9,Sample D,,vinyl_stereo
Poly(‚âà√≠¬¨¬±-methyl-‚âà√≠‚Äö√¢¬ß-propionate),‚âà√≠¬¨¬±-methyl-‚âà√≠‚Äö√¢¬ß-propionate,C[C@@H](CO)C(=O)O.C[C@@H](CO)C(=O)O,,Mn,662000,0.85,g/mol,"Xu, J., McCarthy, S. P., & Gross, R. A. (1996). Racemic ‚âà√≠¬¨¬±-methyl-‚âà√≠‚Äö√¢¬ß-propiolactone polymerization by organometallic catalyst systems. Macromolecules, 29(13), 4565‚Äö√Ñ√∂‚àö√ë‚àö¬®4571. https://doi.org/10.1021/ma951900g",10.1021/ma951900g,Table 3.IBAO-AI,,vinyl_stereo
Poly(‚âà√≠¬¨¬±-methyl-‚âà√≠‚Äö√¢¬ß-propionate),‚âà√≠¬¨¬±-methyl-‚âà√≠‚Äö√¢¬ß-propionate,C[C@@H](CO)C(=O)O.C[C@@H](CO)C(=O)O,,Mw,894000,0.85,g/mol,"Xu, J., McCarthy, S. P., & Gross, R. A. (1996). Racemic ‚âà√≠¬¨¬±-methyl-‚âà√≠‚Äö√¢¬ß-propiolactone polymerization by organometallic catalyst systems. Macromolecules, 29(13), 4565‚Äö√Ñ√∂‚àö√ë‚àö¬®4571. https://doi.org/10.1021/ma951900g",10.1021/ma951900g,Table 3.IBAO-AI,,vinyl_stereo
Poly(‚âà√≠¬¨¬±-methyl-‚âà√≠‚Äö√¢¬ß-propionate),‚âà√≠¬¨¬±-methyl-‚âà√≠‚Äö√¢¬ß-propionate,C[C@@H](CO)C(=O)O.C[C@@H](CO)C(=O)O,,PDI,1.35,0.85,,"Xu, J., McCarthy, S. P., & Gross, R. A. (1996). Racemic ‚âà√≠¬¨¬±-methyl-‚âà√≠‚Äö√¢¬ß-propiolactone polymerization by organometallic catalyst systems. Macromolecules, 29(13), 4565‚Äö√Ñ√∂‚àö√ë‚àö¬®4571. https://doi.org/10.1021/ma951900g",10.1021/ma951900g,Table 3.IBAO-AI,,vinyl_stereo
Poly(‚âà√≠¬¨¬±-methyl-‚âà√≠‚Äö√¢¬ß-propionate),‚âà√≠¬¨¬±-methyl-‚âà√≠‚Äö√¢¬ß-propionate,C[C@@H](CO)C(=O)O.C[C@@H](CO)C(=O)O,,Tg,-25,0.85,C,"Xu, J., McCarthy, S. P., & Gross, R. A. (1996). Racemic ‚âà√≠¬¨¬±-methyl-‚âà√≠‚Äö√¢¬ß-propiolactone polymerization by organometallic catalyst systems. Macromolecules, 29(13), 4565‚Äö√Ñ√∂‚àö√ë‚àö¬®4571. https://doi.org/10.1021/ma951900g",10.1021/ma951900g,Table 3.IBAO-AI,,vinyl_stereo
Poly(‚âà√≠¬¨¬±-methyl-‚âà√≠‚Äö√¢¬ß-propionate),‚âà√≠¬¨¬±-methyl-‚âà√≠‚Äö√¢¬ß-propionate,C[C@@H](CO)C(=O)O.C[C@@H](CO)C(=O)O,,Tm,120,0.85,C,"Xu, J., McCarthy, S. P., & Gross, R. A. (1996). Racemic ‚âà√≠¬¨¬±-methyl-‚âà√≠‚Äö√¢¬ß-propiolactone polymerization by organometallic catalyst systems. Macromolecules, 29(13), 4565‚Äö√Ñ√∂‚àö√ë‚àö¬®4571. https://doi.org/10.1021/ma951900g",10.1021/ma951900g,Table 3.IBAO-AI,,vinyl_stereo
poly(lactic acid),(R)-lactic acid.(S)-lactic acid,C[C@@H](O)C(=O)O.C[C@H](O)C(=O)O,,Mn,2720,0.84,g/mol,"Xu, T. Q., Yang, G. W., Liu, C., & Lu, X. B. (2017). Highly Robust Yttrium Bis(phenolate) Ether Catalysts for Excellent Isoselective Ring-Opening Polymerization of Racemic Lactide. Macromolecules, 50(2), 515-522. https://doi.org/10.1021/acs.macromol.6b02439",_10.1021/acs.macromol.6b02439,"Table 2, #1",,ester_stereo
