Repository: tyo-nu/PolyIDRS_Paper

# PolyIDRS_Paper
Code and Figures for the PolyIDRS paper.

File: Supporting/Stereopolymer_Dataset.csv (part 25 of 28)
polymer_name,monomer_name,smiles_monomer,distribution,property,value,pm,units,ref,link/doi,comment,note,mechanism
poly(lactic acid),(R)-lactic acid.(S)-lactic acid,C[C@@H](O)C(=O)O.C[C@H](O)C(=O)O,,Mw,3644.8,0.84,g/mol,"Xu, T. Q., Yang, G. W., Liu, C., & Lu, X. B. (2017). Highly Robust Yttrium Bis(phenolate) Ether Catalysts for Excellent Isoselective Ring-Opening Polymerization of Racemic Lactide. Macromolecules, 50(2), 515-522. https://doi.org/10.1021/acs.macromol.6b02439",_10.1021/acs.macromol.6b02439,"Table 2, #1",,ester_stereo
poly(lactic acid),(R)-lactic acid.(S)-lactic acid,C[C@@H](O)C(=O)O.C[C@H](O)C(=O)O,,PDI,1.34,0.84,,"Xu, T. Q., Yang, G. W., Liu, C., & Lu, X. B. (2017). Highly Robust Yttrium Bis(phenolate) Ether Catalysts for Excellent Isoselective Ring-Opening Polymerization of Racemic Lactide. Macromolecules, 50(2), 515-522. https://doi.org/10.1021/acs.macromol.6b02439",_10.1021/acs.macromol.6b02439,"Table 2, #1",,ester_stereo
poly(lactic acid),(R)-lactic acid.(S)-lactic acid,C[C@@H](O)C(=O)O.C[C@H](O)C(=O)O,,Tm,175,0.84,C,"Xu, T. Q., Yang, G. W., Liu, C., & Lu, X. B. (2017). Highly Robust Yttrium Bis(phenolate) Ether Catalysts for Excellent Isoselective Ring-Opening Polymerization of Racemic Lactide. Macromolecules, 50(2), 515-522. https://doi.org/10.1021/acs.macromol.6b02439",_10.1021/acs.macromol.6b02439,"Table 2, #1",,ester_stereo
poly(lactic acid),(R)-lactic acid.(S)-lactic acid,C[C@@H](O)C(=O)O.C[C@H](O)C(=O)O,,Mn,2570,0.82,g/mol,"Xu, T. Q., Yang, G. W., Liu, C., & Lu, X. B. (2017). Highly Robust Yttrium Bis(phenolate) Ether Catalysts for Excellent Isoselective Ring-Opening Polymerization of Racemic Lactide. Macromolecules, 50(2), 515-522. https://doi.org/10.1021/acs.macromol.6b02439",_10.1021/acs.macromol.6b02439,"Table 2, #2",,ester_stereo
poly(lactic acid),(R)-lactic acid.(S)-lactic acid,C[C@@H](O)C(=O)O.C[C@H](O)C(=O)O,,Mw,4523.2,0.82,g/mol,"Xu, T. Q., Yang, G. W., Liu, C., & Lu, X. B. (2017). Highly Robust Yttrium Bis(phenolate) Ether Catalysts for Excellent Isoselective Ring-Opening Polymerization of Racemic Lactide. Macromolecules, 50(2), 515-522. https://doi.org/10.1021/acs.macromol.6b02439",_10.1021/acs.macromol.6b02439,"Table 2, #2",,ester_stereo
poly(lactic acid),(R)-lactic acid.(S)-lactic acid,C[C@@H](O)C(=O)O.C[C@H](O)C(=O)O,,PDI,1.76,0.82,,"Xu, T. Q., Yang, G. W., Liu, C., & Lu, X. B. (2017). Highly Robust Yttrium Bis(phenolate) Ether Catalysts for Excellent Isoselective Ring-Opening Polymerization of Racemic Lactide. Macromolecules, 50(2), 515-522. https://doi.org/10.1021/acs.macromol.6b02439",_10.1021/acs.macromol.6b02439,"Table 2, #2",,ester_stereo
poly(lactic acid),(R)-lactic acid.(S)-lactic acid,C[C@@H](O)C(=O)O.C[C@H](O)C(=O)O,,Tm,171,0.82,C,"Xu, T. Q., Yang, G. W., Liu, C., & Lu, X. B. (2017). Highly Robust Yttrium Bis(phenolate) Ether Catalysts for Excellent Isoselective Ring-Opening Polymerization of Racemic Lactide. Macromolecules, 50(2), 515-522. https://doi.org/10.1021/acs.macromol.6b02439",_10.1021/acs.macromol.6b02439,"Table 2, #2",,ester_stereo
poly(lactic acid),(R)-lactic acid.(S)-lactic acid,C[C@@H](O)C(=O)O.C[C@H](O)C(=O)O,,Mn,2450,0.77,g/mol,"Xu, T. Q., Yang, G. W., Liu, C., & Lu, X. B. (2017). Highly Robust Yttrium Bis(phenolate) Ether Catalysts for Excellent Isoselective Ring-Opening Polymerization of Racemic Lactide. Macromolecules, 50(2), 515-522. https://doi.org/10.1021/acs.macromol.6b02439",_10.1021/acs.macromol.6b02439,"Table 2, #3",,ester_stereo
poly(lactic acid),(R)-lactic acid.(S)-lactic acid,C[C@@H](O)C(=O)O.C[C@H](O)C(=O)O,,Mw,4410,0.77,g/mol,"Xu, T. Q., Yang, G. W., Liu, C., & Lu, X. B. (2017). Highly Robust Yttrium Bis(phenolate) Ether Catalysts for Excellent Isoselective Ring-Opening Polymerization of Racemic Lactide. Macromolecules, 50(2), 515-522. https://doi.org/10.1021/acs.macromol.6b02439",_10.1021/acs.macromol.6b02439,"Table 2, #3",,ester_stereo
poly(lactic acid),(R)-lactic acid.(S)-lactic acid,C[C@@H](O)C(=O)O.C[C@H](O)C(=O)O,,PDI,1.8,0.77,,"Xu, T. Q., Yang, G. W., Liu, C., & Lu, X. B. (2017). Highly Robust Yttrium Bis(phenolate) Ether Catalysts for Excellent Isoselective Ring-Opening Polymerization of Racemic Lactide. Macromolecules, 50(2), 515-522. https://doi.org/10.1021/acs.macromol.6b02439",_10.1021/acs.macromol.6b02439,"Table 2, #3",,ester_stereo
poly(lactic acid),(R)-lactic acid.(S)-lactic acid,C[C@@H](O)C(=O)O.C[C@H](O)C(=O)O,,Tm,165,0.77,C,"Xu, T. Q., Yang, G. W., Liu, C., & Lu, X. B. (2017). Highly Robust Yttrium Bis(phenolate) Ether Catalysts for Excellent Isoselective Ring-Opening Polymerization of Racemic Lactide. Macromolecules, 50(2), 515-522. https://doi.org/10.1021/acs.macromol.6b02439",_10.1021/acs.macromol.6b02439,"Table 2, #3",,ester_stereo
poly(lactic acid),(R)-lactic acid.(S)-lactic acid,C[C@@H](O)C(=O)O.C[C@H](O)C(=O)O,,Mn,18400,0.83,g/mol,"Xu, T. Q., Yang, G. W., Liu, C., & Lu, X. B. (2017). Highly Robust Yttrium Bis(phenolate) Ether Catalysts for Excellent Isoselective Ring-Opening Polymerization of Racemic Lactide. Macromolecules, 50(2), 515-522. https://doi.org/10.1021/acs.macromol.6b02439",_10.1021/acs.macromol.6b02439,"Table 2, #5",,ester_stereo
poly(lactic acid),(R)-lactic acid.(S)-lactic acid,C[C@@H](O)C(=O)O.C[C@H](O)C(=O)O,,Mw,31648,0.83,g/mol,"Xu, T. Q., Yang, G. W., Liu, C., & Lu, X. B. (2017). Highly Robust Yttrium Bis(phenolate) Ether Catalysts for Excellent Isoselective Ring-Opening Polymerization of Racemic Lactide. Macromolecules, 50(2), 515-522. https://doi.org/10.1021/acs.macromol.6b02439",_10.1021/acs.macromol.6b02439,"Table 2, #5",,ester_stereo
poly(lactic acid),(R)-lactic acid.(S)-lactic acid,C[C@@H](O)C(=O)O.C[C@H](O)C(=O)O,,PDI,1.72,0.83,,"Xu, T. Q., Yang, G. W., Liu, C., & Lu, X. B. (2017). Highly Robust Yttrium Bis(phenolate) Ether Catalysts for Excellent Isoselective Ring-Opening Polymerization of Racemic Lactide. Macromolecules, 50(2), 515-522. https://doi.org/10.1021/acs.macromol.6b02439",_10.1021/acs.macromol.6b02439,"Table 2, #5",,ester_stereo
poly(lactic acid),(R)-lactic acid.(S)-lactic acid,C[C@@H](O)C(=O)O.C[C@H](O)C(=O)O,,Tm,174,0.83,C,"Xu, T. Q., Yang, G. W., Liu, C., & Lu, X. B. (2017). Highly Robust Yttrium Bis(phenolate) Ether Catalysts for Excellent Isoselective Ring-Opening Polymerization of Racemic Lactide. Macromolecules, 50(2), 515-522. https://doi.org/10.1021/acs.macromol.6b02439",_10.1021/acs.macromol.6b02439,"Table 2, #5",,ester_stereo
poly(lactic acid),(R)-lactic acid.(S)-lactic acid,C[C@@H](O)C(=O)O.C[C@H](O)C(=O)O,,Mn,2700,0.85,g/mol,"Xu, T. Q., Yang, G. W., Liu, C., & Lu, X. B. (2017). Highly Robust Yttrium Bis(phenolate) Ether Catalysts for Excellent Isoselective Ring-Opening Polymerization of Racemic Lactide. Macromolecules, 50(2), 515-522. https://doi.org/10.1021/acs.macromol.6b02439",_10.1021/acs.macromol.6b02439,"Table 2, #6",,ester_stereo
poly(lactic acid),(R)-lactic acid.(S)-lactic acid,C[C@@H](O)C(=O)O.C[C@H](O)C(=O)O,,Mw,3699,0.85,g/mol,"Xu, T. Q., Yang, G. W., Liu, C., & Lu, X. B. (2017). Highly Robust Yttrium Bis(phenolate) Ether Catalysts for Excellent Isoselective Ring-Opening Polymerization of Racemic Lactide. Macromolecules, 50(2), 515-522. https://doi.org/10.1021/acs.macromol.6b02439",_10.1021/acs.macromol.6b02439,"Table 2, #6",,ester_stereo
poly(lactic acid),(R)-lactic acid.(S)-lactic acid,C[C@@H](O)C(=O)O.C[C@H](O)C(=O)O,,PDI,1.37,0.85,,"Xu, T. Q., Yang, G. W., Liu, C., & Lu, X. B. (2017). Highly Robust Yttrium Bis(phenolate) Ether Catalysts for Excellent Isoselective Ring-Opening Polymerization of Racemic Lactide. Macromolecules, 50(2), 515-522. https://doi.org/10.1021/acs.macromol.6b02439",_10.1021/acs.macromol.6b02439,"Table 2, #6",,ester_stereo
poly(lactic acid),(R)-lactic acid.(S)-lactic acid,C[C@@H](O)C(=O)O.C[C@H](O)C(=O)O,,Tm,175,0.85,C,"Xu, T. Q., Yang, G. W., Liu, C., & Lu, X. B. (2017). Highly Robust Yttrium Bis(phenolate) Ether Catalysts for Excellent Isoselective Ring-Opening Polymerization of Racemic Lactide. Macromolecules, 50(2), 515-522. https://doi.org/10.1021/acs.macromol.6b02439",_10.1021/acs.macromol.6b02439,"Table 2, #6",,ester_stereo
poly(lactic acid),(R)-lactic acid.(S)-lactic acid,C[C@@H](O)C(=O)O.C[C@H](O)C(=O)O,,Mn,2410,0.9,g/mol,"Xu, T. Q., Yang, G. W., Liu, C., & Lu, X. B. (2017). Highly Robust Yttrium Bis(phenolate) Ether Catalysts for Excellent Isoselective Ring-Opening Polymerization of Racemic Lactide. Macromolecules, 50(2), 515-522. https://doi.org/10.1021/acs.macromol.6b02439",_10.1021/acs.macromol.6b02439,"Table 2, #7",,ester_stereo
poly(lactic acid),(R)-lactic acid.(S)-lactic acid,C[C@@H](O)C(=O)O.C[C@H](O)C(=O)O,,Mw,3060.7,0.9,g/mol,"Xu, T. Q., Yang, G. W., Liu, C., & Lu, X. B. (2017). Highly Robust Yttrium Bis(phenolate) Ether Catalysts for Excellent Isoselective Ring-Opening Polymerization of Racemic Lactide. Macromolecules, 50(2), 515-522. https://doi.org/10.1021/acs.macromol.6b02439",_10.1021/acs.macromol.6b02439,"Table 2, #7",,ester_stereo
poly(lactic acid),(R)-lactic acid.(S)-lactic acid,C[C@@H](O)C(=O)O.C[C@H](O)C(=O)O,,PDI,1.27,0.9,,"Xu, T. Q., Yang, G. W., Liu, C., & Lu, X. B. (2017). Highly Robust Yttrium Bis(phenolate) Ether Catalysts for Excellent Isoselective Ring-Opening Polymerization of Racemic Lactide. Macromolecules, 50(2), 515-522. https://doi.org/10.1021/acs.macromol.6b02439",_10.1021/acs.macromol.6b02439,"Table 2, #7",,ester_stereo
poly(lactic acid),(R)-lactic acid.(S)-lactic acid,C[C@@H](O)C(=O)O.C[C@H](O)C(=O)O,,Tm,186,0.9,C,"Xu, T. Q., Yang, G. W., Liu, C., & Lu, X. B. (2017). Highly Robust Yttrium Bis(phenolate) Ether Catalysts for Excellent Isoselective Ring-Opening Polymerization of Racemic Lactide. Macromolecules, 50(2), 515-522. https://doi.org/10.1021/acs.macromol.6b02439",_10.1021/acs.macromol.6b02439,"Table 2, #7",,ester_stereo
poly(lactic acid),(R)-lactic acid.(S)-lactic acid,C[C@@H](O)C(=O)O.C[C@H](O)C(=O)O,,Mn,3450,0.83,g/mol,"Xu, T. Q., Yang, G. W., Liu, C., & Lu, X. B. (2017). Highly Robust Yttrium Bis(phenolate) Ether Catalysts for Excellent Isoselective Ring-Opening Polymerization of Racemic Lactide. Macromolecules, 50(2), 515-522. https://doi.org/10.1021/acs.macromol.6b02439",_10.1021/acs.macromol.6b02439,"Table 2, #9",,ester_stereo
poly(lactic acid),(R)-lactic acid.(S)-lactic acid,C[C@@H](O)C(=O)O.C[C@H](O)C(=O)O,,Mw,4347,0.83,g/mol,"Xu, T. Q., Yang, G. W., Liu, C., & Lu, X. B. (2017). Highly Robust Yttrium Bis(phenolate) Ether Catalysts for Excellent Isoselective Ring-Opening Polymerization of Racemic Lactide. Macromolecules, 50(2), 515-522. https://doi.org/10.1021/acs.macromol.6b02439",_10.1021/acs.macromol.6b02439,"Table 2, #9",,ester_stereo
poly(lactic acid),(R)-lactic acid.(S)-lactic acid,C[C@@H](O)C(=O)O.C[C@H](O)C(=O)O,,PDI,1.26,0.83,,"Xu, T. Q., Yang, G. W., Liu, C., & Lu, X. B. (2017). Highly Robust Yttrium Bis(phenolate) Ether Catalysts for Excellent Isoselective Ring-Opening Polymerization of Racemic Lactide. Macromolecules, 50(2), 515-522. https://doi.org/10.1021/acs.macromol.6b02439",_10.1021/acs.macromol.6b02439,"Table 2, #9",,ester_stereo
poly(lactic acid),(R)-lactic acid.(S)-lactic acid,C[C@@H](O)C(=O)O.C[C@H](O)C(=O)O,,Tm,176,0.83,C,"Xu, T. Q., Yang, G. W., Liu, C., & Lu, X. B. (2017). Highly Robust Yttrium Bis(phenolate) Ether Catalysts for Excellent Isoselective Ring-Opening Polymerization of Racemic Lactide. Macromolecules, 50(2), 515-522. https://doi.org/10.1021/acs.macromol.6b02439",_10.1021/acs.macromol.6b02439,"Table 2, #9",,ester_stereo
poly(3-hydroxy-2-methylenebutanoic acid),(3R)-3-hydroxy-2-methylenebutanoic acid.(3S)-3-hydroxy-2-methylenebutanoic acid,C=C(C(=O)O)[C@@H](C)O.C=C(C(=O)O)[C@H](C)O,,Tg,18.7,0.91,C,"Xu, Y. C., Zhou, H., Sun, X. Y., Ren, W. M., & Lu, X. B. (2016). Crystalline Polyesters from CO2 and 2-Butyne via _-Methylene-_-butyrolactone Intermediate. Macromolecules, 49(16), 5782-5787. https://doi.org/10.1021/acs.macromol.6b01368",_10.1021/acs.macromol.6b01372,"Table 1, #17",,ester_stereo
poly(3-hydroxy-2-methylenebutanoic acid),(3R)-3-hydroxy-2-methylenebutanoic acid.(3S)-3-hydroxy-2-methylenebutanoic acid,C=C(C(=O)O)[C@@H](C)O.C=C(C(=O)O)[C@H](C)O,,Mn,8500,0.49,g/mol,"Xu, Y. C., Zhou, H., Sun, X. Y., Ren, W. M., & Lu, X. B. (2016). Crystalline Polyesters from CO2 and 2-Butyne via _-Methylene-_-butyrolactone Intermediate. Macromolecules, 49(16), 5782-5787. https://doi.org/10.1021/acs.macromol.6b01369",_10.1021/acs.macromol.6b01372,"Table 1, #12",,ester_stereo
poly(3-hydroxy-2-methylenebutanoic acid),(3R)-3-hydroxy-2-methylenebutanoic acid.(3S)-3-hydroxy-2-methylenebutanoic acid,C=C(C(=O)O)[C@@H](C)O.C=C(C(=O)O)[C@H](C)O,,Mw,9265,0.49,g/mol,"Xu, Y. C., Zhou, H., Sun, X. Y., Ren, W. M., & Lu, X. B. (2016). Crystalline Polyesters from CO2 and 2-Butyne via _-Methylene-_-butyrolactone Intermediate. Macromolecules, 49(16), 5782-5787. https://doi.org/10.1021/acs.macromol.6b01369",_10.1021/acs.macromol.6b01372,"Table 1, #12",,ester_stereo
poly(3-hydroxy-2-methylenebutanoic acid),(3R)-3-hydroxy-2-methylenebutanoic acid.(3S)-3-hydroxy-2-methylenebutanoic acid,C=C(C(=O)O)[C@@H](C)O.C=C(C(=O)O)[C@H](C)O,,PDI,1.09,0.49,,"Xu, Y. C., Zhou, H., Sun, X. Y., Ren, W. M., & Lu, X. B. (2016). Crystalline Polyesters from CO2 and 2-Butyne via _-Methylene-_-butyrolactone Intermediate. Macromolecules, 49(16), 5782-5787. https://doi.org/10.1021/acs.macromol.6b01369",_10.1021/acs.macromol.6b01372,"Table 1, #12",,ester_stereo
poly(3-hydroxy-2-methylenebutanoic acid),(3R)-3-hydroxy-2-methylenebutanoic acid.(3S)-3-hydroxy-2-methylenebutanoic acid,C=C(C(=O)O)[C@@H](C)O.C=C(C(=O)O)[C@H](C)O,,Tg,10.7,0.49,C,"Xu, Y. C., Zhou, H., Sun, X. Y., Ren, W. M., & Lu, X. B. (2016). Crystalline Polyesters from CO2 and 2-Butyne via _-Methylene-_-butyrolactone Intermediate. Macromolecules, 49(16), 5782-5787. https://doi.org/10.1021/acs.macromol.6b01369",_10.1021/acs.macromol.6b01372,"Table 1, #12",,ester_stereo
poly(3-hydroxy-2-methylenebutanoic acid),(3R)-3-hydroxy-2-methylenebutanoic acid.(3S)-3-hydroxy-2-methylenebutanoic acid,C=C(C(=O)O)[C@@H](C)O.C=C(C(=O)O)[C@H](C)O,,Mn,8200,0.91,g/mol,"Xu, Y. C., Zhou, H., Sun, X. Y., Ren, W. M., & Lu, X. B. (2016). Crystalline Polyesters from CO2 and 2-Butyne via _-Methylene-_-butyrolactone Intermediate. Macromolecules, 49(16), 5782-5787. https://doi.org/10.1021/acs.macromol.6b01370",_10.1021/acs.macromol.6b01372,"Table 1, #17",,ester_stereo
poly(3-hydroxy-2-methylenebutanoic acid),(3R)-3-hydroxy-2-methylenebutanoic acid.(3S)-3-hydroxy-2-methylenebutanoic acid,C=C(C(=O)O)[C@@H](C)O.C=C(C(=O)O)[C@H](C)O,,Mw,9266,0.91,g/mol,"Xu, Y. C., Zhou, H., Sun, X. Y., Ren, W. M., & Lu, X. B. (2016). Crystalline Polyesters from CO2 and 2-Butyne via _-Methylene-_-butyrolactone Intermediate. Macromolecules, 49(16), 5782-5787. https://doi.org/10.1021/acs.macromol.6b01370",_10.1021/acs.macromol.6b01372,"Table 1, #17",,ester_stereo
poly(3-hydroxy-2-methylenebutanoic acid),(3R)-3-hydroxy-2-methylenebutanoic acid.(3S)-3-hydroxy-2-methylenebutanoic acid,C=C(C(=O)O)[C@@H](C)O.C=C(C(=O)O)[C@H](C)O,,PDI,1.13,0.91,,"Xu, Y. C., Zhou, H., Sun, X. Y., Ren, W. M., & Lu, X. B. (2016). Crystalline Polyesters from CO2 and 2-Butyne via _-Methylene-_-butyrolactone Intermediate. Macromolecules, 49(16), 5782-5787. https://doi.org/10.1021/acs.macromol.6b01370",_10.1021/acs.macromol.6b01372,"Table 1, #17",,ester_stereo
poly(3-hydroxy-2-methylenebutanoic acid),(3R)-3-hydroxy-2-methylenebutanoic acid.(3S)-3-hydroxy-2-methylenebutanoic acid,C=C(C(=O)O)[C@@H](C)O.C=C(C(=O)O)[C@H](C)O,,Tm,102.8,0.91,C,"Xu, Y. C., Zhou, H., Sun, X. Y., Ren, W. M., & Lu, X. B. (2016). Crystalline Polyesters from CO2 and 2-Butyne via _-Methylene-_-butyrolactone Intermediate. Macromolecules, 49(16), 5782-5787. https://doi.org/10.1021/acs.macromol.6b01370",_10.1021/acs.macromol.6b01372,"Table 1, #17",,ester_stereo
poly(3-hydroxy-2-methylenebutanoic acid),(3R)-3-hydroxy-2-methylenebutanoic acid.(3S)-3-hydroxy-2-methylenebutanoic acid,C=C(C(=O)O)[C@@H](C)O.C=C(C(=O)O)[C@H](C)O,,Mn,11300,0.21,g/mol,"Xu, Y. C., Zhou, H., Sun, X. Y., Ren, W. M., & Lu, X. B. (2016). Crystalline Polyesters from CO2 and 2-Butyne via _-Methylene-_-butyrolactone Intermediate. Macromolecules, 49(16), 5782-5787. https://doi.org/10.1021/acs.macromol.6b01371",_10.1021/acs.macromol.6b01372,"Table 1, #9",,ester_stereo
poly(3-hydroxy-2-methylenebutanoic acid),(3R)-3-hydroxy-2-methylenebutanoic acid.(3S)-3-hydroxy-2-methylenebutanoic acid,C=C(C(=O)O)[C@@H](C)O.C=C(C(=O)O)[C@H](C)O,,Mw,12091,0.21,g/mol,"Xu, Y. C., Zhou, H., Sun, X. Y., Ren, W. M., & Lu, X. B. (2016). Crystalline Polyesters from CO2 and 2-Butyne via _-Methylene-_-butyrolactone Intermediate. Macromolecules, 49(16), 5782-5787. https://doi.org/10.1021/acs.macromol.6b01371",_10.1021/acs.macromol.6b01372,"Table 1, #9",,ester_stereo
poly(3-hydroxy-2-methylenebutanoic acid),(3R)-3-hydroxy-2-methylenebutanoic acid.(3S)-3-hydroxy-2-methylenebutanoic acid,C=C(C(=O)O)[C@@H](C)O.C=C(C(=O)O)[C@H](C)O,,PDI,1.07,0.21,,"Xu, Y. C., Zhou, H., Sun, X. Y., Ren, W. M., & Lu, X. B. (2016). Crystalline Polyesters from CO2 and 2-Butyne via _-Methylene-_-butyrolactone Intermediate. Macromolecules, 49(16), 5782-5787. https://doi.org/10.1021/acs.macromol.6b01371",_10.1021/acs.macromol.6b01372,"Table 1, #9",,ester_stereo
poly(3-hydroxy-2-methylenebutanoic acid),(3R)-3-hydroxy-2-methylenebutanoic acid.(3S)-3-hydroxy-2-methylenebutanoic acid,C=C(C(=O)O)[C@@H](C)O.C=C(C(=O)O)[C@H](C)O,,Tm,19,0.21,C,"Xu, Y. C., Zhou, H., Sun, X. Y., Ren, W. M., & Lu, X. B. (2016). Crystalline Polyesters from CO2 and 2-Butyne via _-Methylene-_-butyrolactone Intermediate. Macromolecules, 49(16), 5782-5787. https://doi.org/10.1021/acs.macromol.6b01371",_10.1021/acs.macromol.6b01372,"Table 1, #9",,ester_stereo
poly(3-hydroxy-2-methylenebutanoic acid),(3R)-3-hydroxy-2-methylenebutanoic acid.(3S)-3-hydroxy-2-methylenebutanoic acid,C=C(C(=O)O)[C@@H](C)O.C=C(C(=O)O)[C@H](C)O,,Tm,109.2,0.21,C,"Xu, Y. C., Zhou, H., Sun, X. Y., Ren, W. M., & Lu, X. B. (2016). Crystalline Polyesters from CO2 and 2-Butyne via _-Methylene-_-butyrolactone Intermediate. Macromolecules, 49(16), 5782-5787. https://doi.org/10.1021/acs.macromol.6b01371",_10.1021/acs.macromol.6b01372,"Table 1, #9",,ester_stereo
poly(3-hydroxy-2-methylenebutanoic acid),(3R)-3-hydroxy-2-methylenebutanoic acid.(3S)-3-hydroxy-2-methylenebutanoic acid,C=C(C(=O)O)[C@@H](C)O.C=C(C(=O)O)[C@H](C)O,,Mn,7700,0.29,g/mol,"Xu, Y. C., Zhou, H., Sun, X. Y., Ren, W. M., & Lu, X. B. (2016). Crystalline Polyesters from CO2 and 2-Butyne via _-Methylene-_-butyrolactone Intermediate. Macromolecules, 49(16), 5782-5787. https://doi.org/10.1021/acs.macromol.6b01372",_10.1021/acs.macromol.6b01372,"Table 1, #3",,ester_stereo
poly(3-hydroxy-2-methylenebutanoic acid),(3R)-3-hydroxy-2-methylenebutanoic acid.(3S)-3-hydroxy-2-methylenebutanoic acid,C=C(C(=O)O)[C@@H](C)O.C=C(C(=O)O)[C@H](C)O,,Mw,8932,0.29,g/mol,"Xu, Y. C., Zhou, H., Sun, X. Y., Ren, W. M., & Lu, X. B. (2016). Crystalline Polyesters from CO2 and 2-Butyne via _-Methylene-_-butyrolactone Intermediate. Macromolecules, 49(16), 5782-5787. https://doi.org/10.1021/acs.macromol.6b01372",_10.1021/acs.macromol.6b01372,"Table 1, #3",,ester_stereo
poly(3-hydroxy-2-methylenebutanoic acid),(3R)-3-hydroxy-2-methylenebutanoic acid.(3S)-3-hydroxy-2-methylenebutanoic acid,C=C(C(=O)O)[C@@H](C)O.C=C(C(=O)O)[C@H](C)O,,PDI,1.16,0.29,,"Xu, Y. C., Zhou, H., Sun, X. Y., Ren, W. M., & Lu, X. B. (2016). Crystalline Polyesters from CO2 and 2-Butyne via _-Methylene-_-butyrolactone Intermediate. Macromolecules, 49(16), 5782-5787. https://doi.org/10.1021/acs.macromol.6b01372",_10.1021/acs.macromol.6b01372,"Table 1, #3",,ester_stereo
poly(3-hydroxy-2-methylenebutanoic acid),(3R)-3-hydroxy-2-methylenebutanoic acid.(3S)-3-hydroxy-2-methylenebutanoic acid,C=C(C(=O)O)[C@@H](C)O.C=C(C(=O)O)[C@H](C)O,,Tg,19,0.29,C,"Xu, Y. C., Zhou, H., Sun, X. Y., Ren, W. M., & Lu, X. B. (2016). Crystalline Polyesters from CO2 and 2-Butyne via _-Methylene-_-butyrolactone Intermediate. Macromolecules, 49(16), 5782-5787. https://doi.org/10.1021/acs.macromol.6b01372",_10.1021/acs.macromol.6b01372,"Table 1, #3",,ester_stereo
poly(3-hydroxy-2-methylenebutanoic acid),(3R)-3-hydroxy-2-methylenebutanoic acid.(3S)-3-hydroxy-2-methylenebutanoic acid,C=C(C(=O)O)[C@@H](C)O.C=C(C(=O)O)[C@H](C)O,,Tm,80.5,0.29,C,"Xu, Y. C., Zhou, H., Sun, X. Y., Ren, W. M., & Lu, X. B. (2016). Crystalline Polyesters from CO2 and 2-Butyne via _-Methylene-_-butyrolactone Intermediate. Macromolecules, 49(16), 5782-5787. https://doi.org/10.1021/acs.macromol.6b01372",_10.1021/acs.macromol.6b01372,"Table 1, #3",,ester_stereo
Poly(acrylonitrile-co-methylacrylate),Acrylonitrile.Methylacrylate,C=CC#N.C=CC(=O)OC,"[85, 15]",Mn,73894,0.55,g/mol,"Han, N., Zhang, X. X., Yu, W. Y., & Gao, X. Y. (2010). Effects of copolymerization temperatures on structure and properties of melt-spinnable acrylonitrile-methyl acrylate copolymers and fibers. Macromolecular Research, 18(11), 1060‚Äö√Ñ√∂‚àö√ë‚àö¬®1069. https://doi.org/10.1007/s13233-010-1115-7",10.1007/s13233-010-1115-7,Table 3.C20,,vinyl_stereo
Poly(acrylonitrile-co-methylacrylate),Acrylonitrile.Methylacrylate,C=CC#N.C=CC(=O)OC,"[85, 15]",Mw,161977,0.55,g/mol,"Han, N., Zhang, X. X., Yu, W. Y., & Gao, X. Y. (2010). Effects of copolymerization temperatures on structure and properties of melt-spinnable acrylonitrile-methyl acrylate copolymers and fibers. Macromolecular Research, 18(11), 1060‚Äö√Ñ√∂‚àö√ë‚àö¬®1069. https://doi.org/10.1007/s13233-010-1115-7",10.1007/s13233-010-1115-7,Table 3.C20,,vinyl_stereo
Poly(acrylonitrile-co-methylacrylate),Acrylonitrile.Methylacrylate,C=CC#N.C=CC(=O)OC,"[85, 15]",PDI,2.2,0.55,,"Han, N., Zhang, X. X., Yu, W. Y., & Gao, X. Y. (2010). Effects of copolymerization temperatures on structure and properties of melt-spinnable acrylonitrile-methyl acrylate copolymers and fibers. Macromolecular Research, 18(11), 1060‚Äö√Ñ√∂‚àö√ë‚àö¬®1069. https://doi.org/10.1007/s13233-010-1115-7",10.1007/s13233-010-1115-7,Table 3.C20,,vinyl_stereo
Poly(acrylonitrile-co-methylacrylate),Acrylonitrile.Methylacrylate,C=CC#N.C=CC(=O)OC,"[85, 15]",Tg,90.8,0.55,C,"Han, N., Zhang, X. X., Yu, W. Y., & Gao, X. Y. (2010). Effects of copolymerization temperatures on structure and properties of melt-spinnable acrylonitrile-methyl acrylate copolymers and fibers. Macromolecular Research, 18(11), 1060‚Äö√Ñ√∂‚àö√ë‚àö¬®1069. https://doi.org/10.1007/s13233-010-1115-7",10.1007/s13233-010-1115-7,Table 3.C20,,vinyl_stereo
Poly(acrylonitrile-co-methylacrylate),Acrylonitrile.Methylacrylate,C=CC#N.C=CC(=O)OC,"[85, 15]",Tm,161.1,0.55,C,"Han, N., Zhang, X. X., Yu, W. Y., & Gao, X. Y. (2010). Effects of copolymerization temperatures on structure and properties of melt-spinnable acrylonitrile-methyl acrylate copolymers and fibers. Macromolecular Research, 18(11), 1060‚Äö√Ñ√∂‚àö√ë‚àö¬®1069. https://doi.org/10.1007/s13233-010-1115-7",10.1007/s13233-010-1115-7,Table 3.C20,,vinyl_stereo
Poly(acrylonitrile-co-methylacrylate),Acrylonitrile.Methylacrylate,C=CC#N.C=CC(=O)OC,"[85, 15]",Td,320.6,0.55,C,"Han, N., Zhang, X. X., Yu, W. Y., & Gao, X. Y. (2010). Effects of copolymerization temperatures on structure and properties of melt-spinnable acrylonitrile-methyl acrylate copolymers and fibers. Macromolecular Research, 18(11), 1060‚Äö√Ñ√∂‚àö√ë‚àö¬®1069. https://doi.org/10.1007/s13233-010-1115-7",10.1007/s13233-010-1115-7,Table 3.C20,,vinyl_stereo
Poly(acrylonitrile-co-methylacrylate),Acrylonitrile.Methylacrylate,C=CC#N.C=CC(=O)OC,"[85, 15]",Mn,53597,0.56,g/mol,"Han, N., Zhang, X. X., Yu, W. Y., & Gao, X. Y. (2010). Effects of copolymerization temperatures on structure and properties of melt-spinnable acrylonitrile-methyl acrylate copolymers and fibers. Macromolecular Research, 18(11), 1060‚Äö√Ñ√∂‚àö√ë‚àö¬®1069. https://doi.org/10.1007/s13233-010-1115-7",10.1007/s13233-010-1115-7,Table 3.C30,,vinyl_stereo
Poly(acrylonitrile-co-methylacrylate),Acrylonitrile.Methylacrylate,C=CC#N.C=CC(=O)OC,"[85, 15]",Mw,109467,0.56,g/mol,"Han, N., Zhang, X. X., Yu, W. Y., & Gao, X. Y. (2010). Effects of copolymerization temperatures on structure and properties of melt-spinnable acrylonitrile-methyl acrylate copolymers and fibers. Macromolecular Research, 18(11), 1060‚Äö√Ñ√∂‚àö√ë‚àö¬®1069. https://doi.org/10.1007/s13233-010-1115-7",10.1007/s13233-010-1115-7,Table 3.C30,,vinyl_stereo
Poly(acrylonitrile-co-methylacrylate),Acrylonitrile.Methylacrylate,C=CC#N.C=CC(=O)OC,"[85, 15]",PDI,2,0.56,,"Han, N., Zhang, X. X., Yu, W. Y., & Gao, X. Y. (2010). Effects of copolymerization temperatures on structure and properties of melt-spinnable acrylonitrile-methyl acrylate copolymers and fibers. Macromolecular Research, 18(11), 1060‚Äö√Ñ√∂‚àö√ë‚àö¬®1069. https://doi.org/10.1007/s13233-010-1115-7",10.1007/s13233-010-1115-7,Table 3.C30,,vinyl_stereo
Poly(acrylonitrile-co-methylacrylate),Acrylonitrile.Methylacrylate,C=CC#N.C=CC(=O)OC,"[85, 15]",Td,325,0.56,C,"Han, N., Zhang, X. X., Yu, W. Y., & Gao, X. Y. (2010). Effects of copolymerization temperatures on structure and properties of melt-spinnable acrylonitrile-methyl acrylate copolymers and fibers. Macromolecular Research, 18(11), 1060‚Äö√Ñ√∂‚àö√ë‚àö¬®1069. https://doi.org/10.1007/s13233-010-1115-7",10.1007/s13233-010-1115-7,Table 3.C30,,vinyl_stereo
Poly(acrylonitrile-co-methylacrylate),Acrylonitrile.Methylacrylate,C=CC#N.C=CC(=O)OC,"[85, 15]",Tg,87,0.56,C,"Han, N., Zhang, X. X., Yu, W. Y., & Gao, X. Y. (2010). Effects of copolymerization temperatures on structure and properties of melt-spinnable acrylonitrile-methyl acrylate copolymers and fibers. Macromolecular Research, 18(11), 1060‚Äö√Ñ√∂‚àö√ë‚àö¬®1069. https://doi.org/10.1007/s13233-010-1115-7",10.1007/s13233-010-1115-7,Table 3.C30,,vinyl_stereo
Poly(acrylonitrile-co-methylacrylate),Acrylonitrile.Methylacrylate,C=CC#N.C=CC(=O)OC,"[85, 15]",Tm,154.5,0.56,C,"Han, N., Zhang, X. X., Yu, W. Y., & Gao, X. Y. (2010). Effects of copolymerization temperatures on structure and properties of melt-spinnable acrylonitrile-methyl acrylate copolymers and fibers. Macromolecular Research, 18(11), 1060‚Äö√Ñ√∂‚àö√ë‚àö¬®1069. https://doi.org/10.1007/s13233-010-1115-7",10.1007/s13233-010-1115-7,Table 3.C30,,vinyl_stereo
Poly(acrylonitrile-co-methylacrylate),Acrylonitrile.Methylacrylate,C=CC#N.C=CC(=O)OC,"[85, 15]",Mn,84037,0.55,g/mol,"Han, N., Zhang, X. X., Yu, W. Y., & Gao, X. Y. (2010). Effects of copolymerization temperatures on structure and properties of melt-spinnable acrylonitrile-methyl acrylate copolymers and fibers. Macromolecular Research, 18(11), 1060‚Äö√Ñ√∂‚àö√ë‚àö¬®1069. https://doi.org/10.1007/s13233-010-1115-7",10.1007/s13233-010-1115-7,Table 3.C40,,vinyl_stereo
Poly(acrylonitrile-co-methylacrylate),Acrylonitrile.Methylacrylate,C=CC#N.C=CC(=O)OC,"[85, 15]",Mw,116354,0.55,g/mol,"Han, N., Zhang, X. X., Yu, W. Y., & Gao, X. Y. (2010). Effects of copolymerization temperatures on structure and properties of melt-spinnable acrylonitrile-methyl acrylate copolymers and fibers. Macromolecular Research, 18(11), 1060‚Äö√Ñ√∂‚àö√ë‚àö¬®1069. https://doi.org/10.1007/s13233-010-1115-7",10.1007/s13233-010-1115-7,Table 3.C40,,vinyl_stereo
Poly(acrylonitrile-co-methylacrylate),Acrylonitrile.Methylacrylate,C=CC#N.C=CC(=O)OC,"[85, 15]",PDI,1.4,0.55,,"Han, N., Zhang, X. X., Yu, W. Y., & Gao, X. Y. (2010). Effects of copolymerization temperatures on structure and properties of melt-spinnable acrylonitrile-methyl acrylate copolymers and fibers. Macromolecular Research, 18(11), 1060‚Äö√Ñ√∂‚àö√ë‚àö¬®1069. https://doi.org/10.1007/s13233-010-1115-7",10.1007/s13233-010-1115-7,Table 3.C40,,vinyl_stereo
Poly(acrylonitrile-co-methylacrylate),Acrylonitrile.Methylacrylate,C=CC#N.C=CC(=O)OC,"[85, 15]",Td,317.4,0.55,C,"Han, N., Zhang, X. X., Yu, W. Y., & Gao, X. Y. (2010). Effects of copolymerization temperatures on structure and properties of melt-spinnable acrylonitrile-methyl acrylate copolymers and fibers. Macromolecular Research, 18(11), 1060‚Äö√Ñ√∂‚àö√ë‚àö¬®1069. https://doi.org/10.1007/s13233-010-1115-7",10.1007/s13233-010-1115-7,Table 3.C40,,vinyl_stereo
Poly(acrylonitrile-co-methylacrylate),Acrylonitrile.Methylacrylate,C=CC#N.C=CC(=O)OC,"[85, 15]",Tg,92.4,0.55,C,"Han, N., Zhang, X. X., Yu, W. Y., & Gao, X. Y. (2010). Effects of copolymerization temperatures on structure and properties of melt-spinnable acrylonitrile-methyl acrylate copolymers and fibers. Macromolecular Research, 18(11), 1060‚Äö√Ñ√∂‚àö√ë‚àö¬®1069. https://doi.org/10.1007/s13233-010-1115-7",10.1007/s13233-010-1115-7,Table 3.C40,,vinyl_stereo
Poly(acrylonitrile-co-methylacrylate),Acrylonitrile.Methylacrylate,C=CC#N.C=CC(=O)OC,"[85, 15]",Tm,163.8,0.55,C,"Han, N., Zhang, X. X., Yu, W. Y., & Gao, X. Y. (2010). Effects of copolymerization temperatures on structure and properties of melt-spinnable acrylonitrile-methyl acrylate copolymers and fibers. Macromolecular Research, 18(11), 1060‚Äö√Ñ√∂‚àö√ë‚àö¬®1069. https://doi.org/10.1007/s13233-010-1115-7",10.1007/s13233-010-1115-7,Table 3.C40,,vinyl_stereo
Poly(5-phenyl-‚âà√≠¬¨‚Ä¢-valerolactone),5-phenyl-‚âà√≠¬¨‚Ä¢-valerolactone,O=C(O)CCC[C@@H](O)c1ccccc1.O=C(O)CCC[C@H](O)c1ccccc1,,Mn,4500,0.5,g/mol,"Zhang, Y., Zhu, Q., Fei, Z., Lin, X., Xia, B., & Wu, Q. (2019). Stereoselectivity-tailored chemo-enzymatic synthesis of enantiocomplementary poly (‚âà√¨‚àö¬¢-substituted-‚âà√≠¬¨‚Ä¢-valerolactone) enabled by engineered lipase. European Polymer Journal, 119(May), 52‚Äö√Ñ√∂‚àö√ë‚àö¬®60. https://doi.org/10.1016/j.eurpolymj.2019.07.006",10.1016/j.eurpolymj.2019.07.006,Table 4.1,,ester_stereo
Poly(5-phenyl-‚âà√≠¬¨‚Ä¢-valerolactone),5-phenyl-‚âà√≠¬¨‚Ä¢-valerolactone,O=C(O)CCC[C@@H](O)c1ccccc1.O=C(O)CCC[C@H](O)c1ccccc1,,Mw,5540,0.5,g/mol,"Zhang, Y., Zhu, Q., Fei, Z., Lin, X., Xia, B., & Wu, Q. (2019). Stereoselectivity-tailored chemo-enzymatic synthesis of enantiocomplementary poly (‚âà√¨‚àö¬¢-substituted-‚âà√≠¬¨‚Ä¢-valerolactone) enabled by engineered lipase. European Polymer Journal, 119(May), 52‚Äö√Ñ√∂‚àö√ë‚àö¬®60. https://doi.org/10.1016/j.eurpolymj.2019.07.006",10.1016/j.eurpolymj.2019.07.006,Table 4.1,,ester_stereo
Poly(5-phenyl-‚âà√≠¬¨‚Ä¢-valerolactone),5-phenyl-‚âà√≠¬¨‚Ä¢-valerolactone,O=C(O)CCC[C@@H](O)c1ccccc1.O=C(O)CCC[C@H](O)c1ccccc1,,PDI,1.23,0.5,,"Zhang, Y., Zhu, Q., Fei, Z., Lin, X., Xia, B., & Wu, Q. (2019). Stereoselectivity-tailored chemo-enzymatic synthesis of enantiocomplementary poly (‚âà√¨‚àö¬¢-substituted-‚âà√≠¬¨‚Ä¢-valerolactone) enabled by engineered lipase. European Polymer Journal, 119(May), 52‚Äö√Ñ√∂‚àö√ë‚àö¬®60. https://doi.org/10.1016/j.eurpolymj.2019.07.006",10.1016/j.eurpolymj.2019.07.006,Table 4.1,,ester_stereo
Poly(5-phenyl-‚âà√≠¬¨‚Ä¢-valerolactone),5-phenyl-‚âà√≠¬¨‚Ä¢-valerolactone,O=C(O)CCC[C@@H](O)c1ccccc1.O=C(O)CCC[C@H](O)c1ccccc1,,Tg,-30,0.5,,"Zhang, Y., Zhu, Q., Fei, Z., Lin, X., Xia, B., & Wu, Q. (2019). Stereoselectivity-tailored chemo-enzymatic synthesis of enantiocomplementary poly (‚âà√¨‚àö¬¢-substituted-‚âà√≠¬¨‚Ä¢-valerolactone) enabled by engineered lipase. European Polymer Journal, 119(May), 52‚Äö√Ñ√∂‚àö√ë‚àö¬®60. https://doi.org/10.1016/j.eurpolymj.2019.07.006",10.1016/j.eurpolymj.2019.07.006,Table 4.1,,ester_stereo
Poly(5-phenyl-‚âà√≠¬¨‚Ä¢-valerolactone),5-phenyl-‚âà√≠¬¨‚Ä¢-valerolactone,O=C(O)CCC[C@@H](O)c1ccccc1.O=C(O)CCC[C@H](O)c1ccccc1,,Mn,2400,1,g/mol,"Zhang, Y., Zhu, Q., Fei, Z., Lin, X., Xia, B., & Wu, Q. (2019). Stereoselectivity-tailored chemo-enzymatic synthesis of enantiocomplementary poly (‚âà√¨‚àö¬¢-substituted-‚âà√≠¬¨‚Ä¢-valerolactone) enabled by engineered lipase. European Polymer Journal, 119(May), 52‚Äö√Ñ√∂‚àö√ë‚àö¬®60. https://doi.org/10.1016/j.eurpolymj.2019.07.006",10.1016/j.eurpolymj.2019.07.006,Table 4.2,,ester_stereo
Poly(5-phenyl-‚âà√≠¬¨‚Ä¢-valerolactone),5-phenyl-‚âà√≠¬¨‚Ä¢-valerolactone,O=C(O)CCC[C@@H](O)c1ccccc1.O=C(O)CCC[C@H](O)c1ccccc1,,Mw,2810,1,g/mol,"Zhang, Y., Zhu, Q., Fei, Z., Lin, X., Xia, B., & Wu, Q. (2019). Stereoselectivity-tailored chemo-enzymatic synthesis of enantiocomplementary poly (‚âà√¨‚àö¬¢-substituted-‚âà√≠¬¨‚Ä¢-valerolactone) enabled by engineered lipase. European Polymer Journal, 119(May), 52‚Äö√Ñ√∂‚àö√ë‚àö¬®60. https://doi.org/10.1016/j.eurpolymj.2019.07.006",10.1016/j.eurpolymj.2019.07.006,Table 4.2,,ester_stereo
Poly(5-phenyl-‚âà√≠¬¨‚Ä¢-valerolactone),5-phenyl-‚âà√≠¬¨‚Ä¢-valerolactone,O=C(O)CCC[C@@H](O)c1ccccc1.O=C(O)CCC[C@H](O)c1ccccc1,,PDI,1.17,1,,"Zhang, Y., Zhu, Q., Fei, Z., Lin, X., Xia, B., & Wu, Q. (2019). Stereoselectivity-tailored chemo-enzymatic synthesis of enantiocomplementary poly (‚âà√¨‚àö¬¢-substituted-‚âà√≠¬¨‚Ä¢-valerolactone) enabled by engineered lipase. European Polymer Journal, 119(May), 52‚Äö√Ñ√∂‚àö√ë‚àö¬®60. https://doi.org/10.1016/j.eurpolymj.2019.07.006",10.1016/j.eurpolymj.2019.07.006,Table 4.2,,ester_stereo
Poly(5-phenyl-‚âà√≠¬¨‚Ä¢-valerolactone),5-phenyl-‚âà√≠¬¨‚Ä¢-valerolactone,O=C(O)CCC[C@@H](O)c1ccccc1.O=C(O)CCC[C@H](O)c1ccccc1,,Tg,3,1,,"Zhang, Y., Zhu, Q., Fei, Z., Lin, X., Xia, B., & Wu, Q. (2019). Stereoselectivity-tailored chemo-enzymatic synthesis of enantiocomplementary poly (‚âà√¨‚àö¬¢-substituted-‚âà√≠¬¨‚Ä¢-valerolactone) enabled by engineered lipase. European Polymer Journal, 119(May), 52‚Äö√Ñ√∂‚àö√ë‚àö¬®60. https://doi.org/10.1016/j.eurpolymj.2019.07.006",10.1016/j.eurpolymj.2019.07.006,Table 4.2,,ester_stereo
Poly(5-phenyl-‚âà√≠¬¨‚Ä¢-valerolactone),5-phenyl-‚âà√≠¬¨‚Ä¢-valerolactone,O=C(O)CCC[C@@H](O)c1ccccc1.O=C(O)CCC[C@H](O)c1ccccc1,,Mn,2000,1,,"Zhang, Y., Zhu, Q., Fei, Z., Lin, X., Xia, B., & Wu, Q. (2019). Stereoselectivity-tailored chemo-enzymatic synthesis of enantiocomplementary poly (‚âà√¨‚àö¬¢-substituted-‚âà√≠¬¨‚Ä¢-valerolactone) enabled by engineered lipase. European Polymer Journal, 119(May), 52‚Äö√Ñ√∂‚àö√ë‚àö¬®60. https://doi.org/10.1016/j.eurpolymj.2019.07.006",10.1016/j.eurpolymj.2019.07.006,Table 4.3,,ester_stereo
Poly(5-phenyl-‚âà√≠¬¨‚Ä¢-valerolactone),5-phenyl-‚âà√≠¬¨‚Ä¢-valerolactone,O=C(O)CCC[C@@H](O)c1ccccc1.O=C(O)CCC[C@H](O)c1ccccc1,,Mw,2240,1,g/mol,"Zhang, Y., Zhu, Q., Fei, Z., Lin, X., Xia, B., & Wu, Q. (2019). Stereoselectivity-tailored chemo-enzymatic synthesis of enantiocomplementary poly (‚âà√¨‚àö¬¢-substituted-‚âà√≠¬¨‚Ä¢-valerolactone) enabled by engineered lipase. European Polymer Journal, 119(May), 52‚Äö√Ñ√∂‚àö√ë‚àö¬®60. https://doi.org/10.1016/j.eurpolymj.2019.07.006",10.1016/j.eurpolymj.2019.07.006,Table 4.3,,ester_stereo
Poly(5-phenyl-‚âà√≠¬¨‚Ä¢-valerolactone),5-phenyl-‚âà√≠¬¨‚Ä¢-valerolactone,O=C(O)CCC[C@@H](O)c1ccccc1.O=C(O)CCC[C@H](O)c1ccccc1,,PDI,1.12,1,,"Zhang, Y., Zhu, Q., Fei, Z., Lin, X., Xia, B., & Wu, Q. (2019). Stereoselectivity-tailored chemo-enzymatic synthesis of enantiocomplementary poly (‚âà√¨‚àö¬¢-substituted-‚âà√≠¬¨‚Ä¢-valerolactone) enabled by engineered lipase. European Polymer Journal, 119(May), 52‚Äö√Ñ√∂‚àö√ë‚àö¬®60. https://doi.org/10.1016/j.eurpolymj.2019.07.006",10.1016/j.eurpolymj.2019.07.006,Table 4.3,,ester_stereo
Poly(5-phenyl-‚âà√≠¬¨‚Ä¢-valerolactone),5-phenyl-‚âà√≠¬¨‚Ä¢-valerolactone,O=C(O)CCC[C@@H](O)c1ccccc1.O=C(O)CCC[C@H](O)c1ccccc1,,Tg,7,1,,"Zhang, Y., Zhu, Q., Fei, Z., Lin, X., Xia, B., & Wu, Q. (2019). Stereoselectivity-tailored chemo-enzymatic synthesis of enantiocomplementary poly (‚âà√¨‚àö¬¢-substituted-‚âà√≠¬¨‚Ä¢-valerolactone) enabled by engineered lipase. European Polymer Journal, 119(May), 52‚Äö√Ñ√∂‚àö√ë‚àö¬®60. https://doi.org/10.1016/j.eurpolymj.2019.07.006",10.1016/j.eurpolymj.2019.07.006,Table 4.3,,ester_stereo
Poly(5-heptyl-‚âà√≠¬¨‚Ä¢-valerolactone),5-heptyl-‚âà√≠¬¨‚Ä¢-valerolactone,CCCCCCC[C@@H](O)CCCC(=O)O.CCCCCCC[C@H](O)CCCC(=O)O,,Mn,3400,1,g/mol,"Zhang, Y., Zhu, Q., Fei, Z., Lin, X., Xia, B., & Wu, Q. (2019). Stereoselectivity-tailored chemo-enzymatic synthesis of enantiocomplementary poly (‚âà√¨‚àö¬¢-substituted-‚âà√≠¬¨‚Ä¢-valerolactone) enabled by engineered lipase. European Polymer Journal, 119(May), 52‚Äö√Ñ√∂‚àö√ë‚àö¬®60. https://doi.org/10.1016/j.eurpolymj.2019.07.006",10.1016/j.eurpolymj.2019.07.006,Table 4.5,,ester_stereo
Poly(5-heptyl-‚âà√≠¬¨‚Ä¢-valerolactone),5-heptyl-‚âà√≠¬¨‚Ä¢-valerolactone,CCCCCCC[C@@H](O)CCCC(=O)O.CCCCCCC[C@H](O)CCCC(=O)O,,Mw,4150,1,g/mol,"Zhang, Y., Zhu, Q., Fei, Z., Lin, X., Xia, B., & Wu, Q. (2019). Stereoselectivity-tailored chemo-enzymatic synthesis of enantiocomplementary poly (‚âà√¨‚àö¬¢-substituted-‚âà√≠¬¨‚Ä¢-valerolactone) enabled by engineered lipase. European Polymer Journal, 119(May), 52‚Äö√Ñ√∂‚àö√ë‚àö¬®60. https://doi.org/10.1016/j.eurpolymj.2019.07.006",10.1016/j.eurpolymj.2019.07.006,Table 4.5,,ester_stereo
Poly(5-heptyl-‚âà√≠¬¨‚Ä¢-valerolactone),5-heptyl-‚âà√≠¬¨‚Ä¢-valerolactone,CCCCCCC[C@@H](O)CCCC(=O)O.CCCCCCC[C@H](O)CCCC(=O)O,,PDI,1.22,1,,"Zhang, Y., Zhu, Q., Fei, Z., Lin, X., Xia, B., & Wu, Q. (2019). Stereoselectivity-tailored chemo-enzymatic synthesis of enantiocomplementary poly (‚âà√¨‚àö¬¢-substituted-‚âà√≠¬¨‚Ä¢-valerolactone) enabled by engineered lipase. European Polymer Journal, 119(May), 52‚Äö√Ñ√∂‚àö√ë‚àö¬®60. https://doi.org/10.1016/j.eurpolymj.2019.07.006",10.1016/j.eurpolymj.2019.07.006,Table 4.5,,ester_stereo
Poly(5-heptyl-‚âà√≠¬¨‚Ä¢-valerolactone),5-heptyl-‚âà√≠¬¨‚Ä¢-valerolactone,CCCCCCC[C@@H](O)CCCC(=O)O.CCCCCCC[C@H](O)CCCC(=O)O,,Tm,-18,1,C,"Zhang, Y., Zhu, Q., Fei, Z., Lin, X., Xia, B., & Wu, Q. (2019). Stereoselectivity-tailored chemo-enzymatic synthesis of enantiocomplementary poly (‚âà√¨‚àö¬¢-substituted-‚âà√≠¬¨‚Ä¢-valerolactone) enabled by engineered lipase. European Polymer Journal, 119(May), 52‚Äö√Ñ√∂‚àö√ë‚àö¬®60. https://doi.org/10.1016/j.eurpolymj.2019.07.006",10.1016/j.eurpolymj.2019.07.006,Table 4.5,,ester_stereo
Poly(5-heptyl-‚âà√≠¬¨‚Ä¢-valerolactone),5-heptyl-‚âà√≠¬¨‚Ä¢-valerolactone,CCCCCCC[C@@H](O)CCCC(=O)O.CCCCCCC[C@H](O)CCCC(=O)O,,Mn,3100,1,g/mol,"Zhang, Y., Zhu, Q., Fei, Z., Lin, X., Xia, B., & Wu, Q. (2019). Stereoselectivity-tailored chemo-enzymatic synthesis of enantiocomplementary poly (‚âà√¨‚àö¬¢-substituted-‚âà√≠¬¨‚Ä¢-valerolactone) enabled by engineered lipase. European Polymer Journal, 119(May), 52‚Äö√Ñ√∂‚àö√ë‚àö¬®60. https://doi.org/10.1016/j.eurpolymj.2019.07.006",10.1016/j.eurpolymj.2019.07.006,Table 4.6,,ester_stereo
Poly(5-heptyl-‚âà√≠¬¨‚Ä¢-valerolactone),5-heptyl-‚âà√≠¬¨‚Ä¢-valerolactone,CCCCCCC[C@@H](O)CCCC(=O)O.CCCCCCC[C@H](O)CCCC(=O)O,,Mw,3780,1,g/mol,"Zhang, Y., Zhu, Q., Fei, Z., Lin, X., Xia, B., & Wu, Q. (2019). Stereoselectivity-tailored chemo-enzymatic synthesis of enantiocomplementary poly (‚âà√¨‚àö¬¢-substituted-‚âà√≠¬¨‚Ä¢-valerolactone) enabled by engineered lipase. European Polymer Journal, 119(May), 52‚Äö√Ñ√∂‚àö√ë‚àö¬®60. https://doi.org/10.1016/j.eurpolymj.2019.07.006",10.1016/j.eurpolymj.2019.07.006,Table 4.6,,ester_stereo
Poly(5-heptyl-‚âà√≠¬¨‚Ä¢-valerolactone),5-heptyl-‚âà√≠¬¨‚Ä¢-valerolactone,CCCCCCC[C@@H](O)CCCC(=O)O.CCCCCCC[C@H](O)CCCC(=O)O,,PDI,1.22,1,,"Zhang, Y., Zhu, Q., Fei, Z., Lin, X., Xia, B., & Wu, Q. (2019). Stereoselectivity-tailored chemo-enzymatic synthesis of enantiocomplementary poly (‚âà√¨‚àö¬¢-substituted-‚âà√≠¬¨‚Ä¢-valerolactone) enabled by engineered lipase. European Polymer Journal, 119(May), 52‚Äö√Ñ√∂‚àö√ë‚àö¬®60. https://doi.org/10.1016/j.eurpolymj.2019.07.006",10.1016/j.eurpolymj.2019.07.006,Table 4.6,,ester_stereo
Poly(5-heptyl-‚âà√≠¬¨‚Ä¢-valerolactone),5-heptyl-‚âà√≠¬¨‚Ä¢-valerolactone,CCCCCCC[C@@H](O)CCCC(=O)O.CCCCCCC[C@H](O)CCCC(=O)O,,Tm,-14,1,C,"Zhang, Y., Zhu, Q., Fei, Z., Lin, X., Xia, B., & Wu, Q. (2019). Stereoselectivity-tailored chemo-enzymatic synthesis of enantiocomplementary poly (‚âà√¨‚àö¬¢-substituted-‚âà√≠¬¨‚Ä¢-valerolactone) enabled by engineered lipase. European Polymer Journal, 119(May), 52‚Äö√Ñ√∂‚àö√ë‚àö¬®60. https://doi.org/10.1016/j.eurpolymj.2019.07.006",10.1016/j.eurpolymj.2019.07.006,Table 4.6,,ester_stereo
Poly(4-(trimethylsilyl)ethynylstyrene),4-(trimethylsilyl)ethynylstyrene,C=Cc1ccc(C#C[Si](C)(C)C)cc1,,Mn,21100,0,g/mol,"Zhang, Z., Dou, Y., Cai, Z., Liu, D., Li, S., & Cui, D. (2020). Syndioselective Coordination (Co)Polymerization of Alkyne-Substituted Styrenes Using Rare-Earth Metal Catalysts. Macromolecules, 53(14), 5895‚Äö√Ñ√∂‚àö√ë‚àö¬®5902. https://doi.org/10.1021/acs.macromol.0c01237",10.1021/acs.macromol.0c01237,Table 1.10,,vinyl_stereo
