Repository: tyo-nu/PolyIDRS_Paper

# PolyIDRS_Paper
Code and Figures for the PolyIDRS paper.

File: Supporting/Stereopolymer_Dataset.csv (part 26 of 28)
polymer_name,monomer_name,smiles_monomer,distribution,property,value,pm,units,ref,link/doi,comment,note,mechanism
Poly(4-(trimethylsilyl)ethynylstyrene),4-(trimethylsilyl)ethynylstyrene,C=Cc1ccc(C#C[Si](C)(C)C)cc1,,Mw,40301,0,g/mol,"Zhang, Z., Dou, Y., Cai, Z., Liu, D., Li, S., & Cui, D. (2020). Syndioselective Coordination (Co)Polymerization of Alkyne-Substituted Styrenes Using Rare-Earth Metal Catalysts. Macromolecules, 53(14), 5895‚Äö√Ñ√∂‚àö√ë‚àö¬®5902. https://doi.org/10.1021/acs.macromol.0c01237",10.1021/acs.macromol.0c01237,Table 1.10,,vinyl_stereo
Poly(4-(trimethylsilyl)ethynylstyrene),4-(trimethylsilyl)ethynylstyrene,C=Cc1ccc(C#C[Si](C)(C)C)cc1,,PDI,1.91,0,,"Zhang, Z., Dou, Y., Cai, Z., Liu, D., Li, S., & Cui, D. (2020). Syndioselective Coordination (Co)Polymerization of Alkyne-Substituted Styrenes Using Rare-Earth Metal Catalysts. Macromolecules, 53(14), 5895‚Äö√Ñ√∂‚àö√ë‚àö¬®5902. https://doi.org/10.1021/acs.macromol.0c01237",10.1021/acs.macromol.0c01237,Table 1.10,,vinyl_stereo
Poly(4-(trimethylsilyl)ethynylstyrene),4-(trimethylsilyl)ethynylstyrene,C=Cc1ccc(C#C[Si](C)(C)C)cc1,,Tg,150,0,C,"Zhang, Z., Dou, Y., Cai, Z., Liu, D., Li, S., & Cui, D. (2020). Syndioselective Coordination (Co)Polymerization of Alkyne-Substituted Styrenes Using Rare-Earth Metal Catalysts. Macromolecules, 53(14), 5895‚Äö√Ñ√∂‚àö√ë‚àö¬®5902. https://doi.org/10.1021/acs.macromol.0c01237",10.1021/acs.macromol.0c01237,Table 1.10,,vinyl_stereo
Poly(4-(trimethylsilyl)ethynylstyrene),4-(trimethylsilyl)ethynylstyrene,C=Cc1ccc(C#C[Si](C)(C)C)cc1,,Mn,9500,0,g/mol,"Zhang, Z., Dou, Y., Cai, Z., Liu, D., Li, S., & Cui, D. (2020). Syndioselective Coordination (Co)Polymerization of Alkyne-Substituted Styrenes Using Rare-Earth Metal Catalysts. Macromolecules, 53(14), 5895‚Äö√Ñ√∂‚àö√ë‚àö¬®5902. https://doi.org/10.1021/acs.macromol.0c01237",10.1021/acs.macromol.0c01237,Table 1.12,,vinyl_stereo
Poly(4-(trimethylsilyl)ethynylstyrene),4-(trimethylsilyl)ethynylstyrene,C=Cc1ccc(C#C[Si](C)(C)C)cc1,,Mw,13680,0,g/mol,"Zhang, Z., Dou, Y., Cai, Z., Liu, D., Li, S., & Cui, D. (2020). Syndioselective Coordination (Co)Polymerization of Alkyne-Substituted Styrenes Using Rare-Earth Metal Catalysts. Macromolecules, 53(14), 5895‚Äö√Ñ√∂‚àö√ë‚àö¬®5902. https://doi.org/10.1021/acs.macromol.0c01237",10.1021/acs.macromol.0c01237,Table 1.12,,vinyl_stereo
Poly(4-(trimethylsilyl)ethynylstyrene),4-(trimethylsilyl)ethynylstyrene,C=Cc1ccc(C#C[Si](C)(C)C)cc1,,PDI,1.44,0,,"Zhang, Z., Dou, Y., Cai, Z., Liu, D., Li, S., & Cui, D. (2020). Syndioselective Coordination (Co)Polymerization of Alkyne-Substituted Styrenes Using Rare-Earth Metal Catalysts. Macromolecules, 53(14), 5895‚Äö√Ñ√∂‚àö√ë‚àö¬®5902. https://doi.org/10.1021/acs.macromol.0c01237",10.1021/acs.macromol.0c01237,Table 1.12,,vinyl_stereo
Poly(4-(trimethylsilyl)ethynylstyrene),4-(trimethylsilyl)ethynylstyrene,C=Cc1ccc(C#C[Si](C)(C)C)cc1,,Tg,145,0,C,"Zhang, Z., Dou, Y., Cai, Z., Liu, D., Li, S., & Cui, D. (2020). Syndioselective Coordination (Co)Polymerization of Alkyne-Substituted Styrenes Using Rare-Earth Metal Catalysts. Macromolecules, 53(14), 5895‚Äö√Ñ√∂‚àö√ë‚àö¬®5902. https://doi.org/10.1021/acs.macromol.0c01237",10.1021/acs.macromol.0c01237,Table 1.12,,vinyl_stereo
Poly(4-(trimethylsilyl)ethynylstyrene),4-(trimethylsilyl)ethynylstyrene,C=Cc1ccc(C#C[Si](C)(C)C)cc1,,Mn,68900,0,g/mol,"Zhang, Z., Dou, Y., Cai, Z., Liu, D., Li, S., & Cui, D. (2020). Syndioselective Coordination (Co)Polymerization of Alkyne-Substituted Styrenes Using Rare-Earth Metal Catalysts. Macromolecules, 53(14), 5895‚Äö√Ñ√∂‚àö√ë‚àö¬®5902. https://doi.org/10.1021/acs.macromol.0c01237",10.1021/acs.macromol.0c01237,Table 1.13,,vinyl_stereo
Poly(4-(trimethylsilyl)ethynylstyrene),4-(trimethylsilyl)ethynylstyrene,C=Cc1ccc(C#C[Si](C)(C)C)cc1,,Mw,112996,0,g/mol,"Zhang, Z., Dou, Y., Cai, Z., Liu, D., Li, S., & Cui, D. (2020). Syndioselective Coordination (Co)Polymerization of Alkyne-Substituted Styrenes Using Rare-Earth Metal Catalysts. Macromolecules, 53(14), 5895‚Äö√Ñ√∂‚àö√ë‚àö¬®5902. https://doi.org/10.1021/acs.macromol.0c01237",10.1021/acs.macromol.0c01237,Table 1.13,,vinyl_stereo
Poly(4-(trimethylsilyl)ethynylstyrene),4-(trimethylsilyl)ethynylstyrene,C=Cc1ccc(C#C[Si](C)(C)C)cc1,,PDI,1.64,0,,"Zhang, Z., Dou, Y., Cai, Z., Liu, D., Li, S., & Cui, D. (2020). Syndioselective Coordination (Co)Polymerization of Alkyne-Substituted Styrenes Using Rare-Earth Metal Catalysts. Macromolecules, 53(14), 5895‚Äö√Ñ√∂‚àö√ë‚àö¬®5902. https://doi.org/10.1021/acs.macromol.0c01237",10.1021/acs.macromol.0c01237,Table 1.13,,vinyl_stereo
Poly(4-(trimethylsilyl)ethynylstyrene),4-(trimethylsilyl)ethynylstyrene,C=Cc1ccc(C#C[Si](C)(C)C)cc1,,Tg,159,0,C,"Zhang, Z., Dou, Y., Cai, Z., Liu, D., Li, S., & Cui, D. (2020). Syndioselective Coordination (Co)Polymerization of Alkyne-Substituted Styrenes Using Rare-Earth Metal Catalysts. Macromolecules, 53(14), 5895‚Äö√Ñ√∂‚àö√ë‚àö¬®5902. https://doi.org/10.1021/acs.macromol.0c01237",10.1021/acs.macromol.0c01237,Table 1.13,,vinyl_stereo
Poly(4-(trimethylsilyl)ethynylstyrene),4-(trimethylsilyl)ethynylstyrene,C=Cc1ccc(C#C[Si](C)(C)C)cc1,,Mn,1800,0,g/mol,"Zhang, Z., Dou, Y., Cai, Z., Liu, D., Li, S., & Cui, D. (2020). Syndioselective Coordination (Co)Polymerization of Alkyne-Substituted Styrenes Using Rare-Earth Metal Catalysts. Macromolecules, 53(14), 5895‚Äö√Ñ√∂‚àö√ë‚àö¬®5902. https://doi.org/10.1021/acs.macromol.0c01237",10.1021/acs.macromol.0c01237,Table 1.14,,vinyl_stereo
Poly(4-(trimethylsilyl)ethynylstyrene),4-(trimethylsilyl)ethynylstyrene,C=Cc1ccc(C#C[Si](C)(C)C)cc1,,Mw,2574,0,g/mol,"Zhang, Z., Dou, Y., Cai, Z., Liu, D., Li, S., & Cui, D. (2020). Syndioselective Coordination (Co)Polymerization of Alkyne-Substituted Styrenes Using Rare-Earth Metal Catalysts. Macromolecules, 53(14), 5895‚Äö√Ñ√∂‚àö√ë‚àö¬®5902. https://doi.org/10.1021/acs.macromol.0c01237",10.1021/acs.macromol.0c01237,Table 1.14,,vinyl_stereo
Poly(4-(trimethylsilyl)ethynylstyrene),4-(trimethylsilyl)ethynylstyrene,C=Cc1ccc(C#C[Si](C)(C)C)cc1,,PDI,1.43,0,,"Zhang, Z., Dou, Y., Cai, Z., Liu, D., Li, S., & Cui, D. (2020). Syndioselective Coordination (Co)Polymerization of Alkyne-Substituted Styrenes Using Rare-Earth Metal Catalysts. Macromolecules, 53(14), 5895‚Äö√Ñ√∂‚àö√ë‚àö¬®5902. https://doi.org/10.1021/acs.macromol.0c01237",10.1021/acs.macromol.0c01237,Table 1.14,,vinyl_stereo
Poly(4-(trimethylsilyl)ethynylstyrene),4-(trimethylsilyl)ethynylstyrene,C=Cc1ccc(C#C[Si](C)(C)C)cc1,,Tg,150,0,C,"Zhang, Z., Dou, Y., Cai, Z., Liu, D., Li, S., & Cui, D. (2020). Syndioselective Coordination (Co)Polymerization of Alkyne-Substituted Styrenes Using Rare-Earth Metal Catalysts. Macromolecules, 53(14), 5895‚Äö√Ñ√∂‚àö√ë‚àö¬®5902. https://doi.org/10.1021/acs.macromol.0c01237",10.1021/acs.macromol.0c01237,Table 1.14,,vinyl_stereo
Poly(4-(trimethylsilyl)ethynylstyrene),4-(trimethylsilyl)ethynylstyrene,C=Cc1ccc(C#C[Si](C)(C)C)cc1,,Mn,114000,0,g/mol,"Zhang, Z., Dou, Y., Cai, Z., Liu, D., Li, S., & Cui, D. (2020). Syndioselective Coordination (Co)Polymerization of Alkyne-Substituted Styrenes Using Rare-Earth Metal Catalysts. Macromolecules, 53(14), 5895‚Äö√Ñ√∂‚àö√ë‚àö¬®5902. https://doi.org/10.1021/acs.macromol.0c01237",10.1021/acs.macromol.0c01237,Table 1.15,,vinyl_stereo
Poly(4-(trimethylsilyl)ethynylstyrene),4-(trimethylsilyl)ethynylstyrene,C=Cc1ccc(C#C[Si](C)(C)C)cc1,,Mw,113000,0,g/mol,"Zhang, Z., Dou, Y., Cai, Z., Liu, D., Li, S., & Cui, D. (2020). Syndioselective Coordination (Co)Polymerization of Alkyne-Substituted Styrenes Using Rare-Earth Metal Catalysts. Macromolecules, 53(14), 5895‚Äö√Ñ√∂‚àö√ë‚àö¬®5902. https://doi.org/10.1021/acs.macromol.0c01237",10.1021/acs.macromol.0c01237,Table 1.15,,vinyl_stereo
Poly(4-(trimethylsilyl)ethynylstyrene),4-(trimethylsilyl)ethynylstyrene,C=Cc1ccc(C#C[Si](C)(C)C)cc1,,PDI,1.62,0,,"Zhang, Z., Dou, Y., Cai, Z., Liu, D., Li, S., & Cui, D. (2020). Syndioselective Coordination (Co)Polymerization of Alkyne-Substituted Styrenes Using Rare-Earth Metal Catalysts. Macromolecules, 53(14), 5895‚Äö√Ñ√∂‚àö√ë‚àö¬®5902. https://doi.org/10.1021/acs.macromol.0c01237",10.1021/acs.macromol.0c01237,Table 1.15,,vinyl_stereo
Poly(4-(trimethylsilyl)ethynylstyrene),4-(trimethylsilyl)ethynylstyrene,C=Cc1ccc(C#C[Si](C)(C)C)cc1,,Tg,160,0,C,"Zhang, Z., Dou, Y., Cai, Z., Liu, D., Li, S., & Cui, D. (2020). Syndioselective Coordination (Co)Polymerization of Alkyne-Substituted Styrenes Using Rare-Earth Metal Catalysts. Macromolecules, 53(14), 5895‚Äö√Ñ√∂‚àö√ë‚àö¬®5902. https://doi.org/10.1021/acs.macromol.0c01237",10.1021/acs.macromol.0c01237,Table 1.15,,vinyl_stereo
Poly(4-(trimethylsilyl)ethynylstyrene),4-(trimethylsilyl)ethynylstyrene,C=Cc1ccc(C#C[Si](C)(C)C)cc1,,Mn,149000,0,g/mol,"Zhang, Z., Dou, Y., Cai, Z., Liu, D., Li, S., & Cui, D. (2020). Syndioselective Coordination (Co)Polymerization of Alkyne-Substituted Styrenes Using Rare-Earth Metal Catalysts. Macromolecules, 53(14), 5895‚Äö√Ñ√∂‚àö√ë‚àö¬®5902. https://doi.org/10.1021/acs.macromol.0c01237",10.1021/acs.macromol.0c01237,Table 1.16,,vinyl_stereo
Poly(4-(trimethylsilyl)ethynylstyrene),4-(trimethylsilyl)ethynylstyrene,C=Cc1ccc(C#C[Si](C)(C)C)cc1,,Mw,113000,0,g/mol,"Zhang, Z., Dou, Y., Cai, Z., Liu, D., Li, S., & Cui, D. (2020). Syndioselective Coordination (Co)Polymerization of Alkyne-Substituted Styrenes Using Rare-Earth Metal Catalysts. Macromolecules, 53(14), 5895‚Äö√Ñ√∂‚àö√ë‚àö¬®5902. https://doi.org/10.1021/acs.macromol.0c01237",10.1021/acs.macromol.0c01237,Table 1.16,,vinyl_stereo
Poly(4-(trimethylsilyl)ethynylstyrene),4-(trimethylsilyl)ethynylstyrene,C=Cc1ccc(C#C[Si](C)(C)C)cc1,,PDI,1.68,0,,"Zhang, Z., Dou, Y., Cai, Z., Liu, D., Li, S., & Cui, D. (2020). Syndioselective Coordination (Co)Polymerization of Alkyne-Substituted Styrenes Using Rare-Earth Metal Catalysts. Macromolecules, 53(14), 5895‚Äö√Ñ√∂‚àö√ë‚àö¬®5902. https://doi.org/10.1021/acs.macromol.0c01237",10.1021/acs.macromol.0c01237,Table 1.16,,vinyl_stereo
Poly(4-(trimethylsilyl)ethynylstyrene),4-(trimethylsilyl)ethynylstyrene,C=Cc1ccc(C#C[Si](C)(C)C)cc1,,Tg,158,0,C,"Zhang, Z., Dou, Y., Cai, Z., Liu, D., Li, S., & Cui, D. (2020). Syndioselective Coordination (Co)Polymerization of Alkyne-Substituted Styrenes Using Rare-Earth Metal Catalysts. Macromolecules, 53(14), 5895‚Äö√Ñ√∂‚àö√ë‚àö¬®5902. https://doi.org/10.1021/acs.macromol.0c01237",10.1021/acs.macromol.0c01237,Table 1.16,,vinyl_stereo
Poly(4-(1-hexynyl)styrene),4-(1-hexynyl)styrene,C=Cc1ccc(C#CCCCC)cc1,,Mn,12500,0,g/mol,"Zhang, Z., Dou, Y., Cai, Z., Liu, D., Li, S., & Cui, D. (2020). Syndioselective Coordination (Co)Polymerization of Alkyne-Substituted Styrenes Using Rare-Earth Metal Catalysts. Macromolecules, 53(14), 5895‚Äö√Ñ√∂‚àö√ë‚àö¬®5902. https://doi.org/10.1021/acs.macromol.0c01237",10.1021/acs.macromol.0c01237,Table 1.2,,vinyl_stereo
Poly(4-(1-hexynyl)styrene),4-(1-hexynyl)styrene,C=Cc1ccc(C#CCCCC)cc1,,Mw,19625,0,g/mol,"Zhang, Z., Dou, Y., Cai, Z., Liu, D., Li, S., & Cui, D. (2020). Syndioselective Coordination (Co)Polymerization of Alkyne-Substituted Styrenes Using Rare-Earth Metal Catalysts. Macromolecules, 53(14), 5895‚Äö√Ñ√∂‚àö√ë‚àö¬®5902. https://doi.org/10.1021/acs.macromol.0c01237",10.1021/acs.macromol.0c01237,Table 1.2,,vinyl_stereo
Poly(4-(1-hexynyl)styrene),4-(1-hexynyl)styrene,C=Cc1ccc(C#CCCCC)cc1,,PDI,1.57,0,,"Zhang, Z., Dou, Y., Cai, Z., Liu, D., Li, S., & Cui, D. (2020). Syndioselective Coordination (Co)Polymerization of Alkyne-Substituted Styrenes Using Rare-Earth Metal Catalysts. Macromolecules, 53(14), 5895‚Äö√Ñ√∂‚àö√ë‚àö¬®5902. https://doi.org/10.1021/acs.macromol.0c01237",10.1021/acs.macromol.0c01237,Table 1.2,,vinyl_stereo
Poly(4-(1-hexynyl)styrene),4-(1-hexynyl)styrene,C=Cc1ccc(C#CCCCC)cc1,,Tg,54,0,C,"Zhang, Z., Dou, Y., Cai, Z., Liu, D., Li, S., & Cui, D. (2020). Syndioselective Coordination (Co)Polymerization of Alkyne-Substituted Styrenes Using Rare-Earth Metal Catalysts. Macromolecules, 53(14), 5895‚Äö√Ñ√∂‚àö√ë‚àö¬®5902. https://doi.org/10.1021/acs.macromol.0c01237",10.1021/acs.macromol.0c01237,Table 1.2,,vinyl_stereo
Poly(4-(1-hexynyl)styrene),4-(1-hexynyl)styrene,C=Cc1ccc(C#CCCCC)cc1,,Mn,34800,0,g/mol,"Zhang, Z., Dou, Y., Cai, Z., Liu, D., Li, S., & Cui, D. (2020). Syndioselective Coordination (Co)Polymerization of Alkyne-Substituted Styrenes Using Rare-Earth Metal Catalysts. Macromolecules, 53(14), 5895‚Äö√Ñ√∂‚àö√ë‚àö¬®5902. https://doi.org/10.1021/acs.macromol.0c01237",10.1021/acs.macromol.0c01237,Table 1.3,,vinyl_stereo
Poly(4-(1-hexynyl)styrene),4-(1-hexynyl)styrene,C=Cc1ccc(C#CCCCC)cc1,,Mw,67512,0,g/mol,"Zhang, Z., Dou, Y., Cai, Z., Liu, D., Li, S., & Cui, D. (2020). Syndioselective Coordination (Co)Polymerization of Alkyne-Substituted Styrenes Using Rare-Earth Metal Catalysts. Macromolecules, 53(14), 5895‚Äö√Ñ√∂‚àö√ë‚àö¬®5902. https://doi.org/10.1021/acs.macromol.0c01237",10.1021/acs.macromol.0c01237,Table 1.3,,vinyl_stereo
Poly(4-(1-hexynyl)styrene),4-(1-hexynyl)styrene,C=Cc1ccc(C#CCCCC)cc1,,PDI,1.94,0,,"Zhang, Z., Dou, Y., Cai, Z., Liu, D., Li, S., & Cui, D. (2020). Syndioselective Coordination (Co)Polymerization of Alkyne-Substituted Styrenes Using Rare-Earth Metal Catalysts. Macromolecules, 53(14), 5895‚Äö√Ñ√∂‚àö√ë‚àö¬®5902. https://doi.org/10.1021/acs.macromol.0c01237",10.1021/acs.macromol.0c01237,Table 1.3,,vinyl_stereo
Poly(4-(1-hexynyl)styrene),4-(1-hexynyl)styrene,C=Cc1ccc(C#CCCCC)cc1,,Tg,67,0,C,"Zhang, Z., Dou, Y., Cai, Z., Liu, D., Li, S., & Cui, D. (2020). Syndioselective Coordination (Co)Polymerization of Alkyne-Substituted Styrenes Using Rare-Earth Metal Catalysts. Macromolecules, 53(14), 5895‚Äö√Ñ√∂‚àö√ë‚àö¬®5902. https://doi.org/10.1021/acs.macromol.0c01237",10.1021/acs.macromol.0c01237,Table 1.3,,vinyl_stereo
Poly(4-(1-hexynyl)styrene),4-(1-hexynyl)styrene,C=Cc1ccc(C#CCCCC)cc1,,Mn,4190,0,g/mol,"Zhang, Z., Dou, Y., Cai, Z., Liu, D., Li, S., & Cui, D. (2020). Syndioselective Coordination (Co)Polymerization of Alkyne-Substituted Styrenes Using Rare-Earth Metal Catalysts. Macromolecules, 53(14), 5895‚Äö√Ñ√∂‚àö√ë‚àö¬®5902. https://doi.org/10.1021/acs.macromol.0c01237",10.1021/acs.macromol.0c01237,Table 1.4,,vinyl_stereo
Poly(4-(1-hexynyl)styrene),4-(1-hexynyl)styrene,C=Cc1ccc(C#CCCCC)cc1,,Mw,19625,0,g/mol,"Zhang, Z., Dou, Y., Cai, Z., Liu, D., Li, S., & Cui, D. (2020). Syndioselective Coordination (Co)Polymerization of Alkyne-Substituted Styrenes Using Rare-Earth Metal Catalysts. Macromolecules, 53(14), 5895‚Äö√Ñ√∂‚àö√ë‚àö¬®5902. https://doi.org/10.1021/acs.macromol.0c01237",10.1021/acs.macromol.0c01237,Table 1.4,,vinyl_stereo
Poly(4-(1-hexynyl)styrene),4-(1-hexynyl)styrene,C=Cc1ccc(C#CCCCC)cc1,,PDI,1.54,0,,"Zhang, Z., Dou, Y., Cai, Z., Liu, D., Li, S., & Cui, D. (2020). Syndioselective Coordination (Co)Polymerization of Alkyne-Substituted Styrenes Using Rare-Earth Metal Catalysts. Macromolecules, 53(14), 5895‚Äö√Ñ√∂‚àö√ë‚àö¬®5902. https://doi.org/10.1021/acs.macromol.0c01237",10.1021/acs.macromol.0c01237,Table 1.4,,vinyl_stereo
Poly(4-(1-hexynyl)styrene),4-(1-hexynyl)styrene,C=Cc1ccc(C#CCCCC)cc1,,Tg,70,0,C,"Zhang, Z., Dou, Y., Cai, Z., Liu, D., Li, S., & Cui, D. (2020). Syndioselective Coordination (Co)Polymerization of Alkyne-Substituted Styrenes Using Rare-Earth Metal Catalysts. Macromolecules, 53(14), 5895‚Äö√Ñ√∂‚àö√ë‚àö¬®5902. https://doi.org/10.1021/acs.macromol.0c01237",10.1021/acs.macromol.0c01237,Table 1.4,,vinyl_stereo
Poly(4-(phenylethynyl)styrene),4-(phenylethynyl)styrene,C=Cc1ccc(C#Cc2ccccc2)cc1,,Mn,29100,0,g/mol,"Zhang, Z., Dou, Y., Cai, Z., Liu, D., Li, S., & Cui, D. (2020). Syndioselective Coordination (Co)Polymerization of Alkyne-Substituted Styrenes Using Rare-Earth Metal Catalysts. Macromolecules, 53(14), 5895‚Äö√Ñ√∂‚àö√ë‚àö¬®5902. https://doi.org/10.1021/acs.macromol.0c01237",10.1021/acs.macromol.0c01237,Table 1.5,,vinyl_stereo
Poly(4-(phenylethynyl)styrene),4-(phenylethynyl)styrene,C=Cc1ccc(C#Cc2ccccc2)cc1,,Mw,67803,0,g/mol,"Zhang, Z., Dou, Y., Cai, Z., Liu, D., Li, S., & Cui, D. (2020). Syndioselective Coordination (Co)Polymerization of Alkyne-Substituted Styrenes Using Rare-Earth Metal Catalysts. Macromolecules, 53(14), 5895‚Äö√Ñ√∂‚àö√ë‚àö¬®5902. https://doi.org/10.1021/acs.macromol.0c01237",10.1021/acs.macromol.0c01237,Table 1.5,,vinyl_stereo
Poly(4-(phenylethynyl)styrene),4-(phenylethynyl)styrene,C=Cc1ccc(C#Cc2ccccc2)cc1,,PDI,2.33,0,,"Zhang, Z., Dou, Y., Cai, Z., Liu, D., Li, S., & Cui, D. (2020). Syndioselective Coordination (Co)Polymerization of Alkyne-Substituted Styrenes Using Rare-Earth Metal Catalysts. Macromolecules, 53(14), 5895‚Äö√Ñ√∂‚àö√ë‚àö¬®5902. https://doi.org/10.1021/acs.macromol.0c01237",10.1021/acs.macromol.0c01237,Table 1.5,,vinyl_stereo
Poly(4-(phenylethynyl)styrene),4-(phenylethynyl)styrene,C=Cc1ccc(C#Cc2ccccc2)cc1,,Tg,155,0,C,"Zhang, Z., Dou, Y., Cai, Z., Liu, D., Li, S., & Cui, D. (2020). Syndioselective Coordination (Co)Polymerization of Alkyne-Substituted Styrenes Using Rare-Earth Metal Catalysts. Macromolecules, 53(14), 5895‚Äö√Ñ√∂‚àö√ë‚àö¬®5902. https://doi.org/10.1021/acs.macromol.0c01237",10.1021/acs.macromol.0c01237,Table 1.5,,vinyl_stereo
Poly(4-(phenylethynyl)styrene),4-(phenylethynyl)styrene,C=Cc1ccc(C#Cc2ccccc2)cc1,,Mn,18100,0,g/mol,"Zhang, Z., Dou, Y., Cai, Z., Liu, D., Li, S., & Cui, D. (2020). Syndioselective Coordination (Co)Polymerization of Alkyne-Substituted Styrenes Using Rare-Earth Metal Catalysts. Macromolecules, 53(14), 5895‚Äö√Ñ√∂‚àö√ë‚àö¬®5902. https://doi.org/10.1021/acs.macromol.0c01237",10.1021/acs.macromol.0c01237,Table 1.6,,vinyl_stereo
Poly(4-(phenylethynyl)styrene),4-(phenylethynyl)styrene,C=Cc1ccc(C#Cc2ccccc2)cc1,,Mw,49413,0,g/mol,"Zhang, Z., Dou, Y., Cai, Z., Liu, D., Li, S., & Cui, D. (2020). Syndioselective Coordination (Co)Polymerization of Alkyne-Substituted Styrenes Using Rare-Earth Metal Catalysts. Macromolecules, 53(14), 5895‚Äö√Ñ√∂‚àö√ë‚àö¬®5902. https://doi.org/10.1021/acs.macromol.0c01237",10.1021/acs.macromol.0c01237,Table 1.6,,vinyl_stereo
Poly(4-(phenylethynyl)styrene),4-(phenylethynyl)styrene,C=Cc1ccc(C#Cc2ccccc2)cc1,,PDI,2.73,0,,"Zhang, Z., Dou, Y., Cai, Z., Liu, D., Li, S., & Cui, D. (2020). Syndioselective Coordination (Co)Polymerization of Alkyne-Substituted Styrenes Using Rare-Earth Metal Catalysts. Macromolecules, 53(14), 5895‚Äö√Ñ√∂‚àö√ë‚àö¬®5902. https://doi.org/10.1021/acs.macromol.0c01237",10.1021/acs.macromol.0c01237,Table 1.6,,vinyl_stereo
Poly(4-(phenylethynyl)styrene),4-(phenylethynyl)styrene,C=Cc1ccc(C#Cc2ccccc2)cc1,,Tg,155,0,C,"Zhang, Z., Dou, Y., Cai, Z., Liu, D., Li, S., & Cui, D. (2020). Syndioselective Coordination (Co)Polymerization of Alkyne-Substituted Styrenes Using Rare-Earth Metal Catalysts. Macromolecules, 53(14), 5895‚Äö√Ñ√∂‚àö√ë‚àö¬®5902. https://doi.org/10.1021/acs.macromol.0c01237",10.1021/acs.macromol.0c01237,Table 1.6,,vinyl_stereo
Poly(4-(phenylethynyl)styrene),4-(phenylethynyl)styrene,C=Cc1ccc(C#Cc2ccccc2)cc1,,Mn,40600,0,g/mol,"Zhang, Z., Dou, Y., Cai, Z., Liu, D., Li, S., & Cui, D. (2020). Syndioselective Coordination (Co)Polymerization of Alkyne-Substituted Styrenes Using Rare-Earth Metal Catalysts. Macromolecules, 53(14), 5895‚Äö√Ñ√∂‚àö√ë‚àö¬®5902. https://doi.org/10.1021/acs.macromol.0c01237",10.1021/acs.macromol.0c01237,Table 1.7,,vinyl_stereo
Poly(4-(phenylethynyl)styrene),4-(phenylethynyl)styrene,C=Cc1ccc(C#Cc2ccccc2)cc1,,Mw,114898,0,g/mol,"Zhang, Z., Dou, Y., Cai, Z., Liu, D., Li, S., & Cui, D. (2020). Syndioselective Coordination (Co)Polymerization of Alkyne-Substituted Styrenes Using Rare-Earth Metal Catalysts. Macromolecules, 53(14), 5895‚Äö√Ñ√∂‚àö√ë‚àö¬®5902. https://doi.org/10.1021/acs.macromol.0c01237",10.1021/acs.macromol.0c01237,Table 1.7,,vinyl_stereo
Poly(4-(phenylethynyl)styrene),4-(phenylethynyl)styrene,C=Cc1ccc(C#Cc2ccccc2)cc1,,PDI,2.83,0,,"Zhang, Z., Dou, Y., Cai, Z., Liu, D., Li, S., & Cui, D. (2020). Syndioselective Coordination (Co)Polymerization of Alkyne-Substituted Styrenes Using Rare-Earth Metal Catalysts. Macromolecules, 53(14), 5895‚Äö√Ñ√∂‚àö√ë‚àö¬®5902. https://doi.org/10.1021/acs.macromol.0c01237",10.1021/acs.macromol.0c01237,Table 1.7,,vinyl_stereo
Poly(4-(phenylethynyl)styrene),4-(phenylethynyl)styrene,C=Cc1ccc(C#Cc2ccccc2)cc1,,Tg,158,0,C,"Zhang, Z., Dou, Y., Cai, Z., Liu, D., Li, S., & Cui, D. (2020). Syndioselective Coordination (Co)Polymerization of Alkyne-Substituted Styrenes Using Rare-Earth Metal Catalysts. Macromolecules, 53(14), 5895‚Äö√Ñ√∂‚àö√ë‚àö¬®5902. https://doi.org/10.1021/acs.macromol.0c01237",10.1021/acs.macromol.0c01237,Table 1.7,,vinyl_stereo
Poly(4-(phenylethynyl)styrene),4-(phenylethynyl)styrene,C=Cc1ccc(C#Cc2ccccc2)cc1,,Mn,30900,0,g/mol,"Zhang, Z., Dou, Y., Cai, Z., Liu, D., Li, S., & Cui, D. (2020). Syndioselective Coordination (Co)Polymerization of Alkyne-Substituted Styrenes Using Rare-Earth Metal Catalysts. Macromolecules, 53(14), 5895‚Äö√Ñ√∂‚àö√ë‚àö¬®5902. https://doi.org/10.1021/acs.macromol.0c01237",10.1021/acs.macromol.0c01237,Table 1.8,,vinyl_stereo
Poly(4-(phenylethynyl)styrene),4-(phenylethynyl)styrene,C=Cc1ccc(C#Cc2ccccc2)cc1,,Mw,67803,0,g/mol,"Zhang, Z., Dou, Y., Cai, Z., Liu, D., Li, S., & Cui, D. (2020). Syndioselective Coordination (Co)Polymerization of Alkyne-Substituted Styrenes Using Rare-Earth Metal Catalysts. Macromolecules, 53(14), 5895‚Äö√Ñ√∂‚àö√ë‚àö¬®5902. https://doi.org/10.1021/acs.macromol.0c01237",10.1021/acs.macromol.0c01237,Table 1.8,,vinyl_stereo
Poly(4-(phenylethynyl)styrene),4-(phenylethynyl)styrene,C=Cc1ccc(C#Cc2ccccc2)cc1,,PDI,1.31,0,,"Zhang, Z., Dou, Y., Cai, Z., Liu, D., Li, S., & Cui, D. (2020). Syndioselective Coordination (Co)Polymerization of Alkyne-Substituted Styrenes Using Rare-Earth Metal Catalysts. Macromolecules, 53(14), 5895‚Äö√Ñ√∂‚àö√ë‚àö¬®5902. https://doi.org/10.1021/acs.macromol.0c01237",10.1021/acs.macromol.0c01237,Table 1.8,,vinyl_stereo
Poly(4-(phenylethynyl)styrene),4-(phenylethynyl)styrene,C=Cc1ccc(C#Cc2ccccc2)cc1,,Tg,157,0,C,"Zhang, Z., Dou, Y., Cai, Z., Liu, D., Li, S., & Cui, D. (2020). Syndioselective Coordination (Co)Polymerization of Alkyne-Substituted Styrenes Using Rare-Earth Metal Catalysts. Macromolecules, 53(14), 5895‚Äö√Ñ√∂‚àö√ë‚àö¬®5902. https://doi.org/10.1021/acs.macromol.0c01237",10.1021/acs.macromol.0c01237,Table 1.8,,vinyl_stereo
Poly(4-(phenylethynyl)styrene),4-(phenylethynyl)styrene,C=Cc1ccc(C#Cc2ccccc2)cc1,,Mn,8800,0,g/mol,"Zhang, Z., Dou, Y., Cai, Z., Liu, D., Li, S., & Cui, D. (2020). Syndioselective Coordination (Co)Polymerization of Alkyne-Substituted Styrenes Using Rare-Earth Metal Catalysts. Macromolecules, 53(14), 5895‚Äö√Ñ√∂‚àö√ë‚àö¬®5902. https://doi.org/10.1021/acs.macromol.0c01237",10.1021/acs.macromol.0c01237,Table 1.9,,vinyl_stereo
Poly(4-(phenylethynyl)styrene),4-(phenylethynyl)styrene,C=Cc1ccc(C#Cc2ccccc2)cc1,,Mw,67803,0,g/mol,"Zhang, Z., Dou, Y., Cai, Z., Liu, D., Li, S., & Cui, D. (2020). Syndioselective Coordination (Co)Polymerization of Alkyne-Substituted Styrenes Using Rare-Earth Metal Catalysts. Macromolecules, 53(14), 5895‚Äö√Ñ√∂‚àö√ë‚àö¬®5902. https://doi.org/10.1021/acs.macromol.0c01237",10.1021/acs.macromol.0c01237,Table 1.9,,vinyl_stereo
Poly(4-(phenylethynyl)styrene),4-(phenylethynyl)styrene,C=Cc1ccc(C#Cc2ccccc2)cc1,,PDI,1.28,0,,"Zhang, Z., Dou, Y., Cai, Z., Liu, D., Li, S., & Cui, D. (2020). Syndioselective Coordination (Co)Polymerization of Alkyne-Substituted Styrenes Using Rare-Earth Metal Catalysts. Macromolecules, 53(14), 5895‚Äö√Ñ√∂‚àö√ë‚àö¬®5902. https://doi.org/10.1021/acs.macromol.0c01237",10.1021/acs.macromol.0c01237,Table 1.9,,vinyl_stereo
Poly(4-(phenylethynyl)styrene),4-(phenylethynyl)styrene,C=Cc1ccc(C#Cc2ccccc2)cc1,,Tg,159,0,C,"Zhang, Z., Dou, Y., Cai, Z., Liu, D., Li, S., & Cui, D. (2020). Syndioselective Coordination (Co)Polymerization of Alkyne-Substituted Styrenes Using Rare-Earth Metal Catalysts. Macromolecules, 53(14), 5895‚Äö√Ñ√∂‚àö√ë‚àö¬®5902. https://doi.org/10.1021/acs.macromol.0c01237",10.1021/acs.macromol.0c01237,Table 1.9,,vinyl_stereo
Poly(4-(trimethylsilyl)ethynylstyrene-co-styrene),4-(trimethylsilyl)ethynylstyrene.Styrene,C=Cc1ccc(C#C[Si](C)(C)C)cc1.C=Cc1ccccc1,"[0.05, 0.95]",Mn,65700,0,g/mol,"Zhang, Z., Dou, Y., Cai, Z., Liu, D., Li, S., & Cui, D. (2020). Syndioselective Coordination (Co)Polymerization of Alkyne-Substituted Styrenes Using Rare-Earth Metal Catalysts. Macromolecules, 53(14), 5895‚Äö√Ñ√∂‚àö√ë‚àö¬®5902. https://doi.org/10.1021/acs.macromol.0c01237",10.1021/acs.macromol.0c01237,Table 2.1,,vinyl_stereo
Poly(4-(trimethylsilyl)ethynylstyrene-co-styrene),4-(trimethylsilyl)ethynylstyrene.Styrene,C=Cc1ccc(C#C[Si](C)(C)C)cc1.C=Cc1ccccc1,"[0.05, 0.95]",Mw,112347,0,g/mol,"Zhang, Z., Dou, Y., Cai, Z., Liu, D., Li, S., & Cui, D. (2020). Syndioselective Coordination (Co)Polymerization of Alkyne-Substituted Styrenes Using Rare-Earth Metal Catalysts. Macromolecules, 53(14), 5895‚Äö√Ñ√∂‚àö√ë‚àö¬®5902. https://doi.org/10.1021/acs.macromol.0c01237",10.1021/acs.macromol.0c01237,Table 2.1,,vinyl_stereo
Poly(4-(trimethylsilyl)ethynylstyrene-co-styrene),4-(trimethylsilyl)ethynylstyrene.Styrene,C=Cc1ccc(C#C[Si](C)(C)C)cc1.C=Cc1ccccc1,"[0.05, 0.95]",PDI,1.71,0,,"Zhang, Z., Dou, Y., Cai, Z., Liu, D., Li, S., & Cui, D. (2020). Syndioselective Coordination (Co)Polymerization of Alkyne-Substituted Styrenes Using Rare-Earth Metal Catalysts. Macromolecules, 53(14), 5895‚Äö√Ñ√∂‚àö√ë‚àö¬®5902. https://doi.org/10.1021/acs.macromol.0c01237",10.1021/acs.macromol.0c01237,Table 2.1,,vinyl_stereo
Poly(4-(trimethylsilyl)ethynylstyrene-co-styrene),4-(trimethylsilyl)ethynylstyrene.Styrene,C=Cc1ccc(C#C[Si](C)(C)C)cc1.C=Cc1ccccc1,"[0.05, 0.95]",Tg,110,0,C,"Zhang, Z., Dou, Y., Cai, Z., Liu, D., Li, S., & Cui, D. (2020). Syndioselective Coordination (Co)Polymerization of Alkyne-Substituted Styrenes Using Rare-Earth Metal Catalysts. Macromolecules, 53(14), 5895‚Äö√Ñ√∂‚àö√ë‚àö¬®5902. https://doi.org/10.1021/acs.macromol.0c01237",10.1021/acs.macromol.0c01237,Table 2.1,,vinyl_stereo
Poly(4-(trimethylsilyl)ethynylstyrene-co-styrene),4-(trimethylsilyl)ethynylstyrene.Styrene,C=Cc1ccc(C#C[Si](C)(C)C)cc1.C=Cc1ccccc1,"[0.1, 0.9]",Mn,75300,0,g/mol,"Zhang, Z., Dou, Y., Cai, Z., Liu, D., Li, S., & Cui, D. (2020). Syndioselective Coordination (Co)Polymerization of Alkyne-Substituted Styrenes Using Rare-Earth Metal Catalysts. Macromolecules, 53(14), 5895‚Äö√Ñ√∂‚àö√ë‚àö¬®5902. https://doi.org/10.1021/acs.macromol.0c01237",10.1021/acs.macromol.0c01237,Table 2.2,,vinyl_stereo
Poly(4-(trimethylsilyl)ethynylstyrene-co-styrene),4-(trimethylsilyl)ethynylstyrene.Styrene,C=Cc1ccc(C#C[Si](C)(C)C)cc1.C=Cc1ccccc1,"[0.1, 0.9]",Mw,133281,0,g/mol,"Zhang, Z., Dou, Y., Cai, Z., Liu, D., Li, S., & Cui, D. (2020). Syndioselective Coordination (Co)Polymerization of Alkyne-Substituted Styrenes Using Rare-Earth Metal Catalysts. Macromolecules, 53(14), 5895‚Äö√Ñ√∂‚àö√ë‚àö¬®5902. https://doi.org/10.1021/acs.macromol.0c01237",10.1021/acs.macromol.0c01237,Table 2.2,,vinyl_stereo
Poly(4-(trimethylsilyl)ethynylstyrene-co-styrene),4-(trimethylsilyl)ethynylstyrene.Styrene,C=Cc1ccc(C#C[Si](C)(C)C)cc1.C=Cc1ccccc1,"[0.1, 0.9]",PDI,1.77,0,,"Zhang, Z., Dou, Y., Cai, Z., Liu, D., Li, S., & Cui, D. (2020). Syndioselective Coordination (Co)Polymerization of Alkyne-Substituted Styrenes Using Rare-Earth Metal Catalysts. Macromolecules, 53(14), 5895‚Äö√Ñ√∂‚àö√ë‚àö¬®5902. https://doi.org/10.1021/acs.macromol.0c01237",10.1021/acs.macromol.0c01237,Table 2.2,,vinyl_stereo
Poly(4-(trimethylsilyl)ethynylstyrene-co-styrene),4-(trimethylsilyl)ethynylstyrene.Styrene,C=Cc1ccc(C#C[Si](C)(C)C)cc1.C=Cc1ccccc1,"[0.1, 0.9]",Tg,125,0,C,"Zhang, Z., Dou, Y., Cai, Z., Liu, D., Li, S., & Cui, D. (2020). Syndioselective Coordination (Co)Polymerization of Alkyne-Substituted Styrenes Using Rare-Earth Metal Catalysts. Macromolecules, 53(14), 5895‚Äö√Ñ√∂‚àö√ë‚àö¬®5902. https://doi.org/10.1021/acs.macromol.0c01237",10.1021/acs.macromol.0c01237,Table 2.2,,vinyl_stereo
Poly(4-(trimethylsilyl)ethynylstyrene-co-styrene),4-(trimethylsilyl)ethynylstyrene.Styrene,C=Cc1ccc(C#C[Si](C)(C)C)cc1.C=Cc1ccccc1,"[0.3, 0.7]",Mn,85000,0,g/mol,"Zhang, Z., Dou, Y., Cai, Z., Liu, D., Li, S., & Cui, D. (2020). Syndioselective Coordination (Co)Polymerization of Alkyne-Substituted Styrenes Using Rare-Earth Metal Catalysts. Macromolecules, 53(14), 5895‚Äö√Ñ√∂‚àö√ë‚àö¬®5902. https://doi.org/10.1021/acs.macromol.0c01237",10.1021/acs.macromol.0c01237,Table 2.3,,vinyl_stereo
Poly(4-(trimethylsilyl)ethynylstyrene-co-styrene),4-(trimethylsilyl)ethynylstyrene.Styrene,C=Cc1ccc(C#C[Si](C)(C)C)cc1.C=Cc1ccccc1,"[0.3, 0.7]",Mw,140250,0,g/mol,"Zhang, Z., Dou, Y., Cai, Z., Liu, D., Li, S., & Cui, D. (2020). Syndioselective Coordination (Co)Polymerization of Alkyne-Substituted Styrenes Using Rare-Earth Metal Catalysts. Macromolecules, 53(14), 5895‚Äö√Ñ√∂‚àö√ë‚àö¬®5902. https://doi.org/10.1021/acs.macromol.0c01237",10.1021/acs.macromol.0c01237,Table 2.3,,vinyl_stereo
Poly(4-(trimethylsilyl)ethynylstyrene-co-styrene),4-(trimethylsilyl)ethynylstyrene.Styrene,C=Cc1ccc(C#C[Si](C)(C)C)cc1.C=Cc1ccccc1,"[0.3, 0.7]",PDI,1.65,0,,"Zhang, Z., Dou, Y., Cai, Z., Liu, D., Li, S., & Cui, D. (2020). Syndioselective Coordination (Co)Polymerization of Alkyne-Substituted Styrenes Using Rare-Earth Metal Catalysts. Macromolecules, 53(14), 5895‚Äö√Ñ√∂‚àö√ë‚àö¬®5902. https://doi.org/10.1021/acs.macromol.0c01237",10.1021/acs.macromol.0c01237,Table 2.3,,vinyl_stereo
Poly(4-(trimethylsilyl)ethynylstyrene-co-styrene),4-(trimethylsilyl)ethynylstyrene.Styrene,C=Cc1ccc(C#C[Si](C)(C)C)cc1.C=Cc1ccccc1,"[0.3, 0.7]",Tg,132,0,C,"Zhang, Z., Dou, Y., Cai, Z., Liu, D., Li, S., & Cui, D. (2020). Syndioselective Coordination (Co)Polymerization of Alkyne-Substituted Styrenes Using Rare-Earth Metal Catalysts. Macromolecules, 53(14), 5895‚Äö√Ñ√∂‚àö√ë‚àö¬®5902. https://doi.org/10.1021/acs.macromol.0c01237",10.1021/acs.macromol.0c01237,Table 2.3,,vinyl_stereo
Poly(4-(trimethylsilyl)ethynylstyrene-co-styrene),4-(trimethylsilyl)ethynylstyrene.Styrene,C=Cc1ccc(C#C[Si](C)(C)C)cc1.C=Cc1ccccc1,"[0.5, 0.5]",Mn,83000,0,g/mol,"Zhang, Z., Dou, Y., Cai, Z., Liu, D., Li, S., & Cui, D. (2020). Syndioselective Coordination (Co)Polymerization of Alkyne-Substituted Styrenes Using Rare-Earth Metal Catalysts. Macromolecules, 53(14), 5895‚Äö√Ñ√∂‚àö√ë‚àö¬®5902. https://doi.org/10.1021/acs.macromol.0c01237",10.1021/acs.macromol.0c01237,Table 2.4,,vinyl_stereo
Poly(4-(trimethylsilyl)ethynylstyrene-co-styrene),4-(trimethylsilyl)ethynylstyrene.Styrene,C=Cc1ccc(C#C[Si](C)(C)C)cc1.C=Cc1ccccc1,"[0.5, 0.5]",Mw,136950,0,g/mol,"Zhang, Z., Dou, Y., Cai, Z., Liu, D., Li, S., & Cui, D. (2020). Syndioselective Coordination (Co)Polymerization of Alkyne-Substituted Styrenes Using Rare-Earth Metal Catalysts. Macromolecules, 53(14), 5895‚Äö√Ñ√∂‚àö√ë‚àö¬®5902. https://doi.org/10.1021/acs.macromol.0c01237",10.1021/acs.macromol.0c01237,Table 2.4,,vinyl_stereo
Poly(4-(trimethylsilyl)ethynylstyrene-co-styrene),4-(trimethylsilyl)ethynylstyrene.Styrene,C=Cc1ccc(C#C[Si](C)(C)C)cc1.C=Cc1ccccc1,"[0.5, 0.5]",PDI,1.65,0,,"Zhang, Z., Dou, Y., Cai, Z., Liu, D., Li, S., & Cui, D. (2020). Syndioselective Coordination (Co)Polymerization of Alkyne-Substituted Styrenes Using Rare-Earth Metal Catalysts. Macromolecules, 53(14), 5895‚Äö√Ñ√∂‚àö√ë‚àö¬®5902. https://doi.org/10.1021/acs.macromol.0c01237",10.1021/acs.macromol.0c01237,Table 2.4,,vinyl_stereo
Poly(4-(trimethylsilyl)ethynylstyrene-co-styrene),4-(trimethylsilyl)ethynylstyrene.Styrene,C=Cc1ccc(C#C[Si](C)(C)C)cc1.C=Cc1ccccc1,"[0.5, 0.5]",Tg,138,0,C,"Zhang, Z., Dou, Y., Cai, Z., Liu, D., Li, S., & Cui, D. (2020). Syndioselective Coordination (Co)Polymerization of Alkyne-Substituted Styrenes Using Rare-Earth Metal Catalysts. Macromolecules, 53(14), 5895‚Äö√Ñ√∂‚àö√ë‚àö¬®5902. https://doi.org/10.1021/acs.macromol.0c01237",10.1021/acs.macromol.0c01237,Table 2.4,,vinyl_stereo
Poly(4-(trimethylsilyl)ethynylstyrene-co-styrene),4-(trimethylsilyl)ethynylstyrene.Styrene,C=Cc1ccc(C#C[Si](C)(C)C)cc1.C=Cc1ccccc1,"[0.69, 0.31]",Mn,136000,0,g/mol,"Zhang, Z., Dou, Y., Cai, Z., Liu, D., Li, S., & Cui, D. (2020). Syndioselective Coordination (Co)Polymerization of Alkyne-Substituted Styrenes Using Rare-Earth Metal Catalysts. Macromolecules, 53(14), 5895‚Äö√Ñ√∂‚àö√ë‚àö¬®5902. https://doi.org/10.1021/acs.macromol.0c01237",10.1021/acs.macromol.0c01237,Table 2.5,,vinyl_stereo
Poly(4-(trimethylsilyl)ethynylstyrene-co-styrene),4-(trimethylsilyl)ethynylstyrene.Styrene,C=Cc1ccc(C#C[Si](C)(C)C)cc1.C=Cc1ccccc1,"[0.69, 0.31]",Mw,217600,0,g/mol,"Zhang, Z., Dou, Y., Cai, Z., Liu, D., Li, S., & Cui, D. (2020). Syndioselective Coordination (Co)Polymerization of Alkyne-Substituted Styrenes Using Rare-Earth Metal Catalysts. Macromolecules, 53(14), 5895‚Äö√Ñ√∂‚àö√ë‚àö¬®5902. https://doi.org/10.1021/acs.macromol.0c01237",10.1021/acs.macromol.0c01237,Table 2.5,,vinyl_stereo
Poly(4-(trimethylsilyl)ethynylstyrene-co-styrene),4-(trimethylsilyl)ethynylstyrene.Styrene,C=Cc1ccc(C#C[Si](C)(C)C)cc1.C=Cc1ccccc1,"[0.69, 0.31]",PDI,1.6,0,,"Zhang, Z., Dou, Y., Cai, Z., Liu, D., Li, S., & Cui, D. (2020). Syndioselective Coordination (Co)Polymerization of Alkyne-Substituted Styrenes Using Rare-Earth Metal Catalysts. Macromolecules, 53(14), 5895‚Äö√Ñ√∂‚àö√ë‚àö¬®5902. https://doi.org/10.1021/acs.macromol.0c01237",10.1021/acs.macromol.0c01237,Table 2.5,,vinyl_stereo
Poly(4-(trimethylsilyl)ethynylstyrene-co-styrene),4-(trimethylsilyl)ethynylstyrene.Styrene,C=Cc1ccc(C#C[Si](C)(C)C)cc1.C=Cc1ccccc1,"[0.69, 0.31]",Tg,153,0,C,"Zhang, Z., Dou, Y., Cai, Z., Liu, D., Li, S., & Cui, D. (2020). Syndioselective Coordination (Co)Polymerization of Alkyne-Substituted Styrenes Using Rare-Earth Metal Catalysts. Macromolecules, 53(14), 5895‚Äö√Ñ√∂‚àö√ë‚àö¬®5902. https://doi.org/10.1021/acs.macromol.0c01237",10.1021/acs.macromol.0c01237,Table 2.5,,vinyl_stereo
Poly(4-(trimethylsilyl)ethynylstyrene-co-styrene),4-(trimethylsilyl)ethynylstyrene.Styrene,C=Cc1ccc(C#C[Si](C)(C)C)cc1.C=Cc1ccccc1,"[0.89, 0.11]",Mn,138000,0,g/mol,"Zhang, Z., Dou, Y., Cai, Z., Liu, D., Li, S., & Cui, D. (2020). Syndioselective Coordination (Co)Polymerization of Alkyne-Substituted Styrenes Using Rare-Earth Metal Catalysts. Macromolecules, 53(14), 5895‚Äö√Ñ√∂‚àö√ë‚àö¬®5902. https://doi.org/10.1021/acs.macromol.0c01237",10.1021/acs.macromol.0c01237,Table 2.6,,vinyl_stereo
Poly(4-(trimethylsilyl)ethynylstyrene-co-styrene),4-(trimethylsilyl)ethynylstyrene.Styrene,C=Cc1ccc(C#C[Si](C)(C)C)cc1.C=Cc1ccccc1,"[0.89, 0.11]",Mw,227700,0,g/mol,"Zhang, Z., Dou, Y., Cai, Z., Liu, D., Li, S., & Cui, D. (2020). Syndioselective Coordination (Co)Polymerization of Alkyne-Substituted Styrenes Using Rare-Earth Metal Catalysts. Macromolecules, 53(14), 5895‚Äö√Ñ√∂‚àö√ë‚àö¬®5902. https://doi.org/10.1021/acs.macromol.0c01237",10.1021/acs.macromol.0c01237,Table 2.6,,vinyl_stereo
Poly(4-(trimethylsilyl)ethynylstyrene-co-styrene),4-(trimethylsilyl)ethynylstyrene.Styrene,C=Cc1ccc(C#C[Si](C)(C)C)cc1.C=Cc1ccccc1,"[0.89, 0.11]",PDI,1.65,0,,"Zhang, Z., Dou, Y., Cai, Z., Liu, D., Li, S., & Cui, D. (2020). Syndioselective Coordination (Co)Polymerization of Alkyne-Substituted Styrenes Using Rare-Earth Metal Catalysts. Macromolecules, 53(14), 5895‚Äö√Ñ√∂‚àö√ë‚àö¬®5902. https://doi.org/10.1021/acs.macromol.0c01237",10.1021/acs.macromol.0c01237,Table 2.6,,vinyl_stereo
Poly(4-(trimethylsilyl)ethynylstyrene-co-styrene),4-(trimethylsilyl)ethynylstyrene.Styrene,C=Cc1ccc(C#C[Si](C)(C)C)cc1.C=Cc1ccccc1,"[0.89, 0.11]",Tg,161,0,C,"Zhang, Z., Dou, Y., Cai, Z., Liu, D., Li, S., & Cui, D. (2020). Syndioselective Coordination (Co)Polymerization of Alkyne-Substituted Styrenes Using Rare-Earth Metal Catalysts. Macromolecules, 53(14), 5895‚Äö√Ñ√∂‚àö√ë‚àö¬®5902. https://doi.org/10.1021/acs.macromol.0c01237",10.1021/acs.macromol.0c01237,Table 2.6,,vinyl_stereo
poly(2-Hydroxy-3-phenylpropionic acid),(R)-2-Hydroxy-3-phenylpropionic acid.(S)-2-Hydroxy-3-phenylpropionic acid,O=C(O)[C@@H](O)Cc1ccccc1.O=C(O)[C@H](O)Cc1ccccc1,,Tg,58,0.79,C,"Zhong, Y., Feng, Q., Wang, X., Chen, J., Cai, W., & Tong, R. (2020). Functionalized Polyesters via Stereoselective Electrochemical Ring-Opening Polymerization of O-Carboxyanhydrides. ACS Macro Letters, 9(8), 1114‚Äö√Ñ√∂‚àö√ë‚àö‚àÇ‚Äö√†√∂‚àö√´‚Äö√†√∂¬¨¬Æ1118. https://doi.org/10.1021/acsmacrolett.0c00364",_10.1021/acsmacrolett.0c00364,Scheme 3.low,,ester_stereo
poly(2-Hydroxy-3-phenylpropionic acid),(R)-2-Hydroxy-3-phenylpropionic acid.(S)-2-Hydroxy-3-phenylpropionic acid,O=C(O)[C@@H](O)Cc1ccccc1.O=C(O)[C@H](O)Cc1ccccc1,,Tg,46,0.95,C,"Zhong, Y., Feng, Q., Wang, X., Chen, J., Cai, W., & Tong, R. (2020). Functionalized Polyesters via Stereoselective Electrochemical Ring-Opening Polymerization of O-Carboxyanhydrides. ACS Macro Letters, 9(8), 1114‚Äö√Ñ√∂‚àö√ë‚àö‚àÇ‚Äö√†√∂‚àö√´‚Äö√†√∂¬¨¬Æ1118. https://doi.org/10.1021/acsmacrolett.0c00364",_10.1021/acsmacrolett.0c00364,Scheme 3.up,,ester_stereo
poly(2-Hydroxy-3-phenylpropionic acid),(R)-2-Hydroxy-3-phenylpropionic acid.(S)-2-Hydroxy-3-phenylpropionic acid,O=C(O)[C@@H](O)Cc1ccccc1.O=C(O)[C@H](O)Cc1ccccc1,,Tg,51,1,C,"Zhong, Y., Feng, Q., Wang, X., Yang, L., Korovich, A. G., Madsen, L. A., & Tong, R. (2021). Photocatalyst-independent photoredox ring-opening polymerization ofO-carboxyanhydrides: stereocontrol and mechanism. Chemical Science, 12(10), 3702-3712. https://doi.org/10.1039/d0sc05550f",_10.1039/d0sc05550f,"table s10, #1",,ester_stereo
poly(2-Hydroxy-3-phenylpropionic acid),(R)-2-Hydroxy-3-phenylpropionic acid.(S)-2-Hydroxy-3-phenylpropionic acid,O=C(O)[C@@H](O)Cc1ccccc1.O=C(O)[C@H](O)Cc1ccccc1,,Mn,188000,1,g/mol,"Zhong, Y., Feng, Q., Wang, X., Yang, L., Korovich, A. G., Madsen, L. A., & Tong, R. (2021). Photocatalyst-independent photoredox ring-opening polymerization ofO-carboxyanhydrides: stereocontrol and mechanism. Chemical Science, 12(10), 3702-3712. https://doi.org/10.1039/d0sc05550f",_10.1039/d0sc05550f,"table s10, #1",,ester_stereo
poly(2-Hydroxy-3-phenylpropionic acid),(R)-2-Hydroxy-3-phenylpropionic acid.(S)-2-Hydroxy-3-phenylpropionic acid,O=C(O)[C@@H](O)Cc1ccccc1.O=C(O)[C@H](O)Cc1ccccc1,,PDI,1.07,1,g/mol,"Zhong, Y., Feng, Q., Wang, X., Yang, L., Korovich, A. G., Madsen, L. A., & Tong, R. (2021). Photocatalyst-independent photoredox ring-opening polymerization ofO-carboxyanhydrides: stereocontrol and mechanism. Chemical Science, 12(10), 3702-3712. https://doi.org/10.1039/d0sc05550f",_10.1039/d0sc05550f,"table s10, #1",,ester_stereo
poly(2-Hydroxy-3-phenylpropionic acid),(R)-2-Hydroxy-3-phenylpropionic acid.(S)-2-Hydroxy-3-phenylpropionic acid,O=C(O)[C@@H](O)Cc1ccccc1.O=C(O)[C@H](O)Cc1ccccc1,,Mw,201000,1,g/mol,"Zhong, Y., Feng, Q., Wang, X., Yang, L., Korovich, A. G., Madsen, L. A., & Tong, R. (2021). Photocatalyst-independent photoredox ring-opening polymerization ofO-carboxyanhydrides: stereocontrol and mechanism. Chemical Science, 12(10), 3702-3712. https://doi.org/10.1039/d0sc05550f",_10.1039/d0sc05550f,"table s10, #1",,ester_stereo
poly(mandelic acid),(R)-Mandelic acid.(S)-Mandelic acid,O=C(O)[C@@H](O)c1ccccc1.O=C(O)[C@H](O)c1ccccc1,,Tg,74,0.09,C,"Zhong, Y., Feng, Q., Wang, X., Yang, L., Korovich, A. G., Madsen, L. A., & Tong, R. (2021). Photocatalyst-independent photoredox ring-opening polymerization ofO-carboxyanhydrides: stereocontrol and mechanism. Chemical Science, 12(10), 3702-3712. https://doi.org/10.1039/d0sc05550f",_10.1039/d0sc05550f,"table s10, #15",,ester_stereo
poly(mandelic acid),(R)-Mandelic acid.(S)-Mandelic acid,O=C(O)[C@@H](O)c1ccccc1.O=C(O)[C@H](O)c1ccccc1,,Mn,14200,0.09,g/mol,"Zhong, Y., Feng, Q., Wang, X., Yang, L., Korovich, A. G., Madsen, L. A., & Tong, R. (2021). Photocatalyst-independent photoredox ring-opening polymerization ofO-carboxyanhydrides: stereocontrol and mechanism. Chemical Science, 12(10), 3702-3712. https://doi.org/10.1039/d0sc05550f",_10.1039/d0sc05550f,"table s10, #15",,ester_stereo
poly(mandelic acid),(R)-Mandelic acid.(S)-Mandelic acid,O=C(O)[C@@H](O)c1ccccc1.O=C(O)[C@H](O)c1ccccc1,,PDI,1.07,0.09,g/mol,"Zhong, Y., Feng, Q., Wang, X., Yang, L., Korovich, A. G., Madsen, L. A., & Tong, R. (2021). Photocatalyst-independent photoredox ring-opening polymerization ofO-carboxyanhydrides: stereocontrol and mechanism. Chemical Science, 12(10), 3702-3712. https://doi.org/10.1039/d0sc05550f",_10.1039/d0sc05550f,"table s10, #15",,ester_stereo
