Repository: tyo-nu/PolyIDRS_Paper

# PolyIDRS_Paper
Code and Figures for the PolyIDRS paper.

File: Supporting/Stereopolymer_Dataset.csv (part 27 of 28)
polymer_name,monomer_name,smiles_monomer,distribution,property,value,pm,units,ref,link/doi,comment,note,mechanism
poly(mandelic acid),(R)-Mandelic acid.(S)-Mandelic acid,O=C(O)[C@@H](O)c1ccccc1.O=C(O)[C@H](O)c1ccccc1,,Mw,15194,0.09,g/mol,"Zhong, Y., Feng, Q., Wang, X., Yang, L., Korovich, A. G., Madsen, L. A., & Tong, R. (2021). Photocatalyst-independent photoredox ring-opening polymerization ofO-carboxyanhydrides: stereocontrol and mechanism. Chemical Science, 12(10), 3702-3712. https://doi.org/10.1039/d0sc05550f",_10.1039/d0sc05550f,"table s10, #15",,ester_stereo
poly(mandelic acid),(R)-Mandelic acid.(S)-Mandelic acid,O=C(O)[C@@H](O)c1ccccc1.O=C(O)[C@H](O)c1ccccc1,,Tm,145,0.09,C,"Zhong, Y., Feng, Q., Wang, X., Yang, L., Korovich, A. G., Madsen, L. A., & Tong, R. (2021). Photocatalyst-independent photoredox ring-opening polymerization ofO-carboxyanhydrides: stereocontrol and mechanism. Chemical Science, 12(10), 3702-3712. https://doi.org/10.1039/d0sc05550f",_10.1039/d0sc05550f,"table s10, #15",,ester_stereo
poly(mandelic acid),(R)-Mandelic acid.(S)-Mandelic acid,O=C(O)[C@@H](O)c1ccccc1.O=C(O)[C@H](O)c1ccccc1,,Mn,8400,0.18,g/mol,"Zhong, Y., Feng, Q., Wang, X., Yang, L., Korovich, A. G., Madsen, L. A., & Tong, R. (2021). Photocatalyst-independent photoredox ring-opening polymerization ofO-carboxyanhydrides: stereocontrol and mechanism. Chemical Science, 12(10), 3702-3712. https://doi.org/10.1039/d0sc05550f",_10.1039/d0sc05550f,"table s10, #14",,ester_stereo
poly(mandelic acid),(R)-Mandelic acid.(S)-Mandelic acid,O=C(O)[C@@H](O)c1ccccc1.O=C(O)[C@H](O)c1ccccc1,,PDI,1.08,0.18,g/mol,"Zhong, Y., Feng, Q., Wang, X., Yang, L., Korovich, A. G., Madsen, L. A., & Tong, R. (2021). Photocatalyst-independent photoredox ring-opening polymerization ofO-carboxyanhydrides: stereocontrol and mechanism. Chemical Science, 12(10), 3702-3712. https://doi.org/10.1039/d0sc05550f",_10.1039/d0sc05550f,"table s10, #14",,ester_stereo
poly(mandelic acid),(R)-Mandelic acid.(S)-Mandelic acid,O=C(O)[C@@H](O)c1ccccc1.O=C(O)[C@H](O)c1ccccc1,,Mw,9072,0.18,g/mol,"Zhong, Y., Feng, Q., Wang, X., Yang, L., Korovich, A. G., Madsen, L. A., & Tong, R. (2021). Photocatalyst-independent photoredox ring-opening polymerization ofO-carboxyanhydrides: stereocontrol and mechanism. Chemical Science, 12(10), 3702-3712. https://doi.org/10.1039/d0sc05550f",_10.1039/d0sc05550f,"table s10, #14",,ester_stereo
poly(mandelic acid),(R)-Mandelic acid.(S)-Mandelic acid,O=C(O)[C@@H](O)c1ccccc1.O=C(O)[C@H](O)c1ccccc1,,Tg,76,0.18,C,"Zhong, Y., Feng, Q., Wang, X., Yang, L., Korovich, A. G., Madsen, L. A., & Tong, R. (2021). Photocatalyst-independent photoredox ring-opening polymerization ofO-carboxyanhydrides: stereocontrol and mechanism. Chemical Science, 12(10), 3702-3712. https://doi.org/10.1039/d0sc05550f",_10.1039/d0sc05550f,"table s10, #14",,ester_stereo
poly(mandelic acid),(R)-Mandelic acid.(S)-Mandelic acid,O=C(O)[C@@H](O)c1ccccc1.O=C(O)[C@H](O)c1ccccc1,,Tg,91,1,C,"Zhong, Y., Feng, Q., Wang, X., Yang, L., Korovich, A. G., Madsen, L. A., & Tong, R. (2021). Photocatalyst-independent photoredox ring-opening polymerization ofO-carboxyanhydrides: stereocontrol and mechanism. Chemical Science, 12(10), 3702-3712. https://doi.org/10.1039/d0sc05550f",_10.1039/d0sc05550f,"table s10, #11",,ester_stereo
poly(mandelic acid),(R)-Mandelic acid.(S)-Mandelic acid,O=C(O)[C@@H](O)c1ccccc1.O=C(O)[C@H](O)c1ccccc1,,Tm,213,1,C,"Zhong, Y., Feng, Q., Wang, X., Yang, L., Korovich, A. G., Madsen, L. A., & Tong, R. (2021). Photocatalyst-independent photoredox ring-opening polymerization ofO-carboxyanhydrides: stereocontrol and mechanism. Chemical Science, 12(10), 3702-3712. https://doi.org/10.1039/d0sc05550f",_10.1039/d0sc05550f,"table s10, #11",,ester_stereo
poly(mandelic acid),(R)-Mandelic acid.(S)-Mandelic acid,O=C(O)[C@@H](O)c1ccccc1.O=C(O)[C@H](O)c1ccccc1,,Mn,55200,1,g/mol,"Zhong, Y., Feng, Q., Wang, X., Yang, L., Korovich, A. G., Madsen, L. A., & Tong, R. (2021). Photocatalyst-independent photoredox ring-opening polymerization ofO-carboxyanhydrides: stereocontrol and mechanism. Chemical Science, 12(10), 3702-3712. https://doi.org/10.1039/d0sc05550f",_10.1039/d0sc05550f,"table s10, #11",,ester_stereo
poly(mandelic acid),(R)-Mandelic acid.(S)-Mandelic acid,O=C(O)[C@@H](O)c1ccccc1.O=C(O)[C@H](O)c1ccccc1,,PDI,1.07,1,g/mol,"Zhong, Y., Feng, Q., Wang, X., Yang, L., Korovich, A. G., Madsen, L. A., & Tong, R. (2021). Photocatalyst-independent photoredox ring-opening polymerization ofO-carboxyanhydrides: stereocontrol and mechanism. Chemical Science, 12(10), 3702-3712. https://doi.org/10.1039/d0sc05550f",_10.1039/d0sc05550f,"table s10, #11",,ester_stereo
poly(mandelic acid),(R)-Mandelic acid.(S)-Mandelic acid,O=C(O)[C@@H](O)c1ccccc1.O=C(O)[C@H](O)c1ccccc1,,Mw,59064,1,g/mol,"Zhong, Y., Feng, Q., Wang, X., Yang, L., Korovich, A. G., Madsen, L. A., & Tong, R. (2021). Photocatalyst-independent photoredox ring-opening polymerization ofO-carboxyanhydrides: stereocontrol and mechanism. Chemical Science, 12(10), 3702-3712. https://doi.org/10.1039/d0sc05550f",_10.1039/d0sc05550f,"table s10, #11",,ester_stereo
poly(2-Hydroxy-3-phenylpropionic acid),(R)-2-Hydroxy-3-phenylpropionic acid.(S)-2-Hydroxy-3-phenylpropionic acid,O=C(O)[C@@H](O)Cc1ccccc1.O=C(O)[C@H](O)Cc1ccccc1,,Tg,61,0.11,C,"Zhong, Y., Feng, Q., Wang, X., Yang, L., Korovich, A. G., Madsen, L. A., & Tong, R. (2021). Photocatalyst-independent photoredox ring-opening polymerization ofO-carboxyanhydrides: stereocontrol and mechanism. Chemical Science, 12(10), 3702-3712. https://doi.org/10.1039/d0sc05550f",_10.1039/d0sc05550f,"table s10, #3",,ester_stereo
poly(2-Hydroxy-3-phenylpropionic acid),(R)-2-Hydroxy-3-phenylpropionic acid.(S)-2-Hydroxy-3-phenylpropionic acid,O=C(O)[C@@H](O)Cc1ccccc1.O=C(O)[C@H](O)Cc1ccccc1,,Mn,106000,0.11,g/mol,"Zhong, Y., Feng, Q., Wang, X., Yang, L., Korovich, A. G., Madsen, L. A., & Tong, R. (2021). Photocatalyst-independent photoredox ring-opening polymerization ofO-carboxyanhydrides: stereocontrol and mechanism. Chemical Science, 12(10), 3702-3712. https://doi.org/10.1039/d0sc05550f",_10.1039/d0sc05550f,"table s10, #3",,ester_stereo
poly(2-Hydroxy-3-phenylpropionic acid),(R)-2-Hydroxy-3-phenylpropionic acid.(S)-2-Hydroxy-3-phenylpropionic acid,O=C(O)[C@@H](O)Cc1ccccc1.O=C(O)[C@H](O)Cc1ccccc1,,PDI,1.06,0.11,C,"Zhong, Y., Feng, Q., Wang, X., Yang, L., Korovich, A. G., Madsen, L. A., & Tong, R. (2021). Photocatalyst-independent photoredox ring-opening polymerization ofO-carboxyanhydrides: stereocontrol and mechanism. Chemical Science, 12(10), 3702-3712. https://doi.org/10.1039/d0sc05550f",_10.1039/d0sc05550f,"table s10, #3",,ester_stereo
poly(2-Hydroxy-3-phenylpropionic acid),(R)-2-Hydroxy-3-phenylpropionic acid.(S)-2-Hydroxy-3-phenylpropionic acid,O=C(O)[C@@H](O)Cc1ccccc1.O=C(O)[C@H](O)Cc1ccccc1,,Mw,112000,0.11,g/mol,"Zhong, Y., Feng, Q., Wang, X., Yang, L., Korovich, A. G., Madsen, L. A., & Tong, R. (2021). Photocatalyst-independent photoredox ring-opening polymerization ofO-carboxyanhydrides: stereocontrol and mechanism. Chemical Science, 12(10), 3702-3712. https://doi.org/10.1039/d0sc05550f",_10.1039/d0sc05550f,"table s10, #3",,ester_stereo
poly(3-(Benzyloxy)-2-hydroxypropanoic acid),(R)-3-(Benzyloxy)-2-hydroxypropanoic acid.(S)-3-(Benzyloxy)-2-hydroxypropanoic acid,O=C(O)[C@@H](O)COCc1ccccc1.O=C(O)[C@H](O)COCc1ccccc1,,Tg,8,1,C,"Zhong, Y., Feng, Q., Wang, X., Yang, L., Korovich, A. G., Madsen, L. A., & Tong, R. (2021). Photocatalyst-independent photoredox ring-opening polymerization ofO-carboxyanhydrides: stereocontrol and mechanism. Chemical Science, 12(10), 3702-3712. https://doi.org/10.1039/d0sc05550f",_10.1039/d0sc05550f,"table s10, #4",,ester_stereo
poly(3-(Benzyloxy)-2-hydroxypropanoic acid),(R)-3-(Benzyloxy)-2-hydroxypropanoic acid.(S)-3-(Benzyloxy)-2-hydroxypropanoic acid,O=C(O)[C@@H](O)COCc1ccccc1.O=C(O)[C@H](O)COCc1ccccc1,,Mn,79600,1,g/mol,"Zhong, Y., Feng, Q., Wang, X., Yang, L., Korovich, A. G., Madsen, L. A., & Tong, R. (2021). Photocatalyst-independent photoredox ring-opening polymerization ofO-carboxyanhydrides: stereocontrol and mechanism. Chemical Science, 12(10), 3702-3712. https://doi.org/10.1039/d0sc05550f",_10.1039/d0sc05550f,"table s10, #4",,ester_stereo
poly(3-(Benzyloxy)-2-hydroxypropanoic acid),(R)-3-(Benzyloxy)-2-hydroxypropanoic acid.(S)-3-(Benzyloxy)-2-hydroxypropanoic acid,O=C(O)[C@@H](O)COCc1ccccc1.O=C(O)[C@H](O)COCc1ccccc1,,PDI,1.03,1,C,"Zhong, Y., Feng, Q., Wang, X., Yang, L., Korovich, A. G., Madsen, L. A., & Tong, R. (2021). Photocatalyst-independent photoredox ring-opening polymerization ofO-carboxyanhydrides: stereocontrol and mechanism. Chemical Science, 12(10), 3702-3712. https://doi.org/10.1039/d0sc05550f",_10.1039/d0sc05550f,"table s10, #4",,ester_stereo
poly(3-(Benzyloxy)-2-hydroxypropanoic acid),(R)-3-(Benzyloxy)-2-hydroxypropanoic acid.(S)-3-(Benzyloxy)-2-hydroxypropanoic acid,O=C(O)[C@@H](O)COCc1ccccc1.O=C(O)[C@H](O)COCc1ccccc1,,Mw,81988,1,g/mol,"Zhong, Y., Feng, Q., Wang, X., Yang, L., Korovich, A. G., Madsen, L. A., & Tong, R. (2021). Photocatalyst-independent photoredox ring-opening polymerization ofO-carboxyanhydrides: stereocontrol and mechanism. Chemical Science, 12(10), 3702-3712. https://doi.org/10.1039/d0sc05550f",_10.1039/d0sc05550f,"table s10, #4",,ester_stereo
poly(alpha-Benzylmalic acid),(R)-alpha-Benzylmalic acid.(S)-alpha-Benzylmalic acid,O=C(C[C@@H](O)C(=O)O)OCc1ccccc1.O=C(C[C@H](O)C(=O)O)OCc1ccccc1,,Tg,4,1,C,"Zhong, Y., Feng, Q., Wang, X., Yang, L., Korovich, A. G., Madsen, L. A., & Tong, R. (2021). Photocatalyst-independent photoredox ring-opening polymerization ofO-carboxyanhydrides: stereocontrol and mechanism. Chemical Science, 12(10), 3702-3712. https://doi.org/10.1039/d0sc05550f",_10.1039/d0sc05550f,"table s10, #6",,ester_stereo
poly(alpha-Benzylmalic acid),(R)-alpha-Benzylmalic acid.(S)-alpha-Benzylmalic acid,O=C(C[C@@H](O)C(=O)O)OCc1ccccc1.O=C(C[C@H](O)C(=O)O)OCc1ccccc1,,Mn,123000,1,g/mol,"Zhong, Y., Feng, Q., Wang, X., Yang, L., Korovich, A. G., Madsen, L. A., & Tong, R. (2021). Photocatalyst-independent photoredox ring-opening polymerization ofO-carboxyanhydrides: stereocontrol and mechanism. Chemical Science, 12(10), 3702-3712. https://doi.org/10.1039/d0sc05550f",_10.1039/d0sc05550f,"table s10, #6",,ester_stereo
poly(alpha-Benzylmalic acid),(R)-alpha-Benzylmalic acid.(S)-alpha-Benzylmalic acid,O=C(C[C@@H](O)C(=O)O)OCc1ccccc1.O=C(C[C@H](O)C(=O)O)OCc1ccccc1,,PDI,1.08,1,C,"Zhong, Y., Feng, Q., Wang, X., Yang, L., Korovich, A. G., Madsen, L. A., & Tong, R. (2021). Photocatalyst-independent photoredox ring-opening polymerization ofO-carboxyanhydrides: stereocontrol and mechanism. Chemical Science, 12(10), 3702-3712. https://doi.org/10.1039/d0sc05550f",_10.1039/d0sc05550f,"table s10, #6",,ester_stereo
poly(alpha-Benzylmalic acid),(R)-alpha-Benzylmalic acid.(S)-alpha-Benzylmalic acid,O=C(C[C@@H](O)C(=O)O)OCc1ccccc1.O=C(C[C@H](O)C(=O)O)OCc1ccccc1,,Mw,133000,1,g/mol,"Zhong, Y., Feng, Q., Wang, X., Yang, L., Korovich, A. G., Madsen, L. A., & Tong, R. (2021). Photocatalyst-independent photoredox ring-opening polymerization ofO-carboxyanhydrides: stereocontrol and mechanism. Chemical Science, 12(10), 3702-3712. https://doi.org/10.1039/d0sc05550f",_10.1039/d0sc05550f,"table s10, #6",,ester_stereo
poly(alpha-Benzylmalic acid),(R)-alpha-Benzylmalic acid.(S)-alpha-Benzylmalic acid,O=C(C[C@@H](O)C(=O)O)OCc1ccccc1.O=C(C[C@H](O)C(=O)O)OCc1ccccc1,,Tg,6,0.22,C,"Zhong, Y., Feng, Q., Wang, X., Yang, L., Korovich, A. G., Madsen, L. A., & Tong, R. (2021). Photocatalyst-independent photoredox ring-opening polymerization ofO-carboxyanhydrides: stereocontrol and mechanism. Chemical Science, 12(10), 3702-3712. https://doi.org/10.1039/d0sc05550f",_10.1039/d0sc05550f,"table s10, #8",,ester_stereo
poly(alpha-Benzylmalic acid),(R)-alpha-Benzylmalic acid.(S)-alpha-Benzylmalic acid,O=C(C[C@@H](O)C(=O)O)OCc1ccccc1.O=C(C[C@H](O)C(=O)O)OCc1ccccc1,,Mn,38000,0.22,g/mol,"Zhong, Y., Feng, Q., Wang, X., Yang, L., Korovich, A. G., Madsen, L. A., & Tong, R. (2021). Photocatalyst-independent photoredox ring-opening polymerization ofO-carboxyanhydrides: stereocontrol and mechanism. Chemical Science, 12(10), 3702-3712. https://doi.org/10.1039/d0sc05550f",_10.1039/d0sc05550f,"table s10, #8",,ester_stereo
poly(alpha-Benzylmalic acid),(R)-alpha-Benzylmalic acid.(S)-alpha-Benzylmalic acid,O=C(C[C@@H](O)C(=O)O)OCc1ccccc1.O=C(C[C@H](O)C(=O)O)OCc1ccccc1,,PDI,1.07,0.22,C,"Zhong, Y., Feng, Q., Wang, X., Yang, L., Korovich, A. G., Madsen, L. A., & Tong, R. (2021). Photocatalyst-independent photoredox ring-opening polymerization ofO-carboxyanhydrides: stereocontrol and mechanism. Chemical Science, 12(10), 3702-3712. https://doi.org/10.1039/d0sc05550f",_10.1039/d0sc05550f,"table s10, #8",,ester_stereo
poly(alpha-Benzylmalic acid),(R)-alpha-Benzylmalic acid.(S)-alpha-Benzylmalic acid,O=C(C[C@@H](O)C(=O)O)OCc1ccccc1.O=C(C[C@H](O)C(=O)O)OCc1ccccc1,,Mw,40700,0.22,g/mol,"Zhong, Y., Feng, Q., Wang, X., Yang, L., Korovich, A. G., Madsen, L. A., & Tong, R. (2021). Photocatalyst-independent photoredox ring-opening polymerization ofO-carboxyanhydrides: stereocontrol and mechanism. Chemical Science, 12(10), 3702-3712. https://doi.org/10.1039/d0sc05550f",_10.1039/d0sc05550f,"table s10, #8",,ester_stereo
poly(lactic acid),(R)-lactic acid.(S)-lactic acid,C[C@@H](O)C(=O)O.C[C@H](O)C(=O)O,,Tm,173,1,C,"Zhong, Y., Feng, Q., Wang, X., Yang, L., Korovich, A. G., Madsen, L. A., & Tong, R. (2021). Photocatalyst-independent photoredox ring-opening polymerization ofO-carboxyanhydrides: stereocontrol and mechanism. Chemical Science, 12(10), 3702-3712. https://doi.org/10.1039/d0sc05550f",_10.1039/d0sc05550f,"table s10, #9",,ester_stereo
Poly(para-methylselenostyrene),para-Methylselenostyrene,C=Cc1ccc([Se]C)cc1,,Tg,113,0,C,"Zhong, Y., Wu, Y., & Cui, D. (2021). Highly Syndiotactic Coordination (Co)polymerization of para-Methylselenostyrene. Macromolecules, 54(4), 1754‚Äö√Ñ√∂‚àö√ë‚àö¬®1759. https://doi.org/10.1021/acs.macromol.0c02777",https://doi.org/10.1021/acs.macromol.0c02777,Table 1.1,,vinyl_stereo
Poly(para-methylselenostyrene),para-Methylselenostyrene,C=Cc1ccc([Se]C)cc1,,Tm,254.6,0,C,"Zhong, Y., Wu, Y., & Cui, D. (2021). Highly Syndiotactic Coordination (Co)polymerization of para-Methylselenostyrene. Macromolecules, 54(4), 1754‚Äö√Ñ√∂‚àö√ë‚àö¬®1759. https://doi.org/10.1021/acs.macromol.0c02777",https://doi.org/10.1021/acs.macromol.0c02777,Table 1.1,,vinyl_stereo
Poly(para-methylselenostyrene),para-Methylselenostyrene,C=Cc1ccc([Se]C)cc1,,PDI,1.2,0,,"Zhong, Y., Wu, Y., & Cui, D. (2021). Highly Syndiotactic Coordination (Co)polymerization of para-Methylselenostyrene. Macromolecules, 54(4), 1754‚Äö√Ñ√∂‚àö√ë‚àö¬®1759. https://doi.org/10.1021/acs.macromol.0c02777",https://doi.org/10.1021/acs.macromol.0c02777,Table 1.1,,vinyl_stereo
Poly(para-methylselenostyrene),para-Methylselenostyrene,C=Cc1ccc([Se]C)cc1,,Mn,13000,0,g/mol,"Zhong, Y., Wu, Y., & Cui, D. (2021). Highly Syndiotactic Coordination (Co)polymerization of para-Methylselenostyrene. Macromolecules, 54(4), 1754‚Äö√Ñ√∂‚àö√ë‚àö¬®1759. https://doi.org/10.1021/acs.macromol.0c02777",https://doi.org/10.1021/acs.macromol.0c02777,Table 1.1,,vinyl_stereo
Poly(para-methylselenostyrene),para-Methylselenostyrene,C=Cc1ccc([Se]C)cc1,,Mw,15600,0,g/mol,"Zhong, Y., Wu, Y., & Cui, D. (2021). Highly Syndiotactic Coordination (Co)polymerization of para-Methylselenostyrene. Macromolecules, 54(4), 1754‚Äö√Ñ√∂‚àö√ë‚àö¬®1759. https://doi.org/10.1021/acs.macromol.0c02777",https://doi.org/10.1021/acs.macromol.0c02777,Table 1.1,,vinyl_stereo
Poly(para-methylselenostyrene),para-Methylselenostyrene,C=Cc1ccc([Se]C)cc1,,Tg,114.1,0,C,"Zhong, Y., Wu, Y., & Cui, D. (2021). Highly Syndiotactic Coordination (Co)polymerization of para-Methylselenostyrene. Macromolecules, 54(4), 1754‚Äö√Ñ√∂‚àö√ë‚àö¬®1759. https://doi.org/10.1021/acs.macromol.0c02777",https://doi.org/10.1021/acs.macromol.0c02777,Table 1.2,,vinyl_stereo
Poly(para-methylselenostyrene),para-Methylselenostyrene,C=Cc1ccc([Se]C)cc1,,Tm,256.7,0,C,"Zhong, Y., Wu, Y., & Cui, D. (2021). Highly Syndiotactic Coordination (Co)polymerization of para-Methylselenostyrene. Macromolecules, 54(4), 1754‚Äö√Ñ√∂‚àö√ë‚àö¬®1759. https://doi.org/10.1021/acs.macromol.0c02777",https://doi.org/10.1021/acs.macromol.0c02777,Table 1.2,,vinyl_stereo
Poly(para-methylselenostyrene),para-Methylselenostyrene,C=Cc1ccc([Se]C)cc1,,PDI,1.2,0,,"Zhong, Y., Wu, Y., & Cui, D. (2021). Highly Syndiotactic Coordination (Co)polymerization of para-Methylselenostyrene. Macromolecules, 54(4), 1754‚Äö√Ñ√∂‚àö√ë‚àö¬®1759. https://doi.org/10.1021/acs.macromol.0c02777",https://doi.org/10.1021/acs.macromol.0c02777,Table 1.2,,vinyl_stereo
Poly(para-methylselenostyrene),para-Methylselenostyrene,C=Cc1ccc([Se]C)cc1,,Mn,16000,0,g/mol,"Zhong, Y., Wu, Y., & Cui, D. (2021). Highly Syndiotactic Coordination (Co)polymerization of para-Methylselenostyrene. Macromolecules, 54(4), 1754‚Äö√Ñ√∂‚àö√ë‚àö¬®1759. https://doi.org/10.1021/acs.macromol.0c02777",https://doi.org/10.1021/acs.macromol.0c02777,Table 1.2,,vinyl_stereo
Poly(para-methylselenostyrene),para-Methylselenostyrene,C=Cc1ccc([Se]C)cc1,,Mw,19200,0,g/mol,"Zhong, Y., Wu, Y., & Cui, D. (2021). Highly Syndiotactic Coordination (Co)polymerization of para-Methylselenostyrene. Macromolecules, 54(4), 1754‚Äö√Ñ√∂‚àö√ë‚àö¬®1759. https://doi.org/10.1021/acs.macromol.0c02777",https://doi.org/10.1021/acs.macromol.0c02777,Table 1.2,,vinyl_stereo
Poly(para-methylselenostyrene),para-Methylselenostyrene,C=Cc1ccc([Se]C)cc1,,Tg,114.5,0,C,"Zhong, Y., Wu, Y., & Cui, D. (2021). Highly Syndiotactic Coordination (Co)polymerization of para-Methylselenostyrene. Macromolecules, 54(4), 1754‚Äö√Ñ√∂‚àö√ë‚àö¬®1759. https://doi.org/10.1021/acs.macromol.0c02777",https://doi.org/10.1021/acs.macromol.0c02777,Table 1.3,,vinyl_stereo
Poly(para-methylselenostyrene),para-Methylselenostyrene,C=Cc1ccc([Se]C)cc1,,Tm,256.8,0,C,"Zhong, Y., Wu, Y., & Cui, D. (2021). Highly Syndiotactic Coordination (Co)polymerization of para-Methylselenostyrene. Macromolecules, 54(4), 1754‚Äö√Ñ√∂‚àö√ë‚àö¬®1759. https://doi.org/10.1021/acs.macromol.0c02777",https://doi.org/10.1021/acs.macromol.0c02777,Table 1.3,,vinyl_stereo
Poly(para-methylselenostyrene),para-Methylselenostyrene,C=Cc1ccc([Se]C)cc1,,PDI,1.3,0,,"Zhong, Y., Wu, Y., & Cui, D. (2021). Highly Syndiotactic Coordination (Co)polymerization of para-Methylselenostyrene. Macromolecules, 54(4), 1754‚Äö√Ñ√∂‚àö√ë‚àö¬®1759. https://doi.org/10.1021/acs.macromol.0c02777",https://doi.org/10.1021/acs.macromol.0c02777,Table 1.3,,vinyl_stereo
Poly(para-methylselenostyrene),para-Methylselenostyrene,C=Cc1ccc([Se]C)cc1,,Mn,25000,0,g/mol,"Zhong, Y., Wu, Y., & Cui, D. (2021). Highly Syndiotactic Coordination (Co)polymerization of para-Methylselenostyrene. Macromolecules, 54(4), 1754‚Äö√Ñ√∂‚àö√ë‚àö¬®1759. https://doi.org/10.1021/acs.macromol.0c02777",https://doi.org/10.1021/acs.macromol.0c02777,Table 1.3,,vinyl_stereo
Poly(para-methylselenostyrene),para-Methylselenostyrene,C=Cc1ccc([Se]C)cc1,,Mw,32500,0,g/mol,"Zhong, Y., Wu, Y., & Cui, D. (2021). Highly Syndiotactic Coordination (Co)polymerization of para-Methylselenostyrene. Macromolecules, 54(4), 1754‚Äö√Ñ√∂‚àö√ë‚àö¬®1759. https://doi.org/10.1021/acs.macromol.0c02777",https://doi.org/10.1021/acs.macromol.0c02777,Table 1.3,,vinyl_stereo
Poly(para-methylselenostyrene),para-Methylselenostyrene,C=Cc1ccc([Se]C)cc1,,Tg,117.9,0,C,"Zhong, Y., Wu, Y., & Cui, D. (2021). Highly Syndiotactic Coordination (Co)polymerization of para-Methylselenostyrene. Macromolecules, 54(4), 1754‚Äö√Ñ√∂‚àö√ë‚àö¬®1759. https://doi.org/10.1021/acs.macromol.0c02777",https://doi.org/10.1021/acs.macromol.0c02777,Table 1.4,,vinyl_stereo
Poly(para-methylselenostyrene),para-Methylselenostyrene,C=Cc1ccc([Se]C)cc1,,Tm,257.9,0,C,"Zhong, Y., Wu, Y., & Cui, D. (2021). Highly Syndiotactic Coordination (Co)polymerization of para-Methylselenostyrene. Macromolecules, 54(4), 1754‚Äö√Ñ√∂‚àö√ë‚àö¬®1759. https://doi.org/10.1021/acs.macromol.0c02777",https://doi.org/10.1021/acs.macromol.0c02777,Table 1.4,,vinyl_stereo
Poly(para-methylselenostyrene),para-Methylselenostyrene,C=Cc1ccc([Se]C)cc1,,PDI,1.2,0,,"Zhong, Y., Wu, Y., & Cui, D. (2021). Highly Syndiotactic Coordination (Co)polymerization of para-Methylselenostyrene. Macromolecules, 54(4), 1754‚Äö√Ñ√∂‚àö√ë‚àö¬®1759. https://doi.org/10.1021/acs.macromol.0c02777",https://doi.org/10.1021/acs.macromol.0c02777,Table 1.4,,vinyl_stereo
Poly(para-methylselenostyrene),para-Methylselenostyrene,C=Cc1ccc([Se]C)cc1,,Mn,48000,0,g/mol,"Zhong, Y., Wu, Y., & Cui, D. (2021). Highly Syndiotactic Coordination (Co)polymerization of para-Methylselenostyrene. Macromolecules, 54(4), 1754‚Äö√Ñ√∂‚àö√ë‚àö¬®1759. https://doi.org/10.1021/acs.macromol.0c02777",https://doi.org/10.1021/acs.macromol.0c02777,Table 1.4,,vinyl_stereo
Poly(para-methylselenostyrene-co-styrene),para-Methylselenostyrene-co-Styrene,C=Cc1ccc([Se]C)cc1.C=Cc1ccccc1,"[0.098, 0.902]",Mn,38000,0,g/mol,"Zhong, Y., Wu, Y., & Cui, D. (2021). Highly Syndiotactic Coordination (Co)polymerization of para-Methylselenostyrene. Macromolecules, 54(4), 1754‚Äö√Ñ√∂‚àö√ë‚àö¬®1759. https://doi.org/10.1021/acs.macromol.0c02777",https://doi.org/10.1021/acs.macromol.0c02777,Table 2.1,,vinyl_stereo
Poly(para-methylselenostyrene-co-styrene),para-Methylselenostyrene-co-Styrene,C=Cc1ccc([Se]C)cc1.C=Cc1ccccc1,"[0.098, 0.902]",Mw,49400,0,g/mol,"Zhong, Y., Wu, Y., & Cui, D. (2021). Highly Syndiotactic Coordination (Co)polymerization of para-Methylselenostyrene. Macromolecules, 54(4), 1754‚Äö√Ñ√∂‚àö√ë‚àö¬®1759. https://doi.org/10.1021/acs.macromol.0c02777",https://doi.org/10.1021/acs.macromol.0c02777,Table 2.1,,vinyl_stereo
Poly(para-methylselenostyrene-co-styrene),para-Methylselenostyrene-co-Styrene,C=Cc1ccc([Se]C)cc1.C=Cc1ccccc1,"[0.098, 0.902]",PDI,1.3,0,,"Zhong, Y., Wu, Y., & Cui, D. (2021). Highly Syndiotactic Coordination (Co)polymerization of para-Methylselenostyrene. Macromolecules, 54(4), 1754‚Äö√Ñ√∂‚àö√ë‚àö¬®1759. https://doi.org/10.1021/acs.macromol.0c02777",https://doi.org/10.1021/acs.macromol.0c02777,Table 2.1,,vinyl_stereo
Poly(para-methylselenostyrene-co-styrene),para-Methylselenostyrene-co-Styrene,C=Cc1ccc([Se]C)cc1.C=Cc1ccccc1,"[0.098, 0.902]",Tg,97.2,0,C,"Zhong, Y., Wu, Y., & Cui, D. (2021). Highly Syndiotactic Coordination (Co)polymerization of para-Methylselenostyrene. Macromolecules, 54(4), 1754‚Äö√Ñ√∂‚àö√ë‚àö¬®1759. https://doi.org/10.1021/acs.macromol.0c02777",https://doi.org/10.1021/acs.macromol.0c02777,Table 2.1,,vinyl_stereo
Poly(para-methylselenostyrene-co-styrene),para-Methylselenostyrene-co-Styrene,C=Cc1ccc([Se]C)cc1.C=Cc1ccccc1,"[0.098, 0.902]",Tm,216.7,0,C,"Zhong, Y., Wu, Y., & Cui, D. (2021). Highly Syndiotactic Coordination (Co)polymerization of para-Methylselenostyrene. Macromolecules, 54(4), 1754‚Äö√Ñ√∂‚àö√ë‚àö¬®1759. https://doi.org/10.1021/acs.macromol.0c02777",https://doi.org/10.1021/acs.macromol.0c02777,Table 2.1,,vinyl_stereo
Poly(para-methylselenostyrene-co-styrene),para-Methylselenostyrene-co-Styrene,C=Cc1ccc([Se]C)cc1.C=Cc1ccccc1,"[0.29, 0.71]",Mn,41000,0,g/mol,"Zhong, Y., Wu, Y., & Cui, D. (2021). Highly Syndiotactic Coordination (Co)polymerization of para-Methylselenostyrene. Macromolecules, 54(4), 1754‚Äö√Ñ√∂‚àö√ë‚àö¬®1759. https://doi.org/10.1021/acs.macromol.0c02777",https://doi.org/10.1021/acs.macromol.0c02777,Table 2.2,,vinyl_stereo
Poly(para-methylselenostyrene-co-styrene),para-Methylselenostyrene-co-Styrene,C=Cc1ccc([Se]C)cc1.C=Cc1ccccc1,"[0.29, 0.71]",Mw,53300,0,g/mol,"Zhong, Y., Wu, Y., & Cui, D. (2021). Highly Syndiotactic Coordination (Co)polymerization of para-Methylselenostyrene. Macromolecules, 54(4), 1754‚Äö√Ñ√∂‚àö√ë‚àö¬®1759. https://doi.org/10.1021/acs.macromol.0c02777",https://doi.org/10.1021/acs.macromol.0c02777,Table 2.2,,vinyl_stereo
Poly(para-methylselenostyrene-co-styrene),para-Methylselenostyrene-co-Styrene,C=Cc1ccc([Se]C)cc1.C=Cc1ccccc1,"[0.29, 0.71]",PDI,1.3,0,,"Zhong, Y., Wu, Y., & Cui, D. (2021). Highly Syndiotactic Coordination (Co)polymerization of para-Methylselenostyrene. Macromolecules, 54(4), 1754‚Äö√Ñ√∂‚àö√ë‚àö¬®1759. https://doi.org/10.1021/acs.macromol.0c02777",https://doi.org/10.1021/acs.macromol.0c02777,Table 2.2,,vinyl_stereo
Poly(para-methylselenostyrene-co-styrene),para-Methylselenostyrene-co-Styrene,C=Cc1ccc([Se]C)cc1.C=Cc1ccccc1,"[0.29, 0.71]",Tg,99.5,0,C,"Zhong, Y., Wu, Y., & Cui, D. (2021). Highly Syndiotactic Coordination (Co)polymerization of para-Methylselenostyrene. Macromolecules, 54(4), 1754‚Äö√Ñ√∂‚àö√ë‚àö¬®1759. https://doi.org/10.1021/acs.macromol.0c02777",https://doi.org/10.1021/acs.macromol.0c02777,Table 2.2,,vinyl_stereo
Poly(para-methylselenostyrene-co-styrene),para-Methylselenostyrene-co-Styrene,C=Cc1ccc([Se]C)cc1.C=Cc1ccccc1,"[0.461, 0.539]",Mn,45000,0,g/mol,"Zhong, Y., Wu, Y., & Cui, D. (2021). Highly Syndiotactic Coordination (Co)polymerization of para-Methylselenostyrene. Macromolecules, 54(4), 1754‚Äö√Ñ√∂‚àö√ë‚àö¬®1759. https://doi.org/10.1021/acs.macromol.0c02777",https://doi.org/10.1021/acs.macromol.0c02777,Table 2.3,,vinyl_stereo
Poly(para-methylselenostyrene-co-styrene),para-Methylselenostyrene-co-Styrene,C=Cc1ccc([Se]C)cc1.C=Cc1ccccc1,"[0.461, 0.539]",Mw,63000,0,g/mol,"Zhong, Y., Wu, Y., & Cui, D. (2021). Highly Syndiotactic Coordination (Co)polymerization of para-Methylselenostyrene. Macromolecules, 54(4), 1754‚Äö√Ñ√∂‚àö√ë‚àö¬®1759. https://doi.org/10.1021/acs.macromol.0c02777",https://doi.org/10.1021/acs.macromol.0c02777,Table 2.3,,vinyl_stereo
Poly(para-methylselenostyrene-co-styrene),para-Methylselenostyrene-co-Styrene,C=Cc1ccc([Se]C)cc1.C=Cc1ccccc1,"[0.461, 0.539]",PDI,1.4,0,,"Zhong, Y., Wu, Y., & Cui, D. (2021). Highly Syndiotactic Coordination (Co)polymerization of para-Methylselenostyrene. Macromolecules, 54(4), 1754‚Äö√Ñ√∂‚àö√ë‚àö¬®1759. https://doi.org/10.1021/acs.macromol.0c02777",https://doi.org/10.1021/acs.macromol.0c02777,Table 2.3,,vinyl_stereo
Poly(para-methylselenostyrene-co-styrene),para-Methylselenostyrene-co-Styrene,C=Cc1ccc([Se]C)cc1.C=Cc1ccccc1,"[0.461, 0.539]",Tg,102.4,0,C,"Zhong, Y., Wu, Y., & Cui, D. (2021). Highly Syndiotactic Coordination (Co)polymerization of para-Methylselenostyrene. Macromolecules, 54(4), 1754‚Äö√Ñ√∂‚àö√ë‚àö¬®1759. https://doi.org/10.1021/acs.macromol.0c02777",https://doi.org/10.1021/acs.macromol.0c02777,Table 2.3,,vinyl_stereo
Poly(para-methylselenostyrene-co-styrene),para-Methylselenostyrene-co-Styrene,C=Cc1ccc([Se]C)cc1.C=Cc1ccccc1,"[0.676, 0.324]",Mn,40000,0,g/mol,"Zhong, Y., Wu, Y., & Cui, D. (2021). Highly Syndiotactic Coordination (Co)polymerization of para-Methylselenostyrene. Macromolecules, 54(4), 1754‚Äö√Ñ√∂‚àö√ë‚àö¬®1759. https://doi.org/10.1021/acs.macromol.0c02777",https://doi.org/10.1021/acs.macromol.0c02777,Table 2.4,,vinyl_stereo
Poly(para-methylselenostyrene-co-styrene),para-Methylselenostyrene-co-Styrene,C=Cc1ccc([Se]C)cc1.C=Cc1ccccc1,"[0.676, 0.324]",Mw,52000,0,g/mol,"Zhong, Y., Wu, Y., & Cui, D. (2021). Highly Syndiotactic Coordination (Co)polymerization of para-Methylselenostyrene. Macromolecules, 54(4), 1754‚Äö√Ñ√∂‚àö√ë‚àö¬®1759. https://doi.org/10.1021/acs.macromol.0c02777",https://doi.org/10.1021/acs.macromol.0c02777,Table 2.4,,vinyl_stereo
Poly(para-methylselenostyrene-co-styrene),para-Methylselenostyrene-co-Styrene,C=Cc1ccc([Se]C)cc1.C=Cc1ccccc1,"[0.676, 0.324]",PDI,1.3,0,,"Zhong, Y., Wu, Y., & Cui, D. (2021). Highly Syndiotactic Coordination (Co)polymerization of para-Methylselenostyrene. Macromolecules, 54(4), 1754‚Äö√Ñ√∂‚àö√ë‚àö¬®1759. https://doi.org/10.1021/acs.macromol.0c02777",https://doi.org/10.1021/acs.macromol.0c02777,Table 2.4,,vinyl_stereo
Poly(para-methylselenostyrene-co-styrene),para-Methylselenostyrene-co-Styrene,C=Cc1ccc([Se]C)cc1.C=Cc1ccccc1,"[0.676, 0.324]",Tg,102.7,0,C,"Zhong, Y., Wu, Y., & Cui, D. (2021). Highly Syndiotactic Coordination (Co)polymerization of para-Methylselenostyrene. Macromolecules, 54(4), 1754‚Äö√Ñ√∂‚àö√ë‚àö¬®1759. https://doi.org/10.1021/acs.macromol.0c02777",https://doi.org/10.1021/acs.macromol.0c02777,Table 2.4,,vinyl_stereo
Poly(para-methylselenostyrene-co-styrene),para-Methylselenostyrene-co-Styrene,C=Cc1ccc([Se]C)cc1.C=Cc1ccccc1,"[0.87, 0.13]",Mn,40000,0,g/mol,"Zhong, Y., Wu, Y., & Cui, D. (2021). Highly Syndiotactic Coordination (Co)polymerization of para-Methylselenostyrene. Macromolecules, 54(4), 1754‚Äö√Ñ√∂‚àö√ë‚àö¬®1759. https://doi.org/10.1021/acs.macromol.0c02777",https://doi.org/10.1021/acs.macromol.0c02777,Table 2.5,,vinyl_stereo
Poly(para-methylselenostyrene-co-styrene),para-Methylselenostyrene-co-Styrene,C=Cc1ccc([Se]C)cc1.C=Cc1ccccc1,"[0.87, 0.13]",Mw,52000,0,g/mol,"Zhong, Y., Wu, Y., & Cui, D. (2021). Highly Syndiotactic Coordination (Co)polymerization of para-Methylselenostyrene. Macromolecules, 54(4), 1754‚Äö√Ñ√∂‚àö√ë‚àö¬®1759. https://doi.org/10.1021/acs.macromol.0c02777",https://doi.org/10.1021/acs.macromol.0c02777,Table 2.5,,vinyl_stereo
Poly(para-methylselenostyrene-co-styrene),para-Methylselenostyrene-co-Styrene,C=Cc1ccc([Se]C)cc1.C=Cc1ccccc1,"[0.87, 0.13]",PDI,1.3,0,,"Zhong, Y., Wu, Y., & Cui, D. (2021). Highly Syndiotactic Coordination (Co)polymerization of para-Methylselenostyrene. Macromolecules, 54(4), 1754‚Äö√Ñ√∂‚àö√ë‚àö¬®1759. https://doi.org/10.1021/acs.macromol.0c02777",https://doi.org/10.1021/acs.macromol.0c02777,Table 2.5,,vinyl_stereo
Poly(para-methylselenostyrene-co-styrene),para-Methylselenostyrene-co-Styrene,C=Cc1ccc([Se]C)cc1.C=Cc1ccccc1,"[0.87, 0.13]",Tg,107.6,0,C,"Zhong, Y., Wu, Y., & Cui, D. (2021). Highly Syndiotactic Coordination (Co)polymerization of para-Methylselenostyrene. Macromolecules, 54(4), 1754‚Äö√Ñ√∂‚àö√ë‚àö¬®1759. https://doi.org/10.1021/acs.macromol.0c02777",https://doi.org/10.1021/acs.macromol.0c02777,Table 2.5,,vinyl_stereo
Poly(para-methylselenostyrene-co-styrene),para-Methylselenostyrene-co-Styrene,C=Cc1ccc([Se]C)cc1.C=Cc1ccccc1,"[0.87, 0.13]",Tm,226.6,0,C,"Zhong, Y., Wu, Y., & Cui, D. (2021). Highly Syndiotactic Coordination (Co)polymerization of para-Methylselenostyrene. Macromolecules, 54(4), 1754‚Äö√Ñ√∂‚àö√ë‚àö¬®1759. https://doi.org/10.1021/acs.macromol.0c02777",https://doi.org/10.1021/acs.macromol.0c02777,Table 2.5,,vinyl_stereo
"Poly(9,10-dihydro-10-[2,3-di(hydroxycar- bonyl)propyl]-10-phosphaphenanthrene-10-oxide-co-butylene succinate)","9,10-dihydro-10-[2,3-di(hydroxycar- bonyl)propyl]-10-phosphaphenanthrene-10-oxide.butylene succinate",O=C(C[C@@H](CP1(=O)Oc2ccccc2-c2ccccc21)C(=O)O)OCCCCO.O=C(C[C@H](CP1(=O)Oc2ccccc2-c2ccccc21)C(=O)O)OCCCCO.O=C(O)CCC(=O)OCCCCO.O=C(O)CCC(=O)OCCCCO,"[0, 100]",Mv,14200,0.5,g/mol,"Zhou, C., Wei, Z., Yu, Y., & Li, Y. (2015). Synthesis and crystallization behavior of novel poly(butylene succinate) copolyesters containing phosphorus pendent groups. Journal of Thermal Analysis and Calorimetry, 120(3), 1799‚Äö√Ñ√∂‚àö√ë‚àö¬®1810. https://doi.org/10.1007/s10973-015-4511-6",10.1007/s10973-015-4511-6,Table 1.PBS,,ester_stereo
"Poly(9,10-dihydro-10-[2,3-di(hydroxycar- bonyl)propyl]-10-phosphaphenanthrene-10-oxide-co-butylene succinate)","9,10-dihydro-10-[2,3-di(hydroxycar- bonyl)propyl]-10-phosphaphenanthrene-10-oxide.butylene succinate",O=C(C[C@@H](CP1(=O)Oc2ccccc2-c2ccccc21)C(=O)O)OCCCCO.O=C(C[C@H](CP1(=O)Oc2ccccc2-c2ccccc21)C(=O)O)OCCCCO.O=C(O)CCC(=O)OCCCCO.O=C(O)CCC(=O)OCCCCO,"[0, 100]",Tc,70.9,0.5,,"Zhou, C., Wei, Z., Yu, Y., & Li, Y. (2015). Synthesis and crystallization behavior of novel poly(butylene succinate) copolyesters containing phosphorus pendent groups. Journal of Thermal Analysis and Calorimetry, 120(3), 1799‚Äö√Ñ√∂‚àö√ë‚àö¬®1810. https://doi.org/10.1007/s10973-015-4511-6",10.1007/s10973-015-4511-6,Table 1.PBS,,ester_stereo
"Poly(9,10-dihydro-10-[2,3-di(hydroxycar- bonyl)propyl]-10-phosphaphenanthrene-10-oxide-co-butylene succinate)","9,10-dihydro-10-[2,3-di(hydroxycar- bonyl)propyl]-10-phosphaphenanthrene-10-oxide.butylene succinate",O=C(C[C@@H](CP1(=O)Oc2ccccc2-c2ccccc21)C(=O)O)OCCCCO.O=C(C[C@H](CP1(=O)Oc2ccccc2-c2ccccc21)C(=O)O)OCCCCO.O=C(O)CCC(=O)OCCCCO.O=C(O)CCC(=O)OCCCCO,"[0, 100]",Tm,114.1,0.5,C,"Zhou, C., Wei, Z., Yu, Y., & Li, Y. (2015). Synthesis and crystallization behavior of novel poly(butylene succinate) copolyesters containing phosphorus pendent groups. Journal of Thermal Analysis and Calorimetry, 120(3), 1799‚Äö√Ñ√∂‚àö√ë‚àö¬®1810. https://doi.org/10.1007/s10973-015-4511-6",10.1007/s10973-015-4511-6,Table 1.PBS,,ester_stereo
"Poly(9,10-dihydro-10-[2,3-di(hydroxycar- bonyl)propyl]-10-phosphaphenanthrene-10-oxide-co-butylene succinate)","9,10-dihydro-10-[2,3-di(hydroxycar- bonyl)propyl]-10-phosphaphenanthrene-10-oxide.butylene succinate",O=C(C[C@@H](CP1(=O)Oc2ccccc2-c2ccccc21)C(=O)O)OCCCCO.O=C(C[C@H](CP1(=O)Oc2ccccc2-c2ccccc21)C(=O)O)OCCCCO.O=C(O)CCC(=O)OCCCCO.O=C(O)CCC(=O)OCCCCO,"[11, 89]",Mv,14200,0.5,g/mol,"Zhou, C., Wei, Z., Yu, Y., & Li, Y. (2015). Synthesis and crystallization behavior of novel poly(butylene succinate) copolyesters containing phosphorus pendent groups. Journal of Thermal Analysis and Calorimetry, 120(3), 1799‚Äö√Ñ√∂‚àö√ë‚àö¬®1810. https://doi.org/10.1007/s10973-015-4511-6",10.1007/s10973-015-4511-6,Table 1.PBS10,,ester_stereo
"Poly(9,10-dihydro-10-[2,3-di(hydroxycar- bonyl)propyl]-10-phosphaphenanthrene-10-oxide-co-butylene succinate)","9,10-dihydro-10-[2,3-di(hydroxycar- bonyl)propyl]-10-phosphaphenanthrene-10-oxide.butylene succinate",O=C(C[C@@H](CP1(=O)Oc2ccccc2-c2ccccc21)C(=O)O)OCCCCO.O=C(C[C@H](CP1(=O)Oc2ccccc2-c2ccccc21)C(=O)O)OCCCCO.O=C(O)CCC(=O)OCCCCO.O=C(O)CCC(=O)OCCCCO,"[11, 89]",Tc,40.8,0.5,,"Zhou, C., Wei, Z., Yu, Y., & Li, Y. (2015). Synthesis and crystallization behavior of novel poly(butylene succinate) copolyesters containing phosphorus pendent groups. Journal of Thermal Analysis and Calorimetry, 120(3), 1799‚Äö√Ñ√∂‚àö√ë‚àö¬®1810. https://doi.org/10.1007/s10973-015-4511-6",10.1007/s10973-015-4511-6,Table 1.PBS10,,ester_stereo
"Poly(9,10-dihydro-10-[2,3-di(hydroxycar- bonyl)propyl]-10-phosphaphenanthrene-10-oxide-co-butylene succinate)","9,10-dihydro-10-[2,3-di(hydroxycar- bonyl)propyl]-10-phosphaphenanthrene-10-oxide.butylene succinate",O=C(C[C@@H](CP1(=O)Oc2ccccc2-c2ccccc21)C(=O)O)OCCCCO.O=C(C[C@H](CP1(=O)Oc2ccccc2-c2ccccc21)C(=O)O)OCCCCO.O=C(O)CCC(=O)OCCCCO.O=C(O)CCC(=O)OCCCCO,"[11, 89]",Tm,101,0.5,C,"Zhou, C., Wei, Z., Yu, Y., & Li, Y. (2015). Synthesis and crystallization behavior of novel poly(butylene succinate) copolyesters containing phosphorus pendent groups. Journal of Thermal Analysis and Calorimetry, 120(3), 1799‚Äö√Ñ√∂‚àö√ë‚àö¬®1810. https://doi.org/10.1007/s10973-015-4511-6",10.1007/s10973-015-4511-6,Table 1.PBS10,,ester_stereo
"Poly(9,10-dihydro-10-[2,3-di(hydroxycar- bonyl)propyl]-10-phosphaphenanthrene-10-oxide-co-butylene succinate)","9,10-dihydro-10-[2,3-di(hydroxycar- bonyl)propyl]-10-phosphaphenanthrene-10-oxide.butylene succinate",O=C(C[C@@H](CP1(=O)Oc2ccccc2-c2ccccc21)C(=O)O)OCCCCO.O=C(C[C@H](CP1(=O)Oc2ccccc2-c2ccccc21)C(=O)O)OCCCCO.O=C(O)CCC(=O)OCCCCO.O=C(O)CCC(=O)OCCCCO,"[4.3, 95.7]",Mv,10600,0.5,g/mol,"Zhou, C., Wei, Z., Yu, Y., & Li, Y. (2015). Synthesis and crystallization behavior of novel poly(butylene succinate) copolyesters containing phosphorus pendent groups. Journal of Thermal Analysis and Calorimetry, 120(3), 1799‚Äö√Ñ√∂‚àö√ë‚àö¬®1810. https://doi.org/10.1007/s10973-015-4511-6",10.1007/s10973-015-4511-6,Table 1.PBS2.5,,ester_stereo
"Poly(9,10-dihydro-10-[2,3-di(hydroxycar- bonyl)propyl]-10-phosphaphenanthrene-10-oxide-co-butylene succinate)","9,10-dihydro-10-[2,3-di(hydroxycar- bonyl)propyl]-10-phosphaphenanthrene-10-oxide.butylene succinate",O=C(C[C@@H](CP1(=O)Oc2ccccc2-c2ccccc21)C(=O)O)OCCCCO.O=C(C[C@H](CP1(=O)Oc2ccccc2-c2ccccc21)C(=O)O)OCCCCO.O=C(O)CCC(=O)OCCCCO.O=C(O)CCC(=O)OCCCCO,"[4.3, 95.7]",Tc,65.9,0.5,,"Zhou, C., Wei, Z., Yu, Y., & Li, Y. (2015). Synthesis and crystallization behavior of novel poly(butylene succinate) copolyesters containing phosphorus pendent groups. Journal of Thermal Analysis and Calorimetry, 120(3), 1799‚Äö√Ñ√∂‚àö√ë‚àö¬®1810. https://doi.org/10.1007/s10973-015-4511-6",10.1007/s10973-015-4511-6,Table 1.PBS2.5,,ester_stereo
"Poly(9,10-dihydro-10-[2,3-di(hydroxycar- bonyl)propyl]-10-phosphaphenanthrene-10-oxide-co-butylene succinate)","9,10-dihydro-10-[2,3-di(hydroxycar- bonyl)propyl]-10-phosphaphenanthrene-10-oxide.butylene succinate",O=C(C[C@@H](CP1(=O)Oc2ccccc2-c2ccccc21)C(=O)O)OCCCCO.O=C(C[C@H](CP1(=O)Oc2ccccc2-c2ccccc21)C(=O)O)OCCCCO.O=C(O)CCC(=O)OCCCCO.O=C(O)CCC(=O)OCCCCO,"[4.3, 95.7]",Tm,111.5,0.5,C,"Zhou, C., Wei, Z., Yu, Y., & Li, Y. (2015). Synthesis and crystallization behavior of novel poly(butylene succinate) copolyesters containing phosphorus pendent groups. Journal of Thermal Analysis and Calorimetry, 120(3), 1799‚Äö√Ñ√∂‚àö√ë‚àö¬®1810. https://doi.org/10.1007/s10973-015-4511-6",10.1007/s10973-015-4511-6,Table 1.PBS2.5,,ester_stereo
"Poly(9,10-dihydro-10-[2,3-di(hydroxycar- bonyl)propyl]-10-phosphaphenanthrene-10-oxide-co-butylene succinate)","9,10-dihydro-10-[2,3-di(hydroxycar- bonyl)propyl]-10-phosphaphenanthrene-10-oxide.butylene succinate",O=C(C[C@@H](CP1(=O)Oc2ccccc2-c2ccccc21)C(=O)O)OCCCCO.O=C(C[C@H](CP1(=O)Oc2ccccc2-c2ccccc21)C(=O)O)OCCCCO.O=C(O)CCC(=O)OCCCCO.O=C(O)CCC(=O)OCCCCO,"[7, 93]",Mv,14200,0.5,g/mol,"Zhou, C., Wei, Z., Yu, Y., & Li, Y. (2015). Synthesis and crystallization behavior of novel poly(butylene succinate) copolyesters containing phosphorus pendent groups. Journal of Thermal Analysis and Calorimetry, 120(3), 1799‚Äö√Ñ√∂‚àö√ë‚àö¬®1810. https://doi.org/10.1007/s10973-015-4511-6",10.1007/s10973-015-4511-6,Table 1.PBS5,,ester_stereo
"Poly(9,10-dihydro-10-[2,3-di(hydroxycar- bonyl)propyl]-10-phosphaphenanthrene-10-oxide-co-butylene succinate)","9,10-dihydro-10-[2,3-di(hydroxycar- bonyl)propyl]-10-phosphaphenanthrene-10-oxide.butylene succinate",O=C(C[C@@H](CP1(=O)Oc2ccccc2-c2ccccc21)C(=O)O)OCCCCO.O=C(C[C@H](CP1(=O)Oc2ccccc2-c2ccccc21)C(=O)O)OCCCCO.O=C(O)CCC(=O)OCCCCO.O=C(O)CCC(=O)OCCCCO,"[7, 93]",Tc,53.3,0.5,,"Zhou, C., Wei, Z., Yu, Y., & Li, Y. (2015). Synthesis and crystallization behavior of novel poly(butylene succinate) copolyesters containing phosphorus pendent groups. Journal of Thermal Analysis and Calorimetry, 120(3), 1799‚Äö√Ñ√∂‚àö√ë‚àö¬®1810. https://doi.org/10.1007/s10973-015-4511-6",10.1007/s10973-015-4511-6,Table 1.PBS5,,ester_stereo
"Poly(9,10-dihydro-10-[2,3-di(hydroxycar- bonyl)propyl]-10-phosphaphenanthrene-10-oxide-co-butylene succinate)","9,10-dihydro-10-[2,3-di(hydroxycar- bonyl)propyl]-10-phosphaphenanthrene-10-oxide.butylene succinate",O=C(C[C@@H](CP1(=O)Oc2ccccc2-c2ccccc21)C(=O)O)OCCCCO.O=C(C[C@H](CP1(=O)Oc2ccccc2-c2ccccc21)C(=O)O)OCCCCO.O=C(O)CCC(=O)OCCCCO.O=C(O)CCC(=O)OCCCCO,"[7, 93]",Tm,109,0.5,C,"Zhou, C., Wei, Z., Yu, Y., & Li, Y. (2015). Synthesis and crystallization behavior of novel poly(butylene succinate) copolyesters containing phosphorus pendent groups. Journal of Thermal Analysis and Calorimetry, 120(3), 1799‚Äö√Ñ√∂‚àö√ë‚àö¬®1810. https://doi.org/10.1007/s10973-015-4511-6",10.1007/s10973-015-4511-6,Table 1.PBS5,,ester_stereo
"Poly(9,10-dihydro-10-[2,3-di(hydroxycar- bonyl)propyl]-10-phosphaphenanthrene-10-oxide-co-butylene succinate)","9,10-dihydro-10-[2,3-di(hydroxycar- bonyl)propyl]-10-phosphaphenanthrene-10-oxide.butylene succinate",O=C(C[C@@H](CP1(=O)Oc2ccccc2-c2ccccc21)C(=O)O)OCCCCO.O=C(C[C@H](CP1(=O)Oc2ccccc2-c2ccccc21)C(=O)O)OCCCCO.O=C(O)CCC(=O)OCCCCO.O=C(O)CCC(=O)OCCCCO,"[9.6, 90.4]",Mv,8000,0.5,g/mol,"Zhou, C., Wei, Z., Yu, Y., & Li, Y. (2015). Synthesis and crystallization behavior of novel poly(butylene succinate) copolyesters containing phosphorus pendent groups. Journal of Thermal Analysis and Calorimetry, 120(3), 1799‚Äö√Ñ√∂‚àö√ë‚àö¬®1810. https://doi.org/10.1007/s10973-015-4511-6",10.1007/s10973-015-4511-6,Table 1.PBS7.5,,ester_stereo
