Repository: tyo-nu/PolyIDRS_Paper

# PolyIDRS_Paper
Code and Figures for the PolyIDRS paper.

File: Supporting/Stereopolymer_Dataset.csv (part 28 of 28)
polymer_name,monomer_name,smiles_monomer,distribution,property,value,pm,units,ref,link/doi,comment,note,mechanism
"Poly(9,10-dihydro-10-[2,3-di(hydroxycar- bonyl)propyl]-10-phosphaphenanthrene-10-oxide-co-butylene succinate)","9,10-dihydro-10-[2,3-di(hydroxycar- bonyl)propyl]-10-phosphaphenanthrene-10-oxide.butylene succinate",O=C(C[C@@H](CP1(=O)Oc2ccccc2-c2ccccc21)C(=O)O)OCCCCO.O=C(C[C@H](CP1(=O)Oc2ccccc2-c2ccccc21)C(=O)O)OCCCCO.O=C(O)CCC(=O)OCCCCO.O=C(O)CCC(=O)OCCCCO,"[9.6, 90.4]",Tc,45.7,0.5,C,"Zhou, C., Wei, Z., Yu, Y., & Li, Y. (2015). Synthesis and crystallization behavior of novel poly(butylene succinate) copolyesters containing phosphorus pendent groups. Journal of Thermal Analysis and Calorimetry, 120(3), 1799‚Äö√Ñ√∂‚àö√ë‚àö¬®1810. https://doi.org/10.1007/s10973-015-4511-6",10.1007/s10973-015-4511-6,Table 1.PBS7.5,,ester_stereo
"Poly(9,10-dihydro-10-[2,3-di(hydroxycar- bonyl)propyl]-10-phosphaphenanthrene-10-oxide-co-butylene succinate)","9,10-dihydro-10-[2,3-di(hydroxycar- bonyl)propyl]-10-phosphaphenanthrene-10-oxide.butylene succinate",O=C(C[C@@H](CP1(=O)Oc2ccccc2-c2ccccc21)C(=O)O)OCCCCO.O=C(C[C@H](CP1(=O)Oc2ccccc2-c2ccccc21)C(=O)O)OCCCCO.O=C(O)CCC(=O)OCCCCO.O=C(O)CCC(=O)OCCCCO,"[9.6, 90.4]",Tm,105,0.5,C,"Zhou, C., Wei, Z., Yu, Y., & Li, Y. (2015). Synthesis and crystallization behavior of novel poly(butylene succinate) copolyesters containing phosphorus pendent groups. Journal of Thermal Analysis and Calorimetry, 120(3), 1799‚Äö√Ñ√∂‚àö√ë‚àö¬®1810. https://doi.org/10.1007/s10973-015-4511-6",10.1007/s10973-015-4511-6,Table 1.PBS7.5,,ester_stereo
poly(CBL),(R)-CBL.(S)-CBL,O=C(O)[C@@H]1CCCC[C@H]1CO.O=C(O)[C@H]1CCCC[C@@H]1CO,,Tg,47,0.82,C,"Zhu, J. B., & Chen, E. Y. X. (2019). Catalyst-Sidearm-Induced Stereoselectivity Switching in Polymerization of a Racemic Lactone for Stereocomplexed Crystalline Polymer with a Circular Life Cycle. Angewandte Chemie - International Edition, 58(4), 1178-1182. https://doi.org/10.1002/anie.201812992",_10.1002/anie.201813006,"table 1, #15",,ester_stereo
poly(CBL),(R)-CBL.(S)-CBL,O=C(O)[C@@H]1CCCC[C@H]1CO.O=C(O)[C@H]1CCCC[C@@H]1CO,,Mn,58100,0.82,g/mol,"Zhu, J. B., & Chen, E. Y. X. (2019). Catalyst-Sidearm-Induced Stereoselectivity Switching in Polymerization of a Racemic Lactone for Stereocomplexed Crystalline Polymer with a Circular Life Cycle. Angewandte Chemie - International Edition, 58(4), 1178-1182. https://doi.org/10.1002/anie.201812992",_10.1002/anie.201813006,"table 1, #15",,ester_stereo
poly(CBL),(R)-CBL.(S)-CBL,O=C(O)[C@@H]1CCCC[C@H]1CO.O=C(O)[C@H]1CCCC[C@@H]1CO,,PDI,1.21,0.82,,"Zhu, J. B., & Chen, E. Y. X. (2019). Catalyst-Sidearm-Induced Stereoselectivity Switching in Polymerization of a Racemic Lactone for Stereocomplexed Crystalline Polymer with a Circular Life Cycle. Angewandte Chemie - International Edition, 58(4), 1178-1182. https://doi.org/10.1002/anie.201812992",_10.1002/anie.201813006,"table 1, #15",,ester_stereo
poly(CBL),(R)-CBL.(S)-CBL,O=C(O)[C@@H]1CCCC[C@H]1CO.O=C(O)[C@H]1CCCC[C@@H]1CO,,Mw,70300,0.82,g/mol,"Zhu, J. B., & Chen, E. Y. X. (2019). Catalyst-Sidearm-Induced Stereoselectivity Switching in Polymerization of a Racemic Lactone for Stereocomplexed Crystalline Polymer with a Circular Life Cycle. Angewandte Chemie - International Edition, 58(4), 1178-1182. https://doi.org/10.1002/anie.201812992",_10.1002/anie.201813006,"table 1, #15",,ester_stereo
poly(CBL),(R)-CBL.(S)-CBL,O=C(O)[C@@H]1CCCC[C@H]1CO.O=C(O)[C@H]1CCCC[C@@H]1CO,,Tm,142,0.82,C,"Zhu, J. B., & Chen, E. Y. X. (2019). Catalyst-Sidearm-Induced Stereoselectivity Switching in Polymerization of a Racemic Lactone for Stereocomplexed Crystalline Polymer with a Circular Life Cycle. Angewandte Chemie - International Edition, 58(4), 1178-1182. https://doi.org/10.1002/anie.201812992",_10.1002/anie.201813006,"table 1, #15",,ester_stereo
poly(CBL),(R)-CBL.(S)-CBL,O=C(O)[C@@H]1CCCC[C@H]1CO.O=C(O)[C@H]1CCCC[C@@H]1CO,,Tg,43,0.88,C,"Zhu, J. B., & Chen, E. Y. X. (2019). Catalyst-Sidearm-Induced Stereoselectivity Switching in Polymerization of a Racemic Lactone for Stereocomplexed Crystalline Polymer with a Circular Life Cycle. Angewandte Chemie - International Edition, 58(4), 1178-1182. https://doi.org/10.1002/anie.201812992",_10.1002/anie.201813006,"table 1, #16",,ester_stereo
poly(CBL),(R)-CBL.(S)-CBL,O=C(O)[C@@H]1CCCC[C@H]1CO.O=C(O)[C@H]1CCCC[C@@H]1CO,,Tm,164,0.88,C,"Zhu, J. B., & Chen, E. Y. X. (2019). Catalyst-Sidearm-Induced Stereoselectivity Switching in Polymerization of a Racemic Lactone for Stereocomplexed Crystalline Polymer with a Circular Life Cycle. Angewandte Chemie - International Edition, 58(4), 1178-1182. https://doi.org/10.1002/anie.201812992",_10.1002/anie.201813006,"table 1, #16",,ester_stereo
poly(CBL),(R)-CBL.(S)-CBL,O=C(O)[C@@H]1CCCC[C@H]1CO.O=C(O)[C@H]1CCCC[C@@H]1CO,,Mn,9400,0.88,g/mol,"Zhu, J. B., & Chen, E. Y. X. (2019). Catalyst-Sidearm-Induced Stereoselectivity Switching in Polymerization of a Racemic Lactone for Stereocomplexed Crystalline Polymer with a Circular Life Cycle. Angewandte Chemie - International Edition, 58(4), 1178-1182. https://doi.org/10.1002/anie.201812992",_10.1002/anie.201813006,"table 1, #16",,ester_stereo
poly(CBL),(R)-CBL.(S)-CBL,O=C(O)[C@@H]1CCCC[C@H]1CO.O=C(O)[C@H]1CCCC[C@@H]1CO,,PDI,1.02,0.88,,"Zhu, J. B., & Chen, E. Y. X. (2019). Catalyst-Sidearm-Induced Stereoselectivity Switching in Polymerization of a Racemic Lactone for Stereocomplexed Crystalline Polymer with a Circular Life Cycle. Angewandte Chemie - International Edition, 58(4), 1178-1182. https://doi.org/10.1002/anie.201812992",_10.1002/anie.201813006,"table 1, #16",,ester_stereo
poly(CBL),(R)-CBL.(S)-CBL,O=C(O)[C@@H]1CCCC[C@H]1CO.O=C(O)[C@H]1CCCC[C@@H]1CO,,Mw,9590,0.88,g/mol,"Zhu, J. B., & Chen, E. Y. X. (2019). Catalyst-Sidearm-Induced Stereoselectivity Switching in Polymerization of a Racemic Lactone for Stereocomplexed Crystalline Polymer with a Circular Life Cycle. Angewandte Chemie - International Edition, 58(4), 1178-1182. https://doi.org/10.1002/anie.201812992",_10.1002/anie.201813006,"table 1, #16",,ester_stereo
poly(CBL),(R)-CBL.(S)-CBL,O=C(O)[C@@H]1CCCC[C@H]1CO.O=C(O)[C@H]1CCCC[C@@H]1CO,,Tg,44,0.84,C,"Zhu, J. B., & Chen, E. Y. X. (2019). Catalyst-Sidearm-Induced Stereoselectivity Switching in Polymerization of a Racemic Lactone for Stereocomplexed Crystalline Polymer with a Circular Life Cycle. Angewandte Chemie - International Edition, 58(4), 1178-1182. https://doi.org/10.1002/anie.201812992",_10.1002/anie.201813006,"table 1, #19",,ester_stereo
poly(CBL),(R)-CBL.(S)-CBL,O=C(O)[C@@H]1CCCC[C@H]1CO.O=C(O)[C@H]1CCCC[C@@H]1CO,,Tm,156,0.84,C,"Zhu, J. B., & Chen, E. Y. X. (2019). Catalyst-Sidearm-Induced Stereoselectivity Switching in Polymerization of a Racemic Lactone for Stereocomplexed Crystalline Polymer with a Circular Life Cycle. Angewandte Chemie - International Edition, 58(4), 1178-1182. https://doi.org/10.1002/anie.201812992",_10.1002/anie.201813006,"table 1, #19",,ester_stereo
poly(CBL),(R)-CBL.(S)-CBL,O=C(O)[C@@H]1CCCC[C@H]1CO.O=C(O)[C@H]1CCCC[C@@H]1CO,,Mn,12300,0.84,g/mol,"Zhu, J. B., & Chen, E. Y. X. (2019). Catalyst-Sidearm-Induced Stereoselectivity Switching in Polymerization of a Racemic Lactone for Stereocomplexed Crystalline Polymer with a Circular Life Cycle. Angewandte Chemie - International Edition, 58(4), 1178-1182. https://doi.org/10.1002/anie.201812992",_10.1002/anie.201813006,"table 1, #19",,ester_stereo
poly(CBL),(R)-CBL.(S)-CBL,O=C(O)[C@@H]1CCCC[C@H]1CO.O=C(O)[C@H]1CCCC[C@@H]1CO,,PDI,1.07,0.84,,"Zhu, J. B., & Chen, E. Y. X. (2019). Catalyst-Sidearm-Induced Stereoselectivity Switching in Polymerization of a Racemic Lactone for Stereocomplexed Crystalline Polymer with a Circular Life Cycle. Angewandte Chemie - International Edition, 58(4), 1178-1182. https://doi.org/10.1002/anie.201812992",_10.1002/anie.201813006,"table 1, #19",,ester_stereo
poly(CBL),(R)-CBL.(S)-CBL,O=C(O)[C@@H]1CCCC[C@H]1CO.O=C(O)[C@H]1CCCC[C@@H]1CO,,Mw,13200,0.84,g/mol,"Zhu, J. B., & Chen, E. Y. X. (2019). Catalyst-Sidearm-Induced Stereoselectivity Switching in Polymerization of a Racemic Lactone for Stereocomplexed Crystalline Polymer with a Circular Life Cycle. Angewandte Chemie - International Edition, 58(4), 1178-1182. https://doi.org/10.1002/anie.201812992",_10.1002/anie.201813006,"table 1, #19",,ester_stereo
poly(CBL),(R)-CBL.(S)-CBL,O=C(O)[C@@H]1CCCC[C@H]1CO.O=C(O)[C@H]1CCCC[C@@H]1CO,,Tg,41,0.91,C,"Zhu, J. B., & Chen, E. Y. X. (2019). Catalyst-Sidearm-Induced Stereoselectivity Switching in Polymerization of a Racemic Lactone for Stereocomplexed Crystalline Polymer with a Circular Life Cycle. Angewandte Chemie - International Edition, 58(4), 1178-1182. https://doi.org/10.1002/anie.201812992",_10.1002/anie.201813006,"table 1, #20",,ester_stereo
poly(CBL),(R)-CBL.(S)-CBL,O=C(O)[C@@H]1CCCC[C@H]1CO.O=C(O)[C@H]1CCCC[C@@H]1CO,,Tm,170,0.91,C,"Zhu, J. B., & Chen, E. Y. X. (2019). Catalyst-Sidearm-Induced Stereoselectivity Switching in Polymerization of a Racemic Lactone for Stereocomplexed Crystalline Polymer with a Circular Life Cycle. Angewandte Chemie - International Edition, 58(4), 1178-1182. https://doi.org/10.1002/anie.201812992",_10.1002/anie.201813006,"table 1, #20",,ester_stereo
poly(CBL),(R)-CBL.(S)-CBL,O=C(O)[C@@H]1CCCC[C@H]1CO.O=C(O)[C@H]1CCCC[C@@H]1CO,,Mn,12600,0.91,g/mol,"Zhu, J. B., & Chen, E. Y. X. (2019). Catalyst-Sidearm-Induced Stereoselectivity Switching in Polymerization of a Racemic Lactone for Stereocomplexed Crystalline Polymer with a Circular Life Cycle. Angewandte Chemie - International Edition, 58(4), 1178-1182. https://doi.org/10.1002/anie.201812992",_10.1002/anie.201813006,"table 1, #20",,ester_stereo
poly(CBL),(R)-CBL.(S)-CBL,O=C(O)[C@@H]1CCCC[C@H]1CO.O=C(O)[C@H]1CCCC[C@@H]1CO,,PDI,1.07,0.91,,"Zhu, J. B., & Chen, E. Y. X. (2019). Catalyst-Sidearm-Induced Stereoselectivity Switching in Polymerization of a Racemic Lactone for Stereocomplexed Crystalline Polymer with a Circular Life Cycle. Angewandte Chemie - International Edition, 58(4), 1178-1182. https://doi.org/10.1002/anie.201812992",_10.1002/anie.201813006,"table 1, #20",,ester_stereo
poly(CBL),(R)-CBL.(S)-CBL,O=C(O)[C@@H]1CCCC[C@H]1CO.O=C(O)[C@H]1CCCC[C@@H]1CO,,Mw,13500,0.91,g/mol,"Zhu, J. B., & Chen, E. Y. X. (2019). Catalyst-Sidearm-Induced Stereoselectivity Switching in Polymerization of a Racemic Lactone for Stereocomplexed Crystalline Polymer with a Circular Life Cycle. Angewandte Chemie - International Edition, 58(4), 1178-1182. https://doi.org/10.1002/anie.201812992",_10.1002/anie.201813006,"table 1, #20",,ester_stereo
poly(CBL),(R)-CBL.(S)-CBL,O=C(O)[C@@H]1CCCC[C@H]1CO.O=C(O)[C@H]1CCCC[C@@H]1CO,,Tg,44,0.92,C,"Zhu, J. B., & Chen, E. Y. X. (2019). Catalyst-Sidearm-Induced Stereoselectivity Switching in Polymerization of a Racemic Lactone for Stereocomplexed Crystalline Polymer with a Circular Life Cycle. Angewandte Chemie - International Edition, 58(4), 1178-1182. https://doi.org/10.1002/anie.201812992",_10.1002/anie.201813006,"table 1, #21",,ester_stereo
poly(CBL),(R)-CBL.(S)-CBL,O=C(O)[C@@H]1CCCC[C@H]1CO.O=C(O)[C@H]1CCCC[C@@H]1CO,,Tm,156,0.92,C,"Zhu, J. B., & Chen, E. Y. X. (2019). Catalyst-Sidearm-Induced Stereoselectivity Switching in Polymerization of a Racemic Lactone for Stereocomplexed Crystalline Polymer with a Circular Life Cycle. Angewandte Chemie - International Edition, 58(4), 1178-1182. https://doi.org/10.1002/anie.201812992",_10.1002/anie.201813006,"table 1, #21",,ester_stereo
poly(CBL),(R)-CBL.(S)-CBL,O=C(O)[C@@H]1CCCC[C@H]1CO.O=C(O)[C@H]1CCCC[C@@H]1CO,,Mn,10800,0.92,g/mol,"Zhu, J. B., & Chen, E. Y. X. (2019). Catalyst-Sidearm-Induced Stereoselectivity Switching in Polymerization of a Racemic Lactone for Stereocomplexed Crystalline Polymer with a Circular Life Cycle. Angewandte Chemie - International Edition, 58(4), 1178-1182. https://doi.org/10.1002/anie.201812992",_10.1002/anie.201813006,"table 1, #21",,ester_stereo
poly(CBL),(R)-CBL.(S)-CBL,O=C(O)[C@@H]1CCCC[C@H]1CO.O=C(O)[C@H]1CCCC[C@@H]1CO,,PDI,1.25,0.92,,"Zhu, J. B., & Chen, E. Y. X. (2019). Catalyst-Sidearm-Induced Stereoselectivity Switching in Polymerization of a Racemic Lactone for Stereocomplexed Crystalline Polymer with a Circular Life Cycle. Angewandte Chemie - International Edition, 58(4), 1178-1182. https://doi.org/10.1002/anie.201812992",_10.1002/anie.201813006,"table 1, #21",,ester_stereo
poly(CBL),(R)-CBL.(S)-CBL,O=C(O)[C@@H]1CCCC[C@H]1CO.O=C(O)[C@H]1CCCC[C@@H]1CO,,Mw,13500,0.92,g/mol,"Zhu, J. B., & Chen, E. Y. X. (2019). Catalyst-Sidearm-Induced Stereoselectivity Switching in Polymerization of a Racemic Lactone for Stereocomplexed Crystalline Polymer with a Circular Life Cycle. Angewandte Chemie - International Edition, 58(4), 1178-1182. https://doi.org/10.1002/anie.201812992",_10.1002/anie.201813006,"table 1, #21",,ester_stereo
poly(CBL),(R)-CBL.(S)-CBL,O=C(O)[C@@H]1CCCC[C@H]1CO.O=C(O)[C@H]1CCCC[C@@H]1CO,,Tg,49,0.77,C,"Zhu, J. B., & Chen, E. Y. X. (2019). Catalyst-Sidearm-Induced Stereoselectivity Switching in Polymerization of a Racemic Lactone for Stereocomplexed Crystalline Polymer with a Circular Life Cycle. Angewandte Chemie - International Edition, 58(4), 1178-1182. https://doi.org/10.1002/anie.201812992",_10.1002/anie.201813006,"table 1, #22",,ester_stereo
poly(CBL),(R)-CBL.(S)-CBL,O=C(O)[C@@H]1CCCC[C@H]1CO.O=C(O)[C@H]1CCCC[C@@H]1CO,,Tm,117,0.77,C,"Zhu, J. B., & Chen, E. Y. X. (2019). Catalyst-Sidearm-Induced Stereoselectivity Switching in Polymerization of a Racemic Lactone for Stereocomplexed Crystalline Polymer with a Circular Life Cycle. Angewandte Chemie - International Edition, 58(4), 1178-1182. https://doi.org/10.1002/anie.201812992",_10.1002/anie.201813006,"table 1, #22",,ester_stereo
poly(CBL),(R)-CBL.(S)-CBL,O=C(O)[C@@H]1CCCC[C@H]1CO.O=C(O)[C@H]1CCCC[C@@H]1CO,,Mn,22400,0.77,g/mol,"Zhu, J. B., & Chen, E. Y. X. (2019). Catalyst-Sidearm-Induced Stereoselectivity Switching in Polymerization of a Racemic Lactone for Stereocomplexed Crystalline Polymer with a Circular Life Cycle. Angewandte Chemie - International Edition, 58(4), 1178-1182. https://doi.org/10.1002/anie.201812992",_10.1002/anie.201813006,"table 1, #22",,ester_stereo
poly(CBL),(R)-CBL.(S)-CBL,O=C(O)[C@@H]1CCCC[C@H]1CO.O=C(O)[C@H]1CCCC[C@@H]1CO,,PDI,1.04,0.77,,"Zhu, J. B., & Chen, E. Y. X. (2019). Catalyst-Sidearm-Induced Stereoselectivity Switching in Polymerization of a Racemic Lactone for Stereocomplexed Crystalline Polymer with a Circular Life Cycle. Angewandte Chemie - International Edition, 58(4), 1178-1182. https://doi.org/10.1002/anie.201812992",_10.1002/anie.201813006,"table 1, #22",,ester_stereo
poly(CBL),(R)-CBL.(S)-CBL,O=C(O)[C@@H]1CCCC[C@H]1CO.O=C(O)[C@H]1CCCC[C@@H]1CO,,Mw,23300,0.77,g/mol,"Zhu, J. B., & Chen, E. Y. X. (2019). Catalyst-Sidearm-Induced Stereoselectivity Switching in Polymerization of a Racemic Lactone for Stereocomplexed Crystalline Polymer with a Circular Life Cycle. Angewandte Chemie - International Edition, 58(4), 1178-1182. https://doi.org/10.1002/anie.201812992",_10.1002/anie.201813006,"table 1, #22",,ester_stereo
poly(CBL),(R)-CBL.(S)-CBL,O=C(O)[C@@H]1CCCC[C@H]1CO.O=C(O)[C@H]1CCCC[C@@H]1CO,,Tg,43,0.89,C,"Zhu, J. B., & Chen, E. Y. X. (2019). Catalyst-Sidearm-Induced Stereoselectivity Switching in Polymerization of a Racemic Lactone for Stereocomplexed Crystalline Polymer with a Circular Life Cycle. Angewandte Chemie - International Edition, 58(4), 1178-1182. https://doi.org/10.1002/anie.201812992",_10.1002/anie.201813006,"table 1, #23",,ester_stereo
poly(CBL),(R)-CBL.(S)-CBL,O=C(O)[C@@H]1CCCC[C@H]1CO.O=C(O)[C@H]1CCCC[C@@H]1CO,,Tm,165,0.89,C,"Zhu, J. B., & Chen, E. Y. X. (2019). Catalyst-Sidearm-Induced Stereoselectivity Switching in Polymerization of a Racemic Lactone for Stereocomplexed Crystalline Polymer with a Circular Life Cycle. Angewandte Chemie - International Edition, 58(4), 1178-1182. https://doi.org/10.1002/anie.201812992",_10.1002/anie.201813006,"table 1, #23",,ester_stereo
poly(CBL),(R)-CBL.(S)-CBL,O=C(O)[C@@H]1CCCC[C@H]1CO.O=C(O)[C@H]1CCCC[C@@H]1CO,,Mn,7860,0.89,g/mol,"Zhu, J. B., & Chen, E. Y. X. (2019). Catalyst-Sidearm-Induced Stereoselectivity Switching in Polymerization of a Racemic Lactone for Stereocomplexed Crystalline Polymer with a Circular Life Cycle. Angewandte Chemie - International Edition, 58(4), 1178-1182. https://doi.org/10.1002/anie.201812992",_10.1002/anie.201813006,"table 1, #23",,ester_stereo
poly(CBL),(R)-CBL.(S)-CBL,O=C(O)[C@@H]1CCCC[C@H]1CO.O=C(O)[C@H]1CCCC[C@@H]1CO,,PDI,1.15,0.89,,"Zhu, J. B., & Chen, E. Y. X. (2019). Catalyst-Sidearm-Induced Stereoselectivity Switching in Polymerization of a Racemic Lactone for Stereocomplexed Crystalline Polymer with a Circular Life Cycle. Angewandte Chemie - International Edition, 58(4), 1178-1182. https://doi.org/10.1002/anie.201812992",_10.1002/anie.201813006,"table 1, #23",,ester_stereo
poly(CBL),(R)-CBL.(S)-CBL,O=C(O)[C@@H]1CCCC[C@H]1CO.O=C(O)[C@H]1CCCC[C@@H]1CO,,Mw,9040,0.89,g/mol,"Zhu, J. B., & Chen, E. Y. X. (2019). Catalyst-Sidearm-Induced Stereoselectivity Switching in Polymerization of a Racemic Lactone for Stereocomplexed Crystalline Polymer with a Circular Life Cycle. Angewandte Chemie - International Edition, 58(4), 1178-1182. https://doi.org/10.1002/anie.201812992",_10.1002/anie.201813006,"table 1, #23",,ester_stereo
poly(CBL),(R)-CBL.(S)-CBL,O=C(O)[C@@H]1CCCC[C@H]1CO.O=C(O)[C@H]1CCCC[C@@H]1CO,,Tg,46,0.89,C,"Zhu, J. B., & Chen, E. Y. X. (2019). Catalyst-Sidearm-Induced Stereoselectivity Switching in Polymerization of a Racemic Lactone for Stereocomplexed Crystalline Polymer with a Circular Life Cycle. Angewandte Chemie - International Edition, 58(4), 1178-1182. https://doi.org/10.1002/anie.201812992",_10.1002/anie.201813006,"table 1, #24",,ester_stereo
poly(CBL),(R)-CBL.(S)-CBL,O=C(O)[C@@H]1CCCC[C@H]1CO.O=C(O)[C@H]1CCCC[C@@H]1CO,,Tm,161,0.89,C,"Zhu, J. B., & Chen, E. Y. X. (2019). Catalyst-Sidearm-Induced Stereoselectivity Switching in Polymerization of a Racemic Lactone for Stereocomplexed Crystalline Polymer with a Circular Life Cycle. Angewandte Chemie - International Edition, 58(4), 1178-1182. https://doi.org/10.1002/anie.201812992",_10.1002/anie.201813006,"table 1, #24",,ester_stereo
poly(CBL),(R)-CBL.(S)-CBL,O=C(O)[C@@H]1CCCC[C@H]1CO.O=C(O)[C@H]1CCCC[C@@H]1CO,,Mn,15300,0.89,g/mol,"Zhu, J. B., & Chen, E. Y. X. (2019). Catalyst-Sidearm-Induced Stereoselectivity Switching in Polymerization of a Racemic Lactone for Stereocomplexed Crystalline Polymer with a Circular Life Cycle. Angewandte Chemie - International Edition, 58(4), 1178-1182. https://doi.org/10.1002/anie.201812992",_10.1002/anie.201813006,"table 1, #24",,ester_stereo
poly(CBL),(R)-CBL.(S)-CBL,O=C(O)[C@@H]1CCCC[C@H]1CO.O=C(O)[C@H]1CCCC[C@@H]1CO,,PDI,1.07,0.89,,"Zhu, J. B., & Chen, E. Y. X. (2019). Catalyst-Sidearm-Induced Stereoselectivity Switching in Polymerization of a Racemic Lactone for Stereocomplexed Crystalline Polymer with a Circular Life Cycle. Angewandte Chemie - International Edition, 58(4), 1178-1182. https://doi.org/10.1002/anie.201812992",_10.1002/anie.201813006,"table 1, #24",,ester_stereo
poly(CBL),(R)-CBL.(S)-CBL,O=C(O)[C@@H]1CCCC[C@H]1CO.O=C(O)[C@H]1CCCC[C@@H]1CO,,Mw,16400,0.89,g/mol,"Zhu, J. B., & Chen, E. Y. X. (2019). Catalyst-Sidearm-Induced Stereoselectivity Switching in Polymerization of a Racemic Lactone for Stereocomplexed Crystalline Polymer with a Circular Life Cycle. Angewandte Chemie - International Edition, 58(4), 1178-1182. https://doi.org/10.1002/anie.201812992",_10.1002/anie.201813006,"table 1, #24",,ester_stereo
poly(CBL),(R)-CBL.(S)-CBL,O=C(O)[C@@H]1CCCC[C@H]1CO.O=C(O)[C@H]1CCCC[C@@H]1CO,,Tg,33,0.95,C,"Zhu, J. B., & Chen, E. Y. X. (2019). Catalyst-Sidearm-Induced Stereoselectivity Switching in Polymerization of a Racemic Lactone for Stereocomplexed Crystalline Polymer with a Circular Life Cycle. Angewandte Chemie - International Edition, 58(4), 1178-1182. https://doi.org/10.1002/anie.201812992",_10.1002/anie.201813006,"table 1, #25",,ester_stereo
poly(CBL),(R)-CBL.(S)-CBL,O=C(O)[C@@H]1CCCC[C@H]1CO.O=C(O)[C@H]1CCCC[C@@H]1CO,,Tm,157,0.95,C,"Zhu, J. B., & Chen, E. Y. X. (2019). Catalyst-Sidearm-Induced Stereoselectivity Switching in Polymerization of a Racemic Lactone for Stereocomplexed Crystalline Polymer with a Circular Life Cycle. Angewandte Chemie - International Edition, 58(4), 1178-1182. https://doi.org/10.1002/anie.201812992",_10.1002/anie.201813006,"table 1, #25",,ester_stereo
poly(CBL),(R)-CBL.(S)-CBL,O=C(O)[C@@H]1CCCC[C@H]1CO.O=C(O)[C@H]1CCCC[C@@H]1CO,,Mn,2830,0.95,g/mol,"Zhu, J. B., & Chen, E. Y. X. (2019). Catalyst-Sidearm-Induced Stereoselectivity Switching in Polymerization of a Racemic Lactone for Stereocomplexed Crystalline Polymer with a Circular Life Cycle. Angewandte Chemie - International Edition, 58(4), 1178-1182. https://doi.org/10.1002/anie.201812992",_10.1002/anie.201813006,"table 1, #25",,ester_stereo
poly(CBL),(R)-CBL.(S)-CBL,O=C(O)[C@@H]1CCCC[C@H]1CO.O=C(O)[C@H]1CCCC[C@@H]1CO,,PDI,1.04,0.95,,"Zhu, J. B., & Chen, E. Y. X. (2019). Catalyst-Sidearm-Induced Stereoselectivity Switching in Polymerization of a Racemic Lactone for Stereocomplexed Crystalline Polymer with a Circular Life Cycle. Angewandte Chemie - International Edition, 58(4), 1178-1182. https://doi.org/10.1002/anie.201812992",_10.1002/anie.201813006,"table 1, #25",,ester_stereo
poly(CBL),(R)-CBL.(S)-CBL,O=C(O)[C@@H]1CCCC[C@H]1CO.O=C(O)[C@H]1CCCC[C@@H]1CO,,Mw,2940,0.95,g/mol,"Zhu, J. B., & Chen, E. Y. X. (2019). Catalyst-Sidearm-Induced Stereoselectivity Switching in Polymerization of a Racemic Lactone for Stereocomplexed Crystalline Polymer with a Circular Life Cycle. Angewandte Chemie - International Edition, 58(4), 1178-1182. https://doi.org/10.1002/anie.201812992",_10.1002/anie.201813006,"table 1, #25",,ester_stereo
poly(CBL),(R)-CBL.(S)-CBL,O=C(O)[C@@H]1CCCC[C@H]1CO.O=C(O)[C@H]1CCCC[C@@H]1CO,,Tg,47,0.35,C,"Zhu, J. B., & Chen, E. Y. X. (2019). Catalyst-Sidearm-Induced Stereoselectivity Switching in Polymerization of a Racemic Lactone for Stereocomplexed Crystalline Polymer with a Circular Life Cycle. Angewandte Chemie - International Edition, 58(4), 1178-1182. https://doi.org/10.1002/anie.201812992",_10.1002/anie.201813006,"table 1, #3",,ester_stereo
poly(CBL),(R)-CBL.(S)-CBL,O=C(O)[C@@H]1CCCC[C@H]1CO.O=C(O)[C@H]1CCCC[C@@H]1CO,,Mn,102000,0.35,g/mol,"Zhu, J. B., & Chen, E. Y. X. (2019). Catalyst-Sidearm-Induced Stereoselectivity Switching in Polymerization of a Racemic Lactone for Stereocomplexed Crystalline Polymer with a Circular Life Cycle. Angewandte Chemie - International Edition, 58(4), 1178-1182. https://doi.org/10.1002/anie.201812992",_10.1002/anie.201813006,"table 1, #3",,ester_stereo
poly(CBL),(R)-CBL.(S)-CBL,O=C(O)[C@@H]1CCCC[C@H]1CO.O=C(O)[C@H]1CCCC[C@@H]1CO,,PDI,1.14,0.35,,"Zhu, J. B., & Chen, E. Y. X. (2019). Catalyst-Sidearm-Induced Stereoselectivity Switching in Polymerization of a Racemic Lactone for Stereocomplexed Crystalline Polymer with a Circular Life Cycle. Angewandte Chemie - International Edition, 58(4), 1178-1182. https://doi.org/10.1002/anie.201812992",_10.1002/anie.201813006,"table 1, #3",,ester_stereo
poly(CBL),(R)-CBL.(S)-CBL,O=C(O)[C@@H]1CCCC[C@H]1CO.O=C(O)[C@H]1CCCC[C@@H]1CO,,Mw,116000,0.35,g/mol,"Zhu, J. B., & Chen, E. Y. X. (2019). Catalyst-Sidearm-Induced Stereoselectivity Switching in Polymerization of a Racemic Lactone for Stereocomplexed Crystalline Polymer with a Circular Life Cycle. Angewandte Chemie - International Edition, 58(4), 1178-1182. https://doi.org/10.1002/anie.201812992",_10.1002/anie.201813006,"table 1, #3",,ester_stereo
poly(CBL),(R)-CBL.(S)-CBL,O=C(O)[C@@H]1CCCC[C@H]1CO.O=C(O)[C@H]1CCCC[C@@H]1CO,,Tg,45,0.32,C,"Zhu, J. B., & Chen, E. Y. X. (2019). Catalyst-Sidearm-Induced Stereoselectivity Switching in Polymerization of a Racemic Lactone for Stereocomplexed Crystalline Polymer with a Circular Life Cycle. Angewandte Chemie - International Edition, 58(4), 1178-1182. https://doi.org/10.1002/anie.201812992",_10.1002/anie.201813006,"table 1, #4",,ester_stereo
poly(CBL),(R)-CBL.(S)-CBL,O=C(O)[C@@H]1CCCC[C@H]1CO.O=C(O)[C@H]1CCCC[C@@H]1CO,,Mn,18600,0.32,g/mol,"Zhu, J. B., & Chen, E. Y. X. (2019). Catalyst-Sidearm-Induced Stereoselectivity Switching in Polymerization of a Racemic Lactone for Stereocomplexed Crystalline Polymer with a Circular Life Cycle. Angewandte Chemie - International Edition, 58(4), 1178-1182. https://doi.org/10.1002/anie.201812992",_10.1002/anie.201813006,"table 1, #4",,ester_stereo
poly(CBL),(R)-CBL.(S)-CBL,O=C(O)[C@@H]1CCCC[C@H]1CO.O=C(O)[C@H]1CCCC[C@@H]1CO,,PDI,1.02,0.32,,"Zhu, J. B., & Chen, E. Y. X. (2019). Catalyst-Sidearm-Induced Stereoselectivity Switching in Polymerization of a Racemic Lactone for Stereocomplexed Crystalline Polymer with a Circular Life Cycle. Angewandte Chemie - International Edition, 58(4), 1178-1182. https://doi.org/10.1002/anie.201812992",_10.1002/anie.201813006,"table 1, #4",,ester_stereo
poly(CBL),(R)-CBL.(S)-CBL,O=C(O)[C@@H]1CCCC[C@H]1CO.O=C(O)[C@H]1CCCC[C@@H]1CO,,Mw,19000,0.32,g/mol,"Zhu, J. B., & Chen, E. Y. X. (2019). Catalyst-Sidearm-Induced Stereoselectivity Switching in Polymerization of a Racemic Lactone for Stereocomplexed Crystalline Polymer with a Circular Life Cycle. Angewandte Chemie - International Edition, 58(4), 1178-1182. https://doi.org/10.1002/anie.201812992",_10.1002/anie.201813006,"table 1, #4",,ester_stereo
poly(CBL),(R)-CBL.(S)-CBL,O=C(O)[C@@H]1CCCC[C@H]1CO.O=C(O)[C@H]1CCCC[C@@H]1CO,,Tg,48,0.3,C,"Zhu, J. B., & Chen, E. Y. X. (2019). Catalyst-Sidearm-Induced Stereoselectivity Switching in Polymerization of a Racemic Lactone for Stereocomplexed Crystalline Polymer with a Circular Life Cycle. Angewandte Chemie - International Edition, 58(4), 1178-1182. https://doi.org/10.1002/anie.201812992",_10.1002/anie.201813006,"table 1, #5",,ester_stereo
poly(CBL),(R)-CBL.(S)-CBL,O=C(O)[C@@H]1CCCC[C@H]1CO.O=C(O)[C@H]1CCCC[C@@H]1CO,,Mn,46800,0.3,g/mol,"Zhu, J. B., & Chen, E. Y. X. (2019). Catalyst-Sidearm-Induced Stereoselectivity Switching in Polymerization of a Racemic Lactone for Stereocomplexed Crystalline Polymer with a Circular Life Cycle. Angewandte Chemie - International Edition, 58(4), 1178-1182. https://doi.org/10.1002/anie.201812992",_10.1002/anie.201813006,"table 1, #5",,ester_stereo
poly(CBL),(R)-CBL.(S)-CBL,O=C(O)[C@@H]1CCCC[C@H]1CO.O=C(O)[C@H]1CCCC[C@@H]1CO,,PDI,1.24,0.3,,"Zhu, J. B., & Chen, E. Y. X. (2019). Catalyst-Sidearm-Induced Stereoselectivity Switching in Polymerization of a Racemic Lactone for Stereocomplexed Crystalline Polymer with a Circular Life Cycle. Angewandte Chemie - International Edition, 58(4), 1178-1182. https://doi.org/10.1002/anie.201812992",_10.1002/anie.201813006,"table 1, #5",,ester_stereo
poly(CBL),(R)-CBL.(S)-CBL,O=C(O)[C@@H]1CCCC[C@H]1CO.O=C(O)[C@H]1CCCC[C@@H]1CO,,Mw,58000,0.3,g/mol,"Zhu, J. B., & Chen, E. Y. X. (2019). Catalyst-Sidearm-Induced Stereoselectivity Switching in Polymerization of a Racemic Lactone for Stereocomplexed Crystalline Polymer with a Circular Life Cycle. Angewandte Chemie - International Edition, 58(4), 1178-1182. https://doi.org/10.1002/anie.201812992",_10.1002/anie.201813006,"table 1, #5",,ester_stereo
poly(CBL),(R)-CBL.(S)-CBL,O=C(O)[C@@H]1CCCC[C@H]1CO.O=C(O)[C@H]1CCCC[C@@H]1CO,,Tg,48,0.25,C,"Zhu, J. B., & Chen, E. Y. X. (2019). Catalyst-Sidearm-Induced Stereoselectivity Switching in Polymerization of a Racemic Lactone for Stereocomplexed Crystalline Polymer with a Circular Life Cycle. Angewandte Chemie - International Edition, 58(4), 1178-1182. https://doi.org/10.1002/anie.201812992",_10.1002/anie.201813006,"table 1, #6",,ester_stereo
poly(CBL),(R)-CBL.(S)-CBL,O=C(O)[C@@H]1CCCC[C@H]1CO.O=C(O)[C@H]1CCCC[C@@H]1CO,,Mn,31700,0.25,g/mol,"Zhu, J. B., & Chen, E. Y. X. (2019). Catalyst-Sidearm-Induced Stereoselectivity Switching in Polymerization of a Racemic Lactone for Stereocomplexed Crystalline Polymer with a Circular Life Cycle. Angewandte Chemie - International Edition, 58(4), 1178-1182. https://doi.org/10.1002/anie.201812992",_10.1002/anie.201813006,"table 1, #6",,ester_stereo
poly(CBL),(R)-CBL.(S)-CBL,O=C(O)[C@@H]1CCCC[C@H]1CO.O=C(O)[C@H]1CCCC[C@@H]1CO,,PDI,1.24,0.25,,"Zhu, J. B., & Chen, E. Y. X. (2019). Catalyst-Sidearm-Induced Stereoselectivity Switching in Polymerization of a Racemic Lactone for Stereocomplexed Crystalline Polymer with a Circular Life Cycle. Angewandte Chemie - International Edition, 58(4), 1178-1182. https://doi.org/10.1002/anie.201812992",_10.1002/anie.201813006,"table 1, #6",,ester_stereo
poly(CBL),(R)-CBL.(S)-CBL,O=C(O)[C@@H]1CCCC[C@H]1CO.O=C(O)[C@H]1CCCC[C@@H]1CO,,Mw,39300,0.25,g/mol,"Zhu, J. B., & Chen, E. Y. X. (2019). Catalyst-Sidearm-Induced Stereoselectivity Switching in Polymerization of a Racemic Lactone for Stereocomplexed Crystalline Polymer with a Circular Life Cycle. Angewandte Chemie - International Edition, 58(4), 1178-1182. https://doi.org/10.1002/anie.201812992",_10.1002/anie.201813006,"table 1, #6",,ester_stereo
